Repository: Mecanon/morphing_wing

File: dynamic_model/curve_fitting/flexinol_isobaric_50MPa.csv (part 1 of 95)
Test : Start of hold value,50,MPa,,,
,,,,,
Time,Extension,Load,Temperature: Chamber 3119-600 1 1,Tensile strain (Extension),Tensile stress
(s),(mm),(N),(C),(mm/mm),(MPa)
0,6.63084,-0.00032,55.35814,-0.00001,-0.00283
0.1,6.63099,0.00062,55.35814,-0.00001,0.00547
0.2,6.63151,-0.00032,55.35814,0,-0.00279
0.3,6.63468,0.01982,55.35872,0.00003,0.17381
0.4,6.64104,0.03975,55.35872,0.00009,0.34862
0.5,6.64266,0.05219,55.35872,0.0001,0.45776
0.6,6.64527,0.06221,55.35872,0.00013,0.54567
0.7,6.6482,0.06725,55.35872,0.00015,0.58983
0.8,6.65019,0.08177,55.35872,0.00017,0.71721
0.9,6.65267,0.09148,55.36382,0.0002,0.80238
1,6.65567,0.10042,55.36382,0.00022,0.88084
1.1,6.6578,0.11961,55.36382,0.00024,1.04911
1.2,6.66009,0.12504,55.36382,0.00027,1.0968
1.3,6.66306,0.14175,55.36382,0.00029,1.24336
1.4,6.66542,0.16407,55.36823,0.00032,1.43912
1.5,6.66752,0.16025,55.36823,0.00033,1.40561
1.6,6.6703,0.1827,55.36823,0.00036,1.60254
1.7,6.67292,0.19206,55.36823,0.00039,1.68457
1.8,6.67507,0.19766,55.36823,0.00041,1.73369
1.9,6.67768,0.21256,55.36823,0.00043,1.86445
2,6.68058,0.21926,55.3707,0.00046,1.92316
2.1,6.68269,0.23942,55.3707,0.00048,2.10004
2.2,6.68521,0.24252,55.3707,0.0005,2.1272
2.3,6.68818,0.26237,55.3707,0.00053,2.30126
2.4,6.69035,0.2816,55.3707,0.00055,2.46998
2.5,6.69275,0.28862,55.3707,0.00057,2.53157
2.6,6.69558,0.30842,55.37468,0.0006,2.70525
2.7,6.69793,0.32457,55.37468,0.00062,2.84691
2.8,6.70025,0.3273,55.37468,0.00064,2.87082
2.9,6.70302,0.34126,55.37468,0.00067,2.99327
3,6.7056,0.353,55.37468,0.00069,3.09625
3.1,6.70778,0.36242,55.37468,0.00071,3.17885
3.2,6.71046,0.37405,55.37762,0.00074,3.28089
3.3,6.713,0.39129,55.37762,0.00076,3.43207
3.4,6.7152,0.40878,55.37762,0.00078,3.58554
3.5,6.7178,0.43038,55.37762,0.00081,3.77496
3.6,6.72046,0.44941,55.37762,0.00083,3.94192
3.7,6.72271,0.46532,55.3812,0.00085,4.08145
3.8,6.72521,0.47182,55.3812,0.00088,4.13841
3.9,6.72802,0.49584,55.3812,0.0009,4.34914
4,6.73027,0.49467,55.3812,0.00092,4.3389
4.1,6.73273,0.5019,55.3812,0.00095,4.40224
4.2,6.73562,0.51931,55.3812,0.00097,4.55495
4.3,6.7378,0.5306,55.38586,0.00099,4.65399
4.4,6.74021,0.55588,55.38586,0.00102,4.87578
4.5,6.74307,0.57882,55.38586,0.00104,5.07699
4.6,6.74538,0.59873,55.38586,0.00107,5.25158
4.7,6.74764,0.61253,55.38586,0.00109,5.37267
4.8,6.75058,0.64054,55.38586,0.00111,5.61829
4.9,6.75305,0.64729,55.39746,0.00114,5.67752
5,6.75508,0.65913,55.39746,0.00116,5.78141
5.1,6.75786,0.67505,55.39746,0.00118,5.92103
5.2,6.76059,0.6904,55.39746,0.00121,6.05561
5.3,6.76255,0.69453,55.39746,0.00123,6.09186
5.4,6.7651,0.7132,55.39746,0.00125,6.25564
5.5,6.76811,0.72688,55.40752,0.00128,6.37562
5.6,6.77014,0.74535,55.40752,0.0013,6.53759
5.7,6.7725,0.77127,55.40752,0.00132,6.76495
5.8,6.77562,0.79843,55.40752,0.00135,7.00325
5.9,6.77787,0.80952,55.40752,0.00137,7.10052
6,6.78001,0.82482,55.40752,0.00139,7.23469
6.1,6.78303,0.84509,55.419,0.00142,7.41245
6.2,6.78568,0.86202,55.419,0.00144,7.56093
6.3,6.78754,0.87625,55.419,0.00146,7.68576
6.4,6.79036,0.90039,55.419,0.00149,7.89755
6.5,6.79332,0.91643,55.419,0.00151,8.03822
6.6,6.79515,0.92927,55.43227,0.00153,8.15087
6.7,6.7977,0.94821,55.43227,0.00156,8.31695
6.8,6.80097,0.97313,55.43227,0.00159,8.53557
6.9,6.80288,0.97233,55.43227,0.0016,8.52852
7,6.80504,0.99842,55.43227,0.00162,8.75735
7.1,6.80821,1.0239,55.43227,0.00165,8.98089
7.2,6.81049,1.03673,55.44079,0.00168,9.09343
7.3,6.8125,1.05891,55.44079,0.00169,9.28794
7.4,6.81538,1.07158,55.44079,0.00172,9.39911
7.5,6.81809,1.09401,55.44079,0.00175,9.59583
7.6,6.82008,1.11207,55.44079,0.00177,9.75422
7.7,6.82267,1.11484,55.44079,0.00179,9.77855
7.8,6.82569,1.1458,55.44827,0.00182,10.05009
7.9,6.82767,1.14845,55.44827,0.00184,10.07334
8,6.8301,1.16879,55.44827,0.00186,10.25171
8.1,6.8331,1.18131,55.44827,0.00189,10.36156
8.2,6.83534,1.20209,55.44827,0.00191,10.54377
8.3,6.83767,1.22716,55.44827,0.00193,10.7637
8.4,6.84048,1.25591,55.45733,0.00196,11.01589
8.5,6.84294,1.27415,55.45733,0.00198,11.17584
8.6,6.84517,1.30271,55.45733,0.002,11.42638
8.7,6.84796,1.32031,55.45733,0.00203,11.58076
8.8,6.85055,1.34424,55.45733,0.00205,11.79064
8.9,6.85265,1.35369,55.45733,0.00207,11.87352
9,6.85535,1.36878,55.46472,0.0021,12.00587
9.1,6.85795,1.38363,55.46472,0.00212,12.13616
9.2,6.86017,1.39813,55.46472,0.00214,12.26327
9.3,6.86273,1.41768,55.46472,0.00217,12.43475
9.4,6.86541,1.43512,55.46472,0.00219,12.58773
9.5,6.86768,1.46256,55.471,0.00221,12.82841
9.6,6.87018,1.49274,55.471,0.00224,13.09319
9.7,6.87297,1.50974,55.471,0.00226,13.24228
9.8,6.8752,1.53447,55.471,0.00228,13.45915
9.9,6.87765,1.55031,55.471,0.00231,13.5981
10,6.88052,1.5715,55.471,0.00233,13.78397
10.1,6.88283,1.59596,55.47633,0.00235,13.99852
10.2,6.88517,1.60346,55.47633,0.00238,14.06432
10.3,6.88808,1.62185,55.47633,0.0024,14.22557
10.4,6.89051,1.63223,55.47633,0.00243,14.31669
10.5,6.89268,1.64828,55.47633,0.00245,14.4574
10.6,6.89559,1.68434,55.47633,0.00247,14.77376
10.7,6.89819,1.71041,55.48883,0.0025,15.00242
10.8,6.90016,1.73147,55.48883,0.00252,15.18712
10.9,6.90286,1.75403,55.48883,0.00254,15.38499
11,6.90572,1.7788,55.48883,0.00257,15.60222
11.1,6.90767,1.79655,55.48883,0.00259,15.7579
11.2,6.91012,1.80706,55.48883,0.00261,15.85008
11.3,6.91312,1.82929,55.49406,0.00264,16.04515
11.4,6.91525,1.82991,55.49406,0.00266,16.05056
11.5,6.91754,1.84226,55.49406,0.00268,16.15888
11.6,6.92053,1.87116,55.49406,0.00271,16.41234
11.7,6.92299,1.89005,55.49406,0.00273,16.57809
11.8,6.92499,1.91171,55.49807,0.00275,16.76803
11.9,6.92794,1.94671,55.49807,0.00278,17.07499
12,6.93066,1.96892,55.49807,0.0028,17.26986
12.1,6.93259,1.99252,55.49807,0.00282,17.47681
12.2,6.93521,2.02009,55.49807,0.00285,17.71864
12.3,6.93822,2.03846,55.49807,0.00287,17.87975
12.4,6.94023,2.04799,55.50682,0.00289,17.96334
12.5,6.94264,2.06042,55.50682,0.00291,18.07238
12.6,6.94578,2.07893,55.50682,0.00294,18.23472
12.7,6.94789,2.08518,55.50682,0.00296,18.28954
12.8,6.95004,2.10279,55.50682,0.00298,18.44402
12.9,6.95301,2.1334,55.50682,0.00301,18.71254
13,6.95548,2.16446,55.51425,0.00304,18.98498
13.1,6.95751,2.18692,55.51425,0.00305,19.18201
13.2,6.96021,2.21995,55.51425,0.00308,19.47167
13.3,6.96307,2.24387,55.51425,0.00311,19.68152
13.4,6.96511,2.26092,55.51425,0.00313,19.831
13.5,6.96767,2.27218,55.51425,0.00315,19.92977
13.6,6.97059,2.29389,55.51802,0.00318,20.12024
13.7,6.97274,2.30466,55.51802,0.0032,20.21473
13.8,6.97511,2.31496,55.51802,0.00322,20.30499
13.9,6.9781,2.3296,55.51802,0.00325,20.43343
14,6.98043,2.36226,55.51802,0.00327,20.71988
14.1,6.98268,2.38578,55.52878,0.00329,20.92624
14.2,6.98558,2.4146,55.52878,0.00332,21.17897
14.3,6.98804,2.4474,55.52878,0.00334,21.46668
14.4,6.99026,2.46184,55.52878,0.00336,21.59335
14.5,6.99304,2.49736,55.52878,0.00339,21.90487
14.6,6.99562,2.50864,55.52878,0.00341,22.0038
14.7,6.99777,2.51848,55.53409,0.00343,22.09015
14.8,7.00038,2.53881,55.53409,0.00346,22.26846
14.9,7.00304,2.55271,55.53409,0.00348,22.3904
15,7.00527,2.56536,55.53409,0.0035,22.50132
15.1,7.00777,2.58367,55.53409,0.00353,22.66198
15.2,7.01047,2.60426,55.53409,0.00355,22.84252
15.3,7.01276,2.63226,55.54156,0.00357,23.08811
15.4,7.01523,2.65156,55.54156,0.0036,23.25746
15.5,7.01803,2.68569,55.54156,0.00362,23.55676
15.6,7.02026,2.70616,55.54156,0.00364,23.73636
15.7,7.02266,2.73641,55.54156,0.00367,24.00165
15.8,7.02555,2.75343,55.54156,0.00369,24.15098
15.9,7.02785,2.7678,55.54572,0.00371,24.27697
16,7.03017,2.77891,55.54572,0.00374,24.37446
16.1,7.03302,2.79034,55.54572,0.00376,24.47467
16.2,7.03552,2.81328,55.54572,0.00379,24.67587
16.3,7.03769,2.81681,55.54572,0.00381,24.70688
16.4,7.04045,2.84263,55.54572,0.00383,24.93333
16.5,7.04317,2.86904,55.55017,0.00386,25.16498
16.6,7.04513,2.89136,55.55017,0.00388,25.36078
16.7,7.04773,2.92805,55.55017,0.0039,25.68254
16.8,7.05062,2.94973,55.55017,0.00393,25.87275
16.9,7.05268,2.96536,55.55017,0.00395,26.00985
17,7.05503,2.98504,55.55672,0.00397,26.18247
17.1,7.05798,3.00945,55.55672,0.004,26.39656
17.2,7.06032,3.02117,55.55672,0.00402,26.49937
17.3,7.06255,3.03487,55.55672,0.00404,26.61949
17.4,7.06549,3.04585,55.55672,0.00407,26.71584
17.5,7.06794,3.0659,55.55672,0.00409,26.89168
17.6,7.07003,3.07151,55.55932,0.00411,26.94091
17.7,7.07284,3.09901,55.55932,0.00414,27.18209
17.8,7.07571,3.12064,55.55932,0.00416,27.37179
17.9,7.07762,3.13941,55.55932,0.00418,27.53648
18,7.08025,3.17214,55.55932,0.00421,27.82354
18.1,7.08332,3.20403,55.55932,0.00423,28.10326
18.2,7.08524,3.22267,55.56526,0.00425,28.26676
18.3,7.0877,3.24171,55.56526,0.00428,28.43372
18.4,7.09087,3.26646,55.56526,0.00431,28.65087
18.5,7.09293,3.27728,55.56526,0.00432,28.74572
18.6,7.09502,3.29029,55.56526,0.00434,28.85987
18.7,7.09803,3.30152,55.56526,0.00437,28.95836
18.8,7.10058,3.32373,55.57064,0.0044,29.15316
18.9,7.10254,3.33085,55.57064,0.00441,29.21559
19,7.10522,3.36401,55.57064,0.00444,29.50645
19.1,7.10814,3.38731,55.57064,0.00447,29.71087
19.2,7.11015,3.40363,55.57064,0.00449,29.85396
19.3,7.11261,3.43402,55.57457,0.00451,30.12057
19.4,7.11562,3.46154,55.57457,0.00454,30.36191
19.5,7.11778,3.47538,55.57457,0.00456,30.48335
19.6,7.12005,3.48523,55.57457,0.00458,30.56977
19.7,7.12307,3.50529,55.57457,0.00461,30.74571
19.8,7.12547,3.51051,55.57457,0.00463,30.79145
19.9,7.12761,3.52155,55.57718,0.00465,30.88833
20,7.13044,3.54184,55.57718,0.00468,31.06627
20.1,7.1331,3.55981,55.57718,0.0047,31.22392
20.2,7.13521,3.58808,55.57718,0.00472,31.47185
20.3,7.13787,3.61402,55.57718,0.00475,31.69937
20.4,7.14058,3.65524,55.57718,0.00477,32.06094
20.5,7.14271,3.68188,55.57548,0.00479,32.29455
20.6,7.14523,3.70003,55.57548,0.00481,32.45379
20.7,7.14798,3.72203,55.57548,0.00484,32.64678
20.8,7.15021,3.72672,55.57548,0.00486,32.6879
20.9,7.15266,3.74215,55.57548,0.00488,32.8232
21,7.1554,3.74859,55.57548,0.00491,32.87976
21.1,7.15778,3.76191,55.57677,0.00493,32.99659
21.2,7.16023,3.78883,55.57677,0.00496,33.2327
21.3,7.16285,3.80948,55.57677,0.00498,33.41378
21.4,7.16527,3.83829,55.57677,0.005,33.66649
21.5,7.1677,3.87044,55.57677,0.00503,33.94854
21.6,7.17048,3.90199,55.57677,0.00505,34.22526
21.7,7.17288,3.92261,55.576,0.00507,34.40612
21.8,7.17522,3.93036,55.576,0.0051,34.47408
21.9,7.17802,3.95382,55.576,0.00512,34.67985
22,7.18051,3.96801,55.576,0.00515,34.80428
22.1,7.18273,3.96378,55.576,0.00517,34.76721
22.2,7.18557,3.98745,55.57519,0.00519,34.97485
22.3,7.18811,4.00978,55.57519,0.00522,35.1707
22.4,7.19017,4.02891,55.57519,0.00524,35.33849
22.5,7.19279,4.05044,55.57519,0.00526,35.52731
22.6,7.19571,4.07932,55.57519,0.00529,35.78064
22.7,7.19767,4.10713,55.57519,0.00531,36.02454
22.8,7.20007,4.13038,55.58165,0.00533,36.22849
22.9,7.20313,4.14774,55.58165,0.00536,36.38077
23,7.20533,4.16869,55.58165,0.00538,36.56454
23.1,7.20751,4.16254,55.58165,0.0054,36.51058
23.2,7.21046,4.18839,55.58165,0.00543,36.73731
23.3,7.21302,4.19746,55.58165,0.00545,36.81683
23.4,7.21497,4.21599,55.58132,0.00547,36.97937
23.5,7.21781,4.24769,55.58132,0.0055,37.25742
23.6,7.22081,4.27401,55.58132,0.00552,37.48832
23.7,7.2226,4.30342,55.58132,0.00554,37.74627
23.8,7.22515,4.32878,55.58132,0.00556,37.96873
23.9,7.22835,4.35267,55.58132,0.00559,38.17823
24,7.23034,4.36612,55.58567,0.00561,38.29622
24.1,7.23259,4.37557,55.58567,0.00563,38.37906
24.2,7.23569,4.39988,55.58567,0.00566,38.59235
24.3,7.23802,4.40481,55.58567,0.00569,38.63554
24.4,7.24002,4.41067,55.58567,0.0057,38.68695
24.5,7.24288,4.4197,55.5928,0.00573,38.7662
24.6,7.24563,4.44551,55.5928,0.00576,38.99256
24.7,7.24751,4.46554,55.5928,0.00577,39.16827
24.8,7.25012,4.49322,55.5928,0.0058,39.41102
24.9,7.25317,4.52423,55.5928,0.00583,39.68307
25,7.25523,4.5438,55.5928,0.00585,39.8547
25.1,7.25758,4.56328,55.59465,0.00587,40.02551
25.2,7.26055,4.58843,55.59465,0.0059,40.24612
25.3,7.26287,4.59534,55.59465,0.00592,40.30679
25.4,7.26504,4.60878,55.59465,0.00594,40.42466
25.5,7.268,4.62379,55.59465,0.00597,40.55634
25.6,7.27052,4.64546,55.59465,0.00599,40.74633
25.7,7.27266,4.65751,55.60184,0.00601,40.85207
25.8,7.27543,4.68643,55.60184,0.00604,41.10573
25.9,7.27821,4.71202,55.60184,0.00606,41.33022
26,7.28035,4.71699,55.60184,0.00608,41.37375
26.1,7.2828,4.74731,55.60184,0.00611,41.63971
26.2,7.28564,4.76965,55.60184,0.00613,41.8357
26.3,7.28787,4.79581,55.60239,0.00615,42.06516
26.4,7.29027,4.81148,55.60239,0.00618,42.20257
26.5,7.293,4.82631,55.60239,0.0062,42.33268
26.6,7.29532,4.84781,55.60239,0.00622,42.52124
26.7,7.29772,4.86716,55.60239,0.00624,42.69095
26.8,7.30046,4.8809,55.60351,0.00627,42.81142
26.9,7.30289,4.89494,55.60351,0.00629,42.93465
27,7.30521,4.90885,55.60351,0.00632,43.05664
27.1,7.30789,4.93367,55.60351,0.00634,43.27432
27.2,7.31034,4.95922,55.60351,0.00636,43.49845
27.3,7.31265,4.98318,55.60351,0.00638,43.70862
27.4,7.31547,5.01071,55.60517,0.00641,43.95007
27.5,7.3179,5.03302,55.60517,0.00643,44.14576
27.6,7.32016,5.04738,55.60517,0.00646,44.27169
27.7,7.32298,5.07052,55.60517,0.00648,44.47467
27.8,7.32562,5.0786,55.60517,0.00651,44.54555
27.9,7.32775,5.09658,55.60517,0.00653,44.70325
28,7.33036,5.11709,55.611,0.00655,44.88315
28.1,7.33319,5.13157,55.611,0.00658,45.01011
28.2,7.33518,5.15267,55.611,0.0066,45.19523
28.3,7.33773,5.164,55.611,0.00662,45.29457
28.4,7.34062,5.1911,55.611,0.00665,45.53233
28.5,7.34273,5.21167,55.611,0.00667,45.71269
28.6,7.34505,5.23544,55.6214,0.00669,45.92121
28.7,7.34801,5.25805,55.6214,0.00672,46.11955
28.8,7.35045,5.27404,55.6214,0.00674,46.2598
28.9,7.35253,5.28287,55.6214,0.00676,46.33724
29,7.35529,5.28941,55.6214,0.00678,46.39461
29.1,7.35808,5.31065,55.6214,0.00681,46.58086
29.2,7.36003,5.32285,55.62971,0.00683,46.68792
29.3,7.36269,5.34011,55.62971,0.00685,46.83932
29.4,7.36575,5.36804,55.62971,0.00688,47.08427
29.5,7.36771,5.3955,55.62971,0.0069,47.32513
29.6,7.37017,5.42418,55.62971,0.00692,47.57665
29.7,7.37334,5.45293,55.62971,0.00695,47.82884
29.8,7.37541,5.46937,55.63614,0.00697,47.97311
29.9,7.37759,5.48644,55.63614,0.00699,48.12281
30,7.38067,5.49985,55.63614,0.00702,48.24041
30.1,7.38307,5.51099,55.63614,0.00705,48.33815
30.2,7.38504,5.52138,55.63614,0.00706,48.42925
30.3,7.38789,5.53748,55.63744,0.00709,48.57049
30.4,7.39068,5.56419,55.63744,0.00712,48.80479
30.5,7.39262,5.58178,55.63744,0.00713,48.95901
30.6,7.39522,5.61467,55.63744,0.00716,49.24755
30.7,7.39822,5.64609,55.63744,0.00719,49.52315
30.8,7.40022,5.66161,55.63744,0.00721,49.65922
30.9,7.40256,5.68635,55.64117,0.00723,49.87622
30.983,7.40505,5.70164,55.64117,0.00725,50.01036
30.984,7.40508,5.70289,55.64117,0.00725,50.02133
31.084,7.40809,5.72487,55.64117,0.00728,50.21407
31.184,7.41022,5.73474,55.64117,0.0073,50.30065
31.284,7.41202,5.73581,55.64117,0.00732,50.31007
31.384,7.41436,5.74852,55.64117,0.00734,50.42158
31.484,7.41686,5.75757,55.64924,0.00736,50.50094
31.584,7.41908,5.78982,55.64924,0.00738,50.78382
31.684,7.42255,5.81656,55.64924,0.00742,51.01831
31.784,7.42787,5.82656,55.64924,0.00747,51.10607
31.884,7.43456,6.01718,55.64924,0.00753,52.77801
31.984,7.4416,5.9403,55.64924,0.00759,52.10366
32.084,7.44772,6.13209,55.65395,0.00765,53.78596
32.184,7.45316,6.04295,55.65395,0.0077,53.00403
32.284,7.45837,6.19039,55.65395,0.00775,54.29734
32.384,7.46318,6.13632,55.65395,0.0078,53.82301
32.484,7.4676,6.23574,55.65395,0.00784,54.69506
32.584,7.47233,6.19728,55.65395,0.00788,54.35775
32.684,7.47719,6.30466,55.65957,0.00793,55.2996
32.784,7.4828,6.32407,55.65957,0.00798,55.4698
32.884,7.48855,6.36276,55.65957,0.00803,55.8092
32.984,7.49341,6.40481,55.65957,0.00808,56.17799
33.084,7.49822,6.43682,55.65957,0.00813,56.45876
33.184,7.5024,6.51311,55.6666,0.00816,57.12793
33.284,7.50634,6.43274,55.6666,0.0082,56.42301
33.384,7.50971,6.60086,55.6666,0.00823,57.89763
33.484,7.51332,6.45289,55.6666,0.00827,56.59975
33.584,7.51598,6.62827,55.6666,0.00829,58.13806
33.684,7.51888,6.49479,55.6666,0.00832,56.96724
33.784,7.52177,6.62759,55.66829,0.00835,58.13209
33.884,7.5241,6.58488,55.66829,0.00837,57.7575
33.984,7.52698,6.5849,55.66829,0.00839,57.7576
34.084,7.52984,6.72058,55.66829,0.00842,58.94774
34.184,7.5319,6.58834,55.66829,0.00844,57.78782
34.284,7.53383,6.71402,55.66829,0.00846,58.8902
34.384,7.53581,6.66559,55.67448,0.00848,58.46542
34.484,7.53733,6.65473,55.67448,0.00849,58.3701
34.584,7.53827,6.714,55.67448,0.0085,58.89002
34.684,7.53886,6.59933,55.67448,0.00851,57.88421
34.784,7.53926,6.72891,55.67448,0.00851,59.02078
34.884,7.53955,6.56718,55.67448,0.00851,57.60221
34.984,7.53975,6.71968,55.68069,0.00851,58.9398
35.084,7.53989,6.58457,55.68069,0.00852,57.75474
35.184,7.53996,6.68753,55.68069,0.00852,58.65779
35.284,7.54001,6.62995,55.68069,0.00852,58.15276
35.384,7.54004,6.61749,55.68069,0.00852,58.04353
35.484,7.54005,6.65269,55.6859,0.00852,58.35227
35.584,7.54005,6.54613,55.6859,0.00852,57.41755
35.684,7.54006,6.66941,55.6859,0.00852,58.49889
35.784,7.54005,6.50753,55.6859,0.00852,57.079
35.884,7.54005,6.63143,55.6859,0.00852,58.16579
35.984,7.54004,6.50559,55.6859,0.00852,57.062
36.084,7.54004,6.59159,55.68975,0.00852,57.81629
36.184,7.54004,6.57023,55.68975,0.00852,57.62899
36.284,7.54002,6.53055,55.68975,0.00852,57.2809
36.384,7.54002,6.62579,55.68975,0.00852,58.11628
36.484,7.54001,6.4939,55.68975,0.00852,56.95942
36.584,7.54,6.63267,55.68975,0.00852,58.17664
36.684,7.54,6.48794,55.69053,0.00852,56.9072
36.784,7.53998,6.57211,55.69053,0.00852,57.6454
36.884,7.53998,6.51294,55.69053,0.00852,57.12646
36.984,7.53997,6.49441,55.69053,0.00852,56.9639
37.084,7.53996,6.57072,55.69053,0.00852,57.63324
37.184,7.53996,6.44692,55.69053,0.00852,56.54733
37.284,7.53995,6.60733,55.69395,0.00852,57.95436
37.384,7.53994,6.47773,55.69395,0.00852,56.81759
37.484,7.53993,6.56859,55.69395,0.00852,57.61454
37.584,7.53992,6.53231,55.69395,0.00852,57.29632
37.684,7.53991,6.48583,55.69395,0.00852,56.8887
37.784,7.5399,6.57434,55.69921,0.00852,57.66496
37.884,7.5399,6.42087,55.69921,0.00852,56.31891
37.984,7.53989,6.5649,55.69921,0.00852,57.58219
38.084,7.53988,6.43415,55.69921,0.00852,56.43534
38.184,7.53987,6.54094,55.69921,0.00852,57.37205
38.284,7.53986,6.50223,55.69921,0.00852,57.03255
38.384,7.53985,6.46753,55.70293,0.00852,56.72814
38.484,7.53984,6.57486,55.70293,0.00852,57.66957
38.584,7.53983,6.42213,55.70293,0.00852,56.32998
38.684,7.53982,6.57113,55.70293,0.00852,57.63684
38.784,7.53981,6.43547,55.70293,0.00852,56.44697
38.884,7.5398,6.49515,55.70293,0.00852,56.97038
38.984,7.5398,6.49433,55.71046,0.00852,56.96319
39.084,7.53978,6.40733,55.71046,0.00852,56.20012
39.184,7.53977,6.56256,55.71046,0.00851,57.5617
39.284,7.53976,6.40528,55.71046,0.00851,56.18216
39.384,7.53975,6.53028,55.71046,0.00851,57.27856
39.484,7.53974,6.48815,55.71046,0.00851,56.90898
39.584,7.53974,6.4436,55.71415,0.00851,56.51824
39.684,7.53972,6.55989,55.71415,0.00851,57.53823
39.784,7.53971,6.3968,55.71415,0.00851,56.10773
39.884,7.5397,6.5348,55.71415,0.00851,57.31816
39.984,7.53969,6.44094,55.71415,0.00851,56.49489
40.084,7.53968,6.43847,55.71415,0.00851,56.47322
40.184,7.53967,6.52988,55.71365,0.00851,57.27501
40.284,7.53965,6.38901,55.71365,0.00851,56.03947
40.384,7.53964,6.537,55.71365,0.00851,57.33747
40.484,7.53963,6.44176,55.71365,0.00851,56.50214
40.584,7.53961,6.44296,55.71365,0.00851,56.51262
40.684,7.5396,6.52896,55.71535,0.00851,57.26696
40.784,7.53959,6.37589,55.71535,0.00851,55.92432
40.884,7.53958,6.53471,55.71535,0.00851,57.31744
40.984,7.53956,6.43224,55.71535,0.00851,56.41859
41.084,7.53955,6.42017,55.71535,0.00851,56.31273
41.184,7.53954,6.53322,55.71535,0.00851,57.30434
41.284,7.53952,6.37312,55.71871,0.00851,55.90002
41.384,7.53951,6.49943,55.71871,0.00851,57.00799
41.484,7.53949,6.47688,55.71871,0.00851,56.8102
41.584,7.53948,6.38197,55.71871,0.00851,55.97768
41.684,7.53946,6.53617,55.71871,0.00851,57.33025
41.784,7.53944,6.40948,55.71871,0.00851,56.21895
41.884,7.53942,6.43268,55.72048,0.00851,56.4225
41.984,7.5394,6.52045,55.72048,0.00851,57.19235
42.084,7.53938,6.37595,55.72048,0.00851,55.92491
42.184,7.53937,6.47923,55.72048,0.00851,56.83075
42.284,7.53934,6.48912,55.72048,0.00851,56.91756
42.384,7.53932,6.36372,55.72048,0.00851,55.81757
42.484,7.5393,6.49819,55.72187,0.00851,56.99709
42.584,7.53928,6.42879,55.72187,0.00851,56.38834
42.684,7.53926,6.38534,55.72187,0.00851,56.00721
42.784,7.53924,6.51692,55.72187,0.00851,57.16135
42.884,7.53921,6.36428,55.72187,0.00851,55.82252
42.984,7.53919,6.43287,55.72187,0.00851,56.4241
43.084,7.53916,6.467,55.73149,0.00851,56.72353
43.184,7.53913,6.33112,55.73149,0.00851,55.53171
43.284,7.53911,6.47882,55.73149,0.00851,56.82715
43.384,7.53908,6.40726,55.73149,0.00851,56.19953
43.484,7.53905,6.36181,55.73149,0.00851,55.80089
43.584,7.53902,6.50031,55.73709,0.00851,57.01567
43.684,7.53899,6.34829,55.73709,0.00851,55.68225
43.784,7.53896,6.41176,55.73709,0.00851,56.23897
43.884,7.53893,6.46257,55.73709,0.00851,56.68468
43.984,7.5389,6.32597,55.73709,0.00851,55.48649
44.084,7.53887,6.47225,55.73709,0.00851,56.76956
44.184,7.53883,6.38578,55.7417,0.00851,56.01107
44.284,7.5388,6.34384,55.7417,0.00851,55.64326
44.384,7.53876,6.48659,55.7417,0.00851,56.89532
44.484,7.53872,6.35069,55.7417,0.00851,55.7033
44.584,7.53868,6.41258,55.7417,0.0085,56.24618
44.684,7.53864,6.47482,55.7417,0.0085,56.79213
44.784,7.5386,6.32291,55.74761,0.0085,55.45963
44.884,7.53856,6.46815,55.74761,0.0085,56.7336
44.984,7.53851,6.41346,55.74761,0.0085,56.25392
45.084,7.53847,6.34043,55.74761,0.0085,55.61337
45.184,7.53841,6.48329,55.74761,0.0085,56.86636
45.284,7.53836,6.35685,55.74919,0.0085,55.75735
45.384,7.53831,6.37771,55.74919,0.0085,55.94035
45.484,7.53825,6.47279,55.74919,0.0085,56.77426
45.584,7.53819,6.32956,55.74919,0.0085,55.51798
45.684,7.53813,6.40804,55.74919,0.0085,56.20636
45.784,7.53805,6.46133,55.74919,0.0085,56.67381
45.884,7.53797,6.32347,55.75243,0.0085,55.46454
45.984,7.53788,6.45591,55.75243,0.0085,56.62626
46.084,7.53777,6.42793,55.75243,0.0085,56.38081
46.184,7.53765,6.32198,55.75243,0.0085,55.45147
46.284,7.53753,6.47502,55.75243,0.00849,56.7938
46.384,7.5374,6.38702,55.75243,0.00849,56.02198
46.484,7.53725,6.3349,55.75564,0.00849,55.56481
46.584,7.53709,6.46508,55.75564,0.00849,56.70666
46.684,7.53691,6.33489,55.75564,0.00849,55.56471
46.784,7.53673,6.3416,55.75564,0.00849,55.6236
46.884,7.53653,6.44805,55.75564,0.00848,56.5573
46.984,7.53631,6.31206,55.75564,0.00848,55.36448
47.084,7.53607,6.37862,55.76481,0.00848,55.94833
47.184,7.53578,6.42865,55.76481,0.00848,56.38717
47.284,7.53546,6.28576,55.76481,0.00847,55.13376
47.384,7.53511,6.3843,55.76481,0.00847,55.9981
47.484,7.53466,6.39388,55.76481,0.00847,56.08215
47.584,7.53408,6.25434,55.76481,0.00846,54.85825
47.684,7.53335,6.37424,55.77423,0.00845,55.90988
47.784,7.53243,6.31152,55.77423,0.00845,55.35973
47.884,7.53125,6.22459,55.77423,0.00844,54.59729
47.984,7.52995,6.34557,55.77423,0.00842,55.65843
48.084,7.52862,6.17725,55.77423,0.00841,54.18208
48.184,7.52748,6.27284,55.77224,0.0084,55.02049
48.284,7.52636,6.22626,55.77224,0.00839,54.61188
48.384,7.52508,6.1879,55.77224,0.00838,54.27544
48.484,7.52342,6.23895,55.77224,0.00836,54.72323
48.584,7.5215,6.11229,55.77224,0.00834,53.61222
48.684,7.51973,6.2047,55.77224,0.00833,54.42282
48.784,7.5182,6.04018,55.77629,0.00831,52.97977
48.884,7.51659,6.18453,55.77629,0.0083,54.24589
48.984,7.5145,5.97083,55.77629,0.00828,52.37152
49.084,7.51228,6.10539,55.77629,0.00826,53.55175
49.184,7.51017,5.94648,55.77629,0.00824,52.15787
49.284,7.50776,6.0149,55.77629,0.00821,52.75804
49.384,7.50486,5.94431,55.78103,0.00819,52.13883
49.484,7.50227,5.92401,55.78103,0.00816,51.96086
49.584,7.49969,5.90795,55.78103,0.00814,51.81999
49.684,7.49684,5.87696,55.78103,0.00811,51.54814
49.784,7.49463,5.82677,55.78103,0.00809,51.10793
49.884,7.49272,5.83446,55.78103,0.00807,51.17536
49.984,7.49055,5.75187,55.78415,0.00805,50.45094
50.084,7.48832,5.77279,55.78415,0.00803,50.63446
50.184,7.48648,5.72205,55.78415,0.00802,50.18934
50.284,7.48464,5.69229,55.78415,0.008,49.92839
50.384,7.48231,5.71286,55.78415,0.00798,50.10875
50.484,7.47981,5.60366,55.78415,0.00795,49.15098
50.584,7.47751,5.6571,55.79253,0.00793,49.61967
50.684,7.47478,5.56005,55.79253,0.00791,48.76841
50.784,7.47173,5.53152,55.79253,0.00788,48.5182
50.884,7.46926,5.54457,55.79253,0.00785,48.63264
50.984,7.4664,5.42428,55.79253,0.00783,47.57754
51.084,7.46328,5.47011,55.79602,0.0078,47.97957
51.184,7.46062,5.3544,55.79602,0.00777,46.96461
51.284,7.45754,5.40648,55.79602,0.00774,47.42147
51.384,7.45469,5.26162,55.79602,0.00772,46.15084
51.484,7.45238,5.38381,55.79602,0.0077,47.22262
51.584,7.44988,5.17423,55.79602,0.00767,45.38433
51.684,7.44779,5.35606,55.79773,0.00765,46.97922
51.784,7.44645,5.15804,55.79773,0.00764,45.24228
51.884,7.44549,5.28085,55.79773,0.00763,46.31954
51.984,7.44469,5.19424,55.79773,0.00762,45.55986
52.084,7.4439,5.21288,55.79773,0.00762,45.72336
52.184,7.44314,5.20541,55.79773,0.00761,45.65779
52.284,7.44233,5.1631,55.79985,0.0076,45.28667
52.384,7.44164,5.21726,55.79985,0.00759,45.76178
52.484,7.44108,5.14854,55.79985,0.00759,45.159
52.584,7.44073,5.20999,55.79985,0.00759,45.69797
52.684,7.44048,5.14308,55.79985,0.00758,45.1111
52.784,7.44034,5.20896,55.79985,0.00758,45.68892
52.884,7.44024,5.14722,55.79704,0.00758,45.14739
52.984,7.44019,5.19297,55.79704,0.00758,45.54871
53.084,7.44016,5.16145,55.79704,0.00758,45.27224
53.184,7.44014,5.17467,55.79704,0.00758,45.3882
53.284,7.44012,5.17163,55.79704,0.00758,45.36151
53.384,7.44012,5.17444,55.79711,0.00758,45.38618
53.484,7.44012,5.18516,55.79711,0.00758,45.4802
53.584,7.44012,5.17723,55.79711,0.00758,45.41067
53.684,7.44012,5.18842,55.79711,0.00758,45.50881
53.784,7.44012,5.18359,55.79711,0.00758,45.46647
53.884,7.44012,5.20742,55.79711,0.00758,45.67543
53.984,7.44013,5.16198,55.79807,0.00758,45.27692
54.084,7.44013,5.19819,55.79807,0.00758,45.59451
54.184,7.44014,5.15247,55.79807,0.00758,45.19343
54.284,7.44014,5.19869,55.79807,0.00758,45.59888
54.384,7.44015,5.1477,55.79807,0.00758,45.15159
54.484,7.44015,5.21265,55.79807,0.00758,45.72128
54.584,7.44016,5.14838,55.80817,0.00758,45.15757
54.684,7.44016,5.20741,55.80817,0.00758,45.67539
54.784,7.44017,5.14436,55.80817,0.00758,45.12231
54.884,7.44017,5.22672,55.80817,0.00758,45.84469
54.984,7.44018,5.13349,55.80817,0.00758,45.02699
55.084,7.44018,5.22073,55.80817,0.00758,45.79221
55.184,7.44019,5.13129,55.81308,0.00758,45.00769
55.284,7.4402,5.22945,55.81308,0.00758,45.86868
55.384,7.4402,5.12178,55.81308,0.00758,44.92426
55.484,7.44021,5.23043,55.81308,0.00758,45.87725
55.584,7.44021,5.12666,55.81308,0.00758,44.96704
55.684,7.44022,5.25262,55.81527,0.00758,46.07188
55.784,7.44023,5.13147,55.81527,0.00758,45.00928
55.884,7.44023,5.24855,55.81527,0.00758,46.03617
55.984,7.44024,5.1116,55.81527,0.00758,44.835
56.084,7.44024,5.23906,55.81527,0.00758,45.95296
56.184,7.44025,5.12144,55.81527,0.00758,44.92133
56.284,7.44025,5.21783,55.82126,0.00758,45.76679
56.384,7.44027,5.12565,55.82126,0.00758,44.95821
56.484,7.44027,5.21512,55.82126,0.00758,45.74294
56.584,7.44028,5.14431,55.82126,0.00758,45.12188
56.684,7.44028,5.2046,55.82126,0.00758,45.65068
56.784,7.44029,5.1609,55.82126,0.00758,45.26739
56.884,7.4403,5.1987,55.82854,0.00758,45.59894
56.984,7.4403,5.17389,55.82854,0.00758,45.38138
57.084,7.44031,5.19432,55.82854,0.00758,45.56055
57.184,7.44032,5.17041,55.82854,0.00758,45.35086
57.284,7.44032,5.18459,55.82854,0.00758,45.47523
57.384,7.44034,5.17792,55.82854,0.00758,45.41667
57.484,7.44034,5.16636,55.83451,0.00758,45.31527
57.584,7.4404,5.18476,55.83451,0.00758,45.47668
57.684,7.44053,5.16431,55.83451,0.00758,45.29731
57.784,7.44056,5.18777,55.83451,0.00758,45.50308
57.884,7.44057,5.19066,55.83451,0.00758,45.52848
57.984,7.44058,5.20124,55.83451,0.00758,45.62123
58.084,7.44059,5.19038,55.83854,0.00758,45.52596
58.184,7.44061,5.19597,55.83854,0.00758,45.57503
58.284,7.44061,5.17002,55.83854,0.00758,45.34742
58.384,7.44062,5.20141,55.83854,0.00759,45.62271
58.484,7.44063,5.14764,55.83854,0.00759,45.15111
58.584,7.44064,5.21701,55.84223,0.00759,45.75957
58.684,7.44065,5.12314,55.84223,0.00759,44.93621
58.784,7.44066,5.23779,55.84223,0.00759,45.94185
58.884,7.44067,5.10696,55.84223,0.00759,44.79425
58.984,7.44068,5.27408,55.84223,0.00759,46.26015
59.084,7.44068,5.11045,55.84223,0.00759,44.8249
59.184,7.44069,5.29782,55.84524,0.00759,46.46833
59.284,7.4407,5.10242,55.84524,0.00759,44.75446
59.384,7.44071,5.28609,55.84524,0.00759,46.36543
59.484,7.44072,5.09136,55.84524,0.00759,44.65745
59.584,7.44073,5.26266,55.84524,0.00759,46.15998
59.684,7.44074,5.10253,55.84524,0.00759,44.75541
59.784,7.44075,5.21942,55.84726,0.00759,45.78066
59.884,7.44076,5.13798,55.84726,0.00759,45.06634
59.984,7.44077,5.20135,55.84726,0.00759,45.62218
60.084,7.44079,5.18118,55.84726,0.00759,45.44525
60.184,7.44079,5.18808,55.84726,0.00759,45.50584
60.284,7.4408,5.22135,55.84726,0.00759,45.7976
60.384,7.44082,5.16715,55.85125,0.00759,45.32225
60.484,7.44083,5.25151,55.85125,0.00759,46.06213
60.584,7.44084,5.1318,55.85125,0.00759,45.01215
60.684,7.44086,5.26717,55.85125,0.00759,46.19951
60.784,7.44088,5.08635,55.85125,0.00759,44.61354
60.884,7.44089,5.27526,55.85689,0.00759,46.27045
60.984,7.44091,5.09793,55.85689,0.00759,44.7151
61.084,7.44092,5.28597,55.85689,0.00759,46.36446
61.184,7.44095,5.10987,55.85689,0.00759,44.81985
61.284,7.44096,5.29084,55.85689,0.00759,46.40711
61.384,7.44098,5.12547,55.85689,0.00759,44.95664
61.484,7.441,5.27197,55.86134,0.00759,46.24159
61.584,7.44102,5.14724,55.86134,0.00759,45.14758
61.684,7.44104,5.23976,55.86134,0.00759,45.95911
61.784,7.44106,5.16981,55.86134,0.00759,45.34558
61.884,7.44109,5.1837,55.86134,0.00759,45.4674
61.984,7.44111,5.19217,55.86134,0.00759,45.54173
62.084,7.44113,5.14477,55.86177,0.00759,45.12597
62.184,7.44115,5.23288,55.86177,0.00759,45.89873
62.284,7.44118,5.12773,55.86177,0.00759,44.97651
62.384,7.4412,5.27768,55.86177,0.00759,46.2917
62.484,7.44122,5.13801,55.86177,0.00759,45.06668
62.584,7.44125,5.30493,55.86177,0.00759,46.53071
62.684,7.44127,5.12007,55.8667,0.00759,44.90928
62.784,7.44137,5.29569,55.8667,0.00759,46.44964
62.884,7.44141,5.10741,55.8667,0.00759,44.79823
62.984,7.44144,5.28541,55.8667,0.00759,46.35947
63.084,7.44147,5.12229,55.8667,0.00759,44.92872
63.184,7.4415,5.26588,55.8667,0.00759,46.18822
63.284,7.44152,5.15392,55.86854,0.00759,45.20617
63.384,7.44155,5.24381,55.86854,0.00759,45.99464
63.484,7.44158,5.20057,55.86854,0.00759,45.61541
63.584,7.44161,5.23462,55.86854,0.00759,45.91404
63.684,7.44163,5.23824,55.86854,0.00759,45.94578
63.784,7.44166,5.19563,55.87205,0.00759,45.57204
63.884,7.4417,5.26038,55.87205,0.0076,46.13995
63.984,7.44174,5.13733,55.87205,0.0076,45.06068
64.084,7.44178,5.27053,55.87205,0.0076,46.22902
64.184,7.44182,5.10627,55.87205,0.0076,44.78823
64.284,7.44185,5.29132,55.87205,0.0076,46.41133
64.384,7.44189,5.10977,55.88176,0.0076,44.81894
64.484,7.44193,5.28152,55.88176,0.0076,46.32538
64.584,7.44197,5.1503,55.88176,0.0076,45.17439
64.684,7.44201,5.27484,55.88176,0.0076,46.26677
64.784,7.44205,5.19812,55.88176,0.0076,45.5939
64.884,7.44209,5.21828,55.88176,0.0076,45.7707
64.984,7.44213,5.2542,55.88688,0.0076,46.08574
65.084,7.44218,5.15909,55.88688,0.0076,45.25153
65.184,7.44224,5.2796,55.88688,0.0076,46.30859
65.284,7.4423,5.1145,55.88688,0.0076,44.86042
65.384,7.44237,5.29119,55.88688,0.0076,46.41018
65.484,7.44245,5.11354,55.88688,0.0076,44.85197
65.584,7.44253,5.29015,55.88723,0.0076,46.40112
65.684,7.44262,5.15019,55.88723,0.0076,45.1735
65.784,7.44272,5.27185,55.88723,0.0076,46.24054
65.884,7.44282,5.22508,55.88723,0.00761,45.83038
65.984,7.44294,5.20843,55.88723,0.00761,45.68431
66.084,7.44307,5.28487,55.88903,0.00761,46.35477
66.184,7.44323,5.14843,55.88903,0.00761,45.15799
66.284,7.44343,5.30794,55.88903,0.00761,46.55717
66.384,7.44364,5.12237,55.88903,0.00761,44.92945
66.484,7.4439,5.30157,55.88903,0.00762,46.5013
66.584,7.44424,5.12737,55.88903,0.00762,44.97335
66.684,7.44466,5.29033,55.89362,0.00762,46.40267
66.784,7.44517,5.18318,55.89362,0.00763,45.4628
66.884,7.44578,5.30408,55.89362,0.00763,46.52325
66.984,7.44643,5.23137,55.89362,0.00764,45.88555
67.084,7.44707,5.32428,55.89362,0.00765,46.70047
67.184,7.4476,5.24676,55.89362,0.00765,46.02047
67.284,7.44807,5.3303,55.89605,0.00765,46.75328
67.384,7.44844,5.23636,55.89605,0.00766,45.92927
67.484,7.44873,5.32433,55.89605,0.00766,46.70088
67.584,7.44899,5.21788,55.89605,0.00766,45.76715
67.684,7.44916,5.31895,55.89605,0.00767,46.6537
67.784,7.44924,5.2321,55.89605,0.00767,45.89188
67.884,7.44929,5.34193,55.90077,0.00767,46.85525
67.984,7.44933,5.25514,55.90077,0.00767,46.09398
68.084,7.4495,5.35723,55.90077,0.00767,46.98945
68.184,7.44972,5.262,55.90077,0.00767,46.15417
68.284,7.45,5.36655,55.90077,0.00767,47.07121
68.384,7.45026,5.26644,55.90451,0.00768,46.19311
68.484,7.45057,5.36257,55.90451,0.00768,47.03627
68.584,7.4509,5.26818,55.90451,0.00768,46.20839
68.684,7.45131,5.35284,55.90451,0.00769,46.95095
68.784,7.45179,5.26414,55.90451,0.00769,46.17297
68.884,7.45246,5.36932,55.90451,0.0077,47.09554
68.984,7.45336,5.28104,55.91114,0.0077,46.32121
69.084,7.45441,5.41061,55.91114,0.00771,47.45769
69.184,7.45546,5.33873,55.91114,0.00772,46.82719
69.284,7.45641,5.45635,55.91114,0.00773,47.85888
69.384,7.45722,5.38626,55.91114,0.00774,47.24413
69.484,7.45795,5.47892,55.91114,0.00775,48.05683
69.584,7.45867,5.39675,55.92028,0.00775,47.33609
69.684,7.45948,5.46669,55.92028,0.00776,47.94956
69.784,7.46044,5.40432,55.92028,0.00777,47.40253
69.884,7.46164,5.48652,55.92028,0.00778,48.12346
69.984,7.46294,5.39405,55.92028,0.00779,47.31246
70.084,7.46415,5.54108,55.92028,0.00781,48.60205
70.184,7.46518,5.40696,55.91999,0.00782,47.42564
70.284,7.46603,5.60693,55.91999,0.00782,49.17966
70.384,7.46683,5.42458,55.91999,0.00783,47.58022
70.484,7.46765,5.63604,55.91999,0.00784,49.43494
70.584,7.46859,5.48618,55.91999,0.00785,48.1205
70.684,7.46976,5.61758,55.91999,0.00786,49.27301
70.784,7.47112,5.55111,55.92514,0.00787,48.69002
70.884,7.47244,5.6005,55.92514,0.00788,49.12322
70.984,7.47371,5.60992,55.92514,0.0079,49.20585
71.084,7.475,5.58254,55.92514,0.00791,48.96574
71.184,7.47658,5.68612,55.92514,0.00792,49.87423
71.284,7.4787,5.60932,55.92787,0.00794,49.20057
71.384,7.48085,5.778,55.92787,0.00796,50.68013
71.484,7.48269,5.67548,55.92787,0.00798,49.7809
71.584,7.48468,5.8367,55.92787,0.008,51.19498
71.684,7.48701,5.73755,55.92787,0.00802,50.32535
71.784,7.48898,5.89951,55.92787,0.00804,51.74596
71.884,7.4904,5.74749,55.93226,0.00805,50.41253
71.984,7.4916,5.92635,55.93226,0.00806,51.9813
72.084,7.49284,5.74426,55.93226,0.00807,50.38421
72.184,7.49428,5.93988,55.93226,0.00809,52.10004
72.284,7.49573,5.78897,55.93226,0.0081,50.77637
72.384,7.49691,5.97279,55.93226,0.00811,52.38866
72.484,7.49778,5.8282,55.93939,0.00812,51.12043
72.584,7.49851,5.99758,55.93939,0.00813,52.60608
72.684,7.49914,5.86161,55.93939,0.00813,51.41351
72.784,7.49976,6.0132,55.93939,0.00814,52.7431
72.884,7.50036,5.87213,55.93939,0.00815,51.50577
72.984,7.50106,6.01926,55.93939,0.00815,52.79625
73.084,7.50183,5.87951,55.94177,0.00816,51.57052
73.184,7.50269,6.04835,55.94177,0.00817,53.05146
73.284,7.50342,5.89616,55.94177,0.00817,51.71653
73.384,7.50405,6.07321,55.94177,0.00818,53.26951
73.484,7.50447,5.89347,55.94177,0.00818,51.69295
73.584,7.50477,6.0808,55.94805,0.00819,53.33606
73.684,7.50496,5.9154,55.94805,0.00819,51.88526
73.784,7.50506,6.0679,55.94805,0.00819,53.22287
73.884,7.50513,5.96029,55.94805,0.00819,52.27906
73.984,7.50517,6.01026,55.94805,0.00819,52.7173
74.084,7.5052,6.00527,55.94805,0.00819,52.67358
74.184,7.50522,5.95713,55.95222,0.00819,52.25136
74.284,7.50523,6.04773,55.95222,0.00819,53.04596
74.384,7.50524,5.92424,55.95222,0.00819,51.96282
74.484,7.50525,6.07197,55.95222,0.00819,53.25856
74.584,7.50526,5.90635,55.95222,0.00819,51.80593
74.684,7.50526,6.08116,55.95222,0.00819,53.33922
74.784,7.50526,5.93587,55.95713,0.00819,52.06488
74.884,7.50526,6.05306,55.95713,0.00819,53.09278
74.984,7.50526,5.9796,55.95713,0.00819,52.44838
75.084,7.50526,6.00465,55.95713,0.00819,52.6681
75.184,7.50525,6.02521,55.95713,0.00819,52.84848
75.284,7.50525,5.9406,55.95713,0.00819,52.10631
75.384,7.50525,6.05673,55.95856,0.00819,53.12491
75.484,7.50525,5.89914,55.95856,0.00819,51.74264
75.584,7.50525,6.06456,55.95856,0.00819,53.19358
75.684,7.50525,5.8997,55.95856,0.00819,51.74756
75.784,7.50524,6.00186,55.95856,0.00819,52.64368
75.884,7.50525,5.94749,55.96266,0.00819,52.16677
75.984,7.50524,6.00506,55.96266,0.00819,52.6717
76.084,7.50524,6.02441,55.96266,0.00819,52.84141
76.184,7.50524,5.95222,55.96266,0.00819,52.20826
76.284,7.50524,6.06994,55.96266,0.00819,53.24084
76.384,7.50523,5.90131,55.96266,0.00819,51.7617
76.484,7.50523,6.06184,55.96725,0.00819,53.16976
76.584,7.50523,5.912,55.96725,0.00819,51.85551
76.684,7.50523,6.02213,55.96725,0.00819,52.82141
76.784,7.50523,5.97196,55.96725,0.00819,52.38142
76.884,7.50522,5.95777,55.96725,0.00819,52.25691
76.984,7.50522,6.04413,55.96725,0.00819,53.0144
77.084,7.50522,5.91784,55.97025,0.00819,51.90668
77.184,7.50522,6.08428,55.97025,0.00819,53.36659
77.284,7.50521,5.91869,55.97025,0.00819,51.91417
77.384,7.50521,6.07411,55.97025,0.00819,53.2774
77.484,7.50521,5.95871,55.97025,0.00819,52.26522
77.584,7.50521,6.00325,55.97025,0.00819,52.65588
77.684,7.5052,6.00291,55.97156,0.00819,52.65288
77.784,7.5052,5.92136,55.97156,0.00819,51.93758
77.884,7.5052,6.03636,55.97156,0.00819,52.94622
77.984,7.50519,5.88424,55.97156,0.00819,51.61198
78.084,7.50519,6.05229,55.97156,0.00819,53.08603
78.184,7.50519,5.90476,55.97156,0.00819,51.79199
78.284,7.50518,6.04161,55.97565,0.00819,52.99235
78.384,7.50518,5.96453,55.97565,0.00819,52.31619
78.484,7.50518,5.99814,55.97565,0.00819,52.61099
78.584,7.50518,6.03082,55.97565,0.00819,52.89768
78.684,7.50517,5.95136,55.97565,0.00819,52.20071
78.784,7.50517,6.07587,55.98069,0.00819,53.29283
78.884,7.50517,5.90682,55.98069,0.00819,51.81006
78.984,7.50516,6.06793,55.98069,0.00819,53.22316
79.084,7.50516,5.89265,55.98069,0.00819,51.68574
79.184,7.50516,6.0521,55.98069,0.00819,53.0843
79.284,7.50516,5.91567,55.98069,0.00819,51.8877
79.384,7.50515,6.02989,55.98841,0.00819,52.88955
79.484,7.50515,5.9709,55.98841,0.00819,52.37212
79.584,7.50515,6.00847,55.98841,0.00819,52.70167
79.684,7.50514,6.01562,55.98841,0.00819,52.76437
79.784,7.50514,5.97087,55.98841,0.00819,52.37182
79.884,7.50513,6.04972,55.98841,0.00819,53.0634
79.984,7.50513,5.91712,55.99276,0.00819,51.90036
80.084,7.50513,6.05403,55.99276,0.00819,53.10129
80.184,7.50513,5.87421,55.99276,0.00819,51.52403
80.284,7.50513,6.04845,55.99276,0.00819,53.05228
80.384,7.50512,5.86436,55.99276,0.00819,51.43759
80.484,7.50512,6.0407,55.99276,0.00819,52.98431
80.584,7.50512,5.89107,56.00003,0.00819,51.67188
80.684,7.50511,6.03703,56.00003,0.00819,52.9521
80.784,7.50511,5.94631,56.00003,0.00819,52.15641
80.884,7.50511,6.00322,56.00003,0.00819,52.65557
80.984,7.5051,5.99538,56.00003,0.00819,52.58679
81.084,7.5051,5.94976,56.00003,0.00819,52.18669
81.184,7.5051,6.02923,56.00633,0.00819,52.88374
81.284,7.5051,5.89766,56.00633,0.00819,51.72968
81.384,7.50509,6.0295,56.00633,0.00819,52.88607
81.484,7.50509,5.86466,56.00633,0.00819,51.44022
81.584,7.50509,6.04744,56.00633,0.00819,53.04345
81.684,7.50508,5.87441,56.01383,0.00819,51.52575
81.784,7.50508,6.05337,56.01383,0.00819,53.09544
81.884,7.50507,5.90945,56.01383,0.00819,51.83307
81.984,7.50507,6.03362,56.01383,0.00819,52.92221
82.084,7.50507,5.94258,56.01383,0.00819,52.12373
82.184,7.50507,5.96916,56.01383,0.00819,52.3568
82.284,7.50506,5.98054,56.02003,0.00819,52.45665
82.384,7.50506,5.9224,56.02003,0.00819,51.94672
82.484,7.50506,6.0092,56.02003,0.00819,52.70807
82.584,7.50505,5.88826,56.02003,0.00819,51.64725
82.684,7.50505,6.04386,56.02003,0.00819,53.01205
82.784,7.50505,5.86887,56.02003,0.00819,51.47714
82.884,7.50504,6.06014,56.02332,0.00819,53.15481
82.984,7.50503,5.89501,56.02332,0.00819,51.70643
83.084,7.50503,6.052,56.02332,0.00819,53.08346
83.184,7.50503,5.92539,56.02332,0.00819,51.97292
83.284,7.50503,6.0062,56.02332,0.00819,52.68176
83.384,7.50502,5.94273,56.02619,0.00819,52.12501
83.484,7.50502,5.93788,56.02619,0.00819,52.08247
83.584,7.50501,5.98457,56.02619,0.00819,52.492
83.684,7.50502,5.89499,56.02619,0.00819,51.70627
