Repository: Mecanon/morphing_wing

File: dynamic_model/curve_fitting/flexinol_isobaric_50MPa.csv (part 21 of 95)
Test : Start of hold value,50,MPa,,,
,,,,,
Time,Extension,Load,Temperature: Chamber 3119-600 1 1,Tensile strain (Extension),Tensile stress
(s),(mm),(N),(C),(mm/mm),(MPa)
1609.484,7.75297,6.50857,56.57424,0.01051,57.08811
1609.584,7.75285,6.47993,56.74546,0.01051,56.83688
1609.684,7.75271,6.51779,56.74546,0.01051,57.16895
1609.784,7.75256,6.51649,56.74546,0.01051,57.15758
1609.884,7.7524,6.51361,56.74546,0.01051,57.13234
1609.984,7.75222,6.52162,56.74546,0.01051,57.20257
1610.084,7.752,6.47846,56.74546,0.01051,56.82402
1610.184,7.75173,6.51343,56.86742,0.0105,57.13076
1610.284,7.75142,6.45042,56.86742,0.0105,56.57809
1610.384,7.75103,6.52257,56.86742,0.0105,57.2109
1610.484,7.75052,6.44219,56.86742,0.01049,56.50585
1610.584,7.74986,6.52944,56.86742,0.01049,57.2712
1610.684,7.74902,6.4572,56.86742,0.01048,56.63758
1610.784,7.74804,6.5367,56.9957,0.01047,57.33486
1610.884,7.74696,6.45766,56.9957,0.01046,56.64155
1610.984,7.74593,6.51868,56.9957,0.01045,57.17684
1611.084,7.74486,6.44626,56.9957,0.01044,56.54161
1611.184,7.7438,6.46837,56.9957,0.01043,56.73555
1611.284,7.74248,6.4507,57.19352,0.01042,56.5805
1611.384,7.74094,6.37425,57.19352,0.0104,55.90993
1611.484,7.7393,6.41866,57.19352,0.01039,56.29947
1611.584,7.73782,6.43155,57.19352,0.01037,56.41253
1611.684,7.73657,6.39524,57.19352,0.01036,56.0941
1611.784,7.73514,6.36988,57.19352,0.01035,55.87165
1611.884,7.73363,6.34843,57.32887,0.01033,55.68346
1611.984,7.73195,6.3702,57.32887,0.01032,55.87444
1612.084,7.73048,6.41226,57.32887,0.0103,56.24337
1612.184,7.72912,6.33092,57.32887,0.01029,55.52991
1612.284,7.72768,6.29774,57.32887,0.01028,55.23893
1612.384,7.72622,6.36461,57.32887,0.01026,55.82542
1612.484,7.72414,6.24866,57.46497,0.01024,54.80841
1612.584,7.72249,6.28941,57.46497,0.01023,55.16581
1612.684,7.72053,6.24989,57.46497,0.01021,54.81921
1612.784,7.71906,6.20865,57.46497,0.0102,54.45742
1612.884,7.71698,6.2858,57.46497,0.01018,55.13417
1612.984,7.71494,6.21909,57.46497,0.01016,54.549
1613.084,7.71288,6.18277,57.60089,0.01014,54.23045
1613.184,7.71076,6.20113,57.60089,0.01012,54.39148
1613.284,7.70857,6.23496,57.60089,0.0101,54.68819
1613.384,7.70592,6.16232,57.60089,0.01007,54.05105
1613.484,7.70415,6.07074,57.60089,0.01006,53.2478
1613.584,7.7016,6.12404,57.60089,0.01003,53.71531
1613.684,7.69914,6.0916,57.81655,0.01001,53.43082
1613.784,7.69657,6.02557,57.81655,0.00999,52.85161
1613.884,7.6942,6.07721,57.81655,0.00996,53.30457
1613.984,7.69166,6.06137,57.81655,0.00994,53.16559
1614.084,7.68905,6.00837,57.81655,0.00991,52.70075
1614.184,7.68695,5.9618,57.96456,0.0099,52.2923
1614.284,7.68447,5.98026,57.96456,0.00987,52.45422
1614.384,7.6826,6.01388,57.96456,0.00985,52.74907
1614.484,7.68062,5.98779,57.96456,0.00984,52.52025
1614.584,7.6786,5.89345,57.96456,0.00982,51.69274
1614.684,7.67635,5.93995,57.96456,0.0098,52.10061
1614.784,7.67334,5.89072,58.11111,0.00977,51.6688
1614.884,7.67136,5.81034,58.11111,0.00975,50.96383
1614.984,7.66814,5.83836,58.11111,0.00972,51.20959
1615.084,7.66575,5.89679,58.11111,0.0097,51.7221
1615.184,7.66259,5.84374,58.11111,0.00967,51.25674
1615.284,7.65939,5.77212,58.11111,0.00964,50.62859
1615.384,7.65651,5.71308,58.33306,0.00961,50.11068
1615.484,7.65322,5.72985,58.33306,0.00958,50.25775
1615.584,7.6503,5.72411,58.33306,0.00955,50.20746
1615.684,7.64708,5.62014,58.33306,0.00952,49.29555
1615.784,7.64469,5.58503,58.33306,0.0095,48.98753
1615.884,7.6417,5.59115,58.33306,0.00947,49.04127
1615.984,7.63971,5.61865,58.48115,0.00945,49.28246
1616.084,7.6379,5.62458,58.48115,0.00944,49.33446
1616.184,7.63612,5.58737,58.48115,0.00942,49.00808
1616.284,7.63491,5.53878,58.48115,0.00941,48.58186
1616.384,7.63322,5.57333,58.48115,0.00939,48.88494
1616.484,7.63243,5.64332,58.48115,0.00938,49.49885
1616.584,7.63101,5.58748,58.62872,0.00937,49.00902
1616.684,7.63003,5.5128,58.62872,0.00936,48.35404
1616.784,7.62853,5.58549,58.62872,0.00935,48.99161
1616.884,7.62688,5.56909,58.62872,0.00933,48.84773
1616.984,7.62565,5.48228,58.62872,0.00932,48.08628
1617.084,7.62406,5.53382,58.85879,0.00931,48.53834
1617.184,7.62327,5.58157,58.85879,0.0093,48.95719
1617.284,7.62171,5.52954,58.85879,0.00928,48.50081
1617.384,7.62075,5.5254,58.85879,0.00927,48.46449
1617.484,7.61907,5.56727,58.85879,0.00926,48.83176
1617.584,7.618,5.57822,58.85879,0.00925,48.92784
1617.684,7.61688,5.54836,59.01901,0.00924,48.66591
1617.784,7.61578,5.50599,59.01901,0.00923,48.29424
1617.884,7.61522,5.46179,59.01901,0.00922,47.90657
1617.984,7.61418,5.49276,59.01901,0.00921,48.17824
1618.084,7.61357,5.57222,59.01901,0.00921,48.87518
1618.184,7.61243,5.51853,59.01901,0.0092,48.40424
1618.284,7.61146,5.46309,59.17874,0.00919,47.91794
1618.384,7.61051,5.49426,59.17874,0.00918,48.19136
1618.484,7.60933,5.54045,59.17874,0.00917,48.5965
1618.584,7.60883,5.54174,59.17874,0.00916,48.60785
1618.684,7.60776,5.51349,59.17874,0.00915,48.36003
1618.784,7.60731,5.56087,59.33401,0.00915,48.77567
1618.884,7.6064,5.55298,59.33401,0.00914,48.70643
1618.984,7.60564,5.47696,59.33401,0.00913,48.0396
1619.084,7.60473,5.55612,59.33401,0.00912,48.73394
1619.184,7.60341,5.52227,59.33401,0.00911,48.43708
1619.284,7.60268,5.44147,59.33401,0.0091,47.72835
1619.384,7.60133,5.50291,59.57204,0.00909,48.26725
1619.484,7.60086,5.55193,59.57204,0.00909,48.6972
1619.584,7.59998,5.50169,59.57204,0.00908,48.25657
1619.684,7.59949,5.54477,59.57204,0.00907,48.6344
1619.784,7.59889,5.59726,59.57204,0.00907,49.09482
1619.884,7.59826,5.52357,59.57204,0.00906,48.44849
1619.984,7.59788,5.53245,59.73782,0.00906,48.52638
1620.084,7.59706,5.56041,59.73782,0.00905,48.77162
1620.184,7.59671,5.54731,59.73782,0.00905,48.6567
1620.284,7.5959,5.50538,59.73782,0.00904,48.28889
1620.384,7.59549,5.51382,59.73782,0.00904,48.36297
1620.484,7.59482,5.56167,59.73782,0.00903,48.78266
1620.584,7.59429,5.58965,59.90469,0.00903,49.02805
1620.684,7.59382,5.59069,59.90469,0.00902,49.03722
1620.784,7.59324,5.58147,59.90469,0.00902,48.95628
1620.884,7.59301,5.55835,59.90469,0.00901,48.75355
1620.984,7.59257,5.58477,59.90469,0.00901,48.98527
1621.084,7.59242,5.62188,59.90469,0.00901,49.31073
1621.184,7.59209,5.65031,60.1612,0.00901,49.56011
1621.284,7.59188,5.65973,60.1612,0.009,49.64278
1621.384,7.59171,5.62362,60.1612,0.009,49.32603
1621.484,7.59142,5.59353,60.1612,0.009,49.06213
1621.584,7.59135,5.5671,60.1612,0.009,48.83032
1621.684,7.59106,5.6156,60.33075,0.009,49.25568
1621.784,7.59097,5.70329,60.33075,0.009,50.02485
1621.884,7.59072,5.68628,60.33075,0.00899,49.87559
1621.984,7.59051,5.66241,60.33075,0.00899,49.66626
1622.084,7.59035,5.64032,60.33075,0.00899,49.47253
1622.184,7.59,5.68813,60.33075,0.00899,49.89184
1622.284,7.58991,5.75751,60.50295,0.00899,50.50045
1622.384,7.58948,5.70706,60.50295,0.00898,50.05786
1622.484,7.58935,5.66382,60.50295,0.00898,49.67863
1622.584,7.58892,5.6526,60.50295,0.00898,49.58025
1622.684,7.5886,5.66618,60.50295,0.00897,49.69935
1622.784,7.58828,5.75634,60.50295,0.00897,50.49012
1622.884,7.58769,5.7099,60.75822,0.00896,50.08284
1622.984,7.58745,5.66625,60.75822,0.00896,49.69997
1623.084,7.58668,5.73543,60.75822,0.00895,50.30677
1623.184,7.5864,5.82462,60.75822,0.00895,51.08905
1623.284,7.58573,5.75777,60.75822,0.00895,50.50268
1623.384,7.58531,5.70901,60.75822,0.00894,50.07497
1623.484,7.58488,5.80663,60.92472,0.00894,50.93129
1623.584,7.58434,5.75932,60.92472,0.00893,50.51624
1623.684,7.58409,5.67748,60.92472,0.00893,49.79841
1623.784,7.58359,5.75973,60.92472,0.00893,50.51989
1623.884,7.58339,5.77591,60.92472,0.00892,50.66182
1623.984,7.58293,5.73795,60.92472,0.00892,50.32884
1624.084,7.58259,5.82903,61.09086,0.00892,51.12775
1624.184,7.5822,5.78121,61.09086,0.00891,50.70831
1624.284,7.58159,5.78775,61.09086,0.00891,50.76562
1624.384,7.58118,5.88569,61.09086,0.0089,51.62471
1624.484,7.58012,5.79469,61.09086,0.00889,50.82653
1624.584,7.57945,5.80516,61.26033,0.00889,50.9184
1624.684,7.57818,5.82515,61.26033,0.00888,51.09372
1624.784,7.57734,5.75025,61.26033,0.00887,50.43677
1624.884,7.5764,5.78641,61.26033,0.00886,50.75389
1624.984,7.57537,5.8108,61.26033,0.00885,50.9678
1625.084,7.57474,5.74368,61.26033,0.00884,50.37914
1625.184,7.5734,5.78024,61.51696,0.00883,50.69975
1625.284,7.57272,5.85863,61.51696,0.00882,51.38735
1625.384,7.57112,5.8404,61.51696,0.00881,51.22747
1625.484,7.5703,5.79024,61.51696,0.0088,50.78753
1625.584,7.56894,5.78631,61.51696,0.00879,50.753
1625.684,7.5676,5.77024,61.51696,0.00878,50.61208
1625.784,7.56656,5.76911,61.67882,0.00877,50.60212
1625.884,7.56501,5.78953,61.67882,0.00875,50.78129
1625.984,7.56395,5.83232,61.67882,0.00874,51.15659
1626.084,7.56176,5.74145,61.67882,0.00872,50.35951
1626.184,7.56046,5.6803,61.67882,0.00871,49.82317
1626.284,7.55856,5.75959,61.67882,0.00869,50.5187
1626.384,7.55685,5.70097,61.83754,0.00868,50.00445
1626.484,7.55504,5.67286,61.83754,0.00866,49.75789
1626.584,7.55287,5.72653,61.83754,0.00864,50.22869
1626.684,7.55172,5.73221,61.83754,0.00863,50.27849
1626.784,7.54992,5.67983,61.83754,0.00861,49.81907
1626.884,7.54882,5.67875,62.09313,0.0086,49.8096
1626.984,7.5469,5.69373,62.09313,0.00858,49.94096
1627.084,7.54558,5.69788,62.09313,0.00857,49.97734
1627.184,7.54403,5.70174,62.09313,0.00855,50.01124
1627.284,7.54251,5.66123,62.09313,0.00854,49.65595
1627.384,7.54187,5.68573,62.09313,0.00853,49.87082
1627.484,7.54061,5.66523,62.26479,0.00852,49.69101
1627.584,7.54001,5.63028,62.26479,0.00852,49.38445
1627.684,7.53873,5.62941,62.26479,0.00851,49.37682
1627.784,7.53792,5.66001,62.26479,0.0085,49.64519
1627.884,7.537,5.72521,62.26479,0.00849,50.21708
1627.984,7.53609,5.67526,62.26479,0.00848,49.77896
1628.084,7.5356,5.60419,62.43801,0.00848,49.15556
1628.184,7.53461,5.6492,62.43801,0.00847,49.55037
1628.284,7.53418,5.70424,62.43801,0.00846,50.03317
1628.384,7.53317,5.61172,62.43801,0.00845,49.22166
1628.484,7.5325,5.63133,62.43801,0.00845,49.39366
1628.584,7.53162,5.70539,62.43801,0.00844,50.04326
1628.684,7.53057,5.64284,62.68812,0.00843,49.49461
1628.784,7.52995,5.64614,62.68812,0.00842,49.52356
1628.884,7.52886,5.68657,62.68812,0.00841,49.87814
1628.984,7.52845,5.66561,62.68812,0.00841,49.6943
1629.084,7.52753,5.64017,62.68812,0.0084,49.47118
1629.184,7.52711,5.68467,62.85376,0.0084,49.8615
1629.284,7.52645,5.68239,62.85376,0.00839,49.8415
1629.384,7.52584,5.61438,62.85376,0.00838,49.24498
1629.484,7.52535,5.6225,62.85376,0.00838,49.31625
1629.584,7.52452,5.6658,62.85376,0.00837,49.696
1629.684,7.52406,5.72509,62.85376,0.00837,50.21601
1629.784,7.52313,5.71111,63.016,0.00836,50.09338
1629.884,7.52259,5.64693,63.016,0.00835,49.53053
1629.984,7.52175,5.66376,63.016,0.00835,49.67807
1630.084,7.52117,5.69156,63.016,0.00834,49.92194
1630.184,7.52051,5.7175,63.016,0.00833,50.14943
1630.284,7.5198,5.72794,63.016,0.00833,50.24101
1630.384,7.51942,5.71595,63.17584,0.00832,50.13591
1630.484,7.5187,5.67908,63.17584,0.00832,49.8125
1630.584,7.51836,5.64884,63.17584,0.00831,49.54722
1630.684,7.51767,5.70902,63.17584,0.00831,50.07509
1630.784,7.51708,5.75781,63.17584,0.0083,50.50302
1630.884,7.51644,5.72495,63.17584,0.0083,50.21481
1630.984,7.51531,5.7068,63.42178,0.00829,50.05563
1631.084,7.51467,5.72114,63.42178,0.00828,50.18139
1631.184,7.51336,5.75309,63.42178,0.00827,50.46161
1631.284,7.51276,5.74191,63.42178,0.00826,50.36356
1631.384,7.51169,5.69839,63.42178,0.00825,49.98185
1631.484,7.51095,5.76139,63.42178,0.00824,50.53441
1631.584,7.51023,5.72937,63.58339,0.00824,50.25357
1631.684,7.50917,5.69292,63.58339,0.00823,49.9339
1631.784,7.50854,5.75583,63.58339,0.00822,50.48566
1631.884,7.507,5.71931,63.58339,0.00821,50.16534
1631.984,7.50629,5.66036,63.58339,0.0082,49.64827
1632.084,7.50492,5.71645,63.74443,0.00819,50.14023
1632.184,7.5043,5.78541,63.74443,0.00818,50.74509
1632.284,7.50343,5.71705,63.74443,0.00817,50.14555
1632.384,7.50276,5.71284,63.74443,0.00817,50.10858
1632.484,7.50217,5.77926,63.74443,0.00816,50.69117
1632.584,7.50138,5.77299,63.74443,0.00815,50.6362
1632.684,7.50084,5.73999,63.9861,0.00815,50.34671
1632.784,7.49984,5.69998,63.9861,0.00814,49.99581
1632.884,7.49909,5.68659,63.9861,0.00813,49.87839
1632.984,7.49797,5.70482,63.9861,0.00812,50.03822
1633.084,7.49698,5.71089,63.9861,0.00811,50.09151
1633.184,7.49615,5.71214,63.9861,0.00811,50.10244
1633.284,7.49516,5.7126,64.14676,0.0081,50.10648
1633.384,7.4947,5.71677,64.14676,0.00809,50.14307
1633.484,7.49405,5.72484,64.14676,0.00809,50.21381
1633.584,7.49363,5.75274,64.14676,0.00808,50.45855
1633.684,7.49318,5.77498,64.14676,0.00808,50.65367
1633.784,7.49262,5.78084,64.14676,0.00807,50.70501
1633.884,7.49222,5.75429,64.30331,0.00807,50.47215
1633.984,7.49144,5.72151,64.30331,0.00806,50.18468
1634.084,7.49102,5.68343,64.30331,0.00806,49.85062
1634.184,7.49011,5.7176,64.30331,0.00805,50.15034
1634.284,7.48972,5.80068,64.30331,0.00805,50.8791
1634.384,7.48893,5.78551,64.53447,0.00804,50.74602
1634.484,7.48834,5.73803,64.53447,0.00803,50.32957
1634.584,7.4879,5.77207,64.53447,0.00803,50.62812
1634.684,7.48723,5.79526,64.53447,0.00802,50.83148
1634.784,7.48698,5.76019,64.53447,0.00802,50.52391
1634.884,7.48632,5.7427,64.53447,0.00801,50.37046
1634.984,7.48605,5.80958,64.69003,0.00801,50.95713
1635.084,7.48544,5.77272,64.69003,0.00801,50.63386
1635.184,7.48494,5.70716,64.69003,0.008,50.05877
1635.284,7.48436,5.79109,64.69003,0.008,50.79491
1635.384,7.48344,5.80016,64.69003,0.00799,50.8745
1635.484,7.48284,5.75243,64.69003,0.00798,50.45583
1635.584,7.48168,5.76539,64.842,0.00797,50.56952
1635.684,7.48111,5.84517,64.842,0.00796,51.26926
1635.784,7.48006,5.8095,64.842,0.00795,50.95639
1635.884,7.47944,5.72614,64.842,0.00795,50.22529
1635.984,7.47858,5.75237,64.842,0.00794,50.45531
1636.084,7.47769,5.78166,64.842,0.00793,50.71222
1636.184,7.47678,5.79627,64.98826,0.00792,50.84036
1636.284,7.47528,5.76517,64.98826,0.00791,50.56756
1636.384,7.47398,5.74148,64.98826,0.0079,50.35984
1636.484,7.4722,5.7437,64.98826,0.00788,50.37926
1636.584,7.47059,5.75116,64.98826,0.00787,50.44469
1636.684,7.46943,5.75654,65.20282,0.00786,50.4919
1636.784,7.46793,5.73609,65.20282,0.00784,50.31249
1636.884,7.46684,5.67876,65.20282,0.00783,49.80972
1636.984,7.46508,5.69888,65.20282,0.00781,49.98616
1637.084,7.46392,5.71589,65.20282,0.0078,50.13538
1637.184,7.46242,5.70317,65.20282,0.00779,50.02377
1637.284,7.46137,5.70698,65.34535,0.00778,50.05718
1637.384,7.4599,5.63158,65.34535,0.00777,49.39587
1637.484,7.45834,5.59186,65.34535,0.00775,49.04744
1637.584,7.45673,5.60335,65.34535,0.00774,49.14822
1637.684,7.45517,5.625,65.34535,0.00772,49.33815
1637.784,7.45404,5.666,65.34535,0.00771,49.69773
1637.884,7.45259,5.65699,65.48669,0.0077,49.61869
1637.984,7.45116,5.66949,65.48669,0.00768,49.72835
1638.084,7.44928,5.62279,65.48669,0.00767,49.31872
1638.184,7.4475,5.56812,65.48669,0.00765,48.83926
1638.284,7.44649,5.51152,65.48669,0.00764,48.34281
1638.384,7.44552,5.52494,65.48669,0.00763,48.46052
1638.484,7.44492,5.52088,65.70084,0.00763,48.42486
1638.584,7.44423,5.54336,65.70084,0.00762,48.62202
1638.684,7.44358,5.54336,65.70084,0.00761,48.62209
1638.784,7.44301,5.54788,65.70084,0.00761,48.66173
1638.884,7.44236,5.54631,65.70084,0.0076,48.64796
1638.984,7.44195,5.56942,65.70084,0.0076,48.85063
1639.084,7.44131,5.59695,65.84041,0.00759,49.09206
1639.184,7.44101,5.64666,65.84041,0.00759,49.52808
1639.284,7.44048,5.60677,65.84041,0.00758,49.17827
1639.384,7.44028,5.5619,65.84041,0.00758,48.78469
1639.484,7.4399,5.53836,65.84041,0.00758,48.57821
1639.584,7.43966,5.57318,65.84041,0.00758,48.88364
1639.684,7.43945,5.6451,65.97765,0.00757,49.51442
1639.784,7.43915,5.62379,65.97765,0.00757,49.32749
1639.884,7.43905,5.58752,65.97765,0.00757,49.00938
1639.984,7.43877,5.61217,65.97765,0.00757,49.22561
1640.084,7.4387,5.6675,65.97765,0.00757,49.71094
1640.184,7.43848,5.70321,66.17814,0.00756,50.02416
1640.284,7.43835,5.67337,66.17814,0.00756,49.76243
1640.384,7.43821,5.62483,66.17814,0.00756,49.33661
1640.484,7.43801,5.67169,66.17814,0.00756,49.74763
1640.584,7.43794,5.7246,66.17814,0.00756,50.21179
1640.684,7.43773,5.69291,66.17814,0.00756,49.93378
1640.784,7.43766,5.61895,66.30841,0.00756,49.28506
1640.884,7.43746,5.65342,66.30841,0.00756,49.58738
1640.984,7.43735,5.73259,66.30841,0.00755,50.28186
1641.084,7.43719,5.7242,66.30841,0.00755,50.20819
1641.184,7.43696,5.69258,66.30841,0.00755,49.93088
1641.284,7.43686,5.70988,66.30841,0.00755,50.08266
1641.384,7.43656,5.74933,66.43802,0.00755,50.42869
1641.484,7.43646,5.78396,66.43802,0.00755,50.7324
1641.584,7.43615,5.72238,66.43802,0.00754,50.19227
1641.684,7.43599,5.68167,66.43802,0.00754,49.83522
1641.784,7.4357,5.73846,66.43802,0.00754,50.33333
1641.884,7.43536,5.74978,66.43802,0.00754,50.43257
1641.984,7.43513,5.70627,66.56873,0.00753,50.05099
1642.084,7.4346,5.69455,66.56873,0.00753,49.94816
1642.184,7.43438,5.71863,66.56873,0.00753,50.15942
1642.284,7.43383,5.74802,66.56873,0.00752,50.41717
1642.384,7.43357,5.78768,66.56873,0.00752,50.76501
1642.484,7.43312,5.73001,66.75694,0.00751,50.25921
1642.584,7.43279,5.69233,66.75694,0.00751,49.9287
1642.684,7.4325,5.72338,66.75694,0.00751,50.20107
1642.784,7.4321,5.73271,66.75694,0.00751,50.2829
1642.884,7.43193,5.74887,66.75694,0.0075,50.42466
1642.984,7.43155,5.71147,66.75694,0.0075,50.09656
1643.084,7.4314,5.65545,66.88322,0.0075,49.60526
1643.184,7.43112,5.66561,66.88322,0.0075,49.69431
1643.284,7.43094,5.70755,66.88322,0.00749,50.06221
1643.384,7.43075,5.76316,66.88322,0.00749,50.54996
1643.484,7.43052,5.76553,66.88322,0.00749,50.57074
1643.584,7.43041,5.74866,66.88322,0.00749,50.42277
1643.684,7.43017,5.72834,67.00089,0.00749,50.24457
1643.784,7.43008,5.69345,67.00089,0.00749,49.93848
1643.884,7.42987,5.71603,67.00089,0.00748,50.13658
1643.984,7.42975,5.75819,67.00089,0.00748,50.50635
1644.084,7.42958,5.7755,67.00089,0.00748,50.6582
1644.184,7.42938,5.77097,67.00089,0.00748,50.61846
1644.284,7.42927,5.76019,67.173,0.00748,50.52389
1644.384,7.429,5.74723,67.173,0.00748,50.41021
1644.484,7.42887,5.72925,67.173,0.00747,50.2525
1644.584,7.42858,5.7404,67.173,0.00747,50.35036
1644.684,7.42836,5.76846,67.173,0.00747,50.59644
1644.784,7.42805,5.76566,67.28168,0.00747,50.57188
1644.884,7.42765,5.78056,67.28168,0.00746,50.70258
1644.984,7.4273,5.78493,67.28168,0.00746,50.74094
1645.084,7.42668,5.75051,67.28168,0.00745,50.43904
1645.184,7.4261,5.73531,67.28168,0.00745,50.30569
1645.284,7.42531,5.6942,67.28168,0.00744,49.94511
1645.384,7.4245,5.67641,67.3877,0.00743,49.78903
1645.484,7.42386,5.68065,67.3877,0.00743,49.82627
1645.584,7.42319,5.72498,67.3877,0.00742,50.21509
1645.684,7.42281,5.78087,67.3877,0.00742,50.70532
1645.784,7.42238,5.76253,67.3877,0.00741,50.54446
1645.884,7.42209,5.74427,67.3877,0.00741,50.38431
1645.984,7.42184,5.69946,67.55229,0.00741,49.99125
1646.084,7.42153,5.68431,67.55229,0.00741,49.85835
1646.184,7.42137,5.64426,67.55229,0.0074,49.50709
1646.284,7.42105,5.66031,67.55229,0.0074,49.64785
1646.384,7.4209,5.63756,67.55229,0.0074,49.44833
1646.484,7.42061,5.67665,67.55229,0.0074,49.79118
1646.584,7.42043,5.66474,67.65546,0.0074,49.68668
1646.684,7.42016,5.68186,67.65546,0.00739,49.83689
1646.784,7.4199,5.68525,67.65546,0.00739,49.86655
1646.884,7.41967,5.70126,67.65546,0.00739,50.00707
1646.984,7.41926,5.70349,67.65546,0.00738,50.02656
1647.084,7.41901,5.71841,67.7552,0.00738,50.15747
1647.184,7.4185,5.72155,67.7552,0.00738,50.18504
1647.284,7.41819,5.76822,67.7552,0.00737,50.59439
1647.384,7.4176,5.74142,67.7552,0.00737,50.35925
1647.484,7.41723,5.70743,67.7552,0.00737,50.06112
1647.584,7.41673,5.66062,67.7552,0.00736,49.65056
1647.684,7.41627,5.6554,67.85106,0.00736,49.60475
1647.784,7.41597,5.66975,67.85106,0.00735,49.73064
1647.884,7.41548,5.68898,67.85106,0.00735,49.89935
1647.984,7.41528,5.74341,67.85106,0.00735,50.3767
1648.084,7.41484,5.70397,67.85106,0.00734,50.03082
1648.184,7.41464,5.64885,67.85106,0.00734,49.54734
1648.284,7.41432,5.62224,68.00208,0.00734,49.31389
1648.384,7.41405,5.64025,68.00208,0.00734,49.47193
1648.484,7.41385,5.69676,68.00208,0.00733,49.96759
1648.584,7.41351,5.68811,68.00208,0.00733,49.89165
1648.684,7.41338,5.69342,68.00208,0.00733,49.93829
1648.784,7.41302,5.67802,68.00208,0.00733,49.8032
1648.884,7.41286,5.63885,68.09464,0.00732,49.45964
1648.984,7.41253,5.68023,68.09464,0.00732,49.82261
1649.084,7.41223,5.7282,68.09464,0.00732,50.24335
1649.184,7.41193,5.74407,68.09464,0.00732,50.38255
1649.284,7.41144,5.72191,68.09464,0.00731,50.18816
1649.384,7.41113,5.67233,68.18135,0.00731,49.75323
1649.484,7.4105,5.66128,68.18135,0.0073,49.65633
1649.584,7.41011,5.63869,68.18135,0.0073,49.45819
1649.684,7.40946,5.65895,68.18135,0.00729,49.63588
1649.784,7.40894,5.69218,68.18135,0.00729,49.92735
1649.884,7.40845,5.70254,68.18135,0.00728,50.01829
1649.984,7.40789,5.69799,68.30882,0.00728,49.97837
1650.084,7.40757,5.69459,68.30882,0.00728,49.94854
1650.184,7.40708,5.67742,68.30882,0.00727,49.79794
1650.284,7.40681,5.63993,68.30882,0.00727,49.46905
1650.384,7.40643,5.62935,68.30882,0.00726,49.37625
1650.484,7.40614,5.60487,68.30882,0.00726,49.16153
1650.584,7.40589,5.60211,68.39397,0.00726,49.13735
1650.684,7.40557,5.60016,68.39397,0.00726,49.12028
1650.784,7.40538,5.58337,68.39397,0.00725,48.97297
1650.884,7.40507,5.59546,68.39397,0.00725,49.07904
1650.984,7.40487,5.60062,68.39397,0.00725,49.12428
1651.084,7.40459,5.60662,68.39397,0.00725,49.17695
1651.184,7.40431,5.61557,68.47478,0.00724,49.25542
1651.284,7.40405,5.61,68.47478,0.00724,49.20654
1651.384,7.40368,5.5991,68.47478,0.00724,49.11095
1651.484,7.40339,5.5841,68.47478,0.00724,48.97936
1651.584,7.40292,5.57413,68.47478,0.00723,48.89193
1651.684,7.4025,5.55479,68.47478,0.00723,48.72228
1651.784,7.40198,5.57273,68.59278,0.00722,48.87969
1651.884,7.40144,5.60269,68.59278,0.00722,49.14241
1651.984,7.40098,5.63734,68.59278,0.00721,49.4464
1652.084,7.40045,5.58309,68.59278,0.00721,48.97051
1652.184,7.40008,5.52364,68.59278,0.0072,48.44909
1652.284,7.39971,5.52872,68.66386,0.0072,48.49366
1652.384,7.39944,5.57774,68.66386,0.0072,48.9236
1652.484,7.39923,5.62444,68.66386,0.0072,49.33323
1652.584,7.39902,5.59344,68.66386,0.00719,49.06128
1652.684,7.39891,5.52646,68.66386,0.00719,48.47386
1652.784,7.39876,5.49981,68.66386,0.00719,48.24009
1652.884,7.3987,5.5082,68.73338,0.00719,48.31362
1652.984,7.39862,5.55911,68.73338,0.00719,48.76021
1653.084,7.39855,5.57934,68.73338,0.00719,48.9376
1653.184,7.39852,5.52745,68.73338,0.00719,48.48252
1653.284,7.39847,5.49754,68.73338,0.00719,48.22014
1653.384,7.39845,5.47301,68.73338,0.00719,48.005
1653.484,7.39841,5.52904,68.79684,0.00719,48.49646
1653.584,7.3984,5.58791,68.79684,0.00719,49.01282
1653.684,7.39837,5.60341,68.79684,0.00719,49.14877
1653.784,7.39835,5.58545,68.79684,0.00719,48.99122
1653.884,7.39834,5.52466,68.79684,0.00719,48.45802
1653.984,7.39832,5.51481,68.79684,0.00719,48.3716
1654.084,7.39831,5.52289,68.88718,0.00719,48.44255
1654.184,7.3983,5.57536,68.88718,0.00719,48.90276
1654.284,7.39829,5.61197,68.88718,0.00719,49.2238
1654.384,7.39828,5.59181,68.88718,0.00719,49.04701
1654.484,7.39827,5.56288,68.88718,0.00719,48.79326
1654.584,7.39827,5.52133,68.9497,0.00719,48.42881
1654.684,7.39826,5.52198,68.9497,0.00719,48.43456
1654.784,7.39826,5.52692,68.9497,0.00719,48.47789
1654.884,7.39826,5.56542,68.9497,0.00719,48.81551
1654.984,7.39825,5.60057,68.9497,0.00719,49.12386
1655.084,7.39825,5.58659,68.9497,0.00719,49.00121
1655.184,7.39825,5.57577,69.00979,0.00719,48.90631
1655.284,7.39825,5.53252,69.00979,0.00719,48.52698
1655.384,7.39825,5.50469,69.00979,0.00719,48.28291
1655.484,7.39825,5.45895,69.00979,0.00719,47.88171
1655.584,7.39825,5.50316,69.00979,0.00719,48.26944
1655.684,7.39825,5.49619,69.00979,0.00719,48.20834
1655.784,7.39825,5.55593,69.08929,0.00719,48.73229
1655.884,7.39825,5.56923,69.08929,0.00719,48.84898
1655.984,7.39825,5.58696,69.08929,0.00719,49.00448
1656.084,7.39825,5.56967,69.08929,0.00719,48.85286
1656.184,7.39825,5.55756,69.08929,0.00719,48.74664
1656.284,7.39825,5.50507,69.08929,0.00719,48.28618
1656.384,7.39825,5.47901,69.14628,0.00719,48.0576
1656.484,7.39826,5.45593,69.14628,0.00719,47.85521
1656.584,7.39826,5.45197,69.14628,0.00719,47.82043
1656.684,7.39827,5.47179,69.14628,0.00719,47.99428
1656.784,7.39827,5.50265,69.14628,0.00719,48.26499
1656.884,7.39827,5.55243,69.20164,0.00719,48.70164
1656.984,7.39827,5.55865,69.20164,0.00719,48.75619
1657.084,7.39827,5.61829,69.20164,0.00719,49.27924
1657.184,7.39827,5.58109,69.20164,0.00719,48.95303
1657.284,7.39827,5.59715,69.20164,0.00719,49.09388
1657.384,7.39828,5.55171,69.20164,0.00719,48.69525
1657.484,7.39828,5.51285,69.27469,0.00719,48.35443
1657.584,7.39828,5.48077,69.27469,0.00719,48.07305
1657.684,7.39829,5.46783,69.27469,0.00719,47.95954
1657.784,7.39829,5.42654,69.27469,0.00719,47.5974
1657.884,7.39829,5.47973,69.27469,0.00719,48.06396
1657.984,7.39829,5.47141,69.27469,0.00719,47.99094
1658.084,7.3983,5.51713,69.31186,0.00719,48.39196
1658.184,7.3983,5.53424,69.31186,0.00719,48.54202
1658.284,7.3983,5.5659,69.31186,0.00719,48.81979
1658.384,7.3983,5.52707,69.31186,0.00719,48.47918
1658.484,7.3983,5.54017,69.31186,0.00719,48.59409
1658.584,7.39831,5.46937,69.31186,0.00719,47.97305
1658.684,7.39831,5.45615,69.35146,0.00719,47.85713
1658.784,7.39832,5.41908,69.35146,0.00719,47.53198
1658.884,7.39832,5.42674,69.35146,0.00719,47.59912
1658.984,7.39832,5.43456,69.35146,0.00719,47.66776
1659.084,7.39833,5.46088,69.35146,0.00719,47.89863
1659.184,7.39833,5.51624,69.35146,0.00719,48.38417
1659.284,7.39834,5.50378,69.38895,0.00719,48.27485
1659.384,7.39834,5.54774,69.38895,0.00719,48.66047
1659.484,7.39834,5.50518,69.38895,0.00719,48.28714
1659.584,7.39834,5.49604,69.38895,0.00719,48.207
1659.684,7.39835,5.45868,69.38895,0.00719,47.87932
1659.784,7.39836,5.43279,69.44222,0.00719,47.65222
1659.884,7.39836,5.38784,69.44222,0.00719,47.25794
1659.984,7.39836,5.42951,69.44222,0.00719,47.62341
1660.084,7.39837,5.41249,69.44222,0.00719,47.4742
1660.184,7.39837,5.47768,69.44222,0.00719,48.04594
1660.284,7.39837,5.49225,69.44222,0.00719,48.17375
1660.384,7.39838,5.52433,69.47626,0.00719,48.45517
1660.484,7.39838,5.51539,69.47626,0.00719,48.37668
1660.584,7.39838,5.5479,69.47626,0.00719,48.66187
1660.684,7.39839,5.48208,69.47626,0.00719,48.08456
1660.784,7.39838,5.48734,69.47626,0.00719,48.13065
1660.884,7.39839,5.4273,69.47626,0.00719,47.60409
1660.984,7.3984,5.40314,69.50518,0.00719,47.39218
1661.084,7.3984,5.39508,69.50518,0.00719,47.32145
1661.184,7.39841,5.3939,69.50518,0.00719,47.31106
1661.284,7.39841,5.38942,69.50518,0.00719,47.27178
1661.384,7.39842,5.4293,69.50518,0.00719,47.62159
1661.484,7.39842,5.42985,69.50518,0.00719,47.62641
1661.584,7.39842,5.46772,69.54536,0.00719,47.95856
1661.684,7.39843,5.48085,69.54536,0.00719,48.07374
1661.784,7.39843,5.49336,69.54536,0.00719,48.1835
1661.884,7.39844,5.47277,69.54536,0.00719,48.0029
1661.984,7.39844,5.48719,69.54536,0.00719,48.12934
1662.084,7.39845,5.43243,69.54536,0.00719,47.64908
1662.184,7.39845,5.42794,69.57166,0.00719,47.6097
1662.284,7.39846,5.3903,69.57166,0.00719,47.27953
1662.384,7.39846,5.38896,69.57166,0.00719,47.2678
1662.484,7.39847,5.37487,69.57166,0.00719,47.14415
1662.584,7.39847,5.40686,69.57166,0.00719,47.42478
1662.684,7.39848,5.39522,69.59235,0.00719,47.32267
1662.784,7.39848,5.44626,69.59235,0.00719,47.77039
1662.884,7.39848,5.43175,69.59235,0.00719,47.64307
1662.984,7.39849,5.45735,69.59235,0.00719,47.86761
1663.084,7.39849,5.45084,69.59235,0.00719,47.81056
1663.184,7.39851,5.45222,69.59235,0.00719,47.82261
1663.284,7.39851,5.43448,69.62281,0.00719,47.66701
1663.384,7.39851,5.45023,69.62281,0.00719,47.80516
1663.484,7.39853,5.38958,69.62281,0.00719,47.27324
1663.584,7.39852,5.39378,69.62281,0.00719,47.31003
1663.684,7.39854,5.36345,69.62281,0.00719,47.04403
1663.784,7.39854,5.35914,69.62281,0.00719,47.00621
1663.884,7.39854,5.36581,69.64292,0.00719,47.06474
1663.984,7.39855,5.37787,69.64292,0.00719,47.17048
1664.084,7.39856,5.38176,69.64292,0.00719,47.20463
1664.184,7.39857,5.38401,69.64292,0.00719,47.22431
1664.284,7.39857,5.41926,69.64292,0.00719,47.53357
1664.384,7.39858,5.3923,69.66412,0.00719,47.29703
1664.484,7.39859,5.38979,69.66412,0.00719,47.2751
1664.584,7.39859,5.37479,69.66412,0.00719,47.14351
1664.684,7.39861,5.3481,69.66412,0.00719,46.90942
1664.784,7.39861,5.32888,69.66412,0.00719,46.7408
1664.884,7.39862,5.34014,69.66412,0.00719,46.83958
1664.984,7.39862,5.32297,69.6832,0.00719,46.68893
1665.084,7.39863,5.35603,69.6832,0.00719,46.97897
1665.184,7.39863,5.34388,69.6832,0.00719,46.87239
1665.284,7.39864,5.37683,69.6832,0.00719,47.16141
1665.384,7.39865,5.39025,69.6832,0.00719,47.27911
1665.484,7.39865,5.42674,69.6832,0.00719,47.59919
1665.584,7.39866,5.39272,69.70721,0.00719,47.30074
1665.684,7.39867,5.41808,69.70721,0.00719,47.52319
1665.784,7.39868,5.37369,69.70721,0.00719,47.13388
1665.884,7.39868,5.37667,69.70721,0.00719,47.16
1665.984,7.39869,5.35039,69.70721,0.00719,46.92944
1666.084,7.3987,5.33751,69.70721,0.00719,46.81648
1666.184,7.3987,5.31221,69.71844,0.00719,46.59461
1666.284,7.39872,5.33561,69.71844,0.00719,46.79984
1666.384,7.39872,5.30944,69.71844,0.00719,46.57024
1666.484,7.39873,5.34414,69.71844,0.00719,46.87464
1666.584,7.39874,5.33673,69.71844,0.00719,46.80966
1666.684,7.39875,5.35915,69.71844,0.00719,47.00632
1666.784,7.39876,5.35566,69.72967,0.00719,46.97573
1666.884,7.39877,5.38561,69.72967,0.00719,47.23837
1666.984,7.39878,5.36293,69.72967,0.00719,47.03945
1667.084,7.39878,5.39375,69.72967,0.00719,47.30981
1667.184,7.3988,5.3611,69.72967,0.00719,47.02345
1667.284,7.3988,5.37369,69.74503,0.00719,47.13384
1667.384,7.39881,5.33144,69.74503,0.00719,46.76321
1667.484,7.39883,5.31013,69.74503,0.00719,46.57631
1667.584,7.39883,5.27874,69.74503,0.00719,46.30102
1667.684,7.39885,5.27048,69.74503,0.00719,46.22857
1667.784,7.39885,5.24805,69.74503,0.00719,46.03183
1667.884,7.39887,5.25846,69.75167,0.00719,46.12313
1667.984,7.39888,5.25106,69.75167,0.00719,46.05822
1668.084,7.3989,5.26741,69.75167,0.00719,46.20162
1668.184,7.39891,5.2906,69.75167,0.00719,46.40504
1668.284,7.39892,5.31583,69.75167,0.00719,46.62635
1668.384,7.39894,5.33229,69.75167,0.00719,46.77068
1668.484,7.39894,5.35662,69.75592,0.00719,46.98409
1668.584,7.39896,5.3512,69.75592,0.00719,46.93659
1668.684,7.39897,5.35833,69.75592,0.00719,46.99914
1668.784,7.39899,5.34378,69.75592,0.00719,46.87146
1668.884,7.399,5.31554,69.75592,0.00719,46.62382
1668.984,7.39901,5.29696,69.75592,0.00719,46.46078
1669.084,7.39904,5.26865,69.76251,0.0072,46.21249
1669.184,7.39904,5.2526,69.76251,0.0072,46.07169
1669.284,7.39907,5.24014,69.76251,0.0072,45.96244
1669.384,7.39908,5.23323,69.76251,0.0072,45.90181
1669.484,7.3991,5.24213,69.76251,0.0072,45.9799
1669.584,7.39912,5.26275,69.76251,0.0072,46.16076
1669.684,7.39913,5.27361,69.76577,0.0072,46.25605
1669.784,7.39915,5.28331,69.76577,0.0072,46.34106
1669.884,7.39916,5.29162,69.76577,0.0072,46.41394
1669.984,7.39919,5.29011,69.76577,0.0072,46.40076
1670.084,7.3992,5.29696,69.76577,0.0072,46.46081
1670.184,7.39922,5.28449,69.76614,0.0072,46.35141
1670.284,7.39925,5.27683,69.76614,0.0072,46.28429
1670.384,7.39927,5.28757,69.76614,0.0072,46.37844
1670.484,7.3993,5.26617,69.76614,0.0072,46.19073
1670.584,7.39931,5.28238,69.76614,0.0072,46.33295
1670.684,7.39934,5.25375,69.76614,0.0072,46.08183
1670.784,7.39935,5.26416,69.76637,0.0072,46.17311
1670.884,7.39937,5.23544,69.76637,0.0072,45.92117
1670.984,7.3994,5.23627,69.76637,0.0072,45.92845
1671.084,7.39941,5.20599,69.76637,0.0072,45.66286
1671.184,7.39944,5.20081,69.76637,0.0072,45.61745
1671.284,7.39946,5.18576,69.76637,0.0072,45.48547
1671.384,7.39949,5.18359,69.76446,0.0072,45.46646
1671.484,7.39952,5.17211,69.76446,0.0072,45.36575
1671.584,7.39955,5.17118,69.76446,0.0072,45.3576
1671.684,7.39958,5.19064,69.76446,0.0072,45.52829
1671.784,7.3996,5.19817,69.76446,0.0072,45.59433
1671.884,7.39964,5.22,69.76446,0.0072,45.78582
1671.984,7.39965,5.21317,69.76241,0.0072,45.72589
1672.084,7.39969,5.23711,69.76241,0.0072,45.93586
1672.184,7.39971,5.21484,69.76241,0.0072,45.74052
1672.284,7.39974,5.21256,69.76241,0.0072,45.72054
1672.384,7.39977,5.2034,69.76241,0.0072,45.64016
1672.484,7.3998,5.18322,69.75947,0.0072,45.46318
1672.584,7.39985,5.19447,69.75947,0.0072,45.56186
1672.684,7.39988,5.18194,69.75947,0.0072,45.45194
1672.784,7.39993,5.19323,69.75947,0.0072,45.55095
1672.884,7.39997,5.1821,69.75947,0.0072,45.45334
1672.984,7.40001,5.19525,69.75947,0.0072,45.56873
1673.084,7.40006,5.19234,69.75324,0.0072,45.54319
1673.184,7.40009,5.19388,69.75324,0.0072,45.55672
1673.284,7.40014,5.1982,69.75324,0.00721,45.59457
1673.384,7.40017,5.19171,69.75324,0.00721,45.53764
1673.484,7.40024,5.16891,69.75324,0.00721,45.33765
1673.584,7.4003,5.16409,69.75324,0.00721,45.29536
1673.684,7.40037,5.15686,69.75311,0.00721,45.23198
1673.784,7.40046,5.1533,69.75311,0.00721,45.20076
1673.884,7.40054,5.16088,69.75311,0.00721,45.2672
1673.984,7.40065,5.169,69.75311,0.00721,45.33844
1674.084,7.40072,5.19296,69.75311,0.00721,45.54858
1674.184,7.40083,5.20042,69.75311,0.00721,45.614
1674.284,7.4009,5.21781,69.74889,0.00721,45.7666
1674.384,7.40101,5.22038,69.74889,0.00721,45.78914
1674.484,7.40112,5.22239,69.74889,0.00721,45.80674
1674.584,7.40123,5.21259,69.74889,0.00722,45.72083
1674.684,7.4014,5.20845,69.74889,0.00722,45.68444
1674.784,7.40152,5.23682,69.73421,0.00722,45.93335
1674.884,7.40172,5.20889,69.73421,0.00722,45.68832
1674.984,7.40189,5.22614,69.73421,0.00722,45.83966
1675.084,7.40211,5.22034,69.73421,0.00722,45.78873
1675.184,7.40236,5.23237,69.73421,0.00723,45.89431
1675.284,7.40258,5.24901,69.73421,0.00723,46.04021
1675.384,7.40293,5.24325,69.7273,0.00723,45.98971
1675.484,7.40322,5.26022,69.7273,0.00723,46.13857
1675.584,7.40369,5.24677,69.7273,0.00724,46.0206
1675.684,7.40415,5.23852,69.7273,0.00724,45.94825
1675.784,7.40475,5.21847,69.7273,0.00725,45.7724
1675.884,7.40543,5.18989,69.7273,0.00726,45.52171
1675.984,7.4061,5.17304,69.71833,0.00726,45.37391
1676.084,7.4069,5.18525,69.71833,0.00727,45.48099
1676.184,7.40745,5.22146,69.71833,0.00727,45.79863
1676.284,7.40817,5.26222,69.71833,0.00728,46.15612
1676.384,7.40861,5.28615,69.71833,0.00728,46.36598
1676.484,7.40923,5.25337,69.71833,0.00729,46.07845
1676.584,7.40969,5.22234,69.70723,0.0073,45.80632
1676.684,7.41023,5.26964,69.70723,0.0073,46.22119
1676.784,7.41086,5.31976,69.70723,0.00731,46.66084
1676.884,7.4114,5.31191,69.70723,0.00731,46.59193
1676.984,7.4123,5.27719,69.70723,0.00732,46.28745
1677.084,7.41303,5.23884,69.70723,0.00733,45.95101
1677.184,7.41417,5.28574,69.68765,0.00734,46.3624
1677.284,7.41508,5.34474,69.68765,0.00735,46.8799
1677.384,7.41603,5.35718,69.68765,0.00735,46.98899
1677.484,7.41693,5.33981,69.68765,0.00736,46.8367
1677.584,7.41765,5.3196,69.68765,0.00737,46.65937
1677.684,7.4186,5.33854,69.67758,0.00738,46.82554
1677.784,7.41946,5.33277,69.67758,0.00739,46.77489
1677.884,7.42068,5.36903,69.67758,0.0074,47.09294
1677.984,7.42221,5.3932,69.67758,0.00741,47.30494
1678.084,7.42381,5.41553,69.67758,0.00743,47.50083
1678.184,7.42536,5.4147,69.67758,0.00744,47.49355
1678.284,7.4266,5.41323,69.66407,0.00745,47.48069
1678.384,7.42804,5.40119,69.66407,0.00747,47.37504
1678.484,7.42943,5.41716,69.66407,0.00748,47.51509
1678.584,7.43115,5.47684,69.66407,0.0075,48.03859
1678.684,7.4325,5.53998,69.66407,0.00751,48.59237
1678.784,7.43384,5.51795,69.66407,0.00752,48.39921
1678.884,7.43503,5.49961,69.64095,0.00753,48.23834
1678.984,7.4363,5.55161,69.64095,0.00754,48.69438
1679.084,7.43783,5.58719,69.64095,0.00756,49.00648
1679.184,7.43908,5.5867,69.64095,0.00757,49.00218
1679.284,7.44046,5.55756,69.64095,0.00758,48.7466
1679.384,7.4414,5.52591,69.64095,0.00759,48.46903
1679.484,7.44244,5.53259,69.62592,0.0076,48.52762
1679.584,7.44346,5.53159,69.62592,0.00761,48.51879
1679.684,7.44459,5.54487,69.62592,0.00762,48.63532
1679.784,7.44597,5.57827,69.62592,0.00764,48.92822
1679.884,7.44713,5.58717,69.62592,0.00765,49.00628
1679.984,7.4482,5.621,69.61028,0.00766,49.30302
1680.084,7.44885,5.62083,69.61028,0.00766,49.30153
1680.184,7.44948,5.63663,69.61028,0.00767,49.44014
1680.284,7.44999,5.66858,69.61028,0.00767,49.72042
1680.384,7.45048,5.69158,69.61028,0.00768,49.92211
1680.484,7.45098,5.69184,69.61028,0.00768,49.92439
1680.584,7.45143,5.67558,69.58508,0.00769,49.78179
1680.684,7.45203,5.6417,69.58508,0.00769,49.48462
1680.784,7.45256,5.60664,69.58508,0.0077,49.17712
1680.884,7.45327,5.64658,69.58508,0.0077,49.52743
1680.984,7.45387,5.71399,69.58508,0.00771,50.11868
1681.084,7.4545,5.71234,69.58508,0.00772,50.10421
1681.184,7.4551,5.67689,69.57488,0.00772,49.79327
1681.284,7.45554,5.6979,69.57488,0.00772,49.97752
1681.384,7.45604,5.74759,69.57488,0.00773,50.41336
1681.484,7.45634,5.69239,69.57488,0.00773,49.92925
1681.584,7.45672,5.65588,69.57488,0.00774,49.609
1681.684,7.45698,5.72751,69.57488,0.00774,50.23724
1681.784,7.45725,5.69998,69.5601,0.00774,49.99583
1681.884,7.45755,5.65459,69.5601,0.00774,49.5977
1681.984,7.45772,5.73436,69.5601,0.00775,50.29733
1682.084,7.45799,5.73824,69.5601,0.00775,50.33141
1682.184,7.45811,5.6817,69.5601,0.00775,49.83546
1682.284,7.45832,5.75135,69.5601,0.00775,50.4464
1682.384,7.45846,5.73281,69.5419,0.00775,50.28373
1682.484,7.4586,5.69553,69.5419,0.00775,49.95674
1682.584,7.45879,5.7413,69.5419,0.00776,50.35819
1682.684,7.4589,5.6889,69.5419,0.00776,49.8986
1682.784,7.45915,5.65409,69.5419,0.00776,49.59327
1682.884,7.45928,5.73149,69.51257,0.00776,50.27214
1682.984,7.45957,5.66522,69.51257,0.00776,49.6909
1683.084,7.45979,5.6571,69.51257,0.00776,49.61967
1683.184,7.46006,5.75152,69.51257,0.00777,50.44785
1683.284,7.46041,5.70079,69.51257,0.00777,50.00294
1683.384,7.46062,5.71981,69.51257,0.00777,50.16969
1683.484,7.46108,5.77717,69.49451,0.00778,50.67284
1683.584,7.46129,5.71772,69.49451,0.00778,50.15136
1683.684,7.46174,5.72543,69.49451,0.00778,50.21906
1683.784,7.46204,5.7819,69.49451,0.00779,50.71432
1683.884,7.46241,5.69647,69.49451,0.00779,49.96502
1683.984,7.46288,5.68339,69.49451,0.00779,49.85027
1684.084,7.46314,5.75449,69.47864,0.0078,50.47395
1684.184,7.46369,5.73884,69.47864,0.0078,50.33669
1684.284,7.46389,5.67694,69.47864,0.0078,49.79373
1684.384,7.46431,5.72865,69.47864,0.00781,50.24726
1684.484,7.46449,5.81563,69.47864,0.00781,51.01022
1684.584,7.46474,5.76352,69.47864,0.00781,50.55314
1684.684,7.46496,5.73762,69.4499,0.00781,50.32598
1684.784,7.4651,5.77694,69.4499,0.00781,50.67082
1684.884,7.46535,5.78131,69.4499,0.00782,50.70914
1684.984,7.46543,5.75587,69.4499,0.00782,50.48598
1685.084,7.46567,5.71666,69.4499,0.00782,50.14212
1685.184,7.46577,5.69524,69.4499,0.00782,49.95422
1685.284,7.46593,5.74143,69.42557,0.00782,50.35934
1685.384,7.46609,5.77875,69.42557,0.00782,50.68674
1685.484,7.46617,5.7737,69.42557,0.00782,50.64242
1685.584,7.46635,5.73936,69.42557,0.00783,50.34122
1685.684,7.46639,5.71539,69.42557,0.00783,50.13098
1685.784,7.46654,5.74076,69.40313,0.00783,50.35352
1685.884,7.46659,5.80409,69.40313,0.00783,50.90899
1685.984,7.46671,5.78536,69.40313,0.00783,50.7447
1686.084,7.46682,5.73807,69.40313,0.00783,50.32994
1686.184,7.4669,5.68036,69.40313,0.00783,49.82372
1686.284,7.46705,5.68005,69.40313,0.00783,49.82098
1686.384,7.46711,5.69177,69.36949,0.00783,49.92377
1686.484,7.46728,5.71533,69.36949,0.00784,50.13044
1686.584,7.46735,5.7749,69.36949,0.00784,50.65294
1686.684,7.4675,5.77823,69.36949,0.00784,50.68214
1686.784,7.46762,5.74862,69.36949,0.00784,50.42241
1686.884,7.46771,5.72237,69.36949,0.00784,50.19222
1686.984,7.46788,5.72691,69.34734,0.00784,50.23199
1687.084,7.46796,5.72619,69.34734,0.00784,50.22572
1687.184,7.46818,5.73277,69.34734,0.00784,50.28341
1687.284,7.46831,5.76342,69.34734,0.00784,50.55221
1687.384,7.46857,5.73919,69.34734,0.00785,50.33971
1687.484,7.46883,5.68086,69.34734,0.00785,49.82806
1687.584,7.4691,5.65468,69.32413,0.00785,49.59847
1687.684,7.46951,5.68886,69.32413,0.00786,49.89822
1687.784,7.46978,5.76672,69.32413,0.00786,50.5812
1687.884,7.47025,5.77035,69.32413,0.00786,50.61305
1687.984,7.47049,5.71838,69.32413,0.00787,50.15715
1688.084,7.47091,5.7321,69.28774,0.00787,50.27756
1688.184,7.47117,5.79499,69.28774,0.00787,50.82914
1688.284,7.47148,5.74733,69.28774,0.00787,50.41108
1688.384,7.47178,5.6894,69.28774,0.00788,49.90303
1688.484,7.472,5.73596,69.28774,0.00788,50.31138
1688.584,7.47231,5.75076,69.28774,0.00788,50.44119
1688.684,7.47249,5.69129,69.2623,0.00788,49.91961
