Repository: Mecanon/morphing_wing

File: dynamic_model/curve_fitting/flexinol_isobaric_50MPa.csv (part 22 of 95)
Test : Start of hold value,50,MPa,,,
,,,,,
Time,Extension,Load,Temperature: Chamber 3119-600 1 1,Tensile strain (Extension),Tensile stress
(s),(mm),(N),(C),(mm/mm),(MPa)
1688.784,7.47273,5.70653,69.2623,0.00789,50.05323
1688.884,7.4729,5.78232,69.2623,0.00789,50.71801
1688.984,7.47307,5.74836,69.2623,0.00789,50.42019
1689.084,7.47322,5.7288,69.2623,0.00789,50.24859
1689.184,7.47332,5.79591,69.2623,0.00789,50.83723
1689.284,7.47345,5.78418,69.24041,0.00789,50.73435
1689.384,7.47352,5.71065,69.24041,0.00789,50.08942
1689.484,7.47365,5.73062,69.24041,0.00789,50.26454
1689.584,7.47373,5.76593,69.24041,0.0079,50.57422
1689.684,7.47382,5.70326,69.24041,0.0079,50.02454
1689.784,7.47393,5.67466,69.24041,0.0079,49.77367
1689.884,7.474,5.74471,69.21909,0.0079,50.38813
1689.984,7.47412,5.75051,69.21909,0.0079,50.43902
1690.084,7.47418,5.69391,69.21909,0.0079,49.94256
1690.184,7.47427,5.72734,69.21909,0.0079,50.23581
1690.284,7.47433,5.78923,69.21909,0.0079,50.77859
1690.384,7.4744,5.73957,69.21909,0.0079,50.34304
1690.484,7.47447,5.69489,69.18884,0.0079,49.95114
1690.584,7.47452,5.75357,69.18884,0.0079,50.46585
1690.684,7.47461,5.74192,69.18884,0.0079,50.36362
1690.784,7.47467,5.66711,69.18884,0.0079,49.70745
1690.884,7.47476,5.6955,69.18884,0.00791,49.95651
1690.984,7.47484,5.7485,69.17062,0.00791,50.4214
1691.084,7.47492,5.69908,69.17062,0.00791,49.98787
1691.184,7.47502,5.69675,69.17062,0.00791,49.96749
1691.284,7.47507,5.77703,69.17062,0.00791,50.67159
1691.384,7.47518,5.76129,69.17062,0.00791,50.53358
1691.484,7.47524,5.69575,69.17062,0.00791,49.95873
1691.584,7.47533,5.75103,69.14918,0.00791,50.44357
1691.684,7.47542,5.7398,69.14918,0.00791,50.34507
1691.784,7.47551,5.65764,69.14918,0.00791,49.62445
1691.884,7.47566,5.69771,69.14918,0.00791,49.97591
1691.984,7.47578,5.70988,69.14918,0.00791,50.08263
1692.084,7.47599,5.65082,69.14918,0.00792,49.56459
1692.184,7.47616,5.70291,69.11511,0.00792,50.02147
1692.284,7.47641,5.73678,69.11511,0.00792,50.31858
1692.384,7.47666,5.68921,69.11511,0.00792,49.90135
1692.484,7.47693,5.74038,69.11511,0.00793,50.35011
1692.584,7.47731,5.76142,69.11511,0.00793,50.53472
1692.684,7.47765,5.69247,69.11511,0.00793,49.92997
1692.784,7.47815,5.74889,69.08899,0.00794,50.42479
1692.884,7.47862,5.71875,69.08899,0.00794,50.16043
1692.984,7.47916,5.6819,69.08899,0.00795,49.83718
1693.084,7.47969,5.75228,69.08899,0.00795,50.45455
1693.184,7.48015,5.6943,69.08899,0.00796,49.946
1693.284,7.48073,5.71648,69.05962,0.00796,50.14053
1693.384,7.48109,5.80884,69.05962,0.00796,50.95064
1693.484,7.4816,5.74866,69.05962,0.00797,50.42282
1693.584,7.48189,5.80073,69.05962,0.00797,50.87948
1693.684,7.48224,5.81353,69.05962,0.00798,50.99179
1693.784,7.48256,5.7563,69.05962,0.00798,50.48983
1693.884,7.4828,5.82017,69.02346,0.00798,51.05004
1693.984,7.48323,5.75425,69.02346,0.00798,50.47182
1694.084,7.48348,5.73513,69.02346,0.00799,50.30412
1694.184,7.48401,5.78461,69.02346,0.00799,50.73815
1694.284,7.48441,5.71312,69.02346,0.008,50.11103
1694.384,7.485,5.78182,69.02346,0.008,50.71363
1694.484,7.48571,5.81111,68.99979,0.00801,50.97055
1694.584,7.48626,5.76178,68.99979,0.00801,50.53788
1694.684,7.4871,5.81208,68.99979,0.00802,50.97906
1694.784,7.4875,5.86154,68.99979,0.00802,51.41286
1694.884,7.48815,5.79949,68.99979,0.00803,50.86858
1694.984,7.48845,5.81484,68.99979,0.00803,51.00322
1695.084,7.4889,5.85049,68.97278,0.00804,51.31593
1695.184,7.48925,5.79343,68.97278,0.00804,50.81543
1695.284,7.48954,5.74428,68.97278,0.00804,50.38437
1695.384,7.48991,5.76787,68.97278,0.00805,50.59124
1695.484,7.49007,5.82768,68.97278,0.00805,51.11589
1695.584,7.49039,5.84362,68.95248,0.00805,51.25568
1695.684,7.49051,5.85313,68.95248,0.00805,51.33907
1695.784,7.49072,5.8197,68.95248,0.00805,51.04589
1695.884,7.49086,5.79162,68.95248,0.00806,50.79958
1695.984,7.49098,5.79592,68.95248,0.00806,50.83735
1696.084,7.49115,5.81696,68.95248,0.00806,51.02187
1696.184,7.49123,5.84692,68.91824,0.00806,51.2846
1696.284,7.49143,5.82139,68.91824,0.00806,51.0607
1696.384,7.49151,5.82374,68.91824,0.00806,51.0813
1696.484,7.49168,5.79742,68.91824,0.00806,50.85046
1696.584,7.49181,5.76599,68.91824,0.00807,50.57479
1696.684,7.49192,5.75625,68.91824,0.00807,50.48935
1696.784,7.49209,5.78405,68.8951,0.00807,50.73319
1696.884,7.49216,5.83614,68.8951,0.00807,51.19006
1696.984,7.49234,5.85823,68.8951,0.00807,51.38388
1697.084,7.49241,5.87186,68.8951,0.00807,51.5034
1697.184,7.49258,5.82186,68.8951,0.00807,51.06481
1697.284,7.4927,5.76954,68.8951,0.00807,50.6059
1697.384,7.49283,5.75691,68.87086,0.00807,50.49518
1697.484,7.49303,5.78863,68.87086,0.00808,50.77341
1697.584,7.49314,5.83995,68.87086,0.00808,51.2235
1697.684,7.49339,5.81186,68.87086,0.00808,50.97712
1697.784,7.4935,5.76234,68.87086,0.00808,50.54279
1697.884,7.49373,5.77362,68.87086,0.00808,50.64168
1697.984,7.49389,5.84334,68.83375,0.00808,51.25327
1698.084,7.49408,5.86307,68.83375,0.00809,51.42632
1698.184,7.49428,5.80543,68.83375,0.00809,50.9207
1698.284,7.49441,5.77399,68.83375,0.00809,50.64495
1698.384,7.49465,5.7985,68.83375,0.00809,50.85992
1698.484,7.49475,5.81824,68.81463,0.00809,51.03307
1698.584,7.49498,5.74875,68.81463,0.00809,50.42357
1698.684,7.4951,5.75815,68.81463,0.0081,50.50602
1698.784,7.49526,5.82183,68.81463,0.0081,51.06455
1698.884,7.49539,5.78978,68.81463,0.0081,50.78347
1698.984,7.49547,5.76739,68.81463,0.0081,50.58705
1699.084,7.49559,5.82584,68.78878,0.0081,51.09971
1699.184,7.49563,5.82016,68.78878,0.0081,51.04992
1699.284,7.49572,5.77369,68.78878,0.0081,50.64235
1699.384,7.49575,5.83521,68.78878,0.0081,51.18195
1699.484,7.49581,5.80639,68.78878,0.0081,50.92916
1699.584,7.49587,5.74456,68.78878,0.0081,50.38684
1699.684,7.49591,5.79286,68.74548,0.0081,50.81047
1699.784,7.49599,5.79894,68.74548,0.0081,50.86377
1699.884,7.49601,5.73299,68.74548,0.0081,50.28533
1699.984,7.49606,5.77684,68.74548,0.0081,50.66993
1700.084,7.49607,5.84094,68.74548,0.00811,51.2322
1700.184,7.4961,5.77218,68.74548,0.00811,50.6291
1700.284,7.49611,5.80631,68.72055,0.00811,50.9284
1700.384,7.49612,5.85542,68.72055,0.00811,51.35923
1700.484,7.49614,5.79074,68.72055,0.00811,50.79187
1700.584,7.49614,5.78842,68.72055,0.00811,50.77153
1700.684,7.49616,5.81996,68.72055,0.00811,51.04816
1700.784,7.49617,5.76609,68.72055,0.00811,50.57568
1700.884,7.49618,5.73543,68.69317,0.00811,50.30677
1700.984,7.49619,5.81988,68.69317,0.00811,51.04747
1701.084,7.4962,5.77996,68.69317,0.00811,50.69733
1701.184,7.49621,5.75055,68.69317,0.00811,50.43934
1701.284,7.49621,5.82993,68.69317,0.00811,51.13559
1701.384,7.49621,5.81784,68.66383,0.00811,51.02954
1701.484,7.49621,5.75602,68.66383,0.00811,50.48737
1701.584,7.49622,5.81184,68.66383,0.00811,50.97695
1701.684,7.49622,5.78541,68.66383,0.00811,50.74514
1701.784,7.49622,5.71951,68.66383,0.00811,50.16711
1701.884,7.49623,5.76358,68.66383,0.00811,50.55363
1701.984,7.49623,5.76362,68.6264,0.00811,50.55401
1702.084,7.49623,5.70491,68.6264,0.00811,50.03907
1702.184,7.49623,5.76655,68.6264,0.00811,50.57967
1702.284,7.49623,5.78261,68.6264,0.00811,50.72059
1702.384,7.49623,5.72238,68.6264,0.00811,50.19228
1702.484,7.49624,5.79854,68.6264,0.00811,50.8603
1702.584,7.49624,5.78977,68.60175,0.00811,50.78336
1702.684,7.49624,5.71927,68.60175,0.00811,50.16497
1702.784,7.49624,5.76234,68.60175,0.00811,50.54276
1702.884,7.49624,5.76069,68.60175,0.00811,50.52828
1702.984,7.49624,5.69568,68.60175,0.00811,49.95808
1703.084,7.49625,5.76425,68.60175,0.00811,50.55955
1703.184,7.49625,5.75166,68.5732,0.00811,50.44906
1703.284,7.49625,5.71364,68.5732,0.00811,50.11561
1703.384,7.49625,5.78545,68.5732,0.00811,50.74552
1703.484,7.49625,5.78547,68.5732,0.00811,50.74566
1703.584,7.49624,5.73126,68.5732,0.00811,50.27018
1703.684,7.49624,5.79731,68.53578,0.00811,50.8495
1703.784,7.49625,5.76771,68.53578,0.00811,50.5899
1703.884,7.49625,5.71523,68.53578,0.00811,50.12959
1703.984,7.49625,5.78272,68.53578,0.00811,50.72151
1704.084,7.49625,5.73461,68.53578,0.00811,50.29958
1704.184,7.49625,5.70915,68.53578,0.00811,50.07624
1704.284,7.49625,5.79362,68.50984,0.00811,50.81715
1704.384,7.49625,5.73246,68.50984,0.00811,50.28066
1704.484,7.49625,5.72298,68.50984,0.00811,50.19754
1704.584,7.49625,5.79314,68.50984,0.00811,50.81295
1704.684,7.49625,5.7366,68.50984,0.00811,50.31699
1704.784,7.49625,5.74804,68.50984,0.00811,50.41735
1704.884,7.49625,5.77132,68.48089,0.00811,50.62154
1704.984,7.49626,5.68858,68.48089,0.00811,49.89584
1705.084,7.49625,5.71759,68.48089,0.00811,50.15029
1705.184,7.49625,5.75497,68.48089,0.00811,50.47812
1705.284,7.49625,5.67841,68.48089,0.00811,49.80662
1705.384,7.49625,5.72834,68.48089,0.00811,50.24456
1705.484,7.49625,5.75247,68.44482,0.00811,50.45623
1705.584,7.49625,5.69124,68.44482,0.00811,49.91909
1705.684,7.49625,5.77221,68.44482,0.00811,50.62932
1705.784,7.49625,5.7846,68.44482,0.00811,50.73805
1705.884,7.49625,5.71184,68.44482,0.00811,50.09982
1705.984,7.49625,5.77628,68.42346,0.00811,50.66505
1706.084,7.49625,5.76657,68.42346,0.00811,50.57987
1706.184,7.49625,5.70146,68.42346,0.00811,50.00877
1706.284,7.49625,5.74791,68.42346,0.00811,50.41624
1706.384,7.49625,5.7178,68.42346,0.00811,50.15211
1706.484,7.49625,5.67725,68.42346,0.00811,49.79642
1706.584,7.49625,5.74948,68.40561,0.00811,50.42993
1706.684,7.49625,5.71768,68.40561,0.00811,50.15102
1706.784,7.49625,5.67616,68.40561,0.00811,49.78688
1706.884,7.49625,5.76217,68.40561,0.00811,50.5413
1706.984,7.49625,5.73127,68.40561,0.00811,50.27029
1707.084,7.49625,5.71055,68.40561,0.00811,50.08849
1707.184,7.49625,5.75925,68.38544,0.00811,50.51566
1707.284,7.49625,5.70552,68.38544,0.00811,50.0444
1707.384,7.49625,5.69738,68.38544,0.00811,49.97304
1707.484,7.49625,5.75642,68.38544,0.00811,50.49083
1707.584,7.49625,5.67883,68.38544,0.00811,49.8103
1707.684,7.49625,5.70239,68.38544,0.00811,50.01696
1707.784,7.49625,5.7541,68.34419,0.00811,50.47049
1707.884,7.49625,5.69141,68.34419,0.00811,49.92061
1707.984,7.49625,5.75346,68.34419,0.00811,50.46492
1708.084,7.49625,5.76917,68.34419,0.00811,50.60269
1708.184,7.49625,5.69834,68.34419,0.00811,49.98139
1708.284,7.49625,5.76393,68.34419,0.00811,50.55676
1708.384,7.49625,5.74735,68.32471,0.00811,50.41132
1708.484,7.49625,5.69084,68.32471,0.00811,49.9156
1708.584,7.49625,5.74514,68.32471,0.00811,50.39187
1708.684,7.49625,5.70277,68.32471,0.00811,50.02026
1708.784,7.49625,5.67061,68.32471,0.00811,49.73822
1708.884,7.49626,5.75297,68.30708,0.00811,50.46061
1708.984,7.49625,5.71412,68.30708,0.00811,50.11981
1709.084,7.49625,5.69465,68.30708,0.00811,49.94902
1709.184,7.49625,5.77771,68.30708,0.00811,50.67763
1709.284,7.49625,5.72314,68.30708,0.00811,50.19894
1709.384,7.49625,5.73534,68.30708,0.00811,50.30595
1709.484,7.49625,5.76363,68.2795,0.00811,50.55408
1709.584,7.49625,5.67623,68.2795,0.00811,49.78745
1709.684,7.49625,5.70703,68.2795,0.00811,50.05764
1709.784,7.49625,5.71648,68.2795,0.00811,50.14054
1709.884,7.49625,5.64624,68.2795,0.00811,49.52441
1709.984,7.49625,5.71145,68.2795,0.00811,50.09638
1710.084,7.49625,5.70676,68.26069,0.00811,50.05527
1710.184,7.49625,5.68797,68.26069,0.00811,49.89042
1710.284,7.49625,5.77537,68.26069,0.00811,50.65704
1710.384,7.49625,5.74632,68.26069,0.00811,50.40221
1710.484,7.49625,5.71605,68.26069,0.00811,50.13678
1710.584,7.49625,5.77525,68.26069,0.00811,50.65599
1710.684,7.49625,5.68976,68.24186,0.00811,49.9062
1710.784,7.49625,5.69213,68.24186,0.00811,49.92693
1710.884,7.49625,5.7169,68.24186,0.00811,50.14417
1710.984,7.49625,5.64572,68.24186,0.00811,49.51988
1711.084,7.49625,5.6679,68.24186,0.00811,49.71446
1711.184,7.49625,5.75307,68.21646,0.00811,50.46144
1711.284,7.49625,5.70078,68.21646,0.00811,50.00278
1711.384,7.49625,5.73611,68.21646,0.00811,50.31273
1711.484,7.49625,5.79174,68.21646,0.00811,50.80064
1711.584,7.49625,5.70991,68.21646,0.00811,50.08286
1711.684,7.49625,5.75931,68.21646,0.00811,50.51624
1711.784,7.49625,5.76032,68.19936,0.00811,50.52507
1711.884,7.49625,5.66788,68.19936,0.00811,49.71426
1711.984,7.49625,5.72041,68.19936,0.00811,50.17503
1712.084,7.49625,5.72422,68.19936,0.00811,50.20843
1712.184,7.49625,5.66427,68.19936,0.00811,49.68258
1712.284,7.49625,5.72917,68.19936,0.00811,50.2518
1712.384,7.49625,5.73162,68.18266,0.00811,50.27334
1712.484,7.49625,5.70935,68.18266,0.00811,50.07798
1712.584,7.49625,5.79981,68.18266,0.00811,50.8714
1712.684,7.49625,5.76126,68.18266,0.00811,50.53329
1712.784,7.49625,5.73138,68.18266,0.00811,50.2712
1712.884,7.49625,5.77704,68.18266,0.00811,50.6717
1712.984,7.49625,5.69253,68.17033,0.00811,49.93049
1713.084,7.49625,5.71429,68.17033,0.00811,50.12128
1713.184,7.49625,5.73542,68.17033,0.00811,50.30669
1713.284,7.49625,5.65956,68.17033,0.00811,49.64129
1713.384,7.49625,5.72489,68.17033,0.00811,50.21426
1713.484,7.49625,5.76514,68.14957,0.00811,50.5673
1713.584,7.49624,5.71573,68.14957,0.00811,50.13394
1713.684,7.49624,5.80557,68.14957,0.00811,50.92196
1713.784,7.49624,5.77404,68.14957,0.00811,50.64543
1713.884,7.49624,5.74168,68.14957,0.00811,50.36153
1713.984,7.49624,5.80225,68.14957,0.00811,50.8928
1714.084,7.49624,5.71271,68.13901,0.00811,50.10749
1714.184,7.49624,5.70525,68.13901,0.00811,50.042
1714.284,7.49624,5.74264,68.13901,0.00811,50.36998
1714.384,7.49625,5.66782,68.13901,0.00811,49.71373
1714.484,7.49624,5.7364,68.13901,0.00811,50.31528
1714.584,7.49624,5.74332,68.13901,0.00811,50.37594
1714.684,7.49624,5.69714,68.13082,0.00811,49.97092
1714.784,7.49624,5.77516,68.13082,0.00811,50.65521
1714.884,7.49624,5.74182,68.13082,0.00811,50.36282
1714.984,7.49624,5.72853,68.13082,0.00811,50.24622
1715.084,7.49624,5.77744,68.13082,0.00811,50.67523
1715.184,7.49624,5.68959,68.13082,0.00811,49.90471
1715.284,7.49624,5.70519,68.11147,0.00811,50.04149
1715.384,7.49624,5.73966,68.11147,0.00811,50.34381
1715.484,7.49624,5.68521,68.11147,0.00811,49.86625
1715.584,7.49624,5.75677,68.11147,0.00811,50.49395
1715.684,7.49624,5.7641,68.11147,0.00811,50.55824
1715.784,7.49624,5.71204,68.11147,0.00811,50.10162
1715.884,7.49623,5.81585,68.10451,0.00811,51.01215
1715.984,7.49623,5.76117,68.10451,0.00811,50.53249
1716.084,7.49624,5.74662,68.10451,0.00811,50.4049
1716.184,7.49623,5.78207,68.10451,0.00811,50.71581
1716.284,7.49624,5.69539,68.10451,0.00811,49.95554
1716.384,7.49624,5.71403,68.09473,0.00811,50.11903
1716.484,7.49624,5.76064,68.09473,0.00811,50.52784
1716.584,7.49624,5.6758,68.09473,0.00811,49.78375
1716.684,7.49624,5.73606,68.09473,0.00811,50.31223
1716.784,7.49624,5.75774,68.09473,0.00811,50.50242
1716.884,7.49623,5.73227,68.09473,0.00811,50.27902
1716.984,7.49623,5.80397,68.078,0.00811,50.90793
1717.084,7.49623,5.79531,68.078,0.00811,50.83193
1717.184,7.49623,5.73949,68.078,0.00811,50.34232
1717.284,7.49623,5.80716,68.078,0.00811,50.93589
1717.384,7.49623,5.75444,68.078,0.00811,50.47348
1717.484,7.49623,5.73308,68.078,0.00811,50.28609
1717.584,7.49623,5.7764,68.07092,0.00811,50.6661
1717.684,7.49623,5.69997,68.07092,0.00811,49.99575
1717.784,7.49623,5.7302,68.07092,0.00811,50.26083
1717.884,7.49623,5.80039,68.07092,0.00811,50.87655
1717.984,7.49623,5.72816,68.07092,0.00811,50.24295
1718.084,7.49622,5.80621,68.07092,0.00811,50.9276
1718.184,7.49622,5.79179,68.06609,0.00811,50.80109
1718.284,7.49622,5.74374,68.06609,0.00811,50.37959
1718.384,7.49622,5.81853,68.06609,0.00811,51.03567
1718.484,7.49622,5.76308,68.06609,0.00811,50.54923
1718.584,7.49622,5.73307,68.06609,0.00811,50.28603
1718.684,7.49622,5.77966,68.06136,0.00811,50.69465
1718.784,7.49622,5.6997,68.06136,0.00811,49.99332
1718.884,7.49622,5.75775,68.06136,0.00811,50.50254
1718.984,7.49622,5.78137,68.06136,0.00811,50.70973
1719.084,7.49622,5.72109,68.06136,0.00811,50.18092
1719.184,7.49622,5.79485,68.06136,0.00811,50.8279
1719.284,7.49622,5.77984,68.05164,0.00811,50.69631
1719.384,7.49622,5.76421,68.05164,0.00811,50.5592
1719.484,7.49621,5.82193,68.05164,0.00811,51.06546
1719.584,7.49621,5.73523,68.05164,0.00811,50.30495
1719.684,7.49621,5.7593,68.05164,0.00811,50.51609
1719.784,7.49621,5.78444,68.05164,0.00811,50.73665
1719.884,7.49621,5.7205,68.04411,0.00811,50.17575
1719.984,7.49621,5.78557,68.04411,0.00811,50.74657
1720.084,7.49621,5.77043,68.04411,0.00811,50.61372
1720.184,7.49621,5.74223,68.04411,0.00811,50.36637
1720.284,7.49621,5.84492,68.04411,0.00811,51.26709
1720.384,7.4962,5.78657,68.04411,0.00811,50.75528
1720.484,7.4962,5.81991,68.04178,0.00811,51.04775
1720.584,7.4962,5.83304,68.04178,0.00811,51.1629
1720.684,7.4962,5.7629,68.04178,0.00811,50.54766
1720.784,7.4962,5.81319,68.04178,0.00811,50.98882
1720.884,7.4962,5.79334,68.04178,0.00811,50.81465
1720.984,7.4962,5.74196,68.04178,0.00811,50.36404
1721.084,7.4962,5.81019,68.03983,0.00811,50.96246
1721.184,7.4962,5.74704,68.03983,0.00811,50.40853
1721.284,7.4962,5.76092,68.03983,0.00811,50.53035
1721.384,7.4962,5.84534,68.03983,0.00811,51.27077
1721.484,7.49619,5.78053,68.03983,0.00811,50.70234
1721.584,7.49619,5.82583,68.0405,0.00811,51.09962
1721.684,7.49619,5.85316,68.0405,0.00811,51.33934
1721.784,7.49619,5.77216,68.0405,0.00811,50.62894
1721.884,7.49619,5.84605,68.0405,0.00811,51.27705
1721.984,7.49619,5.80665,68.0405,0.00811,50.93145
1722.084,7.49619,5.74631,68.0405,0.00811,50.40221
1722.184,7.49619,5.81107,68.04053,0.00811,50.97022
1722.284,7.49619,5.77001,68.04053,0.00811,50.61008
1722.384,7.49619,5.77966,68.04053,0.00811,50.69466
1722.484,7.49618,5.8563,68.04053,0.00811,51.36692
1722.584,7.49618,5.79289,68.04053,0.00811,50.8107
1722.684,7.49618,5.83117,68.04053,0.00811,51.14651
1722.784,7.49618,5.87711,68.03931,0.00811,51.54947
1722.884,7.49617,5.8045,68.03931,0.00811,50.91255
1722.984,7.49617,5.86112,68.03931,0.00811,51.40916
1723.084,7.49618,5.82265,68.03931,0.00811,51.07179
1723.184,7.49617,5.78034,68.03931,0.00811,50.70065
1723.284,7.49617,5.85321,68.03931,0.00811,51.33979
1723.384,7.49617,5.80891,68.04304,0.00811,50.95122
1723.484,7.49617,5.81079,68.04304,0.00811,50.96777
1723.584,7.49617,5.86965,68.04304,0.00811,51.48402
1723.684,7.49616,5.80744,68.04304,0.00811,50.93834
1723.784,7.49616,5.87801,68.04304,0.00811,51.55732
1723.884,7.49616,5.88952,68.04842,0.00811,51.65834
1723.984,7.49616,5.83044,68.04842,0.00811,51.14006
1724.084,7.49616,5.87682,68.04842,0.00811,51.54691
1724.184,7.49615,5.82509,68.04842,0.00811,51.09313
1724.284,7.49615,5.81026,68.04842,0.00811,50.9631
1724.384,7.49615,5.88359,68.04842,0.00811,51.60625
1724.484,7.49615,5.79621,68.05659,0.00811,50.83987
1724.584,7.49615,5.84184,68.05659,0.00811,51.24012
1724.684,7.49615,5.88092,68.05659,0.00811,51.58285
1724.784,7.49614,5.83727,68.05659,0.00811,51.2
1724.884,7.49614,5.93591,68.05659,0.00811,52.06518
1724.984,7.49613,5.9041,68.05659,0.00811,51.78617
1725.084,7.49613,5.86499,68.06078,0.00811,51.44318
1725.184,7.49613,5.91589,68.06078,0.00811,51.88959
1725.284,7.49613,5.83008,68.06078,0.00811,51.13693
1725.384,7.49613,5.86469,68.06078,0.00811,51.4405
1725.484,7.49613,5.8648,68.06078,0.00811,51.44146
1725.584,7.49613,5.7925,68.06078,0.00811,50.80728
1725.684,7.49612,5.85132,68.0699,0.00811,51.32325
1725.784,7.49612,5.86673,68.0699,0.00811,51.45837
1725.884,7.49612,5.8475,68.0699,0.00811,51.28977
1725.984,7.49612,5.92638,68.0699,0.00811,51.98161
1726.084,7.49611,5.86761,68.0699,0.00811,51.46612
1726.184,7.49611,5.87848,68.07604,0.00811,51.56147
1726.284,7.49611,5.92978,68.07604,0.00811,52.01141
1726.384,7.49611,5.86003,68.07604,0.00811,51.39964
1726.484,7.4961,5.88549,68.07604,0.00811,51.62298
1726.584,7.4961,5.88675,68.07604,0.00811,51.63399
1726.684,7.4961,5.82113,68.07604,0.00811,51.05844
1726.784,7.4961,5.91238,68.08129,0.00811,51.85881
1726.884,7.49609,5.91883,68.08129,0.00811,51.91541
1726.984,7.49609,5.87706,68.08129,0.00811,51.54899
1727.084,7.49608,5.95578,68.08129,0.00811,52.23952
1727.184,7.49608,5.93788,68.08129,0.00811,52.08249
1727.284,7.49608,5.91211,68.08129,0.00811,51.8564
1727.384,7.49608,5.97707,68.08908,0.00811,52.42626
1727.484,7.49608,5.8931,68.08908,0.00811,51.68972
1727.584,7.49607,5.89029,68.08908,0.00811,51.66502
1727.684,7.49607,5.95278,68.08908,0.00811,52.21314
1727.784,7.49606,5.89182,68.08908,0.00811,51.67851
1727.884,7.49606,5.90404,68.08908,0.0081,51.78565
1727.984,7.49606,5.95702,68.1001,0.0081,52.25033
1728.084,7.49605,5.89836,68.1001,0.0081,51.73582
1728.184,7.49605,5.96764,68.1001,0.0081,52.34351
1728.284,7.49604,5.99356,68.1001,0.0081,52.57087
1728.384,7.49605,5.92071,68.1001,0.0081,51.93185
1728.484,7.49604,5.96344,68.1001,0.0081,52.30667
1728.584,7.49604,5.96302,68.12328,0.0081,52.30295
1728.684,7.49604,5.8966,68.12328,0.0081,51.72038
1728.784,7.49603,5.97006,68.12328,0.0081,52.36475
1728.884,7.49603,5.92307,68.12328,0.0081,51.95255
1728.984,7.49602,5.89656,68.12328,0.0081,51.72004
1729.084,7.49602,5.9952,68.14156,0.0081,52.58525
1729.184,7.49602,5.95039,68.14156,0.0081,52.19219
1729.284,7.49601,5.93241,68.14156,0.0081,52.03448
1729.384,7.49601,6.00477,68.14156,0.0081,52.66921
1729.484,7.496,5.94679,68.14156,0.0081,52.16064
1729.584,7.496,5.95246,68.14156,0.0081,52.21033
1729.684,7.49599,5.99403,68.15615,0.0081,52.57494
1729.784,7.496,5.89856,68.15615,0.0081,51.73757
1729.884,7.49599,5.93308,68.15615,0.0081,52.04038
1729.984,7.49599,5.97869,68.15615,0.0081,52.44046
1730.084,7.49598,5.92217,68.15615,0.0081,51.94471
1730.184,7.49598,5.96867,68.15615,0.0081,52.35252
1730.284,7.49598,5.99699,68.17196,0.0081,52.60095
1730.384,7.49597,5.93839,68.17196,0.0081,52.08693
1730.484,7.49597,6.01795,68.17196,0.0081,52.78481
1730.584,7.49596,5.99975,68.17196,0.0081,52.62518
1730.684,7.49596,5.92899,68.17196,0.0081,52.00449
1730.784,7.49595,5.99491,68.17196,0.0081,52.58267
1730.884,7.49595,5.96299,68.19379,0.0081,52.30267
1730.984,7.49594,5.92934,68.19379,0.0081,52.00758
1731.084,7.49594,5.99892,68.19379,0.0081,52.61786
1731.184,7.49594,5.94903,68.19379,0.0081,52.18026
1731.284,7.49593,5.94785,68.19379,0.0081,52.16996
1731.384,7.49593,6.03259,68.20853,0.0081,52.9132
1731.484,7.49592,6.00518,68.20853,0.0081,52.6728
1731.584,7.49591,5.97331,68.20853,0.0081,52.39326
1731.684,7.4959,6.047,68.20853,0.0081,53.0396
1731.784,7.4959,6.01272,68.20853,0.0081,52.73894
1731.884,7.49589,5.97357,68.20853,0.0081,52.39553
1731.984,7.49588,6.0202,68.22478,0.0081,52.80455
1732.084,7.49588,5.99877,68.22478,0.0081,52.61655
1732.184,7.49587,5.96006,68.22478,0.0081,52.27706
1732.284,7.49587,6.01954,68.22478,0.0081,52.79876
1732.384,7.49587,6.01453,68.22478,0.0081,52.75475
1732.484,7.49586,5.95208,68.22478,0.0081,52.20702
1732.584,7.49585,6.02939,68.24877,0.0081,52.88516
1732.684,7.49584,6.04906,68.24877,0.0081,53.05766
1732.784,7.49584,5.98661,68.24877,0.0081,52.50987
1732.884,7.49583,6.00474,68.24877,0.0081,52.66896
1732.984,7.49582,6.07264,68.24877,0.0081,53.26451
1733.084,7.49582,6.01524,68.24877,0.0081,52.76102
1733.184,7.49581,5.97657,68.2735,0.0081,52.42185
1733.284,7.49581,6.06131,68.2735,0.0081,53.16509
1733.384,7.49579,6.0378,68.2735,0.0081,52.95886
1733.484,7.49579,5.97909,68.2735,0.0081,52.44394
1733.584,7.49578,6.03844,68.2735,0.0081,52.96455
1733.684,7.49577,6.08458,68.29375,0.0081,53.36919
1733.784,7.49576,6.03058,68.29375,0.0081,52.89555
1733.884,7.49576,6.05276,68.29375,0.0081,53.09011
1733.984,7.49575,6.10332,68.29375,0.0081,53.53358
1734.084,7.49573,6.05369,68.29375,0.0081,53.09829
1734.184,7.49573,6.02691,68.29375,0.0081,52.86336
1734.284,7.49572,6.06006,68.32236,0.0081,53.15416
1734.384,7.49571,6.0537,68.32236,0.0081,53.09832
1734.484,7.4957,6.00551,68.32236,0.0081,52.67564
1734.584,7.49569,6.04379,68.32236,0.0081,53.01145
1734.684,7.49568,6.09321,68.32236,0.0081,53.44494
1734.784,7.49567,6.04499,68.32236,0.0081,53.02193
1734.884,7.49566,6.04973,68.34575,0.0081,53.0635
1734.984,7.49564,6.10883,68.34575,0.0081,53.58188
1735.084,7.49563,6.11015,68.34575,0.0081,53.59346
1735.184,7.49562,6.06041,68.34575,0.0081,53.1572
1735.284,7.49561,6.08406,68.34575,0.0081,53.36469
1735.384,7.49559,6.109,68.34575,0.0081,53.58342
1735.484,7.49558,6.04365,68.36722,0.0081,53.01024
1735.584,7.49557,6.02277,68.36722,0.0081,52.82708
1735.684,7.49555,6.0586,68.36722,0.0081,53.14138
1735.784,7.49555,6.11028,68.36722,0.0081,53.59465
1735.884,7.49552,6.0679,68.36722,0.0081,53.22295
1735.984,7.49552,6.05693,68.36722,0.0081,53.12664
1736.084,7.49549,6.13966,68.38869,0.0081,53.85234
1736.184,7.49547,6.1282,68.38869,0.0081,53.7518
1736.284,7.49546,6.06857,68.38869,0.0081,53.22875
1736.384,7.49543,6.08545,68.38869,0.0081,53.37684
1736.484,7.49543,6.14173,68.38869,0.0081,53.87052
1736.584,7.4954,6.09573,68.38869,0.0081,53.46701
1736.684,7.49539,6.02014,68.42049,0.0081,52.80397
1736.784,7.49537,6.06007,68.42049,0.0081,53.15425
1736.884,7.49535,6.13306,68.42049,0.0081,53.79442
1736.984,7.49533,6.10481,68.42049,0.0081,53.54661
1737.084,7.4953,6.08589,68.42049,0.0081,53.38069
1737.184,7.49529,6.11249,68.44173,0.0081,53.61404
1737.284,7.49526,6.14886,68.44173,0.0081,53.93299
1737.384,7.49525,6.15195,68.44173,0.0081,53.96015
1737.484,7.49522,6.08785,68.44173,0.0081,53.39789
1737.584,7.4952,6.08397,68.44173,0.0081,53.36386
1737.684,7.49517,6.13783,68.44173,0.0081,53.83626
1737.784,7.49514,6.11946,68.46364,0.0081,53.67515
1737.884,7.49513,6.06518,68.46364,0.0081,53.19905
1737.984,7.49509,6.08315,68.46364,0.0081,53.35664
1738.084,7.49508,6.15507,68.46364,0.0081,53.98745
1738.184,7.49504,6.17076,68.46364,0.0081,54.12513
1738.284,7.49501,6.12227,68.46364,0.0081,53.69977
1738.384,7.49498,6.11381,68.49673,0.00809,53.62557
1738.484,7.49494,6.16609,68.49673,0.00809,54.08417
1738.584,7.49493,6.20858,68.49673,0.00809,54.45686
1738.684,7.49487,6.15187,68.49673,0.00809,53.95938
1738.784,7.49486,6.07846,68.49673,0.00809,53.31549
1738.884,7.49481,6.13972,68.49673,0.00809,53.85285
1738.984,7.49478,6.19767,68.51968,0.00809,54.36112
1739.084,7.49474,6.14517,68.51968,0.00809,53.90064
1739.184,7.49468,6.13758,68.51968,0.00809,53.83405
1739.284,7.49466,6.18919,68.51968,0.00809,54.28675
1739.384,7.49457,6.20369,68.51968,0.00809,54.41398
1739.484,7.49455,6.19597,68.54109,0.00809,54.34625
1739.584,7.49447,6.16292,68.54109,0.00809,54.05634
1739.684,7.49442,6.18602,68.54109,0.00809,54.259
1739.784,7.49437,6.23603,68.54109,0.00809,54.69762
1739.884,7.49427,6.16819,68.54109,0.00809,54.1026
1739.984,7.49425,6.10067,68.54109,0.00809,53.51037
1740.084,7.49411,6.15593,68.58039,0.00809,53.99501
1740.184,7.49408,6.24167,68.58039,0.00809,54.74705
1740.284,7.49396,6.18212,68.58039,0.00809,54.22477
1740.384,7.49386,6.12987,68.58039,0.00808,53.76649
1740.484,7.49378,6.20491,68.58039,0.00808,54.42466
1740.584,7.49359,6.22687,68.58039,0.00808,54.6173
1740.684,7.49354,6.19265,68.60563,0.00808,54.31714
1740.784,7.49331,6.16746,68.60563,0.00808,54.09616
1740.884,7.49323,6.19366,68.60563,0.00808,54.32598
1740.984,7.49301,6.20116,68.60563,0.00808,54.3918
1741.084,7.4928,6.1576,68.60563,0.00807,54.00972
1741.184,7.49263,6.11832,68.60563,0.00807,53.66513
1741.284,7.49223,6.18235,68.63182,0.00807,54.22675
1741.384,7.49209,6.23018,68.63182,0.00807,54.64632
1741.484,7.4915,6.15451,68.63182,0.00806,53.98262
1741.584,7.49124,6.14451,68.63182,0.00806,53.89485
1741.684,7.49063,6.21497,68.63182,0.00805,54.51288
1741.784,7.49013,6.15578,68.67104,0.00805,53.99368
1741.884,7.48968,6.12661,68.67104,0.00805,53.73788
1741.984,7.48901,6.16948,68.67104,0.00804,54.11385
1742.084,7.48874,6.08716,68.67104,0.00804,53.39188
1742.184,7.48801,6.10007,68.67104,0.00803,53.50504
1742.284,7.48772,6.17558,68.67104,0.00803,54.16742
1742.384,7.48717,6.08599,68.69895,0.00802,53.38157
1742.484,7.48672,6.11599,68.69895,0.00802,53.64471
1742.584,7.48633,6.16885,68.69895,0.00801,54.10836
1742.684,7.4856,6.10248,68.69895,0.00801,53.52623
1742.784,7.48526,6.16964,68.69895,0.008,54.11533
1742.884,7.48423,6.1233,68.69895,0.00799,53.70882
1742.984,7.48369,6.05148,68.72547,0.00799,53.07893
1743.084,7.48258,6.12726,68.72547,0.00798,53.74359
1743.184,7.48178,6.09838,68.72547,0.00797,53.49028
1743.284,7.48088,6.05152,68.72547,0.00796,53.07922
1743.384,7.47992,6.08637,68.72547,0.00795,53.38488
1743.484,7.47929,6.07074,68.72547,0.00795,53.24785
1743.584,7.47831,6.03623,68.75135,0.00794,52.94513
1743.684,7.47776,6.07764,68.75135,0.00793,53.30832
1743.784,7.47668,6.09476,68.75135,0.00792,53.45848
1743.884,7.4759,6.03889,68.75135,0.00792,52.96849
1743.984,7.47451,6.00929,68.75135,0.0079,52.70881
1744.084,7.47316,5.99397,68.75135,0.00789,52.57447
1744.184,7.47151,5.96225,68.79296,0.00787,52.29625
1744.284,7.4695,5.9509,68.79296,0.00786,52.19666
1744.384,7.46857,5.97269,68.79296,0.00785,52.38779
1744.484,7.46648,5.96058,68.79296,0.00783,52.28161
1744.584,7.46507,5.92668,68.79296,0.00781,51.9842
1744.684,7.46299,5.87056,68.82332,0.00779,51.49202
1744.784,7.46154,5.88252,68.82332,0.00778,51.5969
1744.884,7.45965,5.91738,68.82332,0.00776,51.90262
1744.984,7.45755,5.90173,68.82332,0.00774,51.76537
1745.084,7.45572,5.83785,68.82332,0.00773,51.2051
1745.184,7.45386,5.79208,68.82332,0.00771,50.80367
1745.284,7.45234,5.76011,68.85768,0.00769,50.52319
1745.384,7.45021,5.73988,68.85768,0.00767,50.34581
1745.484,7.44806,5.69551,68.85768,0.00765,49.95663
1745.584,7.44649,5.66046,68.85768,0.00764,49.64918
1745.684,7.44496,5.67653,68.85768,0.00763,49.79014
1745.784,7.44419,5.6321,68.85768,0.00762,49.40038
1745.884,7.44288,5.66007,68.90824,0.00761,49.6457
1745.984,7.44212,5.72102,68.90824,0.0076,50.18034
1746.084,7.44087,5.73668,68.90824,0.00759,50.31768
1746.184,7.44006,5.6944,68.90824,0.00758,49.94684
1746.284,7.43933,5.63735,68.90824,0.00757,49.44643
1746.384,7.43857,5.65437,68.90824,0.00757,49.59574
1746.484,7.43812,5.70688,68.9422,0.00756,50.0563
1746.584,7.43734,5.65234,68.9422,0.00755,49.57795
1746.684,7.437,5.57799,68.9422,0.00755,48.92583
1746.784,7.43622,5.60999,68.9422,0.00754,49.20652
1746.884,7.43571,5.66694,68.9422,0.00754,49.70603
1746.984,7.43497,5.63794,68.98008,0.00753,49.45164
1747.084,7.4342,5.5963,68.98008,0.00752,49.08642
1747.184,7.43351,5.60585,68.98008,0.00752,49.17016
1747.284,7.43265,5.63887,68.98008,0.00751,49.45977
1747.384,7.43217,5.66407,68.98008,0.00751,49.68079
1747.484,7.43144,5.61911,68.98008,0.0075,49.28648
1747.584,7.43107,5.55404,69.00958,0.0075,48.71571
1747.684,7.43055,5.54836,69.00958,0.00749,48.66589
1747.784,7.43016,5.57785,69.00958,0.00749,48.92456
1747.884,7.42983,5.60712,69.00958,0.00748,49.18131
1747.984,7.4294,5.59825,69.00958,0.00748,49.1035
1748.084,7.42915,5.5868,69.00958,0.00748,49.00306
1748.184,7.4287,5.56324,69.05769,0.00747,48.79645
1748.284,7.42843,5.53466,69.05769,0.00747,48.54577
1748.384,7.42798,5.53875,69.05769,0.00747,48.58163
1748.484,7.42757,5.54883,69.05769,0.00746,48.67003
1748.584,7.4271,5.54899,69.05769,0.00746,48.67146
1748.684,7.42641,5.5331,69.05769,0.00745,48.53203
1748.784,7.42577,5.5099,69.09229,0.00745,48.3286
1748.884,7.4249,5.47757,69.09229,0.00744,48.04501
1748.984,7.42416,5.47529,69.09229,0.00743,48.02498
1749.084,7.42357,5.51564,69.09229,0.00743,48.37893
1749.184,7.42297,5.54878,69.09229,0.00742,48.66963
1749.284,7.42268,5.59847,69.09229,0.00742,49.10541
1749.384,7.4223,5.56799,69.12533,0.00741,48.83805
1749.484,7.42211,5.5677,69.12533,0.00741,48.8355
1749.584,7.42189,5.53428,69.12533,0.00741,48.54242
1749.684,7.42169,5.51985,69.12533,0.00741,48.41586
1749.784,7.42158,5.4953,69.12533,0.00741,48.20049
1749.884,7.42136,5.49074,69.17291,0.0074,48.16051
1749.984,7.4213,5.45837,69.17291,0.0074,47.87657
1750.084,7.42113,5.48374,69.17291,0.0074,48.09912
1750.184,7.4211,5.44625,69.17291,0.0074,47.77031
1750.284,7.42096,5.47521,69.17291,0.0074,48.02426
1750.384,7.42091,5.48374,69.17291,0.0074,48.09907
1750.484,7.42081,5.51561,69.20746,0.0074,48.37863
1750.584,7.42072,5.53093,69.20746,0.0074,48.51299
1750.684,7.42066,5.57031,69.20746,0.0074,48.85844
1750.784,7.42054,5.55622,69.20746,0.0074,48.73487
1750.884,7.42051,5.60802,69.20746,0.0074,49.18916
1750.984,7.42038,5.5595,69.20746,0.0074,48.7636
1751.084,7.42035,5.55895,69.2418,0.00739,48.75879
1751.184,7.42021,5.54092,69.2418,0.00739,48.60067
1751.284,7.42015,5.50251,69.2418,0.00739,48.26379
1751.384,7.42007,5.49212,69.2418,0.00739,48.17263
1751.484,7.41995,5.5204,69.2418,0.00739,48.4207
1751.584,7.41992,5.56981,69.2418,0.00739,48.85404
1751.684,7.41976,5.58186,69.29089,0.00739,48.95974
1751.784,7.41973,5.64584,69.29089,0.00739,49.52089
1751.884,7.41958,5.59837,69.29089,0.00739,49.10455
1751.984,7.41951,5.54083,69.29089,0.00739,48.59988
1752.084,7.41939,5.53158,69.29089,0.00739,48.51869
1752.184,7.41925,5.55243,69.32291,0.00738,48.70164
1752.284,7.41919,5.61189,69.32291,0.00738,49.22311
1752.384,7.41901,5.57761,69.32291,0.00738,48.92249
1752.484,7.41898,5.56636,69.32291,0.00738,48.82377
1752.584,7.4188,5.56052,69.32291,0.00738,48.77259
1752.684,7.41874,5.54201,69.32291,0.00738,48.61019
1752.784,7.41858,5.60347,69.35698,0.00738,49.14925
1752.884,7.41844,5.63397,69.35698,0.00738,49.41685
1752.984,7.41834,5.61822,69.35698,0.00738,49.27871
1753.084,7.41814,5.58146,69.35698,0.00737,48.95625
1753.184,7.4181,5.52825,69.35698,0.00737,48.48955
1753.284,7.4179,5.55233,69.35698,0.00737,48.70071
1753.384,7.41786,5.62413,69.40384,0.00737,49.3305
1753.484,7.41769,5.59201,69.40384,0.00737,49.0488
1753.584,7.41759,5.53788,69.40384,0.00737,48.57396
1753.684,7.41748,5.5266,69.40384,0.00737,48.47503
1753.784,7.41732,5.5776,69.40384,0.00737,48.92238
1753.884,7.41727,5.65369,69.40384,0.00737,49.58981
1753.984,7.41709,5.61994,69.43383,0.00736,49.29373
1754.084,7.41706,5.56925,69.43383,0.00736,48.84909
1754.184,7.41692,5.57614,69.43383,0.00736,48.90956
1754.284,7.41686,5.62407,69.43383,0.00736,49.33002
1754.384,7.41677,5.63563,69.43383,0.00736,49.4314
1754.484,7.41666,5.57158,69.43383,0.00736,48.86959
1754.584,7.41663,5.50952,69.46461,0.00736,48.32522
1754.684,7.41651,5.55196,69.46461,0.00736,48.6975
1754.784,7.4165,5.64667,69.46461,0.00736,49.5282
1754.884,7.41641,5.59883,69.46461,0.00736,49.10856
1754.984,7.41637,5.54821,69.46461,0.00736,48.66462
1755.084,7.41631,5.60363,69.49681,0.00736,49.15067
1755.184,7.41624,5.6528,69.49681,0.00736,49.58198
1755.284,7.41621,5.64045,69.49681,0.00736,49.47364
1755.384,7.41614,5.60064,69.49681,0.00736,49.12444
1755.484,7.41613,5.57723,69.49681,0.00736,48.91916
1755.584,7.41607,5.59876,69.49681,0.00735,49.10801
1755.684,7.41606,5.61643,69.54592,0.00735,49.26294
1755.784,7.41601,5.53886,69.54592,0.00735,48.5826
1755.884,7.41598,5.56682,69.54592,0.00735,48.82784
1755.984,7.41596,5.65389,69.54592,0.00735,49.59151
1756.084,7.41592,5.61067,69.54592,0.00735,49.21247
1756.184,7.41591,5.57363,69.54592,0.00735,48.88759
1756.284,7.41587,5.63035,69.57916,0.00735,49.38509
1756.384,7.41586,5.71534,69.57916,0.00735,50.13053
1756.484,7.41583,5.6406,69.57916,0.00735,49.47499
1756.584,7.41581,5.60214,69.57916,0.00735,49.1376
1756.684,7.4158,5.65744,69.57916,0.00735,49.62263
1756.784,7.41577,5.6372,69.57916,0.00735,49.44516
1756.884,7.41577,5.58934,69.61223,0.00735,49.02535
1756.984,7.41575,5.60053,69.61223,0.00735,49.12348
1757.084,7.41574,5.65874,69.61223,0.00735,49.63409
1757.184,7.41572,5.67138,69.61223,0.00735,49.74494
1757.284,7.41571,5.62707,69.61223,0.00735,49.3563
1757.384,7.4157,5.6499,69.66296,0.00735,49.55656
1757.484,7.41567,5.684,69.66296,0.00735,49.85567
1757.584,7.41567,5.68473,69.66296,0.00735,49.86207
1757.684,7.41565,5.64204,69.66296,0.00735,49.48757
1757.784,7.41565,5.62956,69.66296,0.00735,49.37817
1757.884,7.41564,5.65791,69.66296,0.00735,49.62683
1757.984,7.41564,5.62757,69.69765,0.00735,49.36067
1758.084,7.41563,5.57163,69.69765,0.00735,48.87003
1758.184,7.41562,5.62351,69.69765,0.00735,49.32504
1758.284,7.41561,5.70163,69.69765,0.00735,50.01028
1758.384,7.4156,5.64957,69.69765,0.00735,49.55368
1758.484,7.4156,5.6033,69.69765,0.00735,49.14779
1758.584,7.41559,5.6734,69.73174,0.00735,49.76269
1758.684,7.41559,5.72996,69.73174,0.00735,50.25879
1758.784,7.41558,5.625,69.73174,0.00735,49.33815
1758.884,7.41558,5.61463,69.73174,0.00735,49.2472
1758.984,7.41557,5.68485,69.73174,0.00735,49.86308
1759.084,7.41557,5.62924,69.73174,0.00735,49.37531
1759.184,7.41557,5.59556,69.78327,0.00735,49.07993
1759.284,7.41557,5.62532,69.78327,0.00735,49.3409
1759.384,7.41556,5.70327,69.78327,0.00735,50.02464
1759.484,7.41556,5.7022,69.78327,0.00735,50.01524
1759.584,7.41555,5.67264,69.78327,0.00735,49.75597
1759.684,7.41554,5.7191,69.78327,0.00735,50.1635
1759.784,7.41554,5.73414,69.8184,0.00735,50.29543
1759.884,7.41554,5.734,69.8184,0.00735,50.29416
1759.984,7.41554,5.68389,69.8184,0.00735,49.85471
1760.084,7.41553,5.70502,69.8184,0.00735,50.03997
1760.184,7.41553,5.73548,69.8184,0.00735,50.30713
1760.284,7.41553,5.66209,69.85186,0.00735,49.66343
1760.384,7.41552,5.64698,69.85186,0.00735,49.53094
1760.484,7.41552,5.7037,69.85186,0.00735,50.02847
1760.584,7.41552,5.75896,69.85186,0.00735,50.51315
1760.684,7.41551,5.71172,69.85186,0.00735,50.09874
1760.784,7.41551,5.71374,69.85186,0.00735,50.11646
1760.884,7.4155,5.7745,69.88522,0.00735,50.64942
1760.984,7.4155,5.72073,69.88522,0.00735,50.17776
1761.084,7.4155,5.6641,69.88522,0.00735,49.68109
1761.184,7.4155,5.71457,69.88522,0.00735,50.12376
1761.284,7.4155,5.75781,69.88522,0.00735,50.50304
1761.384,7.41549,5.68264,69.88522,0.00735,49.84375
1761.484,7.41549,5.65493,69.93188,0.00735,49.60061
1761.584,7.41549,5.74638,69.93188,0.00735,50.40275
1761.684,7.41548,5.73247,69.93188,0.00735,50.28077
1761.784,7.41548,5.67917,69.93188,0.00735,49.81331
1761.884,7.41547,5.7437,69.93188,0.00735,50.3793
1761.984,7.41547,5.81038,69.93188,0.00735,50.96417
1762.084,7.41547,5.7269,69.96638,0.00735,50.23192
1762.184,7.41546,5.67749,69.96638,0.00735,49.79855
1762.284,7.41546,5.74113,69.96638,0.00735,50.35671
1762.384,7.41546,5.72684,69.96638,0.00735,50.23139
1762.484,7.41546,5.64628,69.96638,0.00735,49.52477
1762.584,7.41545,5.70079,69.96638,0.00735,50.00289
1762.684,7.41545,5.78698,70.00208,0.00735,50.75891
1762.784,7.41545,5.7237,70.00208,0.00735,50.20383
1762.884,7.41544,5.68336,70.00208,0.00735,49.85
1762.984,7.41543,5.79451,70.00208,0.00735,50.82493
1763.084,7.41542,5.81729,70.00208,0.00735,51.02476
1763.184,7.41542,5.73029,70.04988,0.00735,50.2617
1763.284,7.41542,5.75974,70.04988,0.00735,50.51993
1763.384,7.41542,5.83014,70.04988,0.00735,51.13747
1763.484,7.41541,5.75225,70.04988,0.00735,50.45423
1763.584,7.41541,5.67219,70.04988,0.00735,49.75205
1763.684,7.41541,5.73177,70.04988,0.00735,50.27465
1763.784,7.4154,5.78933,70.08108,0.00735,50.77948
1763.884,7.4154,5.72225,70.08108,0.00735,50.19117
1763.984,7.41539,5.73669,70.08108,0.00735,50.31778
1764.084,7.41538,5.82133,70.08108,0.00735,51.06016
1764.184,7.41537,5.79954,70.08108,0.00735,50.86907
1764.284,7.41537,5.76057,70.08108,0.00735,50.52728
1764.384,7.41536,5.76595,70.10885,0.00735,50.57442
1764.484,7.41535,5.81777,70.10885,0.00735,51.02893
1764.584,7.41535,5.76279,70.10885,0.00735,50.54676
1764.684,7.41534,5.71603,70.10885,0.00735,50.13662
1764.784,7.41534,5.7587,70.10885,0.00735,50.51083
1764.884,7.41532,5.75061,70.10885,0.00735,50.43991
1764.984,7.41532,5.73608,70.15789,0.00735,50.31248
1765.084,7.41531,5.72506,70.15789,0.00735,50.21581
1765.184,7.4153,5.7914,70.15789,0.00735,50.79769
1765.284,7.41529,5.80371,70.15789,0.00735,50.9056
1765.384,7.41527,5.74767,70.15789,0.00735,50.41411
1765.484,7.41526,5.78434,70.19028,0.00735,50.73573
1765.584,7.41524,5.78729,70.19028,0.00735,50.76165
1765.684,7.41523,5.7823,70.19028,0.00735,50.71783
1765.784,7.41521,5.73807,70.19028,0.00735,50.32986
1765.884,7.41519,5.77209,70.19028,0.00735,50.62826
1765.984,7.41518,5.78942,70.19028,0.00735,50.78032
1766.084,7.41515,5.72695,70.22151,0.00735,50.23236
1766.184,7.41513,5.76894,70.22151,0.00735,50.6007
1766.284,7.41509,5.79858,70.22151,0.00735,50.86063
1766.384,7.41507,5.80973,70.22151,0.00735,50.95848
1766.484,7.41502,5.78653,70.22151,0.00735,50.75493
1766.584,7.415,5.82026,70.22151,0.00734,51.05081
1766.684,7.41496,5.81728,70.2598,0.00734,51.02463
1766.784,7.41491,5.74823,70.2598,0.00734,50.41898
1766.884,7.41488,5.76827,70.2598,0.00734,50.59476
1766.984,7.41481,5.78017,70.2598,0.00734,50.69919
1767.084,7.41479,5.7621,70.2598,0.00734,50.54065
1767.184,7.41473,5.75106,70.2598,0.00734,50.44384
1767.284,7.41468,5.80513,70.28587,0.00734,50.91808
1767.384,7.41463,5.82048,70.28587,0.00734,51.0527
1767.484,7.41455,5.77102,70.28587,0.00734,50.6189
1767.584,7.41452,5.82298,70.28587,0.00734,51.0747
1767.684,7.4144,5.83156,70.28587,0.00734,51.1499
1767.784,7.41437,5.79365,70.31572,0.00734,50.81739
1767.884,7.41427,5.78332,70.31572,0.00734,50.72677
1767.984,7.41422,5.82403,70.31572,0.00734,51.08388
