Repository: Mecanon/morphing_wing

File: dynamic_model/curve_fitting/flexinol_isobaric_50MPa.csv (part 23 of 95)
Test : Start of hold value,50,MPa,,,
,,,,,
Time,Extension,Load,Temperature: Chamber 3119-600 1 1,Tensile strain (Extension),Tensile stress
(s),(mm),(N),(C),(mm/mm),(MPa)
1768.084,7.41414,5.80295,70.31572,0.00734,50.89898
1768.184,7.41404,5.73191,70.31572,0.00734,50.27588
1768.284,7.41399,5.78271,70.31572,0.00734,50.72145
1768.384,7.41385,5.80503,70.34042,0.00733,50.91725
1768.484,7.41381,5.79845,70.34042,0.00733,50.85947
1768.584,7.41366,5.80388,70.34042,0.00733,50.90716
1768.684,7.4136,5.85576,70.34042,0.00733,51.36219
1768.784,7.41348,5.85267,70.34042,0.00733,51.33506
1768.884,7.41338,5.78655,70.34042,0.00733,50.75508
1768.984,7.41328,5.79532,70.38017,0.00733,50.83207
1769.084,7.41311,5.81784,70.38017,0.00733,51.02958
1769.184,7.41306,5.79653,70.38017,0.00733,50.84269
1769.284,7.41284,5.75772,70.38017,0.00732,50.50229
1769.384,7.41277,5.76146,70.38017,0.00732,50.53508
1769.484,7.41257,5.80417,70.38017,0.00732,50.90965
1769.584,7.41242,5.7822,70.40737,0.00732,50.717
1769.684,7.41224,5.76917,70.40737,0.00732,50.6027
1769.784,7.41196,5.82098,70.40737,0.00732,51.05716
1769.884,7.41184,5.86713,70.40737,0.00732,51.46189
1769.984,7.41144,5.81524,70.40737,0.00731,51.00676
1770.084,7.41132,5.75991,70.40737,0.00731,50.52144
1770.184,7.41089,5.80698,70.43044,0.00731,50.93429
1770.284,7.41067,5.83003,70.43044,0.0073,51.13654
1770.384,7.41028,5.75748,70.43044,0.0073,50.50014
1770.484,7.4099,5.74965,70.43044,0.0073,50.43143
1770.584,7.40961,5.81624,70.43044,0.00729,51.01555
1770.684,7.40908,5.81806,70.46861,0.00729,51.03153
1770.784,7.40889,5.805,70.46861,0.00729,50.91698
1770.884,7.4084,5.79815,70.46861,0.00728,50.85685
1770.984,7.40822,5.80672,70.46861,0.00728,50.93204
1771.084,7.40784,5.84358,70.46861,0.00728,51.25538
1771.184,7.40761,5.84302,70.46861,0.00728,51.25044
1771.284,7.40738,5.78753,70.49606,0.00727,50.76371
1771.384,7.40706,5.75045,70.49606,0.00727,50.43849
1771.484,7.40695,5.72995,70.49606,0.00727,50.25867
1771.584,7.40665,5.7546,70.49606,0.00727,50.47485
1771.684,7.40656,5.82017,70.49606,0.00727,51.05005
1771.784,7.40632,5.79769,70.49606,0.00726,50.85286
1771.884,7.40621,5.77587,70.52771,0.00726,50.66148
1771.984,7.40603,5.75148,70.52771,0.00726,50.44749
1772.084,7.40586,5.76371,70.52771,0.00726,50.5548
1772.184,7.40576,5.78882,70.52771,0.00726,50.77504
1772.284,7.40554,5.79731,70.52771,0.00726,50.84952
1772.384,7.40548,5.83495,70.52771,0.00726,51.17963
1772.484,7.40527,5.79019,70.56795,0.00725,50.78701
1772.584,7.40517,5.75672,70.56795,0.00725,50.4935
1772.684,7.40501,5.72538,70.56795,0.00725,50.21861
1772.784,7.40484,5.71138,70.56795,0.00725,50.09583
1772.884,7.40474,5.73143,70.56795,0.00725,50.27164
1772.984,7.4045,5.75717,70.59677,0.00725,50.49744
1773.084,7.4044,5.80136,70.59677,0.00725,50.88504
1773.184,7.40413,5.80406,70.59677,0.00724,50.90873
1773.284,7.40397,5.8294,70.59677,0.00724,51.13097
1773.384,7.40369,5.81449,70.59677,0.00724,51.00021
1773.484,7.40336,5.78994,70.59677,0.00724,50.78488
1773.584,7.40308,5.7914,70.62502,0.00723,50.79768
1773.684,7.40258,5.75769,70.62502,0.00723,50.50202
1773.784,7.40219,5.76285,70.62502,0.00722,50.54727
1773.884,7.4016,5.72355,70.62502,0.00722,50.20255
1773.984,7.40103,5.68433,70.62502,0.00721,49.8585
1774.084,7.4005,5.65841,70.62502,0.00721,49.63117
1774.184,7.39987,5.70507,70.6485,0.0072,50.04042
1774.284,7.3995,5.78038,70.6485,0.0072,50.70103
1774.384,7.39906,5.76773,70.6485,0.0072,50.59007
1774.484,7.3988,5.73821,70.6485,0.00719,50.33109
1774.584,7.39856,5.66284,70.6485,0.00719,49.66999
1774.684,7.39834,5.64551,70.6485,0.00719,49.51802
1774.784,7.39825,5.65553,70.68455,0.00719,49.60596
1774.884,7.39808,5.68442,70.68455,0.00719,49.85935
1774.984,7.39803,5.73398,70.68455,0.00719,50.29404
1775.084,7.39789,5.71803,70.68455,0.00718,50.15416
1775.184,7.39784,5.76353,70.68455,0.00718,50.55318
1775.284,7.39775,5.73276,70.68455,0.00718,50.28333
1775.384,7.39767,5.74406,70.70901,0.00718,50.38247
1775.484,7.39761,5.73992,70.70901,0.00718,50.34616
1775.584,7.39752,5.71808,70.70901,0.00718,50.15454
1775.684,7.3975,5.70099,70.70901,0.00718,50.0047
1775.784,7.39741,5.69415,70.70901,0.00718,49.94463
1775.884,7.3974,5.65624,70.72946,0.00718,49.61219
1775.984,7.39732,5.66368,70.72946,0.00718,49.67742
1776.084,7.3973,5.66852,70.72946,0.00718,49.71986
1776.184,7.39725,5.67169,70.72946,0.00718,49.74767
1776.284,7.39721,5.69365,70.72946,0.00718,49.94027
1776.384,7.39718,5.72407,70.72946,0.00718,50.20706
1776.484,7.39712,5.73192,70.76331,0.00718,50.27594
1776.584,7.39711,5.76952,70.76331,0.00718,50.60577
1776.684,7.39704,5.73551,70.76331,0.00718,50.3074
1776.784,7.39704,5.77995,70.76331,0.00718,50.69725
1776.884,7.39698,5.7414,70.76331,0.00718,50.35906
1776.984,7.39696,5.72051,70.76331,0.00718,50.17587
1777.084,7.39692,5.69434,70.785,0.00718,49.9463
1777.184,7.39687,5.68888,70.785,0.00717,49.89847
1777.284,7.39685,5.66129,70.785,0.00717,49.6564
1777.384,7.39678,5.69017,70.785,0.00717,49.90974
1777.484,7.39678,5.66252,70.785,0.00717,49.66726
1777.584,7.39671,5.70194,70.785,0.00717,50.01298
1777.684,7.39669,5.74448,70.80566,0.00717,50.38609
1777.784,7.39663,5.7644,70.80566,0.00717,50.56087
1777.884,7.39658,5.75191,70.80566,0.00717,50.4513
1777.984,7.39655,5.75024,70.80566,0.00717,50.43662
1778.084,7.39648,5.70807,70.80566,0.00717,50.0668
1778.184,7.39648,5.66822,70.83876,0.00717,49.71724
1778.284,7.39641,5.68627,70.83876,0.00717,49.87556
1778.384,7.39639,5.64756,70.83876,0.00717,49.536
1778.484,7.39633,5.6795,70.83876,0.00717,49.81618
1778.584,7.39629,5.72335,70.83876,0.00717,50.20078
1778.684,7.39626,5.77379,70.83876,0.00717,50.64319
1778.784,7.39619,5.76681,70.85957,0.00717,50.58199
1778.884,7.39617,5.79369,70.85957,0.00717,50.81775
1778.984,7.3961,5.75175,70.85957,0.00717,50.44991
1779.084,7.39609,5.70406,70.85957,0.00717,50.03155
1779.184,7.39601,5.70853,70.85957,0.00717,50.07077
1779.284,7.39599,5.67531,70.85957,0.00717,49.77946
1779.384,7.39593,5.70286,70.87935,0.00717,50.02108
1779.484,7.39586,5.71093,70.87935,0.00717,50.09184
1779.584,7.39584,5.75807,70.87935,0.00717,50.50533
1779.684,7.39575,5.74104,70.87935,0.00716,50.35593
1779.784,7.39574,5.78334,70.87935,0.00716,50.72696
1779.884,7.39565,5.75862,70.87935,0.00716,50.51011
1779.984,7.39563,5.70306,70.90625,0.00716,50.0228
1780.084,7.39555,5.69971,70.90625,0.00716,49.99342
1780.184,7.39548,5.70101,70.90625,0.00716,50.00481
1780.284,7.39544,5.7294,70.90625,0.00716,50.25383
1780.384,7.39534,5.72754,70.90625,0.00716,50.23755
1780.484,7.39532,5.76126,70.90625,0.00716,50.5333
1780.584,7.3952,5.71605,70.92497,0.00716,50.13676
1780.684,7.39518,5.68094,70.92497,0.00716,49.82882
1780.784,7.39506,5.68248,70.92497,0.00716,49.84228
1780.884,7.395,5.68602,70.92497,0.00716,49.87336
1780.984,7.39491,5.73388,70.92497,0.00716,50.29315
1781.084,7.39478,5.75724,70.94444,0.00716,50.49807
1781.184,7.39474,5.79029,70.94444,0.00715,50.78788
1781.284,7.39455,5.74453,70.94444,0.00715,50.38654
1781.384,7.39452,5.69001,70.94444,0.00715,49.90833
1781.484,7.39435,5.68373,70.94444,0.00715,49.85327
1781.584,7.39428,5.68841,70.94444,0.00715,49.89431
1781.684,7.39415,5.72351,70.96539,0.00715,50.20221
1781.784,7.39399,5.72393,70.96539,0.00715,50.20589
1781.884,7.39392,5.69793,70.96539,0.00715,49.97779
1781.984,7.39372,5.68468,70.96539,0.00715,49.8616
1782.084,7.39367,5.65965,70.96539,0.00714,49.64206
1782.184,7.39347,5.70986,70.96539,0.00714,50.08247
1782.284,7.39341,5.79962,70.99259,0.00714,50.86979
1782.384,7.39324,5.77186,70.99259,0.00714,50.62629
1782.484,7.39309,5.71779,70.99259,0.00714,50.15199
1782.584,7.39299,5.68349,70.99259,0.00714,49.85116
1782.684,7.3928,5.69634,70.99259,0.00714,49.96387
1782.784,7.39276,5.76106,70.99259,0.00714,50.53151
1782.884,7.39256,5.7288,71.01483,0.00713,50.2486
1782.984,7.39252,5.68455,71.01483,0.00713,49.86044
1783.084,7.39234,5.6897,71.01483,0.00713,49.90563
1783.184,7.39223,5.7355,71.01483,0.00713,50.30738
1783.284,7.39212,5.79147,71.01483,0.00713,50.79831
1783.384,7.39196,5.76413,71.01483,0.00713,50.55846
1783.484,7.39191,5.70641,71.03484,0.00713,50.05219
1783.584,7.39174,5.71463,71.03484,0.00713,50.12433
1783.684,7.39171,5.73963,71.03484,0.00713,50.34361
1783.784,7.39157,5.72523,71.03484,0.00713,50.21724
1783.884,7.39152,5.70456,71.03484,0.00712,50.03595
1783.984,7.39143,5.6403,71.0664,0.00712,49.47229
1784.084,7.39134,5.66686,71.0664,0.00712,49.7053
1784.184,7.3913,5.73578,71.0664,0.00712,50.30984
1784.284,7.39118,5.7315,71.0664,0.00712,50.27229
1784.384,7.39117,5.70127,71.0664,0.00712,50.00712
1784.484,7.39106,5.69992,71.0664,0.00712,49.99523
1784.584,7.39104,5.72131,71.08781,0.00712,50.18291
1784.684,7.39095,5.75425,71.08781,0.00712,50.47184
1784.784,7.39089,5.7223,71.08781,0.00712,50.19159
1784.884,7.39085,5.64292,71.08781,0.00712,49.49533
1784.984,7.39077,5.64781,71.08781,0.00712,49.53821
1785.084,7.39075,5.69853,71.08781,0.00712,49.98304
1785.184,7.39067,5.68988,71.10701,0.00712,49.90721
1785.284,7.39065,5.68456,71.10701,0.00712,49.8605
1785.384,7.39058,5.6656,71.10701,0.00712,49.69424
1785.484,7.39054,5.69463,71.10701,0.00712,49.94891
1785.584,7.39049,5.7603,71.10701,0.00711,50.52485
1785.684,7.39042,5.73686,71.10701,0.00711,50.31926
1785.784,7.3904,5.66963,71.12186,0.00711,49.72955
1785.884,7.39033,5.67277,71.12186,0.00711,49.75716
1785.984,7.39031,5.72403,71.12186,0.00711,50.20671
1786.084,7.39024,5.71379,71.12186,0.00711,50.11694
1786.184,7.39021,5.66002,71.12186,0.00711,49.64534
1786.284,7.39016,5.64133,71.14078,0.00711,49.48136
1786.384,7.3901,5.68504,71.14078,0.00711,49.86478
1786.484,7.39008,5.74536,71.14078,0.00711,50.39386
1786.584,7.39001,5.71685,71.14078,0.00711,50.14381
1786.684,7.39,5.66349,71.14078,0.00711,49.67573
1786.784,7.38992,5.72076,71.14078,0.00711,50.1781
1786.884,7.38989,5.78209,71.15635,0.00711,50.71603
1786.984,7.38984,5.73616,71.15635,0.00711,50.31314
1787.084,7.38977,5.68511,71.15635,0.00711,49.86535
1787.184,7.38974,5.68257,71.15635,0.00711,49.84309
1787.284,7.38967,5.69653,71.15635,0.00711,49.96552
1787.384,7.38966,5.72791,71.15635,0.00711,50.24082
1787.484,7.38958,5.68781,71.17003,0.00711,49.88905
1787.584,7.38955,5.66652,71.17003,0.00711,49.7023
1787.684,7.38949,5.74996,71.17003,0.00711,50.4342
1787.784,7.38943,5.76073,71.17003,0.0071,50.52866
1787.884,7.3894,5.70372,71.17003,0.0071,50.0286
1787.984,7.38931,5.71176,71.17003,0.0071,50.09912
1788.084,7.3893,5.77166,71.18826,0.0071,50.62453
1788.184,7.38921,5.73475,71.18826,0.0071,50.30076
1788.284,7.38919,5.65343,71.18826,0.0071,49.58751
1788.384,7.38911,5.65258,71.18826,0.0071,49.58007
1788.484,7.38906,5.70355,71.18826,0.0071,50.02715
1788.584,7.38902,5.71047,71.20456,0.0071,50.0878
1788.684,7.38894,5.67728,71.20456,0.0071,49.7967
1788.784,7.38892,5.6524,71.20456,0.0071,49.57846
1788.884,7.38884,5.70841,71.20456,0.0071,50.06972
1788.984,7.38882,5.77107,71.20456,0.0071,50.61939
1789.084,7.38873,5.70332,71.20456,0.0071,50.02508
1789.184,7.38869,5.66421,71.21706,0.0071,49.68202
1789.284,7.38863,5.72885,71.21706,0.0071,50.24899
1789.384,7.38855,5.72081,71.21706,0.0071,50.17846
1789.484,7.38852,5.6751,71.21706,0.0071,49.77755
1789.584,7.38843,5.66918,71.21706,0.0071,49.72564
1789.684,7.38842,5.67609,71.21706,0.0071,49.78627
1789.784,7.38831,5.71317,71.23417,0.00709,50.11145
1789.884,7.38828,5.71928,71.23417,0.00709,50.16504
1789.984,7.38819,5.6647,71.23417,0.00709,49.68632
1790.084,7.3881,5.69013,71.23417,0.00709,49.90944
1790.184,7.38806,5.74858,71.23417,0.00709,50.4221
1790.284,7.38793,5.73388,71.23417,0.00709,50.29311
1790.384,7.3879,5.68231,71.24386,0.00709,49.84081
1790.484,7.38775,5.6794,71.24386,0.00709,49.81526
1790.584,7.3877,5.70001,71.24386,0.00709,49.99606
1790.684,7.38757,5.73161,71.24386,0.00709,50.27325
1790.784,7.38746,5.6964,71.24386,0.00709,49.96438
1790.884,7.38738,5.64293,71.24386,0.00709,49.49537
1790.984,7.3872,5.66991,71.25694,0.00708,49.73204
1791.084,7.38716,5.74156,71.25694,0.00708,50.36048
1791.184,7.38694,5.72825,71.25694,0.00708,50.24379
1791.284,7.38688,5.70257,71.25694,0.00708,50.01849
1791.384,7.38667,5.66725,71.25694,0.00708,49.70868
1791.484,7.38652,5.67305,71.27084,0.00708,49.75957
1791.584,7.38638,5.71882,71.27084,0.00708,50.16108
1791.684,7.38613,5.68895,71.27084,0.00707,49.89907
1791.784,7.38604,5.64261,71.27084,0.00707,49.49261
1791.884,7.38576,5.6308,71.27084,0.00707,49.38901
1791.984,7.38568,5.62039,71.27084,0.00707,49.29768
1792.084,7.38543,5.67498,71.28215,0.00707,49.77654
1792.184,7.38529,5.70932,71.28215,0.00707,50.07775
1792.284,7.3851,5.6811,71.28215,0.00706,49.8302
1792.384,7.38487,5.64848,71.28215,0.00706,49.54407
1792.484,7.38476,5.62798,71.28215,0.00706,49.36427
1792.584,7.38451,5.65329,71.28215,0.00706,49.58628
1792.684,7.38444,5.70132,71.29205,0.00706,50.00758
1792.784,7.38422,5.66469,71.29205,0.00706,49.68627
1792.884,7.38413,5.61892,71.29205,0.00706,49.28481
1792.984,7.38399,5.59103,71.29205,0.00705,49.0402
1793.084,7.38385,5.59487,71.29205,0.00705,49.07385
1793.184,7.38378,5.64569,71.29205,0.00705,49.51963
1793.284,7.38361,5.65762,71.2995,0.00705,49.62429
1793.384,7.38357,5.70554,71.2995,0.00705,50.04454
1793.484,7.38343,5.67349,71.2995,0.00705,49.76349
1793.584,7.38339,5.61545,71.2995,0.00705,49.25436
1793.684,7.3833,5.61102,71.2995,0.00705,49.2155
1793.784,7.38323,5.62561,71.31193,0.00705,49.34349
1793.884,7.38318,5.66655,71.31193,0.00705,49.70256
1793.984,7.38309,5.66345,71.31193,0.00705,49.67542
1794.084,7.38307,5.66898,71.31193,0.00705,49.72385
1794.184,7.38299,5.63213,71.31193,0.00704,49.40069
1794.284,7.38297,5.58263,71.31193,0.00704,48.96647
1794.384,7.38291,5.6034,71.32124,0.00704,49.14869
1794.484,7.38287,5.64389,71.32124,0.00704,49.50378
1794.584,7.38284,5.68473,71.32124,0.00704,49.86208
1794.684,7.38279,5.67863,71.32124,0.00704,49.8085
1794.784,7.38278,5.68886,71.32124,0.00704,49.89827
1794.884,7.38273,5.6481,71.32124,0.00704,49.54078
1794.984,7.38272,5.60276,71.32732,0.00704,49.1431
1795.084,7.38268,5.59854,71.32732,0.00704,49.10606
1795.184,7.38267,5.59495,71.32732,0.00704,49.0746
1795.284,7.38265,5.62214,71.32732,0.00704,49.31303
1795.384,7.38262,5.63371,71.32732,0.00704,49.41457
1795.484,7.38261,5.67434,71.32732,0.00704,49.77094
1795.584,7.38259,5.652,71.34196,0.00704,49.57495
1795.684,7.38258,5.64392,71.34196,0.00704,49.50406
1795.784,7.38256,5.63193,71.34196,0.00704,49.39892
1795.884,7.38255,5.59623,71.34196,0.00704,49.08582
1795.984,7.38253,5.62039,71.34196,0.00704,49.29766
1796.084,7.38251,5.65781,71.35013,0.00704,49.6259
1796.184,7.38251,5.69096,71.35013,0.00704,49.91672
1796.284,7.38249,5.67307,71.35013,0.00704,49.75974
1796.384,7.38248,5.67221,71.35013,0.00704,49.75224
1796.484,7.38247,5.65284,71.35013,0.00704,49.58231
1796.584,7.38246,5.59895,71.35013,0.00704,49.10963
1796.684,7.38245,5.62043,71.35687,0.00704,49.29805
1796.784,7.38244,5.64952,71.35687,0.00704,49.55317
1796.884,7.38243,5.69174,71.35687,0.00704,49.92351
1796.984,7.38242,5.69149,71.35687,0.00704,49.92135
1797.084,7.38242,5.69271,71.35687,0.00704,49.93204
1797.184,7.38241,5.66019,71.35687,0.00704,49.64676
1797.284,7.3824,5.59673,71.36141,0.00704,49.09015
1797.384,7.3824,5.59657,71.36141,0.00704,49.08879
1797.484,7.38239,5.61055,71.36141,0.00704,49.2114
1797.584,7.38239,5.64837,71.36141,0.00704,49.54308
1797.684,7.38238,5.6609,71.36141,0.00704,49.65304
1797.784,7.38238,5.66043,71.36141,0.00704,49.64889
1797.884,7.38237,5.63949,71.36852,0.00704,49.46522
1797.984,7.38237,5.59507,71.36852,0.00704,49.07563
1798.084,7.38237,5.61501,71.36852,0.00704,49.25051
1798.184,7.38236,5.64551,71.36852,0.00704,49.51799
1798.284,7.38236,5.6821,71.36852,0.00704,49.839
1798.384,7.38235,5.67203,71.36852,0.00704,49.75067
1798.484,7.38236,5.64277,71.37332,0.00704,49.49401
1798.584,7.38235,5.60787,71.37332,0.00704,49.18788
1798.684,7.38235,5.57118,71.37332,0.00704,48.86609
1798.784,7.38235,5.59596,71.37332,0.00704,49.08343
1798.884,7.38235,5.65556,71.37332,0.00704,49.60619
1798.984,7.38235,5.67016,71.37774,0.00704,49.73424
1799.084,7.38234,5.67442,71.37774,0.00704,49.77157
1799.184,7.38234,5.63409,71.37774,0.00704,49.41782
1799.284,7.38234,5.61338,71.37774,0.00704,49.23621
1799.384,7.38234,5.58917,71.37774,0.00704,49.0239
1799.484,7.38234,5.6159,71.37774,0.00704,49.25832
1799.584,7.38234,5.66249,71.38283,0.00704,49.66698
1799.684,7.38234,5.65154,71.38283,0.00704,49.57092
1799.784,7.38234,5.64696,71.38283,0.00704,49.53078
1799.884,7.38234,5.62023,71.38283,0.00704,49.2963
1799.984,7.38234,5.61163,71.38283,0.00704,49.22086
1800.084,7.38234,5.6049,71.38283,0.00704,49.16184
1800.184,7.38234,5.64416,71.38576,0.00704,49.50618
1800.284,7.38234,5.69837,71.38576,0.00704,49.98164
1800.384,7.38234,5.69711,71.38576,0.00704,49.97063
1800.484,7.38234,5.71451,71.38576,0.00704,50.12327
1800.584,7.38234,5.67454,71.38576,0.00704,49.77267
1800.684,7.38234,5.62796,71.38576,0.00704,49.36406
1800.784,7.38234,5.59815,71.391,0.00704,49.10265
1800.884,7.38234,5.61026,71.391,0.00704,49.20888
1800.984,7.38234,5.65465,71.391,0.00704,49.59822
1801.084,7.38234,5.65555,71.391,0.00704,49.60606
1801.184,7.38234,5.71152,71.391,0.00704,50.09706
1801.284,7.38234,5.6893,71.39597,0.00704,49.90211
1801.384,7.38234,5.64348,71.39597,0.00704,49.50019
1801.484,7.38234,5.62591,71.39597,0.00704,49.34614
1801.584,7.38234,5.62136,71.39597,0.00704,49.30617
1801.684,7.38234,5.6562,71.39597,0.00704,49.61177
1801.784,7.38234,5.66405,71.39597,0.00704,49.68061
1801.884,7.38234,5.69526,71.39182,0.00704,49.95442
1801.984,7.38234,5.66712,71.39182,0.00704,49.70755
1802.084,7.38234,5.61338,71.39182,0.00704,49.23621
1802.184,7.38234,5.61668,71.39182,0.00704,49.26517
1802.284,7.38234,5.62424,71.39182,0.00704,49.33149
1802.384,7.38234,5.67521,71.39182,0.00704,49.77854
1802.484,7.38234,5.68788,71.39156,0.00704,49.88963
1802.584,7.38234,5.71838,71.39156,0.00704,50.15722
1802.684,7.38234,5.68136,71.39156,0.00704,49.83247
1802.784,7.38234,5.60896,71.39156,0.00704,49.19745
1802.884,7.38234,5.62241,71.39156,0.00704,49.31539
1802.984,7.38234,5.64161,71.39156,0.00704,49.4838
1803.084,7.38234,5.67957,71.39276,0.00704,49.81682
1803.184,7.38234,5.67585,71.39276,0.00704,49.78416
1803.284,7.38234,5.66902,71.39276,0.00704,49.72427
1803.384,7.38234,5.63662,71.39276,0.00704,49.44004
1803.484,7.38234,5.59676,71.39276,0.00704,49.09039
1803.584,7.38234,5.63299,71.39654,0.00704,49.40824
1803.684,7.38234,5.69222,71.39654,0.00704,49.9277
1803.784,7.38234,5.71089,71.39654,0.00704,50.09149
1803.884,7.38234,5.69134,71.39654,0.00704,49.91998
1803.984,7.38234,5.64614,71.39654,0.00704,49.52355
1804.084,7.38234,5.63717,71.39654,0.00704,49.44488
1804.184,7.38234,5.62684,71.4,0.00704,49.35431
1804.284,7.38234,5.66001,71.4,0.00704,49.64523
1804.384,7.38234,5.70999,71.4,0.00704,50.08357
1804.484,7.38235,5.69243,71.4,0.00704,49.92962
1804.584,7.38234,5.66061,71.4,0.00704,49.6505
1804.684,7.38234,5.6474,71.4,0.00704,49.5346
1804.784,7.38234,5.65139,71.40698,0.00704,49.56956
1804.884,7.38234,5.69673,71.40698,0.00704,49.96733
1804.984,7.38234,5.70178,71.40698,0.00704,50.01161
1805.084,7.38234,5.72381,71.40698,0.00704,50.20481
1805.184,7.38234,5.68597,71.40698,0.00704,49.87295
1805.284,7.38234,5.62886,71.40698,0.00704,49.372
1805.384,7.38234,5.62263,71.41466,0.00704,49.31737
1805.484,7.38234,5.62702,71.41466,0.00704,49.35589
1805.584,7.38234,5.67576,71.41466,0.00704,49.78332
1805.684,7.38235,5.67663,71.41466,0.00704,49.79097
1805.784,7.38234,5.70825,71.41466,0.00704,50.06833
1805.884,7.38235,5.68836,71.41466,0.00704,49.89392
1805.984,7.38234,5.63824,71.41797,0.00704,49.45425
1806.084,7.38235,5.63455,71.41797,0.00704,49.42194
1806.184,7.38234,5.65792,71.41797,0.00704,49.62684
1806.284,7.38235,5.69527,71.41797,0.00704,49.95448
1806.384,7.38235,5.67724,71.41797,0.00704,49.79632
1806.484,7.38235,5.70799,71.41943,0.00704,50.06606
1806.584,7.38235,5.67349,71.41943,0.00704,49.76346
1806.684,7.38235,5.61129,71.41943,0.00704,49.21788
1806.784,7.38235,5.61293,71.41943,0.00704,49.2323
1806.884,7.38235,5.64731,71.41943,0.00704,49.53381
1806.984,7.38235,5.70859,71.41943,0.00704,50.07133
1807.084,7.38235,5.6989,71.43385,0.00704,49.9863
1807.184,7.38235,5.70575,71.43385,0.00704,50.04639
1807.284,7.38235,5.6676,71.43385,0.00704,49.71179
1807.384,7.38235,5.61554,71.43385,0.00704,49.25519
1807.484,7.38235,5.64631,71.43385,0.00704,49.52502
1807.584,7.38235,5.68837,71.43385,0.00704,49.89399
1807.684,7.38235,5.72017,71.44048,0.00704,50.17292
1807.784,7.38235,5.69589,71.44048,0.00704,49.95993
1807.884,7.38235,5.66179,71.44048,0.00704,49.6608
1807.984,7.38235,5.65462,71.44048,0.00704,49.59796
1808.084,7.38235,5.63555,71.44048,0.00704,49.4307
1808.184,7.38235,5.674,71.44048,0.00704,49.76791
1808.284,7.38235,5.73539,71.44779,0.00704,50.30639
1808.384,7.38235,5.71993,71.44779,0.00704,50.17077
1808.484,7.38235,5.67781,71.44779,0.00704,49.80136
1808.584,7.38235,5.63457,71.44779,0.00704,49.42204
1808.684,7.38235,5.65727,71.44779,0.00704,49.62115
1808.784,7.38235,5.68792,71.44779,0.00704,49.88998
1808.884,7.38235,5.70347,71.45535,0.00704,50.02638
1808.984,7.38235,5.73075,71.45535,0.00704,50.26565
1809.084,7.38235,5.68384,71.45535,0.00704,49.85427
1809.184,7.38235,5.65665,71.45535,0.00704,49.61571
1809.284,7.38235,5.67786,71.45535,0.00704,49.80176
1809.384,7.38235,5.70164,71.47469,0.00704,50.01038
1809.484,7.38235,5.73745,71.47469,0.00704,50.32443
1809.584,7.38235,5.70608,71.47469,0.00704,50.04928
1809.684,7.38235,5.64864,71.47469,0.00704,49.54545
1809.784,7.38236,5.63958,71.47469,0.00704,49.46604
1809.884,7.38235,5.65798,71.47469,0.00704,49.6274
1809.984,7.38236,5.7062,71.47895,0.00704,50.05032
1810.084,7.38235,5.71544,71.47895,0.00704,50.13139
1810.184,7.38235,5.71963,71.47895,0.00704,50.16816
1810.284,7.38235,5.68423,71.47895,0.00704,49.85767
1810.384,7.38235,5.63007,71.47895,0.00704,49.38256
1810.484,7.38235,5.65799,71.47895,0.00704,49.62753
1810.584,7.38235,5.70064,71.48339,0.00704,50.00156
1810.684,7.38236,5.71274,71.48339,0.00704,50.10773
1810.784,7.38235,5.69595,71.48339,0.00704,49.96048
1810.884,7.38235,5.67227,71.48339,0.00704,49.75272
1810.984,7.38236,5.64401,71.48339,0.00704,49.50487
1811.084,7.38235,5.62977,71.48339,0.00704,49.37996
1811.184,7.38235,5.66096,71.49287,0.00704,49.65357
1811.284,7.38235,5.72941,71.49287,0.00704,50.25396
1811.384,7.38235,5.7238,71.49287,0.00704,50.20475
1811.484,7.38235,5.69669,71.49287,0.00704,49.96695
1811.584,7.38235,5.65571,71.49287,0.00704,49.60753
1811.684,7.38235,5.64897,71.49944,0.00704,49.54834
1811.784,7.38235,5.67284,71.49944,0.00704,49.75778
1811.884,7.38236,5.68385,71.49944,0.00704,49.85427
1811.984,7.38235,5.73844,71.49944,0.00704,50.33318
1812.084,7.38236,5.71067,71.49944,0.00704,50.08958
1812.184,7.38235,5.66576,71.49944,0.00704,49.69561
1812.284,7.38236,5.64713,71.50301,0.00704,49.53226
1812.384,7.38235,5.67518,71.50301,0.00704,49.77826
1812.484,7.38235,5.7282,71.50301,0.00704,50.24332
1812.584,7.38236,5.72372,71.50301,0.00704,50.20405
1812.684,7.38236,5.71932,71.50301,0.00704,50.16542
1812.784,7.38236,5.67778,71.50301,0.00704,49.80107
1812.884,7.38236,5.6301,71.50901,0.00704,49.38282
1812.984,7.38236,5.65269,71.50901,0.00704,49.58097
1813.084,7.38236,5.68824,71.50901,0.00704,49.89281
1813.184,7.38236,5.71431,71.50901,0.00704,50.12152
1813.284,7.38236,5.69197,71.50901,0.00704,49.92557
1813.384,7.38236,5.65129,71.50901,0.00704,49.5687
1813.484,7.38236,5.65209,71.51347,0.00704,49.57572
1813.584,7.38236,5.68628,71.51347,0.00704,49.87566
1813.684,7.38236,5.71717,71.51347,0.00704,50.14659
1813.784,7.38235,5.73536,71.51347,0.00704,50.30616
1813.884,7.38236,5.69933,71.51347,0.00704,49.99012
1813.984,7.38236,5.67236,71.51612,0.00704,49.75357
1814.084,7.38235,5.66865,71.51612,0.00704,49.72095
1814.184,7.38236,5.68792,71.51612,0.00704,49.89002
1814.284,7.38236,5.75218,71.51612,0.00704,50.45365
1814.384,7.38236,5.71717,71.51612,0.00704,50.14659
1814.484,7.38235,5.66395,71.51612,0.00704,49.6798
1814.584,7.38236,5.65717,71.51904,0.00704,49.62029
1814.684,7.38235,5.68032,71.51904,0.00704,49.82333
1814.784,7.38236,5.73545,71.51904,0.00704,50.30695
1814.884,7.38236,5.73246,71.51904,0.00704,50.28073
1814.984,7.38236,5.71493,71.51904,0.00704,50.12697
1815.084,7.38236,5.69328,71.51904,0.00704,49.93707
1815.184,7.38235,5.65767,71.52161,0.00704,49.62465
1815.284,7.38236,5.70055,71.52161,0.00704,50.00077
1815.384,7.38235,5.74727,71.52161,0.00704,50.41063
1815.484,7.38236,5.73982,71.52161,0.00704,50.34527
1815.584,7.38236,5.70075,71.52161,0.00704,50.00254
1815.684,7.38236,5.65655,71.52161,0.00704,49.61485
1815.784,7.38236,5.67606,71.52711,0.00704,49.78596
1815.884,7.38235,5.7138,71.52711,0.00704,50.11706
1815.984,7.38236,5.73095,71.52711,0.00704,50.26746
1816.084,7.38235,5.75469,71.52711,0.00704,50.47569
1816.184,7.38236,5.71447,71.52711,0.00704,50.12291
1816.284,7.38235,5.68482,71.52711,0.00704,49.86281
1816.384,7.38235,5.67212,71.53429,0.00704,49.75144
1816.484,7.38236,5.66939,71.53429,0.00704,49.72745
1816.584,7.38235,5.72778,71.53429,0.00704,50.23964
1816.684,7.38236,5.72102,71.53429,0.00704,50.18032
1816.784,7.38236,5.70933,71.53429,0.00704,50.0778
1816.884,7.38236,5.66116,71.54616,0.00704,49.65527
1816.984,7.38235,5.65587,71.54616,0.00704,49.60889
1817.084,7.38235,5.69573,71.54616,0.00704,49.95853
1817.184,7.38235,5.70849,71.54616,0.00704,50.07044
1817.284,7.38235,5.76899,71.54616,0.00704,50.60111
1817.384,7.38235,5.7419,71.54616,0.00704,50.36345
1817.484,7.38235,5.68707,71.5519,0.00704,49.88258
1817.584,7.38235,5.67647,71.5519,0.00704,49.78955
1817.684,7.38235,5.68929,71.5519,0.00704,49.90207
1817.784,7.38235,5.73862,71.5519,0.00704,50.33474
1817.884,7.38235,5.72804,71.5519,0.00704,50.2419
1817.984,7.38235,5.73118,71.5519,0.00704,50.26945
1818.084,7.38235,5.71474,71.55675,0.00704,50.12523
1818.184,7.38235,5.66121,71.55675,0.00704,49.65573
1818.284,7.38235,5.70264,71.55675,0.00704,50.01913
1818.384,7.38235,5.75751,71.55675,0.00704,50.50045
1818.484,7.38235,5.76516,71.55675,0.00704,50.56753
1818.584,7.38235,5.72952,71.55675,0.00704,50.2549
1818.684,7.38235,5.67501,71.56648,0.00704,49.77678
1818.784,7.38235,5.67355,71.56648,0.00704,49.76394
1818.884,7.38235,5.69905,71.56648,0.00704,49.98763
1818.984,7.38236,5.72085,71.56648,0.00704,50.17889
1819.084,7.38235,5.7611,71.56648,0.00704,50.53189
1819.184,7.38235,5.72614,71.57456,0.00704,50.22523
1819.284,7.38235,5.70064,71.57456,0.00704,50.00161
1819.384,7.38235,5.70958,71.57456,0.00704,50.08004
1819.484,7.38235,5.73619,71.57456,0.00704,50.31342
1819.584,7.38235,5.79129,71.57456,0.00704,50.7967
1819.684,7.38235,5.74921,71.57456,0.00704,50.42759
1819.784,7.38235,5.68969,71.57963,0.00704,49.90558
1819.884,7.38235,5.66113,71.57963,0.00704,49.65506
1819.984,7.38235,5.67565,71.57963,0.00704,49.78243
1820.084,7.38235,5.732,71.57963,0.00704,50.27665
1820.184,7.38235,5.71912,71.57963,0.00704,50.16368
1820.284,7.38235,5.71888,71.57963,0.00704,50.16156
1820.384,7.38235,5.69809,71.58846,0.00704,49.97923
1820.484,7.38235,5.66688,71.58846,0.00704,49.70546
1820.584,7.38235,5.71673,71.58846,0.00704,50.14273
1820.684,7.38234,5.77219,71.58846,0.00704,50.62915
1820.784,7.38235,5.77355,71.58846,0.00704,50.64106
1820.884,7.38234,5.72666,71.58846,0.00704,50.22985
1820.984,7.38235,5.67525,71.59365,0.00704,49.7789
1821.084,7.38235,5.67821,71.59365,0.00704,49.80484
1821.184,7.38235,5.69641,71.59365,0.00704,49.96448
1821.284,7.38235,5.71846,71.59365,0.00704,50.15792
1821.384,7.38234,5.76371,71.59365,0.00704,50.55482
1821.484,7.38235,5.73786,71.59365,0.00704,50.32802
1821.584,7.38234,5.70574,71.6004,0.00704,50.04629
1821.684,7.38234,5.7049,71.6004,0.00704,50.03897
1821.784,7.38234,5.73815,71.6004,0.00704,50.33064
1821.884,7.38234,5.791,71.6004,0.00704,50.79415
1821.984,7.38234,5.77411,71.6004,0.00704,50.64605
1822.084,7.38234,5.74231,71.60674,0.00704,50.3671
1822.184,7.38234,5.69442,71.60674,0.00704,49.94702
1822.284,7.38234,5.66758,71.60674,0.00704,49.71165
1822.384,7.38234,5.70464,71.60674,0.00704,50.03666
1822.484,7.38234,5.72956,71.60674,0.00704,50.25525
1822.584,7.38234,5.77877,71.60674,0.00704,50.68686
1822.684,7.38234,5.75548,71.61698,0.00704,50.48258
1822.784,7.38234,5.70817,71.61698,0.00704,50.06766
1822.884,7.38234,5.72252,71.61698,0.00704,50.19349
1822.984,7.38233,5.76986,71.61698,0.00704,50.6087
1823.084,7.38233,5.80783,71.61698,0.00704,50.94181
1823.184,7.38233,5.77813,71.61698,0.00704,50.68129
1823.284,7.38233,5.72261,71.62424,0.00704,50.19427
1823.384,7.38233,5.68948,71.62424,0.00704,49.90369
1823.484,7.38233,5.67647,71.62424,0.00704,49.78963
1823.584,7.38234,5.70606,71.62424,0.00704,50.04915
1823.684,7.38233,5.7775,71.62424,0.00704,50.67577
1823.784,7.38233,5.76292,71.62424,0.00704,50.54786
1823.884,7.38233,5.72425,71.63134,0.00704,50.20869
1823.984,7.38233,5.72646,71.63134,0.00704,50.22804
1824.084,7.38233,5.75755,71.63134,0.00704,50.50077
1824.184,7.38233,5.81208,71.63134,0.00704,50.97901
1824.284,7.38233,5.79117,71.63134,0.00704,50.79567
1824.384,7.38232,5.74524,71.63134,0.00704,50.39277
1824.484,7.38233,5.70931,71.63761,0.00704,50.07767
1824.584,7.38232,5.70845,71.63761,0.00704,50.07006
1824.684,7.38233,5.75787,71.63761,0.00704,50.50352
1824.784,7.38232,5.77075,71.63761,0.00704,50.61657
1824.884,7.38232,5.7741,71.63761,0.00704,50.64589
1824.984,7.38232,5.75835,71.65043,0.00704,50.50777
1825.084,7.38232,5.71997,71.65043,0.00704,50.17117
1825.184,7.38232,5.76501,71.65043,0.00704,50.56618
1825.284,7.38231,5.83484,71.65043,0.00704,51.17868
1825.384,7.38231,5.80899,71.65043,0.00704,50.95195
1825.484,7.38231,5.7641,71.65043,0.00704,50.55825
1825.584,7.38232,5.70174,71.66114,0.00704,50.0112
1825.684,7.38232,5.71782,71.66114,0.00704,50.15226
1825.784,7.38231,5.77941,71.66114,0.00704,50.69249
1825.884,7.38232,5.76169,71.66114,0.00704,50.53706
1825.984,7.38231,5.78136,71.66114,0.00704,50.70961
1826.084,7.38231,5.74896,71.66114,0.00704,50.42539
1826.184,7.38231,5.73331,71.66774,0.00704,50.28815
1826.284,7.38231,5.77931,71.66774,0.00704,50.69165
1826.384,7.3823,5.79354,71.66774,0.00704,50.81646
1826.484,7.3823,5.83403,71.66774,0.00704,51.17157
1826.584,7.3823,5.78004,71.66774,0.00704,50.69804
1826.684,7.3823,5.71197,71.66774,0.00704,50.10098
1826.784,7.3823,5.71195,71.67439,0.00704,50.10077
1826.884,7.3823,5.72108,71.67439,0.00704,50.18088
1826.984,7.3823,5.76905,71.67439,0.00704,50.60164
1827.084,7.3823,5.78246,71.67439,0.00704,50.71922
1827.184,7.3823,5.79346,71.67439,0.00704,50.81573
1827.284,7.3823,5.78523,71.68244,0.00704,50.74355
1827.384,7.38229,5.74114,71.68244,0.00704,50.35684
1827.484,7.38229,5.76955,71.68244,0.00704,50.606
1827.584,7.38229,5.82418,71.68244,0.00704,51.08519
1827.684,7.38229,5.8162,71.68244,0.00704,51.01519
1827.784,7.38229,5.77352,71.68244,0.00704,50.64082
1827.884,7.38229,5.71386,71.68926,0.00704,50.11754
1827.984,7.38229,5.72156,71.68926,0.00704,50.18507
1828.084,7.38229,5.73952,71.68926,0.00704,50.34264
1828.184,7.38229,5.77994,71.68926,0.00704,50.69719
1828.284,7.38228,5.84842,71.68926,0.00704,51.29777
1828.384,7.38228,5.82708,71.68926,0.00704,51.1106
1828.484,7.38228,5.78823,71.69714,0.00704,50.76989
1828.584,7.38228,5.77629,71.69714,0.00704,50.66513
1828.684,7.38228,5.79113,71.69714,0.00704,50.79531
1828.784,7.38228,5.83782,71.69714,0.00704,51.20481
1828.884,7.38228,5.79847,71.69714,0.00704,50.85965
1828.984,7.38227,5.76462,71.69714,0.00704,50.56273
1829.084,7.38228,5.73828,71.70227,0.00704,50.3317
1829.184,7.38227,5.72621,71.70227,0.00704,50.22585
1829.284,7.38227,5.79165,71.70227,0.00704,50.79984
1829.384,7.38227,5.80824,71.70227,0.00704,50.94536
1829.484,7.38227,5.82774,71.70227,0.00704,51.11642
1829.584,7.38226,5.80419,71.70635,0.00704,50.90986
1829.684,7.38226,5.75924,71.70635,0.00704,50.51559
1829.784,7.38226,5.78834,71.70635,0.00704,50.77081
1829.884,7.38226,5.83621,71.70635,0.00704,51.19067
1829.984,7.38226,5.82869,71.70635,0.00704,51.12471
1830.084,7.38226,5.7776,71.70635,0.00704,50.6766
1830.184,7.38226,5.73062,71.71541,0.00704,50.26451
1830.284,7.38225,5.74649,71.71541,0.00704,50.40378
1830.384,7.38225,5.79034,71.71541,0.00704,50.78835
1830.484,7.38225,5.81906,71.71541,0.00704,51.04025
1830.584,7.38225,5.86795,71.71541,0.00704,51.46914
1830.684,7.38225,5.82875,71.71541,0.00704,51.12524
1830.784,7.38224,5.79549,71.7224,0.00704,50.83352
1830.884,7.38224,5.81815,71.7224,0.00704,51.03231
1830.984,7.38223,5.83664,71.7224,0.00704,51.19452
1831.084,7.38223,5.87235,71.7224,0.00704,51.50771
1831.184,7.38223,5.82784,71.7224,0.00704,51.11724
1831.284,7.38223,5.77685,71.7224,0.00704,50.67004
1831.384,7.38223,5.76852,71.73317,0.00704,50.59697
1831.484,7.38222,5.76709,71.73317,0.00704,50.58442
1831.584,7.38222,5.8153,71.73317,0.00704,51.00726
1831.684,7.38221,5.85314,71.73317,0.00704,51.33916
1831.784,7.38221,5.88022,71.73317,0.00704,51.57669
1831.884,7.38221,5.85594,71.73317,0.00704,51.36375
1831.984,7.3822,5.80785,71.74187,0.00704,50.94195
1832.084,7.3822,5.81402,71.74187,0.00704,50.99611
1832.184,7.38219,5.82714,71.74187,0.00704,51.11117
1832.284,7.38219,5.85631,71.74187,0.00704,51.36697
1832.384,7.38218,5.85601,71.74187,0.00704,51.3644
1832.484,7.38218,5.82527,71.75462,0.00704,51.09472
1832.584,7.38217,5.80701,71.75462,0.00704,50.93463
1832.684,7.38217,5.78243,71.75462,0.00704,50.71897
1832.784,7.38216,5.82471,71.75462,0.00704,51.08982
1832.884,7.38215,5.89594,71.75462,0.00704,51.71457
1832.984,7.38214,5.91823,71.75462,0.00704,51.9101
1833.084,7.38212,5.90307,71.76536,0.00704,51.77714
1833.184,7.3821,5.85444,71.76536,0.00704,51.35056
1833.284,7.38206,5.83775,71.76536,0.00704,51.20419
1833.384,7.38205,5.8135,71.76536,0.00704,50.99153
1833.484,7.38196,5.83096,71.76536,0.00703,51.14469
1833.584,7.38194,5.8786,71.76536,0.00703,51.5625
1833.684,7.38182,5.86646,71.77171,0.00703,51.45607
1833.784,7.38175,5.86193,71.77171,0.00703,51.41626
1833.884,7.38163,5.83511,71.77171,0.00703,51.18102
1833.984,7.38146,5.82867,71.77171,0.00703,51.12459
1834.084,7.38135,5.83182,71.77171,0.00703,51.15217
1834.184,7.38106,5.83907,71.77171,0.00703,51.21583
1834.284,7.38091,5.84783,71.78477,0.00703,51.29262
1834.384,7.38051,5.83182,71.78477,0.00702,51.15216
1834.484,7.38017,5.84339,71.78477,0.00702,51.25364
1834.584,7.37968,5.8266,71.78477,0.00701,51.1064
1834.684,7.37896,5.79422,71.78477,0.00701,50.82237
1834.784,7.37817,5.75415,71.79797,0.007,50.47094
1834.884,7.37697,5.74749,71.79797,0.00699,50.41256
1834.984,7.37582,5.7985,71.79797,0.00698,50.85997
1835.084,7.37469,5.8344,71.79797,0.00697,51.17484
1835.184,7.37367,5.80496,71.79797,0.00696,50.91658
1835.284,7.37287,5.75849,71.79797,0.00695,50.509
1835.384,7.37178,5.7383,71.80917,0.00694,50.3319
1835.484,7.371,5.70444,71.80917,0.00693,50.03492
1835.584,7.36967,5.69621,71.80917,0.00692,49.9627
1835.684,7.36878,5.65191,71.80917,0.00691,49.57414
1835.784,7.36754,5.64005,71.80917,0.0069,49.47012
1835.884,7.36674,5.64316,71.80917,0.00689,49.49739
1835.984,7.3658,5.65403,71.82382,0.00688,49.59275
1836.084,7.36484,5.6663,71.82382,0.00687,49.70039
1836.184,7.36394,5.68921,71.82382,0.00687,49.90137
1836.284,7.36252,5.6812,71.82382,0.00685,49.8311
1836.384,7.36128,5.69585,71.82382,0.00684,49.9596
1836.484,7.35975,5.64406,71.82382,0.00683,49.50533
1836.584,7.35858,5.61315,71.8326,0.00682,49.23416
1836.684,7.35747,5.5404,71.8326,0.00681,48.5961
1836.784,7.35631,5.50031,71.8326,0.00679,48.24443
1836.884,7.35515,5.49954,71.8326,0.00678,48.2377
1836.984,7.35369,5.5588,71.8326,0.00677,48.75744
1837.084,7.35246,5.50991,71.8326,0.00676,48.32864
1837.184,7.35145,5.44701,71.84629,0.00675,47.77698
1837.284,7.35067,5.55886,71.84629,0.00674,48.75796
1837.384,7.35006,5.5523,71.84629,0.00674,48.7005
1837.484,7.34946,5.47275,71.84629,0.00673,48.00272
1837.584,7.34902,5.53048,71.84629,0.00673,48.50905
1837.684,7.34852,5.55855,71.86044,0.00672,48.75527
1837.784,7.34815,5.51689,71.86044,0.00672,48.38985
1837.884,7.34774,5.43236,71.86044,0.00671,47.64841
1837.984,7.34736,5.42272,71.86044,0.00671,47.56388
1838.084,7.34703,5.47501,71.86044,0.00671,48.02251
1838.184,7.34661,5.50584,71.86044,0.0067,48.29293
1838.284,7.34633,5.53419,71.87015,0.0067,48.54164
1838.384,7.34591,5.49602,71.87015,0.0067,48.20679
1838.484,7.34566,5.50244,71.87015,0.00669,48.26309
1838.584,7.34533,5.47015,71.87015,0.00669,47.97994
1838.684,7.34509,5.46154,71.87015,0.00669,47.90441
1838.784,7.34489,5.45066,71.87015,0.00669,47.80899
1838.884,7.34468,5.4575,71.88078,0.00669,47.86895
1838.984,7.34459,5.44035,71.88078,0.00668,47.71855
1839.084,7.34442,5.46026,71.88078,0.00668,47.89313
1839.184,7.34436,5.45332,71.88078,0.00668,47.83226
1839.284,7.34426,5.47809,71.88078,0.00668,48.04958
1839.384,7.3442,5.47647,71.88078,0.00668,48.03531
1839.484,7.34415,5.50528,71.88808,0.00668,48.28802
1839.584,7.34409,5.51065,71.88808,0.00668,48.33515
1839.684,7.34407,5.53124,71.88808,0.00668,48.51578
1839.784,7.34402,5.52295,71.88808,0.00668,48.44306
1839.884,7.34402,5.52682,71.88808,0.00668,48.47699
1839.984,7.34398,5.51904,71.90438,0.00668,48.40871
1840.084,7.34398,5.50537,71.90438,0.00668,48.28882
1840.184,7.34396,5.49957,71.90438,0.00668,48.23797
1840.284,7.34395,5.47882,71.90438,0.00668,48.05597
1840.384,7.34394,5.48827,71.90438,0.00668,48.13883
1840.484,7.34394,5.48965,71.90438,0.00668,48.15096
1840.584,7.34393,5.50237,71.91592,0.00668,48.26255
1840.684,7.34393,5.51872,71.91592,0.00668,48.40594
1840.784,7.34392,5.51022,71.91592,0.00668,48.33138
1840.884,7.34392,5.52591,71.91592,0.00668,48.46902
1840.984,7.34391,5.51759,71.91592,0.00668,48.396
1841.084,7.34391,5.49001,71.91592,0.00668,48.15409
1841.184,7.34391,5.49265,71.92339,0.00668,48.17723
1841.284,7.34392,5.46419,71.92339,0.00668,47.92766
1841.384,7.34392,5.48548,71.92339,0.00668,48.11436
1841.484,7.34392,5.43934,71.92339,0.00668,47.70969
1841.584,7.34392,5.4772,71.92339,0.00668,48.04171
1841.684,7.34392,5.4828,71.92339,0.00668,48.09084
1841.784,7.34391,5.49985,71.93327,0.00668,48.2404
1841.884,7.34392,5.51565,71.93327,0.00668,48.37896
1841.984,7.34391,5.51632,71.93327,0.00668,48.38485
1842.084,7.34391,5.53068,71.93327,0.00668,48.51081
1842.184,7.34391,5.51775,71.93327,0.00668,48.39741
1842.284,7.34392,5.50414,71.94393,0.00668,48.27801
1842.384,7.34392,5.48642,71.94393,0.00668,48.1226
1842.484,7.34392,5.49144,71.94393,0.00668,48.16668
1842.584,7.34392,5.48872,71.94393,0.00668,48.14277
1842.684,7.34392,5.49562,71.94393,0.00668,48.20327
1842.784,7.34393,5.50797,71.94393,0.00668,48.31166
1842.884,7.34393,5.5374,71.95605,0.00668,48.56981
1842.984,7.34393,5.54202,71.95605,0.00668,48.61029
1843.084,7.34393,5.57607,71.95605,0.00668,48.90898
1843.184,7.34393,5.58631,71.95605,0.00668,48.99874
1843.284,7.34393,5.58318,71.95605,0.00668,48.97135
1843.384,7.34393,5.59711,71.95605,0.00668,49.09351
1843.484,7.34394,5.57119,71.97178,0.00668,48.86617
1843.584,7.34394,5.59628,71.97178,0.00668,49.08619
1843.684,7.34394,5.55984,71.97178,0.00668,48.76662
1843.784,7.34394,5.59677,71.97178,0.00668,49.09052
1843.884,7.34394,5.5847,71.97178,0.00668,48.98462
1843.984,7.34394,5.5984,71.97178,0.00668,49.10483
1844.084,7.34394,5.61243,71.97954,0.00668,49.22788
1844.184,7.34395,5.61038,71.97954,0.00668,49.20988
1844.284,7.34394,5.60847,71.97954,0.00668,49.19318
1844.384,7.34395,5.59736,71.97954,0.00668,49.09568
1844.484,7.34395,5.56542,71.97954,0.00668,48.8155
1844.584,7.34395,5.55465,71.99154,0.00668,48.72105
1844.684,7.34395,5.52878,71.99154,0.00668,48.49413
1844.784,7.34395,5.51612,71.99154,0.00668,48.38314
1844.884,7.34396,5.52139,71.99154,0.00668,48.42939
1844.984,7.34396,5.50663,71.99154,0.00668,48.29992
1845.084,7.34396,5.52908,71.99154,0.00668,48.4968
1845.184,7.34396,5.53265,72.00382,0.00668,48.52811
1845.284,7.34396,5.55236,72.00382,0.00668,48.70099
1845.384,7.34396,5.58848,72.00382,0.00668,49.01782
1845.484,7.34396,5.61204,72.00382,0.00668,49.22447
1845.584,7.34396,5.60481,72.00382,0.00668,49.16107
1845.684,7.34396,5.63883,72.00382,0.00668,49.45941
1845.784,7.34396,5.60617,72.01772,0.00668,49.17294
1845.884,7.34396,5.65461,72.01772,0.00668,49.59782
1845.984,7.34397,5.62493,72.01772,0.00668,49.33749
1846.084,7.34397,5.62053,72.01772,0.00668,49.29895
1846.184,7.34397,5.61158,72.01772,0.00668,49.22042
1846.284,7.34397,5.59678,72.01772,0.00668,49.09063
1846.384,7.34397,5.59292,72.02425,0.00668,49.05677
1846.484,7.34397,5.60417,72.02425,0.00668,49.15546
1846.584,7.34398,5.56349,72.02425,0.00668,48.79863
1846.684,7.34397,5.5891,72.02425,0.00668,49.02325
1846.784,7.34398,5.56049,72.02425,0.00668,48.77227
1846.884,7.34398,5.57265,72.02425,0.00668,48.87895
1846.984,7.34398,5.58573,72.03532,0.00668,48.99365
