Repository: Mecanon/morphing_wing

File: dynamic_model/curve_fitting/flexinol_isobaric_50MPa.csv (part 24 of 95)
Test : Start of hold value,50,MPa,,,
,,,,,
Time,Extension,Load,Temperature: Chamber 3119-600 1 1,Tensile strain (Extension),Tensile stress
(s),(mm),(N),(C),(mm/mm),(MPa)
1847.084,7.34398,5.59017,72.03532,0.00668,49.03266
1847.184,7.34398,5.60557,72.03532,0.00668,49.16771
1847.284,7.34398,5.62173,72.03532,0.00668,49.30946
1847.384,7.34398,5.62988,72.03532,0.00668,49.38094
1847.484,7.34398,5.67021,72.0534,0.00668,49.7347
1847.584,7.34398,5.66537,72.0534,0.00668,49.69225
1847.684,7.34398,5.67716,72.0534,0.00668,49.7956
1847.784,7.34398,5.68917,72.0534,0.00668,49.90099
1847.884,7.34398,5.66076,72.0534,0.00668,49.6518
1847.984,7.34398,5.69144,72.0534,0.00668,49.92089
1848.084,7.34399,5.64658,72.06874,0.00668,49.52744
1848.184,7.34399,5.69218,72.06874,0.00668,49.92741
1848.284,7.34399,5.66954,72.06874,0.00668,49.72881
1848.384,7.34399,5.66613,72.06874,0.00668,49.69892
1848.484,7.34399,5.66849,72.06874,0.00668,49.71962
1848.584,7.34399,5.66337,72.06874,0.00668,49.67471
1848.684,7.34399,5.65482,72.08549,0.00668,49.59972
1848.784,7.34399,5.66045,72.08549,0.00668,49.64907
1848.884,7.34399,5.61503,72.08549,0.00668,49.25065
1848.984,7.34399,5.62123,72.08549,0.00668,49.30503
1849.084,7.34399,5.5955,72.08549,0.00668,49.07936
1849.184,7.34399,5.58832,72.08549,0.00668,49.01641
1849.284,7.34399,5.60926,72.10649,0.00668,49.20006
1849.384,7.34399,5.61697,72.10649,0.00668,49.26771
1849.484,7.344,5.63468,72.10649,0.00668,49.42305
1849.584,7.34399,5.68294,72.10649,0.00668,49.84631
1849.684,7.34399,5.68833,72.10649,0.00668,49.89361
1849.784,7.34399,5.72849,72.11937,0.00668,50.24588
1849.884,7.34399,5.73556,72.11937,0.00668,50.30791
1849.984,7.34399,5.7251,72.11937,0.00668,50.21618
1850.084,7.34399,5.72742,72.11937,0.00668,50.2365
1850.184,7.34399,5.69727,72.11937,0.00668,49.97201
1850.284,7.34399,5.66238,72.11937,0.00668,49.66602
1850.384,7.344,5.64969,72.13409,0.00668,49.55471
1850.484,7.344,5.60576,72.13409,0.00668,49.1694
1850.584,7.344,5.60874,72.13409,0.00668,49.19553
1850.684,7.344,5.63057,72.13409,0.00668,49.38696
1850.784,7.344,5.64707,72.13409,0.00668,49.53171
1850.884,7.34399,5.67068,72.13409,0.00668,49.73878
1850.984,7.34399,5.69977,72.14938,0.00668,49.99395
1851.084,7.344,5.68467,72.14938,0.00668,49.86152
1851.184,7.34399,5.74007,72.14938,0.00668,50.34743
1851.284,7.344,5.72184,72.14938,0.00668,50.18756
1851.384,7.344,5.71317,72.14938,0.00668,50.11146
1851.484,7.344,5.69476,72.14938,0.00668,49.95
1851.584,7.344,5.6756,72.17415,0.00668,49.78195
1851.684,7.344,5.66093,72.17415,0.00668,49.65332
1851.784,7.344,5.67577,72.17415,0.00668,49.78343
1851.884,7.344,5.6349,72.17415,0.00668,49.42495
1851.984,7.344,5.64567,72.17415,0.00668,49.51947
1852.084,7.344,5.65671,72.17415,0.00668,49.61626
1852.184,7.344,5.67101,72.18932,0.00668,49.74173
1852.284,7.344,5.67278,72.18932,0.00668,49.75726
1852.384,7.344,5.6841,72.18932,0.00668,49.85651
1852.484,7.344,5.67462,72.18932,0.00668,49.77338
1852.584,7.344,5.71665,72.18932,0.00668,50.14199
1852.684,7.344,5.69583,72.20052,0.00668,49.95938
1852.784,7.344,5.72103,72.20052,0.00668,50.1804
1852.884,7.344,5.73802,72.20052,0.00668,50.32945
1852.984,7.344,5.72483,72.20052,0.00668,50.21373
1853.084,7.344,5.76235,72.20052,0.00668,50.54284
1853.184,7.344,5.7362,72.20052,0.00668,50.31349
1853.284,7.344,5.74214,72.21819,0.00668,50.36563
1853.384,7.344,5.72303,72.21819,0.00668,50.19801
1853.484,7.344,5.68454,72.21819,0.00668,49.8604
1853.584,7.344,5.67401,72.21819,0.00668,49.76797
1853.684,7.344,5.66147,72.21819,0.00668,49.658
1853.784,7.344,5.63617,72.21819,0.00668,49.4361
1853.884,7.344,5.66082,72.2322,0.00668,49.65228
1853.984,7.344,5.62968,72.2322,0.00668,49.3792
1854.084,7.344,5.66957,72.2322,0.00668,49.72902
1854.184,7.344,5.68083,72.2322,0.00668,49.82787
1854.284,7.344,5.70036,72.2322,0.00668,49.9991
1854.384,7.344,5.72412,72.2322,0.00668,50.20755
1854.484,7.344,5.75376,72.24492,0.00668,50.46753
1854.584,7.344,5.72854,72.24492,0.00668,50.24628
1854.684,7.344,5.77141,72.24492,0.00668,50.62232
1854.784,7.344,5.72651,72.24492,0.00668,50.22848
1854.884,7.344,5.73747,72.24492,0.00668,50.32466
1854.984,7.344,5.71679,72.26266,0.00668,50.14325
1855.084,7.344,5.69981,72.26266,0.00668,49.99429
1855.184,7.344,5.692,72.26266,0.00668,49.92579
1855.284,7.344,5.69111,72.26266,0.00668,49.91798
1855.384,7.344,5.67262,72.26266,0.00668,49.75582
1855.484,7.34399,5.69946,72.26266,0.00668,49.99128
1855.584,7.34399,5.70632,72.27567,0.00668,50.05144
1855.684,7.34399,5.71584,72.27567,0.00668,50.13491
1855.784,7.344,5.74081,72.27567,0.00668,50.35389
1855.884,7.34399,5.75729,72.27567,0.00668,50.49844
1855.984,7.344,5.74077,72.27567,0.00668,50.35357
1856.084,7.344,5.7617,72.27567,0.00668,50.53713
1856.184,7.34399,5.73367,72.28676,0.00668,50.29134
1856.284,7.34399,5.72586,72.28676,0.00668,50.22277
1856.384,7.34399,5.7365,72.28676,0.00668,50.31613
1856.484,7.34399,5.70228,72.28676,0.00668,50.01593
1856.584,7.34399,5.71335,72.28676,0.00668,50.11306
1856.684,7.34399,5.71518,72.28676,0.00668,50.12911
1856.784,7.34399,5.72489,72.29712,0.00668,50.21429
1856.884,7.34399,5.72717,72.29712,0.00668,50.23429
1856.984,7.34399,5.76301,72.29712,0.00668,50.54868
1857.084,7.34399,5.75085,72.29712,0.00668,50.44201
1857.184,7.34399,5.78315,72.29712,0.00668,50.72531
1857.284,7.34399,5.78206,72.31422,0.00668,50.71576
1857.384,7.34399,5.77893,72.31422,0.00668,50.6883
1857.484,7.34398,5.77377,72.31422,0.00668,50.64305
1857.584,7.34398,5.77892,72.31422,0.00668,50.68822
1857.684,7.34398,5.74556,72.31422,0.00668,50.3956
1857.784,7.34398,5.76056,72.31422,0.00668,50.52712
1857.884,7.34398,5.71551,72.32381,0.00668,50.13201
1857.984,7.34398,5.72029,72.32381,0.00668,50.1739
1858.084,7.34398,5.72738,72.32381,0.00668,50.2361
1858.184,7.34398,5.72778,72.32381,0.00668,50.2396
1858.284,7.34398,5.74762,72.32381,0.00668,50.41366
1858.384,7.34398,5.77621,72.32381,0.00668,50.66444
1858.484,7.34398,5.76367,72.3356,0.00668,50.55445
1858.584,7.34397,5.82882,72.3356,0.00668,51.12588
1858.684,7.34397,5.81608,72.3356,0.00668,51.01416
1858.784,7.34397,5.82656,72.3356,0.00668,51.1061
1858.884,7.34397,5.8192,72.3356,0.00668,51.04153
1858.984,7.34397,5.80095,72.3356,0.00668,50.88144
1859.084,7.34397,5.78112,72.35037,0.00668,50.70753
1859.184,7.34397,5.76326,72.35037,0.00668,50.55085
1859.284,7.34397,5.70992,72.35037,0.00668,50.08303
1859.384,7.34397,5.72378,72.35037,0.00668,50.20456
1859.484,7.34397,5.719,72.35037,0.00668,50.16265
1859.584,7.34396,5.74264,72.35037,0.00668,50.36994
1859.684,7.34396,5.76142,72.36198,0.00668,50.53466
1859.784,7.34396,5.80572,72.36198,0.00668,50.92324
1859.884,7.34396,5.80782,72.36198,0.00668,50.94166
1859.984,7.34396,5.86559,72.36198,0.00668,51.44843
1860.084,7.34396,5.82807,72.36198,0.00668,51.11935
1860.184,7.34396,5.82328,72.37438,0.00668,51.07728
1860.284,7.34396,5.78599,72.37438,0.00668,50.75025
1860.384,7.34396,5.75684,72.37438,0.00668,50.49456
1860.484,7.34396,5.7209,72.37438,0.00668,50.17926
1860.584,7.34396,5.74117,72.37438,0.00668,50.35706
1860.684,7.34395,5.72716,72.37438,0.00668,50.23418
1860.784,7.34395,5.75952,72.39153,0.00668,50.51808
1860.884,7.34394,5.81703,72.39153,0.00668,51.02248
1860.984,7.34394,5.83313,72.39153,0.00668,51.16368
1861.084,7.34394,5.8608,72.39153,0.00668,51.40634
1861.184,7.34394,5.85774,72.39153,0.00668,51.37956
1861.284,7.34394,5.82926,72.39153,0.00668,51.12975
1861.384,7.34394,5.79759,72.40021,0.00668,50.85199
1861.484,7.34394,5.77895,72.40021,0.00668,50.68843
1861.584,7.34394,5.71854,72.40021,0.00668,50.15858
1861.684,7.34394,5.74148,72.40021,0.00668,50.35978
1861.784,7.34393,5.76686,72.40021,0.00668,50.58242
1861.884,7.34393,5.79404,72.40021,0.00668,50.8208
1861.984,7.34393,5.82609,72.40457,0.00668,51.10193
1862.084,7.34393,5.88144,72.40457,0.00668,51.58746
1862.184,7.34393,5.85659,72.40457,0.00668,51.36948
1862.284,7.34392,5.8948,72.40457,0.00668,51.70457
1862.384,7.34392,5.85901,72.40457,0.00668,51.39066
1862.484,7.34392,5.81714,72.40457,0.00668,51.02341
1862.584,7.34392,5.79336,72.4118,0.00668,50.81482
1862.684,7.34392,5.7734,72.4118,0.00668,50.63976
1862.784,7.34392,5.76945,72.4118,0.00668,50.60514
1862.884,7.34392,5.78904,72.4118,0.00668,50.77697
1862.984,7.34391,5.8051,72.4118,0.00668,50.91786
1863.084,7.34391,5.82592,72.43092,0.00668,51.10049
1863.184,7.3439,5.8836,72.43092,0.00668,51.60641
1863.284,7.3439,5.90361,72.43092,0.00668,51.78185
1863.384,7.3439,5.90762,72.43092,0.00668,51.81708
1863.484,7.3439,5.91159,72.43092,0.00668,51.85192
1863.584,7.3439,5.87724,72.43092,0.00668,51.55058
1863.684,7.3439,5.86832,72.44604,0.00668,51.47234
1863.784,7.34389,5.84785,72.44604,0.00668,51.2928
1863.884,7.34389,5.79858,72.44604,0.00668,50.86061
1863.984,7.34389,5.80904,72.44604,0.00668,50.95243
1864.084,7.34389,5.80848,72.44604,0.00668,50.94746
1864.184,7.34388,5.81112,72.44604,0.00668,50.97062
1864.284,7.34388,5.83955,72.45655,0.00668,51.22003
1864.384,7.34387,5.85306,72.45655,0.00668,51.33846
1864.484,7.34387,5.86068,72.45655,0.00668,51.40533
1864.584,7.34387,5.91223,72.45655,0.00668,51.85747
1864.684,7.34387,5.88311,72.45655,0.00668,51.60209
1864.784,7.34386,5.88644,72.45655,0.00668,51.63132
1864.884,7.34386,5.86148,72.47906,0.00668,51.41232
1864.984,7.34386,5.83244,72.47906,0.00668,51.15763
1865.084,7.34386,5.8177,72.47906,0.00668,51.02832
1865.184,7.34386,5.82652,72.47906,0.00668,51.10574
1865.284,7.34385,5.7996,72.47906,0.00668,50.86958
1865.384,7.34385,5.83588,72.49259,0.00668,51.18783
1865.484,7.34384,5.85589,72.49259,0.00668,51.36331
1865.584,7.34384,5.90254,72.49259,0.00668,51.77253
1865.684,7.34383,5.90685,72.49259,0.00668,51.81033
1865.784,7.34383,5.9326,72.49259,0.00668,52.03615
1865.884,7.34383,5.89477,72.49259,0.00668,51.70435
1865.984,7.34382,5.90236,72.50617,0.00668,51.77094
1866.084,7.34382,5.87485,72.50617,0.00668,51.52965
1866.184,7.34382,5.81964,72.50617,0.00668,51.04534
1866.284,7.34381,5.83209,72.50617,0.00668,51.15458
1866.384,7.3438,5.84215,72.50617,0.00668,51.24284
1866.484,7.3438,5.87054,72.50617,0.00668,51.49181
1866.584,7.34378,5.89206,72.52995,0.00668,51.68058
1866.684,7.34378,5.93907,72.52995,0.00668,52.09294
1866.784,7.34377,5.91899,72.52995,0.00668,51.91682
1866.884,7.34377,5.93288,72.52995,0.00668,52.0386
1866.984,7.34376,5.89686,72.52995,0.00668,51.72268
1867.084,7.34374,5.85326,72.52995,0.00668,51.34028
1867.184,7.34374,5.81841,72.53959,0.00668,51.03457
1867.284,7.34371,5.83549,72.53959,0.00668,51.18439
1867.384,7.3437,5.81036,72.53959,0.00668,50.96396
1867.484,7.34366,5.85358,72.53959,0.00668,51.34304
1867.584,7.34366,5.88903,72.53959,0.00668,51.65401
1867.684,7.3436,5.90965,72.53959,0.00668,51.83488
1867.784,7.34356,5.94941,72.54854,0.00667,52.18363
1867.884,7.34352,5.94846,72.54854,0.00667,52.17528
1867.984,7.34345,5.92975,72.54854,0.00667,52.01114
1868.084,7.34342,5.90591,72.54854,0.00667,51.80204
1868.184,7.34332,5.879,72.54854,0.00667,51.56602
1868.284,7.34329,5.84274,72.5625,0.00667,51.24799
1868.384,7.34318,5.8518,72.5625,0.00667,51.32749
1868.484,7.34311,5.8289,72.5625,0.00667,51.1266
1868.584,7.34301,5.8504,72.5625,0.00667,51.31517
1868.684,7.34288,5.86822,72.5625,0.00667,51.47145
1868.784,7.34282,5.89712,72.5625,0.00667,51.72493
1868.884,7.34264,5.90366,72.56953,0.00667,51.7823
1868.984,7.34258,5.93997,72.56953,0.00667,52.10083
1869.084,7.34238,5.92092,72.56953,0.00666,51.93372
1869.184,7.34228,5.95474,72.56953,0.00666,52.2304
1869.284,7.34211,5.93981,72.56953,0.00666,52.0994
1869.384,7.34193,5.92097,72.56953,0.00666,51.93411
1869.484,7.34182,5.91768,72.57565,0.00666,51.90531
1869.584,7.34157,5.89309,72.57565,0.00666,51.68965
1869.684,7.34149,5.89823,72.57565,0.00666,51.73466
1869.784,7.34122,5.90921,72.57565,0.00665,51.83103
1869.884,7.34109,5.86607,72.57565,0.00665,51.45265
1869.984,7.34084,5.88779,72.57565,0.00665,51.64311
1870.084,7.34059,5.86645,72.58549,0.00665,51.45597
1870.184,7.34038,5.85694,72.58549,0.00664,51.37256
1870.284,7.33997,5.85587,72.58549,0.00664,51.36315
1870.384,7.33975,5.82332,72.58549,0.00664,51.0776
1870.484,7.3392,5.83358,72.58549,0.00663,51.16765
1870.584,7.3388,5.82654,72.58549,0.00663,51.10587
1870.684,7.3381,5.81875,72.60303,0.00662,51.0376
1870.784,7.33739,5.82473,72.60303,0.00662,51.09005
1870.884,7.33672,5.81039,72.60303,0.00661,50.96425
1870.984,7.33588,5.81231,72.60303,0.0066,50.98109
1871.084,7.33533,5.78688,72.60303,0.0066,50.75798
1871.184,7.3346,5.81586,72.61451,0.00659,51.0122
1871.284,7.33407,5.81064,72.61451,0.00659,50.96639
1871.384,7.33351,5.85394,72.61451,0.00658,51.34622
1871.484,7.3329,5.8668,72.61451,0.00657,51.45905
1871.584,7.33235,5.82628,72.61451,0.00657,51.10361
1871.684,7.33156,5.76476,72.61451,0.00656,50.56403
1871.784,7.33077,5.74958,72.62453,0.00655,50.43085
1871.884,7.32963,5.8312,72.62453,0.00654,51.14675
1871.984,7.32851,5.79851,72.62453,0.00653,50.85999
1872.084,7.32746,5.71771,72.62453,0.00652,50.15133
1872.184,7.32655,5.81203,72.62453,0.00652,50.97865
1872.284,7.32585,5.77984,72.62453,0.00651,50.69627
1872.384,7.32503,5.69561,72.64384,0.0065,49.95749
1872.484,7.32438,5.73455,72.64384,0.00649,50.29903
1872.584,7.32349,5.77013,72.64384,0.00649,50.61111
1872.684,7.32257,5.74755,72.64384,0.00648,50.41302
1872.784,7.3214,5.67105,72.64384,0.00647,49.74206
1872.884,7.32009,5.63451,72.64384,0.00645,49.42154
1872.984,7.31907,5.61662,72.66095,0.00645,49.26464
1873.084,7.31805,5.63185,72.66095,0.00644,49.39821
1873.184,7.31734,5.63307,72.66095,0.00643,49.40892
1873.284,7.31647,5.65636,72.66095,0.00642,49.61317
1873.384,7.31568,5.66104,72.66095,0.00641,49.65425
1873.484,7.31468,5.67275,72.67741,0.0064,49.75695
1873.584,7.31347,5.66225,72.67741,0.00639,49.66488
1873.684,7.31222,5.61713,72.67741,0.00638,49.26912
1873.784,7.31098,5.56341,72.67741,0.00637,48.79793
1873.884,7.31007,5.52089,72.67741,0.00636,48.42498
1873.984,7.30927,5.5449,72.67741,0.00635,48.63552
1874.084,7.30862,5.59602,72.69405,0.00635,49.08396
1874.184,7.30797,5.63631,72.69405,0.00634,49.43732
1874.284,7.30729,5.62798,72.69405,0.00633,49.3643
1874.384,7.30655,5.55596,72.69405,0.00633,48.73259
1874.484,7.30571,5.53384,72.69405,0.00632,48.53856
1874.584,7.30486,5.62397,72.69405,0.00631,49.32906
1874.684,7.304,5.61147,72.70312,0.0063,49.21944
1874.784,7.30327,5.51305,72.70312,0.0063,48.35616
1874.884,7.30268,5.57541,72.70312,0.00629,48.90314
1874.984,7.30218,5.62407,72.70312,0.00629,49.32996
1875.084,7.30182,5.5266,72.70312,0.00628,48.47501
1875.184,7.30147,5.5326,72.70312,0.00628,48.52769
1875.284,7.30119,5.63022,72.71049,0.00628,49.3839
1875.384,7.30092,5.59693,72.71049,0.00627,49.09195
1875.484,7.30068,5.52791,72.71049,0.00627,48.48655
1875.584,7.30047,5.55533,72.71049,0.00627,48.72705
1875.684,7.30024,5.61399,72.71049,0.00627,49.24154
1875.784,7.30008,5.60727,72.71049,0.00627,49.18262
1875.884,7.29988,5.51089,72.726,0.00627,48.33721
1875.984,7.29973,5.49327,72.726,0.00626,48.18273
1876.084,7.29955,5.5504,72.726,0.00626,48.68382
1876.184,7.2994,5.59622,72.726,0.00626,49.08574
1876.284,7.29927,5.56723,72.726,0.00626,48.83139
1876.384,7.29909,5.51006,72.74554,0.00626,48.32999
1876.484,7.29896,5.49241,72.74554,0.00626,48.17518
1876.584,7.29878,5.55158,72.74554,0.00625,48.69416
1876.684,7.29863,5.60992,72.74554,0.00625,49.20583
1876.784,7.29845,5.60025,72.74554,0.00625,49.12103
1876.884,7.29827,5.54893,72.74554,0.00625,48.67087
1876.984,7.29811,5.48981,72.75614,0.00625,48.15234
1877.084,7.29792,5.48807,72.75614,0.00625,48.13707
1877.184,7.29776,5.52867,72.75614,0.00625,48.49323
1877.284,7.29756,5.56152,72.75614,0.00624,48.78136
1877.384,7.29741,5.58111,72.75614,0.00624,48.95319
1877.484,7.29724,5.54042,72.75614,0.00624,48.59626
1877.584,7.29708,5.50361,72.7718,0.00624,48.27339
1877.684,7.29694,5.47423,72.7718,0.00624,48.01571
1877.784,7.29678,5.49806,72.7718,0.00624,48.22473
1877.884,7.29667,5.54411,72.7718,0.00624,48.62864
1877.984,7.29652,5.58912,72.7718,0.00623,49.02341
1878.084,7.29642,5.61952,72.7718,0.00623,49.29005
1878.184,7.2963,5.58447,72.78655,0.00623,48.98262
1878.284,7.2962,5.54596,72.78655,0.00623,48.64486
1878.384,7.29611,5.50197,72.78655,0.00623,48.25899
1878.484,7.29602,5.50354,72.78655,0.00623,48.27278
1878.584,7.29596,5.53464,72.78655,0.00623,48.54556
1878.684,7.29588,5.584,72.79553,0.00623,48.97854
1878.784,7.29582,5.63827,72.79553,0.00623,49.45455
1878.884,7.29575,5.5988,72.79553,0.00623,49.10833
1878.984,7.29571,5.57286,72.79553,0.00623,48.8808
1879.084,7.29566,5.53641,72.79553,0.00623,48.56105
1879.184,7.29561,5.54908,72.79553,0.00623,48.67225
1879.284,7.29558,5.5976,72.80382,0.00622,49.09781
1879.384,7.29554,5.62865,72.80382,0.00622,49.37015
1879.484,7.29551,5.64881,72.80382,0.00622,49.54697
1879.584,7.29548,5.60809,72.80382,0.00622,49.18978
1879.684,7.29546,5.56533,72.80382,0.00622,48.81479
1879.784,7.29544,5.53124,72.80382,0.00622,48.51571
1879.884,7.29542,5.5382,72.81914,0.00622,48.57683
1879.984,7.29541,5.5817,72.81914,0.00622,48.95831
1880.084,7.29539,5.63039,72.81914,0.00622,49.38544
1880.184,7.29538,5.67328,72.81914,0.00622,49.76162
1880.284,7.29536,5.65347,72.81914,0.00622,49.58783
1880.384,7.29535,5.62784,72.81914,0.00622,49.36307
1880.484,7.29534,5.57942,72.83408,0.00622,48.93832
1880.584,7.29533,5.55515,72.83408,0.00622,48.7255
1880.684,7.29533,5.55334,72.83408,0.00622,48.70961
1880.784,7.29532,5.59257,72.83408,0.00622,49.05365
1880.884,7.29532,5.63175,72.83408,0.00622,49.39735
1880.984,7.29532,5.64209,72.84537,0.00622,49.488
1881.084,7.29531,5.64177,72.84537,0.00622,49.48521
1881.184,7.29531,5.60824,72.84537,0.00622,49.19114
1881.284,7.29531,5.58906,72.84537,0.00622,49.02289
1881.384,7.29531,5.55708,72.84537,0.00622,48.7424
1881.484,7.2953,5.58319,72.84537,0.00622,48.97141
1881.584,7.2953,5.59275,72.85977,0.00622,49.0553
1881.684,7.2953,5.62671,72.85977,0.00622,49.35312
1881.784,7.2953,5.65842,72.85977,0.00622,49.63131
1881.884,7.2953,5.64574,72.85977,0.00622,49.52005
1881.984,7.2953,5.62584,72.85977,0.00622,49.34552
1882.084,7.2953,5.59666,72.85977,0.00622,49.08956
1882.184,7.2953,5.58044,72.87215,0.00622,48.94727
1882.284,7.2953,5.56269,72.87215,0.00622,48.79162
1882.384,7.2953,5.60112,72.87215,0.00622,49.12867
1882.484,7.29529,5.626,72.87215,0.00622,49.34688
1882.584,7.29529,5.66662,72.87215,0.00622,49.70316
1882.684,7.29529,5.68227,72.87215,0.00622,49.84047
1882.784,7.29529,5.70425,72.8753,0.00622,50.03326
1882.884,7.2953,5.65082,72.8753,0.00622,49.5646
1882.984,7.29529,5.64018,72.8753,0.00622,49.47127
1883.084,7.29529,5.59977,72.8753,0.00622,49.11679
1883.184,7.29529,5.58071,72.8753,0.00622,48.94968
1883.284,7.29529,5.58415,72.8753,0.00622,48.97979
1883.384,7.29529,5.60767,72.88525,0.00622,49.18613
1883.484,7.29529,5.6623,72.88525,0.00622,49.66532
1883.584,7.29529,5.68208,72.88525,0.00622,49.83883
1883.684,7.29529,5.70941,72.88525,0.00622,50.07854
1883.784,7.29529,5.67087,72.88525,0.00622,49.74047
1883.884,7.29529,5.64637,72.89838,0.00622,49.52557
1883.984,7.29529,5.60847,72.89838,0.00622,49.19318
1884.084,7.29529,5.58762,72.89838,0.00622,49.01025
1884.184,7.29529,5.59295,72.89838,0.00622,49.05705
1884.284,7.29529,5.63375,72.89838,0.00622,49.41492
1884.384,7.29529,5.67157,72.89838,0.00622,49.74659
1884.484,7.29529,5.68783,72.90875,0.00622,49.88924
1884.584,7.29529,5.71459,72.90875,0.00622,50.12395
1884.684,7.29529,5.67737,72.90875,0.00622,49.79744
1884.784,7.29529,5.65129,72.90875,0.00622,49.56872
1884.884,7.29529,5.60785,72.90875,0.00622,49.18766
1884.984,7.29529,5.62582,72.90875,0.00622,49.34532
1885.084,7.29529,5.62023,72.91581,0.00622,49.29632
1885.184,7.29529,5.67939,72.91581,0.00622,49.81517
1885.284,7.29529,5.70576,72.91581,0.00622,50.04653
1885.384,7.29529,5.72622,72.91581,0.00622,50.22596
1885.484,7.29529,5.7215,72.91581,0.00622,50.18454
1885.584,7.29529,5.70633,72.91581,0.00622,50.05148
1885.684,7.29529,5.66591,72.93203,0.00622,49.69695
1885.784,7.29529,5.63624,72.93203,0.00622,49.43676
1885.884,7.29529,5.64117,72.93203,0.00622,49.47994
1885.984,7.29529,5.62802,72.93203,0.00622,49.36463
1886.084,7.29529,5.66322,72.93203,0.00622,49.6734
1886.184,7.29529,5.69308,72.94539,0.00622,49.93532
1886.284,7.29529,5.72838,72.94539,0.00622,50.24495
1886.384,7.29529,5.7052,72.94539,0.00622,50.04163
1886.484,7.29529,5.73226,72.94539,0.00622,50.27891
1886.584,7.29529,5.66952,72.94539,0.00622,49.72862
1886.684,7.29529,5.66164,72.94539,0.00622,49.65952
1886.784,7.29529,5.63569,72.96377,0.00622,49.4319
1886.884,7.29529,5.64238,72.96377,0.00622,49.49062
1886.984,7.29529,5.63958,72.96377,0.00622,49.46601
1887.084,7.29529,5.6737,72.96377,0.00622,49.76531
1887.184,7.29529,5.69974,72.96377,0.00622,49.99368
1887.284,7.29529,5.73054,72.96377,0.00622,50.26385
1887.384,7.29529,5.75378,72.97611,0.00622,50.46772
1887.484,7.29529,5.74572,72.97611,0.00622,50.39695
1887.584,7.29529,5.72995,72.97611,0.00622,50.25869
1887.684,7.29529,5.70879,72.97611,0.00622,50.07304
1887.784,7.29529,5.67392,72.97611,0.00622,49.76724
1887.884,7.29529,5.63987,72.97611,0.00622,49.4686
1887.984,7.29529,5.65525,73.00023,0.00622,49.60347
1888.084,7.29529,5.63856,73.00023,0.00622,49.45708
1888.184,7.29529,5.68394,73.00023,0.00622,49.85507
1888.284,7.29529,5.69957,73.00023,0.00622,49.99222
1888.384,7.29529,5.72743,73.00023,0.00622,50.23655
1888.484,7.29529,5.71607,73.01147,0.00622,50.13696
1888.584,7.29529,5.75164,73.01147,0.00622,50.44895
1888.684,7.29529,5.70409,73.01147,0.00622,50.03182
1888.784,7.29529,5.70964,73.01147,0.00622,50.08051
1888.884,7.29529,5.65872,73.01147,0.00622,49.63393
1888.984,7.29529,5.65126,73.01147,0.00622,49.56843
1889.084,7.29529,5.63241,73.02058,0.00622,49.40316
1889.184,7.29529,5.66324,73.02058,0.00622,49.67352
1889.284,7.29529,5.68616,73.02058,0.00622,49.87455
1889.384,7.29529,5.72023,73.02058,0.00622,50.17344
1889.484,7.29528,5.75723,73.02058,0.00622,50.49793
1889.584,7.29529,5.7405,73.02058,0.00622,50.35122
1889.684,7.29529,5.73198,73.03471,0.00622,50.2765
1889.784,7.29528,5.69844,73.03471,0.00622,49.9823
1889.884,7.29528,5.68039,73.03471,0.00622,49.82397
1889.984,7.29528,5.65197,73.03471,0.00622,49.5747
1890.084,7.29528,5.68719,73.03471,0.00622,49.88359
1890.184,7.29528,5.68672,73.03471,0.00622,49.87947
1890.284,7.29528,5.73896,73.04469,0.00622,50.33773
1890.384,7.29528,5.75533,73.04469,0.00622,50.48129
1890.484,7.29528,5.77784,73.04469,0.00622,50.67872
1890.584,7.29528,5.76236,73.04469,0.00622,50.54291
1890.684,7.29528,5.78294,73.04469,0.00622,50.72342
1890.784,7.29528,5.72877,73.04469,0.00622,50.24832
1890.884,7.29528,5.71963,73.05725,0.00622,50.16812
1890.984,7.29528,5.6957,73.05725,0.00622,49.95827
1891.084,7.29528,5.67997,73.05725,0.00622,49.82028
1891.184,7.29528,5.68038,73.05725,0.00622,49.82393
1891.284,7.29528,5.71381,73.05725,0.00622,50.11707
1891.384,7.29528,5.73299,73.08326,0.00622,50.2853
1891.484,7.29527,5.75077,73.08326,0.00622,50.44131
1891.584,7.29527,5.77422,73.08326,0.00622,50.647
1891.684,7.29527,5.765,73.08326,0.00622,50.56613
1891.784,7.29527,5.77207,73.08326,0.00622,50.62812
1891.884,7.29527,5.76626,73.08326,0.00622,50.57712
1891.984,7.29527,5.74119,73.09268,0.00622,50.35723
1892.084,7.29527,5.71823,73.09268,0.00622,50.15589
1892.184,7.29527,5.70325,73.09268,0.00622,50.02446
1892.284,7.29527,5.66641,73.09268,0.00622,49.70135
1892.384,7.29527,5.69656,73.09268,0.00622,49.96577
1892.484,7.29527,5.69542,73.09268,0.00622,49.9558
1892.584,7.29527,5.70231,73.10344,0.00622,50.0162
1892.684,7.29527,5.73179,73.10344,0.00622,50.27478
1892.784,7.29526,5.74191,73.10344,0.00622,50.36354
1892.884,7.29526,5.75393,73.10344,0.00622,50.469
1892.984,7.29526,5.79265,73.10344,0.00622,50.80861
1893.084,7.29526,5.77363,73.10344,0.00622,50.64179
1893.184,7.29526,5.80338,73.1141,0.00622,50.90273
1893.284,7.29526,5.78424,73.1141,0.00622,50.73482
1893.384,7.29526,5.77488,73.1141,0.00622,50.65279
1893.484,7.29525,5.75987,73.1141,0.00622,50.52108
1893.584,7.29525,5.74403,73.1141,0.00622,50.38217
1893.684,7.29525,5.72608,73.1141,0.00622,50.2247
1893.784,7.29525,5.72751,73.12192,0.00622,50.23728
1893.884,7.29525,5.7043,73.12192,0.00622,50.03373
1893.984,7.29525,5.72233,73.12192,0.00622,50.19187
1894.084,7.29525,5.72785,73.12192,0.00622,50.24022
1894.184,7.29525,5.76563,73.12192,0.00622,50.57163
1894.284,7.29525,5.77472,73.1339,0.00622,50.6514
1894.384,7.29524,5.83984,73.1339,0.00622,51.22256
1894.484,7.29524,5.78833,73.1339,0.00622,50.77069
1894.584,7.29524,5.82067,73.1339,0.00622,51.05436
1894.684,7.29524,5.78016,73.1339,0.00622,50.69909
1894.784,7.29523,5.76973,73.1339,0.00622,50.60762
1894.884,7.29523,5.74764,73.14272,0.00622,50.41382
1894.984,7.29523,5.7447,73.14272,0.00622,50.38807
1895.084,7.29523,5.72131,73.14272,0.00622,50.18289
1895.184,7.29523,5.77109,73.14272,0.00622,50.6195
1895.284,7.29522,5.77637,73.14272,0.00622,50.66582
1895.384,7.29522,5.82183,73.14272,0.00622,51.06457
1895.484,7.29522,5.83114,73.1582,0.00622,51.1462
1895.584,7.29522,5.84486,73.1582,0.00622,51.26658
1895.684,7.29521,5.81848,73.1582,0.00622,51.03516
1895.784,7.29521,5.8413,73.1582,0.00622,51.23536
1895.884,7.29521,5.8052,73.1582,0.00622,50.9187
1895.984,7.2952,5.79041,73.1582,0.00622,50.78894
1896.084,7.2952,5.7631,73.16996,0.00622,50.54942
1896.184,7.29519,5.76733,73.16996,0.00622,50.58655
1896.284,7.29519,5.74756,73.16996,0.00622,50.41312
1896.384,7.29519,5.78865,73.16996,0.00622,50.77357
1896.484,7.29518,5.79463,73.16996,0.00622,50.82596
1896.584,7.29518,5.82158,73.17903,0.00622,51.06242
1896.684,7.29518,5.85517,73.17903,0.00622,51.35703
1896.784,7.29517,5.86381,73.17903,0.00622,51.43283
1896.884,7.29516,5.88229,73.17903,0.00622,51.59491
1896.984,7.29516,5.88877,73.17903,0.00622,51.6517
1897.084,7.29514,5.85988,73.17903,0.00622,51.39831
1897.184,7.29514,5.86666,73.19382,0.00622,51.45779
1897.284,7.29512,5.81738,73.19382,0.00622,51.02555
1897.384,7.29512,5.81158,73.19382,0.00622,50.97467
1897.484,7.2951,5.78336,73.19382,0.00622,50.7271
1897.584,7.29509,5.78236,73.19382,0.00622,50.71834
1897.684,7.29507,5.7714,73.19382,0.00622,50.62222
1897.784,7.29504,5.79175,73.20159,0.00622,50.80072
1897.884,7.29503,5.80163,73.20159,0.00622,50.8874
1897.984,7.29498,5.8356,73.20159,0.00622,51.18539
1898.084,7.29496,5.84088,73.20159,0.00622,51.23165
1898.184,7.2949,5.87008,73.20159,0.00622,51.48781
1898.284,7.29486,5.87462,73.20159,0.00622,51.52759
1898.384,7.29481,5.8903,73.20749,0.00622,51.66512
1898.484,7.29472,5.87164,73.20749,0.00622,51.50149
1898.584,7.29469,5.88759,73.20749,0.00622,51.64137
1898.684,7.29459,5.84334,73.20749,0.00622,51.25324
1898.784,7.29456,5.84951,73.20749,0.00622,51.30733
1898.884,7.29445,5.81639,73.21884,0.00621,51.01687
1898.984,7.29438,5.8099,73.21884,0.00621,50.95993
1899.084,7.2943,5.79661,73.21884,0.00621,50.84334
1899.184,7.29417,5.80038,73.21884,0.00621,50.87643
1899.284,7.29411,5.79535,73.21884,0.00621,50.83235
1899.384,7.29393,5.83174,73.21884,0.00621,51.15147
1899.484,7.29386,5.83769,73.23428,0.00621,51.20371
1899.584,7.29369,5.86863,73.23428,0.00621,51.4751
1899.684,7.29359,5.88625,73.23428,0.00621,51.62961
1899.784,7.29346,5.87941,73.23428,0.0062,51.56961
1899.884,7.29329,5.86122,73.23428,0.0062,51.4101
1899.984,7.29319,5.83694,73.23428,0.0062,51.19712
1900.084,7.29298,5.80961,73.24377,0.0062,50.95741
1900.184,7.29288,5.77256,73.24377,0.0062,50.63241
1900.284,7.29267,5.82006,73.24377,0.0062,51.04905
1900.384,7.29252,5.8348,73.24377,0.0062,51.17833
1900.484,7.29233,5.86328,73.24377,0.00619,51.42818
1900.584,7.2921,5.87291,73.24377,0.00619,51.51258
1900.684,7.29195,5.87599,73.25778,0.00619,51.53964
1900.784,7.29164,5.81888,73.25778,0.00619,51.03872
1900.884,7.29147,5.76843,73.25778,0.00619,50.59623
1900.984,7.29111,5.7437,73.25778,0.00618,50.37929
1901.084,7.29082,5.7259,73.25778,0.00618,50.22314
1901.184,7.29041,5.79215,73.27505,0.00618,50.80421
1901.284,7.28988,5.82234,73.27505,0.00617,51.06905
1901.384,7.28937,5.84103,73.27505,0.00617,51.23302
1901.484,7.28857,5.76653,73.27505,0.00616,50.57952
1901.584,7.28797,5.70069,73.27505,0.00615,50.00207
1901.684,7.28718,5.73787,73.27505,0.00615,50.32817
1901.784,7.28657,5.78265,73.286,0.00614,50.72092
1901.884,7.28595,5.77598,73.286,0.00613,50.66243
1901.984,7.28537,5.70846,73.286,0.00613,50.07017
1902.084,7.28488,5.65721,73.286,0.00612,49.62067
1902.184,7.28425,5.72448,73.286,0.00612,50.21066
1902.284,7.28374,5.78578,73.286,0.00611,50.74833
1902.384,7.28301,5.69104,73.29235,0.00611,49.91741
1902.484,7.28228,5.67219,73.29235,0.0061,49.75205
1902.584,7.28138,5.79288,73.29235,0.00609,50.81061
1902.684,7.28042,5.69064,73.29235,0.00608,49.9139
1902.784,7.27953,5.67148,73.29235,0.00607,49.74585
1902.884,7.27856,5.73017,73.29235,0.00607,50.26056
1902.984,7.27777,5.61517,73.30036,0.00606,49.25191
1903.084,7.27686,5.63688,73.30036,0.00605,49.44236
1903.184,7.2761,5.71045,73.30036,0.00604,50.08764
1903.284,7.27525,5.62928,73.30036,0.00603,49.3757
1903.384,7.27424,5.58065,73.30036,0.00602,48.94911
1903.484,7.27316,5.6284,73.30036,0.00601,49.36796
1903.584,7.27171,5.66775,73.30627,0.006,49.71313
1903.684,7.27055,5.66042,73.30627,0.00599,49.64878
1903.784,7.26928,5.59134,73.30627,0.00598,49.0429
1903.884,7.26822,5.53694,73.30627,0.00597,48.56577
1903.984,7.26704,5.54916,73.30627,0.00596,48.67296
1904.084,7.26579,5.59634,73.31194,0.00595,49.08675
1904.184,7.2645,5.60288,73.31194,0.00593,49.14414
1904.284,7.2631,5.52691,73.31194,0.00592,48.47774
1904.384,7.26199,5.4573,73.31194,0.00591,47.86723
1904.484,7.26087,5.50784,73.31194,0.0059,48.31046
1904.584,7.25991,5.57503,73.31194,0.00589,48.89985
1904.684,7.25893,5.47986,73.32301,0.00588,48.06506
1904.784,7.25795,5.46062,73.32301,0.00587,47.89629
1904.884,7.25702,5.57167,73.32301,0.00586,48.8704
1904.984,7.25611,5.46001,73.32301,0.00585,47.89093
1905.084,7.25536,5.43714,73.32301,0.00585,47.69033
1905.184,7.25466,5.52107,73.32301,0.00584,48.42654
1905.284,7.25411,5.40465,73.33913,0.00584,47.40535
1905.384,7.25362,5.41896,73.33913,0.00583,47.53088
1905.484,7.25319,5.50231,73.33913,0.00583,48.26201
1905.584,7.25285,5.40644,73.33913,0.00582,47.42106
1905.684,7.2525,5.4104,73.33913,0.00582,47.45585
1905.784,7.25224,5.52616,73.33913,0.00582,48.47117
1905.884,7.25196,5.48918,73.35123,0.00582,48.14684
1905.984,7.25175,5.4087,73.35123,0.00581,47.44095
1906.084,7.25153,5.4838,73.35123,0.00581,48.09965
1906.184,7.25131,5.52344,73.35123,0.00581,48.44735
1906.284,7.25115,5.44115,73.35123,0.00581,47.72553
1906.384,7.25095,5.39629,73.35934,0.00581,47.33207
1906.484,7.25082,5.45422,73.35934,0.00581,47.84021
1906.584,7.25065,5.47898,73.35934,0.0058,48.0574
1906.684,7.25053,5.4219,73.35934,0.0058,47.55671
1906.784,7.25042,5.39187,73.35934,0.0058,47.29327
1906.884,7.2503,5.46684,73.35934,0.0058,47.95089
1906.984,7.25022,5.52298,73.37211,0.0058,48.44333
1907.084,7.25011,5.45969,73.37211,0.0058,47.88818
1907.184,7.25004,5.40887,73.37211,0.0058,47.44237
1907.284,7.24996,5.46013,73.37211,0.0058,47.892
1907.384,7.24991,5.51764,73.37211,0.0058,48.39649
1907.484,7.24985,5.46675,73.37211,0.0058,47.95011
1907.584,7.24981,5.39786,73.37978,0.0058,47.34579
1907.684,7.24978,5.40322,73.37978,0.0058,47.39289
1907.784,7.24974,5.48585,73.37978,0.00579,48.11757
1907.884,7.24972,5.53232,73.37978,0.00579,48.52521
1907.984,7.24969,5.45662,73.37978,0.00579,47.86127
1908.084,7.24968,5.4286,73.37978,0.00579,47.61549
1908.184,7.24965,5.49804,73.38778,0.00579,48.22457
1908.284,7.24964,5.55388,73.38778,0.00579,48.71434
1908.384,7.24963,5.52994,73.38778,0.00579,48.50436
1908.484,7.24962,5.45537,73.38778,0.00579,47.85027
1908.584,7.24962,5.42304,73.38778,0.00579,47.56669
1908.684,7.24961,5.49056,73.38778,0.00579,48.15892
1908.784,7.24961,5.54258,73.40298,0.00579,48.6152
1908.884,7.24961,5.4837,73.40298,0.00579,48.09877
1908.984,7.24961,5.42745,73.40298,0.00579,47.60539
1909.084,7.24961,5.44463,73.40298,0.00579,47.75603
1909.184,7.24961,5.51916,73.40298,0.00579,48.40983
1909.284,7.24961,5.56653,73.41429,0.00579,48.8253
1909.384,7.24961,5.50581,73.41429,0.00579,48.29273
1909.484,7.24961,5.44443,73.41429,0.00579,47.75434
1909.584,7.24961,5.48001,73.41429,0.00579,48.06641
1909.684,7.24961,5.53252,73.41429,0.00579,48.52695
1909.784,7.24961,5.54048,73.41429,0.00579,48.59683
1909.884,7.24961,5.46447,73.42768,0.00579,47.93013
1909.984,7.24962,5.42962,73.42768,0.00579,47.62442
1910.084,7.24962,5.5105,73.42768,0.00579,48.33381
1910.184,7.24962,5.57908,73.42768,0.00579,48.93537
1910.284,7.24962,5.53403,73.42768,0.00579,48.54021
1910.384,7.24962,5.47923,73.42768,0.00579,48.05953
1910.484,7.24962,5.49944,73.43887,0.00579,48.2368
1910.584,7.24962,5.56575,73.43887,0.00579,48.81845
1910.684,7.24963,5.58511,73.43887,0.00579,48.98827
1910.784,7.24963,5.50472,73.43887,0.00579,48.28313
1910.884,7.24963,5.46075,73.43887,0.00579,47.89742
1910.984,7.24963,5.52894,73.43887,0.00579,48.49555
1911.084,7.24964,5.57328,73.45048,0.00579,48.88445
1911.184,7.24964,5.54363,73.45048,0.00579,48.62446
1911.284,7.24964,5.48994,73.45048,0.00579,48.15348
1911.384,7.24964,5.49043,73.45048,0.00579,48.15781
1911.484,7.24964,5.56896,73.45048,0.00579,48.84658
1911.584,7.24964,5.61725,73.46049,0.00579,49.27016
1911.684,7.24964,5.54257,73.46049,0.00579,48.61512
1911.784,7.24965,5.49605,73.46049,0.00579,48.20708
1911.884,7.24965,5.51289,73.46049,0.00579,48.35477
1911.984,7.24965,5.56264,73.46049,0.00579,48.79112
1912.084,7.24965,5.5784,73.46049,0.00579,48.92941
1912.184,7.24965,5.50211,73.47078,0.00579,48.26022
1912.284,7.24966,5.4663,73.47078,0.00579,47.94614
1912.384,7.24966,5.52583,73.47078,0.00579,48.46829
1912.484,7.24966,5.59506,73.47078,0.00579,49.07555
1912.584,7.24966,5.59105,73.47078,0.00579,49.04038
1912.684,7.24966,5.53169,73.47078,0.00579,48.51966
1912.784,7.24966,5.49771,73.48283,0.00579,48.22169
1912.884,7.24966,5.56017,73.48283,0.00579,48.76945
1912.984,7.24967,5.60462,73.48283,0.00579,49.15936
1913.084,7.24967,5.56242,73.48283,0.00579,48.78925
1913.184,7.24967,5.50263,73.48283,0.00579,48.26478
1913.284,7.24968,5.4763,73.48283,0.00579,48.03386
1913.384,7.24968,5.54041,73.49326,0.00579,48.59615
1913.484,7.24968,5.61339,73.49326,0.00579,49.2363
1913.584,7.24968,5.58968,73.49326,0.00579,49.02834
1913.684,7.24968,5.54182,73.49326,0.00579,48.60858
1913.784,7.24968,5.54223,73.49326,0.00579,48.61216
1913.884,7.24968,5.60479,73.49326,0.00579,49.1609
1913.984,7.24968,5.66175,73.50148,0.00579,49.6605
1914.084,7.24968,5.61757,73.50148,0.00579,49.27296
1914.184,7.24969,5.54467,73.50148,0.00579,48.63358
1914.284,7.24969,5.5429,73.50148,0.00579,48.61806
1914.384,7.24969,5.58199,73.50148,0.00579,48.96085
1914.484,7.24969,5.63884,73.51289,0.00579,49.45956
1914.584,7.24969,5.60343,73.51289,0.00579,49.14895
1914.684,7.24969,5.53439,73.51289,0.00579,48.54338
1914.784,7.24969,5.5595,73.51289,0.00579,48.76366
1914.884,7.24969,5.61103,73.51289,0.00579,49.21559
1914.984,7.2497,5.65691,73.51289,0.00579,49.618
1915.084,7.24969,5.65143,73.52251,0.00579,49.56998
1915.184,7.2497,5.569,73.52251,0.00579,48.84695
1915.284,7.2497,5.55248,73.52251,0.00579,48.70201
1915.384,7.2497,5.61959,73.52251,0.00579,49.2907
1915.484,7.2497,5.63759,73.52251,0.00579,49.44852
1915.584,7.2497,5.59935,73.52251,0.00579,49.11319
1915.684,7.24971,5.54104,73.53368,0.00579,48.6017
1915.784,7.24971,5.5666,73.53368,0.00579,48.82594
1915.884,7.2497,5.65915,73.53368,0.00579,49.6377
1915.984,7.24971,5.65907,73.53368,0.00579,49.63693
1916.084,7.2497,5.61509,73.53368,0.00579,49.25119
1916.184,7.24971,5.59117,73.53368,0.00579,49.04139
1916.284,7.24971,5.63178,73.54459,0.00579,49.39763
1916.384,7.24971,5.67305,73.54459,0.00579,49.75957
1916.484,7.24971,5.66041,73.54459,0.00579,49.64876
1916.584,7.24971,5.56617,73.54459,0.00579,48.8221
1916.684,7.24972,5.53958,73.54459,0.00579,48.58889
1916.784,7.24972,5.60128,73.5642,0.00579,49.13008
1916.884,7.24972,5.65494,73.5642,0.00579,49.60076
1916.984,7.24972,5.65291,73.5642,0.00579,49.58291
1917.084,7.24972,5.58947,73.5642,0.00579,49.02653
1917.184,7.24972,5.58701,73.5642,0.00579,49.00491
1917.284,7.24972,5.65576,73.5642,0.00579,49.60793
1917.384,7.24972,5.68758,73.5742,0.00579,49.88701
1917.484,7.24972,5.65336,73.5742,0.00579,49.58689
1917.584,7.24972,5.57968,73.5742,0.00579,48.94061
1917.684,7.24973,5.5449,73.5742,0.00579,48.63557
1917.784,7.24973,5.60856,73.5742,0.00579,49.19395
1917.884,7.24973,5.66048,73.5742,0.00579,49.64936
1917.984,7.24973,5.62963,73.58278,0.00579,49.37872
1918.084,7.24973,5.5887,73.58278,0.00579,49.01976
1918.184,7.24973,5.59735,73.58278,0.00579,49.09565
1918.284,7.24973,5.67437,73.58278,0.00579,49.77114
1918.384,7.24972,5.73844,73.58278,0.00579,50.33316
1918.484,7.24973,5.6799,73.58278,0.00579,49.81968
1918.584,7.24973,5.61288,73.59925,0.00579,49.23181
1918.684,7.24973,5.5825,73.59925,0.00579,48.96539
1918.784,7.24974,5.62694,73.59925,0.00579,49.35516
1918.884,7.24974,5.6848,73.59925,0.00579,49.86267
1918.984,7.24974,5.64753,73.59925,0.00579,49.53572
1919.084,7.24974,5.59794,73.61148,0.00579,49.10077
1919.184,7.24974,5.60444,73.61148,0.00579,49.15783
1919.284,7.24974,5.66967,73.61148,0.00579,49.72993
1919.384,7.24974,5.73629,73.61148,0.00579,50.31431
1919.484,7.24973,5.71932,73.61148,0.00579,50.16547
1919.584,7.24973,5.65215,73.61148,0.00579,49.57624
1919.684,7.24974,5.61202,73.62169,0.00579,49.22425
1919.784,7.24974,5.63955,73.62169,0.00579,49.46576
1919.884,7.24974,5.68456,73.62169,0.00579,49.86054
1919.984,7.24974,5.67589,73.62169,0.00579,49.78447
1920.084,7.24974,5.60698,73.62169,0.00579,49.18011
1920.184,7.24974,5.60014,73.62169,0.00579,49.12007
1920.284,7.24974,5.65216,73.6389,0.00579,49.57638
1920.384,7.24974,5.71415,73.6389,0.00579,50.12007
1920.484,7.24974,5.73931,73.6389,0.00579,50.34078
1920.584,7.24974,5.6681,73.6389,0.00579,49.71616
1920.684,7.24974,5.64608,73.6389,0.00579,49.52301
1920.784,7.24974,5.69829,73.6389,0.00579,49.98095
1920.884,7.24974,5.72299,73.65131,0.00579,50.19763
1920.984,7.24974,5.69751,73.65131,0.00579,49.97415
1921.084,7.24974,5.62629,73.65131,0.00579,49.34943
1921.184,7.24974,5.60493,73.65131,0.0058,49.16213
1921.284,7.24974,5.69724,73.65131,0.00579,49.97174
1921.384,7.24974,5.73371,73.65131,0.00579,50.29166
1921.484,7.24974,5.69726,73.66357,0.00579,49.97196
1921.584,7.24974,5.66546,73.66357,0.00579,49.69299
1921.684,7.24974,5.67807,73.66357,0.00579,49.8036
1921.784,7.24974,5.73995,73.66357,0.00579,50.34639
1921.884,7.24974,5.76101,73.66357,0.00579,50.53109
1921.984,7.24974,5.67572,73.67752,0.00579,49.78297
1922.084,7.24974,5.62021,73.67752,0.00579,49.29615
1922.184,7.24975,5.63996,73.67752,0.0058,49.46931
1922.284,7.24974,5.70514,73.67752,0.0058,50.04107
1922.384,7.24975,5.73204,73.67752,0.0058,50.27702
1922.484,7.24974,5.6744,73.67752,0.0058,49.77144
1922.584,7.24974,5.62732,73.69534,0.0058,49.35848
1922.684,7.24974,5.69229,73.69534,0.00579,49.92831
1922.784,7.24974,5.7638,73.69534,0.00579,50.55555
1922.884,7.24974,5.77072,73.69534,0.00579,50.61623
1922.984,7.24974,5.70776,73.69534,0.00579,50.064
1923.084,7.24974,5.62581,73.69534,0.00579,49.34526
1923.184,7.24975,5.6385,73.70605,0.0058,49.45654
1923.284,7.24975,5.69803,73.70605,0.0058,49.97868
1923.384,7.24975,5.70631,73.70605,0.0058,50.05133
1923.484,7.24975,5.67899,73.70605,0.0058,49.81166
1923.584,7.24974,5.62789,73.70605,0.0058,49.3635
1923.684,7.24974,5.67593,73.70605,0.00579,49.78481
1923.784,7.24974,5.75665,73.71545,0.00579,50.49282
1923.884,7.24974,5.7773,73.71545,0.0058,50.674
1923.984,7.24974,5.76497,73.71545,0.00579,50.56584
1924.084,7.24974,5.6983,73.71545,0.00579,49.98104
1924.184,7.24974,5.67216,73.71545,0.00579,49.75177
1924.284,7.24974,5.73494,73.72569,0.00579,50.30245
1924.384,7.24975,5.74398,73.72569,0.0058,50.38174
1924.484,7.24974,5.73489,73.72569,0.00579,50.30204
1924.584,7.24974,5.66469,73.72569,0.00579,49.68629
1924.684,7.24974,5.64334,73.72569,0.00579,49.49902
1924.784,7.24974,5.72163,73.72569,0.00579,50.1857
1924.884,7.24974,5.79053,73.73626,0.00579,50.79003
1924.984,7.24974,5.79288,73.73626,0.00579,50.81065
1925.084,7.24974,5.74126,73.73626,0.00579,50.35788
1925.184,7.24974,5.68059,73.73626,0.00579,49.82573
1925.284,7.24974,5.7153,73.73626,0.00579,50.1302
1925.384,7.24974,5.76316,73.73626,0.00579,50.55
1925.484,7.24974,5.74685,73.74662,0.00579,50.40692
1925.584,7.24974,5.67833,73.74662,0.00579,49.80594
1925.684,7.24974,5.63307,73.74662,0.00579,49.40889
1925.784,7.24974,5.68933,73.74662,0.00579,49.90237
1925.884,7.24974,5.78392,73.74662,0.00579,50.73209
1925.984,7.24974,5.76973,73.74662,0.00579,50.60763
1926.084,7.24973,5.73603,73.76276,0.00579,50.31199
1926.184,7.24973,5.71481,73.76276,0.00579,50.12585
1926.284,7.24973,5.75481,73.76276,0.00579,50.47672
