Repository: Mecanon/morphing_wing

File: dynamic_model/curve_fitting/flexinol_isobaric_50MPa.csv (part 27 of 95)
Test : Start of hold value,50,MPa,,,
,,,,,
Time,Extension,Load,Temperature: Chamber 3119-600 1 1,Tensile strain (Extension),Tensile stress
(s),(mm),(N),(C),(mm/mm),(MPa)
2084.784,7.00436,5.8313,76.51213,0.00349,51.14761
2084.884,7.00375,5.82177,76.5248,0.00349,51.06409
2084.984,7.00329,5.82034,76.5248,0.00348,51.05148
2085.084,7.00278,5.7816,76.5248,0.00348,50.71167
2085.184,7.00236,5.78185,76.5248,0.00348,50.71388
2085.284,7.00189,5.75886,76.5248,0.00347,50.51222
2085.384,7.00133,5.74113,76.54079,0.00347,50.35678
2085.484,7.00072,5.72311,76.54079,0.00346,50.19865
2085.584,6.99987,5.73555,76.54079,0.00345,50.30775
2085.684,6.99896,5.75354,76.54079,0.00344,50.46555
2085.784,6.99781,5.77666,76.54079,0.00343,50.66835
2085.884,6.99675,5.75794,76.54079,0.00342,50.50418
2085.984,6.9957,5.65612,76.55001,0.00341,49.61109
2086.084,6.99471,5.59064,76.55001,0.0034,49.03677
2086.184,6.99381,5.65602,76.55001,0.00339,49.61026
2086.284,6.99279,5.69499,76.55001,0.00339,49.95204
2086.384,6.9917,5.60733,76.55001,0.00338,49.18317
2086.484,6.99034,5.62531,76.55001,0.00336,49.34082
2086.584,6.98893,5.68998,76.55793,0.00335,49.90811
2086.684,6.98766,5.73102,76.55793,0.00334,50.26802
2086.784,6.98643,5.71104,76.55793,0.00333,50.09277
2086.884,6.98541,5.68784,76.55793,0.00332,49.88935
2086.984,6.98417,5.6256,76.55793,0.0033,49.34339
2087.084,6.98282,5.56831,76.55793,0.00329,48.84086
2087.184,6.98112,5.50543,76.56726,0.00328,48.28934
2087.284,6.9796,5.46409,76.56726,0.00326,47.92677
2087.384,6.97816,5.4541,76.56726,0.00325,47.83912
2087.484,6.97673,5.47029,76.56726,0.00323,47.9811
2087.584,6.97511,5.5228,76.56726,0.00322,48.44168
2087.684,6.97315,5.55906,76.57977,0.0032,48.75972
2087.784,6.97145,5.54618,76.57977,0.00319,48.64681
2087.884,6.96997,5.46821,76.57977,0.00317,47.96287
2087.984,6.96878,5.4375,76.57977,0.00316,47.69357
2088.084,6.9677,5.48089,76.57977,0.00315,48.07409
2088.184,6.96653,5.48657,76.57977,0.00314,48.12395
2088.284,6.96548,5.414,76.58673,0.00313,47.48741
2088.384,6.96443,5.34642,76.58673,0.00312,46.89463
2088.484,6.96367,5.33984,76.58673,0.00311,46.83696
2088.584,6.96298,5.4063,76.58673,0.00311,47.41985
2088.684,6.96244,5.44783,76.58673,0.0031,47.78418
2088.784,6.962,5.5,76.58673,0.0031,48.24173
2088.884,6.9616,5.5225,76.59155,0.00309,48.43908
2088.984,6.96131,5.53761,76.59155,0.00309,48.57162
2089.084,6.96098,5.51474,76.59155,0.00309,48.37102
2089.184,6.96075,5.49991,76.59155,0.00308,48.24091
2089.284,6.96046,5.46331,76.59155,0.00308,47.91994
2089.384,6.96024,5.4401,76.59155,0.00308,47.71633
2089.484,6.96002,5.4024,76.59692,0.00308,47.38563
2089.584,6.95979,5.39049,76.59692,0.00308,47.28123
2089.684,6.95962,5.38992,76.59692,0.00307,47.27617
2089.784,6.95942,5.40083,76.59692,0.00307,47.37186
2089.884,6.9593,5.41776,76.59692,0.00307,47.52039
2089.984,6.95913,5.45703,76.59692,0.00307,47.86484
2090.084,6.95902,5.45751,76.60867,0.00307,47.86905
2090.184,6.95889,5.45584,76.60867,0.00307,47.8544
2090.284,6.95878,5.43375,76.60867,0.00307,47.66064
2090.384,6.95868,5.41188,76.60867,0.00307,47.4688
2090.484,6.95856,5.40692,76.60867,0.00306,47.42534
2090.584,6.95848,5.38928,76.61996,0.00306,47.27061
2090.684,6.95838,5.39832,76.61996,0.00306,47.34987
2090.784,6.95833,5.41498,76.61996,0.00306,47.49602
2090.884,6.95826,5.44511,76.61996,0.00306,47.76028
2090.984,6.95822,5.47021,76.61996,0.00306,47.98042
2091.084,6.95817,5.48369,76.61996,0.00306,48.09864
2091.184,6.95813,5.48553,76.63391,0.00306,48.11485
2091.284,6.9581,5.48298,76.63391,0.00306,48.09242
2091.384,6.95807,5.4734,76.63391,0.00306,48.00846
2091.484,6.95805,5.44792,76.63391,0.00306,47.78492
2091.584,6.95802,5.43839,76.63391,0.00306,47.70134
2091.684,6.958,5.42414,76.63391,0.00306,47.57637
2091.784,6.95798,5.42217,76.63811,0.00306,47.55904
2091.884,6.95796,5.43273,76.63811,0.00306,47.65172
2091.984,6.95795,5.45203,76.63811,0.00306,47.82094
2092.084,6.95794,5.48021,76.63811,0.00306,48.06816
2092.184,6.95793,5.49317,76.63811,0.00306,48.18179
2092.284,6.95792,5.51963,76.63811,0.00306,48.41394
2092.384,6.95792,5.52298,76.64947,0.00306,48.44329
2092.484,6.95791,5.53213,76.64947,0.00306,48.52353
2092.584,6.95791,5.51715,76.64947,0.00306,48.39214
2092.684,6.9579,5.50832,76.64947,0.00306,48.3147
2092.784,6.9579,5.49117,76.64947,0.00306,48.16427
2092.884,6.9579,5.49607,76.64947,0.00306,48.20722
2092.984,6.9579,5.49839,76.65935,0.00306,48.22762
2093.084,6.95789,5.52896,76.65935,0.00306,48.4957
2093.184,6.95789,5.54793,76.65935,0.00306,48.66217
2093.284,6.95789,5.58636,76.65935,0.00306,48.99923
2093.384,6.95789,5.60345,76.65935,0.00306,49.14912
2093.484,6.95788,5.61627,76.67271,0.00306,49.26154
2093.584,6.95788,5.61539,76.67271,0.00306,49.25382
2093.684,6.95788,5.59179,76.67271,0.00306,49.04684
2093.784,6.95789,5.57145,76.67271,0.00306,48.86843
2093.884,6.95788,5.55717,76.67271,0.00306,48.74322
2093.984,6.95789,5.55963,76.67271,0.00306,48.76473
2094.084,6.95789,5.56617,76.67723,0.00306,48.82211
2094.184,6.95789,5.57437,76.67723,0.00306,48.89407
2094.284,6.95789,5.59712,76.67723,0.00306,49.09356
2094.384,6.95788,5.60613,76.67723,0.00306,49.17258
2094.484,6.95788,5.64226,76.67723,0.00306,49.48953
2094.584,6.95788,5.6432,76.67723,0.00306,49.49773
2094.684,6.95788,5.65774,76.68547,0.00306,49.62533
2094.784,6.95788,5.64348,76.68547,0.00306,49.50026
2094.884,6.95788,5.61428,76.68547,0.00306,49.2441
2094.984,6.95789,5.60956,76.68547,0.00306,49.20268
2095.084,6.95789,5.59264,76.68547,0.00306,49.05431
2095.184,6.95789,5.60136,76.70075,0.00306,49.13079
2095.284,6.95789,5.60093,76.70075,0.00306,49.12702
2095.384,6.95789,5.62127,76.70075,0.00306,49.30538
2095.484,6.95789,5.65504,76.70075,0.00306,49.60164
2095.584,6.95789,5.66725,76.70075,0.00306,49.70876
2095.684,6.95789,5.67259,76.70075,0.00306,49.75555
2095.784,6.95789,5.66994,76.71033,0.00306,49.73229
2095.884,6.95789,5.64908,76.71033,0.00306,49.54931
2095.984,6.95789,5.62847,76.71033,0.00306,49.3686
2096.084,6.95789,5.59536,76.71033,0.00306,49.07819
2096.184,6.95789,5.56639,76.71033,0.00306,48.82406
2096.284,6.95789,5.54821,76.71033,0.00306,48.6646
2096.384,6.9579,5.53973,76.71492,0.00306,48.59021
2096.484,6.9579,5.55041,76.71492,0.00306,48.68384
2096.584,6.9579,5.56555,76.71492,0.00306,48.81668
2096.684,6.95789,5.5941,76.71492,0.00306,49.0671
2096.784,6.95789,5.59656,76.71492,0.00306,49.08872
2096.884,6.95789,5.60106,76.71492,0.00306,49.12812
2096.984,6.95789,5.59932,76.72617,0.00306,49.11288
2097.084,6.9579,5.58385,76.72617,0.00306,48.97718
2097.184,6.9579,5.58226,76.72617,0.00306,48.96325
2097.284,6.9579,5.57848,76.72617,0.00306,48.93013
2097.384,6.9579,5.57616,76.72617,0.00306,48.90976
2097.484,6.9579,5.60527,76.72617,0.00306,49.16505
2097.584,6.9579,5.61916,76.73549,0.00306,49.28692
2097.684,6.9579,5.65692,76.73549,0.00306,49.61811
2097.784,6.9579,5.68261,76.73549,0.00306,49.84348
2097.884,6.9579,5.70772,76.73549,0.00306,50.06365
2097.984,6.9579,5.72066,76.73549,0.00306,50.17716
2098.084,6.9579,5.71035,76.7434,0.00306,50.08672
2098.184,6.9579,5.68774,76.7434,0.00306,49.8884
2098.284,6.9579,5.6645,76.7434,0.00306,49.68457
2098.384,6.9579,5.64987,76.7434,0.00306,49.55623
2098.484,6.95791,5.62815,76.7434,0.00306,49.3658
2098.584,6.95791,5.6238,76.7434,0.00306,49.32761
2098.684,6.95791,5.62744,76.75031,0.00306,49.3595
2098.784,6.95791,5.65603,76.75031,0.00306,49.61032
2098.884,6.9579,5.67121,76.75031,0.00306,49.74345
2098.984,6.9579,5.69206,76.75031,0.00306,49.92632
2099.084,6.9579,5.69364,76.75031,0.00306,49.94016
2099.184,6.9579,5.67028,76.75031,0.00306,49.73531
2099.284,6.9579,5.65999,76.75317,0.00306,49.64504
2099.384,6.9579,5.63752,76.75317,0.00306,49.44796
2099.484,6.9579,5.62231,76.75317,0.00306,49.31453
2099.584,6.95791,5.58793,76.75317,0.00306,49.01295
2099.684,6.95791,5.57763,76.75317,0.00306,48.92267
2099.784,6.95791,5.59228,76.75317,0.00306,49.05114
2099.884,6.95791,5.61714,76.76463,0.00306,49.26915
2099.984,6.95791,5.65009,76.76463,0.00306,49.55822
2100.084,6.9579,5.67926,76.76463,0.00306,49.81404
2100.184,6.9579,5.70615,76.76463,0.00306,50.04993
2100.284,6.9579,5.70678,76.76463,0.00306,50.05541
2100.384,6.9579,5.70955,76.76463,0.00306,50.0797
2100.484,6.9579,5.70662,76.77095,0.00306,50.05407
2100.584,6.9579,5.69212,76.77095,0.00306,49.92684
2100.684,6.95791,5.70005,76.77095,0.00306,49.99643
2100.784,6.95791,5.70667,76.77095,0.00306,50.05449
2100.884,6.95791,5.71591,76.77095,0.00306,50.1355
2100.984,6.9579,5.73415,76.78132,0.00306,50.29554
2101.084,6.9579,5.75729,76.78132,0.00306,50.49852
2101.184,6.9579,5.7882,76.78132,0.00306,50.76961
2101.284,6.9579,5.79773,76.78132,0.00306,50.85316
2101.384,6.9579,5.78907,76.78132,0.00306,50.77726
2101.484,6.9579,5.76375,76.78132,0.00306,50.55512
2101.584,6.9579,5.72182,76.7917,0.00306,50.18733
2101.684,6.9579,5.68877,76.7917,0.00306,49.89751
2101.784,6.95791,5.67041,76.7917,0.00306,49.73642
2101.884,6.95791,5.65055,76.7917,0.00306,49.56221
2101.984,6.95791,5.65088,76.7917,0.00306,49.56514
2102.084,6.95791,5.65765,76.7917,0.00306,49.62452
2102.184,6.95791,5.67339,76.80088,0.00306,49.76256
2102.284,6.9579,5.69236,76.80088,0.00306,49.929
2102.384,6.9579,5.70668,76.80088,0.00306,50.05458
2102.484,6.9579,5.7144,76.80088,0.00306,50.12231
2102.584,6.9579,5.71522,76.80088,0.00306,50.1295
2102.684,6.9579,5.71829,76.81155,0.00306,50.15636
2102.784,6.9579,5.71284,76.81155,0.00306,50.10858
2102.884,6.9579,5.70814,76.81155,0.00306,50.06741
2102.984,6.9579,5.69766,76.81155,0.00306,49.97545
2103.084,6.9579,5.71698,76.81155,0.00306,50.14491
2103.184,6.9579,5.74112,76.81155,0.00306,50.35665
2103.284,6.9579,5.77228,76.82053,0.00306,50.62994
2103.384,6.9579,5.80189,76.82053,0.00306,50.88964
2103.484,6.95789,5.81764,76.82053,0.00306,51.02786
2103.584,6.95789,5.81634,76.82053,0.00306,51.01638
2103.684,6.95789,5.79259,76.82053,0.00306,50.80809
2103.784,6.95789,5.75339,76.82053,0.00306,50.4643
2103.884,6.95789,5.73479,76.83133,0.00306,50.30109
2103.984,6.9579,5.70987,76.83133,0.00306,50.08252
2104.084,6.9579,5.69912,76.83133,0.00306,49.98825
2104.184,6.9579,5.69801,76.83133,0.00306,49.9785
2104.284,6.9579,5.71379,76.83133,0.00306,50.11689
2104.384,6.95789,5.72535,76.83133,0.00306,50.21833
2104.484,6.95789,5.73943,76.84422,0.00306,50.34186
2104.584,6.95789,5.74595,76.84422,0.00306,50.39899
2104.684,6.95789,5.74337,76.84422,0.00306,50.37637
2104.784,6.95789,5.74458,76.84422,0.00306,50.38698
2104.884,6.95789,5.73045,76.84422,0.00306,50.26303
2104.984,6.95789,5.71559,76.84422,0.00306,50.13272
2105.084,6.95789,5.70426,76.86228,0.00306,50.03331
2105.184,6.95789,5.68867,76.86228,0.00306,49.89662
2105.284,6.95789,5.68488,76.86228,0.00306,49.86337
2105.384,6.95789,5.70895,76.86228,0.00306,50.07445
2105.484,6.95789,5.73991,76.86228,0.00306,50.34606
2105.584,6.95789,5.77936,76.87354,0.00306,50.69205
2105.684,6.95788,5.81181,76.87354,0.00306,50.97671
2105.784,6.95788,5.83135,76.87354,0.00306,51.14811
2105.884,6.95788,5.84304,76.87354,0.00306,51.25061
2105.984,6.95788,5.8239,76.87354,0.00306,51.0827
2106.084,6.95788,5.7982,76.87354,0.00306,50.8573
2106.184,6.95788,5.77752,76.88363,0.00306,50.67593
2106.284,6.95788,5.74073,76.88363,0.00306,50.35319
2106.384,6.95788,5.71346,76.88363,0.00306,50.11406
2106.484,6.95788,5.70533,76.88363,0.00306,50.04277
2106.584,6.95788,5.69858,76.88363,0.00306,49.98354
2106.684,6.95788,5.70558,76.88363,0.00306,50.04495
2106.784,6.95788,5.71394,76.89208,0.00306,50.11826
2106.884,6.95788,5.73038,76.89208,0.00306,50.26248
2106.984,6.95787,5.75065,76.89208,0.00306,50.44021
2107.084,6.95787,5.77211,76.89208,0.00306,50.6285
2107.184,6.95787,5.77176,76.89208,0.00306,50.62543
2107.284,6.95787,5.79048,76.89208,0.00306,50.78959
2107.384,6.95787,5.79673,76.89943,0.00306,50.84446
2107.484,6.95787,5.79615,76.89943,0.00306,50.83936
2107.584,6.95787,5.80517,76.89943,0.00306,50.91842
2107.684,6.95787,5.81407,76.89943,0.00306,50.99648
2107.784,6.95787,5.81824,76.89943,0.00306,51.03307
2107.884,6.95787,5.81836,76.89943,0.00306,51.03409
2107.984,6.95786,5.82587,76.90797,0.00306,51.10004
2108.084,6.95786,5.8087,76.90797,0.00306,50.94938
2108.184,6.95786,5.77929,76.90797,0.00306,50.69147
2108.284,6.95786,5.76088,76.90797,0.00306,50.52996
2108.384,6.95786,5.73711,76.90797,0.00306,50.32148
2108.484,6.95786,5.72534,76.92001,0.00306,50.21821
2108.584,6.95786,5.73585,76.92001,0.00306,50.31042
2108.684,6.95786,5.75254,76.92001,0.00306,50.45681
2108.784,6.95785,5.76904,76.92001,0.00306,50.60156
2108.884,6.95785,5.80343,76.92001,0.00306,50.90318
2108.984,6.95785,5.83035,76.92001,0.00306,51.13934
2109.084,6.95784,5.87628,76.93052,0.00306,51.54219
2109.184,6.95784,5.89705,76.93052,0.00306,51.72432
2109.284,6.95784,5.91515,76.93052,0.00306,51.88307
2109.384,6.95784,5.90777,76.93052,0.00306,51.81835
2109.484,6.95783,5.8828,76.93052,0.00306,51.59933
2109.584,6.95783,5.85991,76.93052,0.00306,51.39857
2109.684,6.95783,5.8491,76.93691,0.00306,51.30376
2109.784,6.95783,5.82722,76.93691,0.00306,51.11185
2109.884,6.95783,5.81811,76.93691,0.00306,51.03196
2109.984,6.95783,5.81395,76.93691,0.00306,50.99549
2110.084,6.95782,5.82413,76.93691,0.00306,51.08473
2110.184,6.95782,5.83064,76.93691,0.00306,51.14182
2110.284,6.95781,5.85133,76.93978,0.00306,51.32334
2110.384,6.95781,5.85738,76.93978,0.00306,51.37642
2110.484,6.95781,5.8491,76.93978,0.00306,51.30381
2110.584,6.9578,5.84587,76.93978,0.00306,51.27543
2110.684,6.9578,5.83788,76.93978,0.00306,51.20537
2110.784,6.9578,5.8388,76.94729,0.00306,51.21339
2110.884,6.9578,5.84164,76.94729,0.00306,51.23832
2110.984,6.9578,5.8582,76.94729,0.00306,51.38356
2111.084,6.95779,5.87472,76.94729,0.00306,51.52853
2111.184,6.95779,5.89095,76.94729,0.00306,51.67084
2111.284,6.95779,5.91049,76.94729,0.00306,51.84225
2111.384,6.95778,5.93269,76.95372,0.00306,52.03692
2111.484,6.95778,5.92995,76.95372,0.00306,52.01291
2111.584,6.95777,5.90491,76.95372,0.00306,51.79332
2111.684,6.95777,5.87745,76.95372,0.00306,51.55244
2111.784,6.95777,5.83376,76.95372,0.00306,51.16922
2111.884,6.95776,5.8133,76.95372,0.00306,50.9898
2111.984,6.95776,5.81175,76.95577,0.00306,50.97613
2112.084,6.95775,5.81728,76.95577,0.00306,51.0247
2112.184,6.95774,5.84037,76.95577,0.00306,51.22719
2112.284,6.95773,5.87253,76.95577,0.00306,51.5093
2112.384,6.95772,5.90959,76.95577,0.00306,51.83435
2112.484,6.95771,5.95496,76.95577,0.00306,52.2323
2112.584,6.95769,5.98544,76.96222,0.00306,52.49967
2112.684,6.95767,5.97067,76.96222,0.00306,52.37008
2112.784,6.95764,5.95112,76.96222,0.00306,52.19862
2112.884,6.9576,5.91596,76.96222,0.00306,51.89021
2112.984,6.95756,5.86577,76.96222,0.00305,51.44997
2113.084,6.95749,5.84449,76.96967,0.00305,51.26329
2113.184,6.95741,5.83172,76.96967,0.00305,51.15129
2113.284,6.95733,5.82798,76.96967,0.00305,51.11856
2113.384,6.95721,5.85031,76.96967,0.00305,51.31436
2113.484,6.9571,5.87019,76.96967,0.00305,51.48871
2113.584,6.95694,5.90483,76.96967,0.00305,51.79255
2113.684,6.95679,5.93182,76.97855,0.00305,52.02929
2113.784,6.95658,5.95135,76.97855,0.00305,52.20058
2113.884,6.95637,5.9551,76.97855,0.00304,52.23354
2113.984,6.95612,5.93934,76.97855,0.00304,52.09532
2114.084,6.95584,5.92686,76.97855,0.00304,51.98581
2114.184,6.95556,5.90512,76.97855,0.00304,51.79515
2114.284,6.95524,5.89596,76.99088,0.00303,51.71474
2114.384,6.95494,5.8861,76.99088,0.00303,51.62829
2114.484,6.95461,5.88448,76.99088,0.00303,51.61407
2114.584,6.95428,5.89558,76.99088,0.00302,51.71148
2114.684,6.95394,5.90386,76.99088,0.00302,51.78404
2114.784,6.95355,5.90787,76.99088,0.00302,51.81926
2114.884,6.95317,5.88952,76.99751,0.00301,51.65831
2114.984,6.9527,5.86197,76.99751,0.00301,51.41662
2115.084,6.95219,5.83081,76.99751,0.003,51.14334
2115.184,6.95155,5.7997,76.99751,0.003,50.87044
2115.284,6.95081,5.7952,76.99751,0.00299,50.83103
2115.384,6.94997,5.82504,76.99751,0.00298,51.09269
2115.484,6.94906,5.85319,77.00721,0.00298,51.33965
2115.584,6.94822,5.85121,77.00721,0.00297,51.32226
2115.684,6.94737,5.79927,77.00721,0.00296,50.86668
2115.784,6.94661,5.77554,77.00721,0.00295,50.65858
2115.884,6.94585,5.83433,77.00721,0.00295,51.17418
2115.984,6.94509,5.89694,77.01627,0.00294,51.7234
2116.084,6.94435,5.85122,77.01627,0.00293,51.32239
2116.184,6.94359,5.76295,77.01627,0.00292,50.54815
2116.284,6.94288,5.73221,77.01627,0.00292,50.2785
2116.384,6.94214,5.75385,77.01627,0.00291,50.46831
2116.484,6.94146,5.78063,77.01627,0.0029,50.70317
2116.584,6.9408,5.80312,77.02621,0.0029,50.9005
2116.684,6.9402,5.79642,77.02621,0.00289,50.8417
2116.784,6.93971,5.79962,77.02621,0.00289,50.86975
2116.884,6.9392,5.78385,77.02621,0.00288,50.73141
2116.984,6.93883,5.7933,77.02621,0.00288,50.81432
2117.084,6.93839,5.78769,77.02621,0.00288,50.76514
2117.184,6.93805,5.77089,77.04138,0.00287,50.6178
2117.284,6.93762,5.75487,77.04138,0.00287,50.47721
2117.384,6.9372,5.73141,77.04138,0.00286,50.2715
2117.484,6.93674,5.69602,77.04138,0.00286,49.96108
2117.584,6.93617,5.68529,77.04138,0.00285,49.86695
2117.684,6.93565,5.67327,77.04138,0.00285,49.76154
2117.784,6.93495,5.68007,77.05246,0.00284,49.82114
2117.884,6.93438,5.70326,77.05246,0.00284,50.0246
2117.984,6.93366,5.7114,77.05246,0.00283,50.09597
2118.084,6.93305,5.73527,77.05246,0.00283,50.30534
2118.184,6.93238,5.73214,77.05246,0.00282,50.27788
2118.284,6.93175,5.74282,77.06337,0.00281,50.37157
2118.384,6.93115,5.73271,77.06337,0.00281,50.28287
2118.484,6.93048,5.71237,77.06337,0.0028,50.10449
2118.584,6.92987,5.68106,77.06337,0.0028,49.82988
2118.684,6.92916,5.64463,77.06337,0.00279,49.51035
2118.784,6.92844,5.62842,77.06337,0.00278,49.36812
2118.884,6.92757,5.61463,77.07162,0.00277,49.24722
2118.984,6.92656,5.62912,77.07162,0.00276,49.37428
2119.084,6.92552,5.66369,77.07162,0.00275,49.67751
2119.184,6.92445,5.70539,77.07162,0.00274,50.04324
2119.284,6.92347,5.76811,77.07162,0.00274,50.59334
2119.384,6.92248,5.71444,77.07162,0.00273,50.12265
2119.484,6.92158,5.62525,77.08205,0.00272,49.34033
2119.584,6.92077,5.61437,77.08205,0.00271,49.2449
2119.684,6.91994,5.66078,77.08205,0.0027,49.65193
2119.784,6.91916,5.65535,77.08205,0.00269,49.60433
2119.884,6.91831,5.58165,77.08205,0.00269,48.9579
2119.984,6.91763,5.52364,77.08205,0.00268,48.44912
2120.084,6.91697,5.55005,77.09902,0.00267,48.68075
2120.184,6.91643,5.57748,77.09902,0.00267,48.92132
2120.284,6.91601,5.63217,77.09902,0.00267,49.40104
2120.384,6.91556,5.65645,77.09902,0.00266,49.61401
2120.484,6.91527,5.69273,77.09902,0.00266,49.93222
2120.584,6.91492,5.68299,77.1096,0.00265,49.84681
2120.684,6.91472,5.69165,77.1096,0.00265,49.92269
2120.784,6.91448,5.67597,77.1096,0.00265,49.78519
2120.884,6.91433,5.67729,77.1096,0.00265,49.79674
2120.984,6.91418,5.66946,77.1096,0.00265,49.72812
2121.084,6.91404,5.66133,77.1096,0.00265,49.65676
2121.184,6.91396,5.67153,77.11952,0.00265,49.74622
2121.284,6.91382,5.6793,77.11952,0.00264,49.81442
2121.384,6.91374,5.68864,77.11952,0.00264,49.89636
2121.484,6.91361,5.69865,77.11952,0.00264,49.98411
2121.584,6.91353,5.69692,77.11952,0.00264,49.96896
2121.684,6.91342,5.68771,77.11952,0.00264,49.88816
2121.784,6.91332,5.65233,77.12881,0.00264,49.57788
2121.884,6.91324,5.6091,77.12881,0.00264,49.19871
2121.984,6.91314,5.6092,77.12881,0.00264,49.19956
2122.084,6.91308,5.59395,77.12881,0.00264,49.0658
2122.184,6.91298,5.59839,77.12881,0.00264,49.10475
2122.284,6.91292,5.61138,77.12881,0.00264,49.21867
2122.384,6.91283,5.63745,77.14465,0.00264,49.44732
2122.484,6.91275,5.69293,77.14465,0.00263,49.93395
2122.584,6.91267,5.7364,77.14465,0.00263,50.31521
2122.684,6.91255,5.73888,77.14465,0.00263,50.33696
2122.784,6.91247,5.7566,77.14465,0.00263,50.4924
2122.884,6.91234,5.72896,77.14465,0.00263,50.24998
2122.984,6.91227,5.70799,77.15496,0.00263,50.06604
2123.084,6.91215,5.68194,77.15496,0.00263,49.8376
2123.184,6.91207,5.63546,77.15496,0.00263,49.42984
2123.284,6.91198,5.61655,77.15496,0.00263,49.26405
2123.384,6.91186,5.61694,77.15496,0.00263,49.26748
2123.484,6.91177,5.63446,77.16533,0.00263,49.42113
2123.584,6.91161,5.66233,77.16533,0.00262,49.66559
2123.684,6.9115,5.69737,77.16533,0.00262,49.97287
2123.784,6.91131,5.71589,77.16533,0.00262,50.13531
2123.884,6.91116,5.7482,77.16533,0.00262,50.41879
2123.984,6.91097,5.73887,77.16533,0.00262,50.33688
2124.084,6.91079,5.71677,77.1796,0.00262,50.14304
2124.184,6.91064,5.67207,77.1796,0.00261,49.75098
2124.284,6.91043,5.64582,77.1796,0.00261,49.52072
2124.384,6.91028,5.60037,77.1796,0.00261,49.12212
2124.484,6.91003,5.59975,77.1796,0.00261,49.11665
2124.584,6.90985,5.60528,77.1796,0.00261,49.16516
2124.684,6.90963,5.62259,77.18803,0.00261,49.31703
2124.784,6.90942,5.64698,77.18803,0.0026,49.53092
2124.884,6.90923,5.66834,77.18803,0.0026,49.7183
2124.984,6.90902,5.68928,77.18803,0.0026,49.90194
2125.084,6.90888,5.7035,77.18803,0.0026,50.02664
2125.184,6.90871,5.71487,77.18803,0.0026,50.1264
2125.284,6.9086,5.71397,77.19667,0.0026,50.11855
2125.384,6.90847,5.69839,77.19667,0.00259,49.98188
2125.484,6.90835,5.69781,77.19667,0.00259,49.97681
2125.584,6.90824,5.68934,77.19667,0.00259,49.90248
2125.684,6.90812,5.68626,77.19667,0.00259,49.87546
2125.784,6.90803,5.70206,77.20693,0.00259,50.01404
2125.884,6.9079,5.71126,77.20693,0.00259,50.09472
2125.984,6.90782,5.7172,77.20693,0.00259,50.14687
2126.084,6.90772,5.71409,77.20693,0.00259,50.11953
2126.184,6.90766,5.6975,77.20693,0.00259,49.97409
2126.284,6.90759,5.69018,77.20693,0.00259,49.90984
2126.384,6.90752,5.66304,77.21342,0.00259,49.67182
2126.484,6.90747,5.64619,77.21342,0.00259,49.52399
2126.584,6.90739,5.62495,77.21342,0.00258,49.33766
2126.684,6.90733,5.62672,77.21342,0.00258,49.35326
2126.784,6.90726,5.63774,77.21342,0.00258,49.44988
2126.884,6.9072,5.64624,77.21342,0.00258,49.5244
2126.984,6.90715,5.67616,77.2215,0.00258,49.78689
2127.084,6.90709,5.71666,77.2215,0.00258,50.14211
2127.184,6.90705,5.74097,77.2215,0.00258,50.35537
2127.284,6.90701,5.75327,77.2215,0.00258,50.46318
2127.384,6.90698,5.74913,77.2215,0.00258,50.42693
2127.484,6.90694,5.73503,77.2215,0.00258,50.3032
2127.584,6.90691,5.71863,77.22582,0.00258,50.15937
2127.684,6.90687,5.69565,77.22582,0.00258,49.95786
2127.784,6.90682,5.67974,77.22582,0.00258,49.81823
2127.884,6.90678,5.68075,77.22582,0.00258,49.82714
2127.984,6.90673,5.68616,77.22582,0.00258,49.87457
2128.084,6.90669,5.69754,77.22582,0.00258,49.9744
2128.184,6.90664,5.69726,77.23126,0.00258,49.97198
2128.284,6.90661,5.71796,77.23126,0.00258,50.1535
2128.384,6.90658,5.73153,77.23126,0.00258,50.2725
2128.484,6.90654,5.74666,77.23126,0.00258,50.40525
2128.584,6.90651,5.7483,77.23126,0.00258,50.4196
2128.684,6.90646,5.74028,77.23974,0.00258,50.34924
2128.784,6.90643,5.74551,77.23974,0.00258,50.39517
2128.884,6.90638,5.73644,77.23974,0.00257,50.31561
2128.984,6.90633,5.75967,77.23974,0.00257,50.51936
2129.084,6.90628,5.76296,77.23974,0.00257,50.54825
2129.184,6.90624,5.77659,77.23974,0.00257,50.66779
2129.284,6.9062,5.78724,77.24582,0.00257,50.76122
2129.384,6.90616,5.77549,77.24582,0.00257,50.65809
2129.484,6.90613,5.76117,77.24582,0.00257,50.53247
2129.584,6.90608,5.73815,77.24582,0.00257,50.33062
2129.684,6.90605,5.70907,77.24582,0.00257,50.07557
2129.784,6.906,5.69142,77.24582,0.00257,49.92069
2129.884,6.90595,5.67677,77.2543,0.00257,49.79224
2129.984,6.90589,5.67435,77.2543,0.00257,49.77098
2130.084,6.90583,5.67264,77.2543,0.00257,49.75597
2130.184,6.90578,5.67957,77.2543,0.00257,49.81677
2130.284,6.90571,5.69966,77.2543,0.00257,49.99302
2130.384,6.90567,5.72359,77.2543,0.00257,50.20292
2130.484,6.90561,5.74006,77.26233,0.00257,50.34732
2130.584,6.90555,5.75332,77.26233,0.00257,50.46369
2130.684,6.90549,5.7589,77.26233,0.00257,50.51263
2130.784,6.90541,5.76139,77.26233,0.00257,50.53445
2130.884,6.90533,5.74304,77.26233,0.00257,50.3735
2130.984,6.90522,5.73796,77.27007,0.00256,50.32891
2131.084,6.90511,5.73778,77.27007,0.00256,50.32733
2131.184,6.90498,5.73295,77.27007,0.00256,50.285
2131.284,6.90485,5.71954,77.27007,0.00256,50.1674
2131.384,6.90472,5.73277,77.27007,0.00256,50.2834
2131.484,6.90457,5.74291,77.27007,0.00256,50.37234
2131.584,6.90441,5.74928,77.2812,0.00256,50.42818
2131.684,6.90418,5.75359,77.2812,0.00255,50.46602
2131.784,6.90392,5.75466,77.2812,0.00255,50.47544
2131.884,6.90355,5.7223,77.2812,0.00255,50.1916
2131.984,6.90305,5.69724,77.2812,0.00254,49.97173
2132.084,6.9024,5.66393,77.2812,0.00254,49.67964
2132.184,6.90157,5.67482,77.29281,0.00253,49.77515
2132.284,6.90074,5.7033,77.29281,0.00252,50.0249
2132.384,6.8999,5.73753,77.29281,0.00251,50.32512
2132.484,6.89914,5.73167,77.29281,0.00251,50.2738
2132.584,6.89844,5.66451,77.29281,0.0025,49.68467
2132.684,6.89776,5.66301,77.29281,0.00249,49.67152
2132.784,6.89712,5.71598,77.30354,0.00249,50.13612
2132.884,6.8964,5.76391,77.30354,0.00248,50.55655
2132.984,6.8957,5.7557,77.30354,0.00247,50.48452
2133.084,6.89484,5.68251,77.30354,0.00247,49.84254
2133.184,6.8939,5.62277,77.30354,0.00246,49.31857
2133.284,6.89296,5.60064,77.30885,0.00245,49.1245
2133.384,6.89212,5.58733,77.30885,0.00244,49.00769
2133.484,6.89152,5.58694,77.30885,0.00244,49.00427
2133.584,6.8909,5.6011,77.30885,0.00243,49.12851
2133.684,6.89048,5.60265,77.30885,0.00243,49.14212
2133.784,6.88996,5.61374,77.30885,0.00242,49.23941
2133.884,6.8896,5.62057,77.32214,0.00242,49.29932
2133.984,6.8891,5.64218,77.32214,0.00241,49.48886
2134.084,6.88865,5.64529,77.32214,0.00241,49.51606
2134.184,6.8881,5.65305,77.32214,0.0024,49.58415
2134.284,6.88743,5.65022,77.32214,0.0024,49.55931
2134.384,6.88669,5.64364,77.32214,0.00239,49.5016
2134.484,6.88574,5.62554,77.33406,0.00238,49.34289
2134.584,6.88485,5.6198,77.33406,0.00237,49.29248
2134.684,6.88388,5.61036,77.33406,0.00236,49.20971
2134.784,6.88305,5.61026,77.33406,0.00236,49.20883
2134.884,6.88221,5.6108,77.33406,0.00235,49.21362
2134.984,6.88139,5.61939,77.33406,0.00234,49.28892
2135.084,6.88052,5.64567,77.3446,0.00233,49.51945
2135.184,6.87939,5.64561,77.3446,0.00232,49.51887
2135.284,6.8781,5.64217,77.3446,0.00231,49.48876
2135.384,6.87654,5.5904,77.3446,0.0023,49.03464
2135.484,6.87521,5.50735,77.3446,0.00228,48.30618
2135.584,6.87421,5.43754,77.3446,0.00227,47.69388
2135.684,6.8734,5.48226,77.35859,0.00227,48.08615
2135.784,6.87278,5.53976,77.35859,0.00226,48.59048
2135.884,6.87216,5.50039,77.35859,0.00225,48.24513
2135.984,6.87163,5.44992,77.35859,0.00225,47.80249
2136.084,6.87108,5.46078,77.35859,0.00224,47.89771
2136.184,6.8705,5.51661,77.36671,0.00224,48.38741
2136.284,6.86999,5.55665,77.36671,0.00223,48.73866
2136.384,6.86941,5.55086,77.36671,0.00223,48.68784
2136.484,6.86904,5.54765,77.36671,0.00222,48.65971
2136.584,6.8686,5.50914,77.36671,0.00222,48.32192
2136.684,6.86837,5.50572,77.36671,0.00222,48.29188
2136.784,6.8681,5.47122,77.37912,0.00222,47.98926
2136.884,6.86792,5.49386,77.37912,0.00221,48.18785
2136.984,6.86777,5.4937,77.37912,0.00221,48.18646
2137.084,6.86761,5.51338,77.37912,0.00221,48.35909
2137.184,6.86754,5.54199,77.37912,0.00221,48.61007
2137.284,6.8674,5.54168,77.37912,0.00221,48.6073
2137.384,6.86737,5.56773,77.39513,0.00221,48.83582
2137.484,6.86728,5.56606,77.39513,0.00221,48.82115
2137.584,6.86725,5.59193,77.39513,0.00221,49.04804
2137.684,6.8672,5.57938,77.39513,0.00221,48.93798
2137.784,6.86717,5.53894,77.39513,0.00221,48.58324
2137.884,6.86714,5.5109,77.39513,0.00221,48.33736
2137.984,6.8671,5.48927,77.40501,0.00221,48.1476
2138.084,6.86708,5.4651,77.40501,0.00221,47.93558
2138.184,6.86704,5.48968,77.40501,0.00221,48.15118
2138.284,6.86703,5.477,77.40501,0.00221,48.03996
2138.384,6.867,5.52077,77.40501,0.00221,48.42393
2138.484,6.86698,5.57012,77.40501,0.00221,48.85674
2138.584,6.86696,5.61327,77.41631,0.00221,49.23521
2138.684,6.86695,5.6042,77.41631,0.00221,49.15569
2138.784,6.86694,5.58383,77.41631,0.00221,48.97706
2138.884,6.86692,5.54131,77.41631,0.0022,48.60408
2138.984,6.86692,5.4783,77.41631,0.0022,48.05142
2139.084,6.86691,5.47242,77.42458,0.0022,47.99985
2139.184,6.8669,5.45499,77.42458,0.0022,47.8469
2139.284,6.8669,5.48435,77.42458,0.0022,48.10442
2139.384,6.86689,5.54295,77.42458,0.0022,48.61842
2139.484,6.86688,5.5926,77.42458,0.0022,49.05398
2139.584,6.86687,5.59808,77.42458,0.0022,49.10199
2139.684,6.86687,5.6459,77.43613,0.0022,49.52147
2139.784,6.86686,5.62337,77.43613,0.0022,49.3238
2139.884,6.86686,5.573,77.43613,0.0022,48.88205
2139.984,6.86685,5.5591,77.43613,0.0022,48.76012
2140.084,6.86685,5.53296,77.43613,0.0022,48.53081
2140.184,6.86685,5.5514,77.43613,0.0022,48.69257
2140.284,6.86685,5.55881,77.44483,0.0022,48.75757
2140.384,6.86685,5.60225,77.44483,0.0022,49.13858
2140.484,6.86684,5.6027,77.44483,0.0022,49.14257
2140.584,6.86684,5.64072,77.44483,0.0022,49.47602
2140.684,6.86684,5.63346,77.44483,0.0022,49.41234
2140.784,6.86683,5.59287,77.4531,0.0022,49.05628
2140.884,6.86683,5.59034,77.4531,0.0022,49.03416
2140.984,6.86683,5.57432,77.4531,0.0022,48.89357
2141.084,6.86683,5.56191,77.4531,0.0022,48.7848
2141.184,6.86683,5.57018,77.4531,0.0022,48.85729
2141.284,6.86683,5.59482,77.4531,0.0022,49.07343
2141.384,6.86683,5.6073,77.46236,0.0022,49.18288
2141.484,6.86683,5.65459,77.46236,0.0022,49.59766
2141.584,6.86682,5.66574,77.46236,0.0022,49.6955
2141.684,6.86682,5.63968,77.46236,0.0022,49.46689
2141.784,6.86682,5.61101,77.46236,0.0022,49.21545
2141.884,6.86682,5.62973,77.46236,0.0022,49.37965
2141.984,6.86682,5.61553,77.46753,0.0022,49.25508
2142.084,6.86682,5.62543,77.46753,0.0022,49.34194
2142.184,6.86682,5.65299,77.46753,0.0022,49.58365
2142.284,6.86682,5.63934,77.46753,0.0022,49.4639
2142.384,6.86682,5.66584,77.46753,0.0022,49.69631
2142.484,6.86682,5.63899,77.46753,0.0022,49.46087
2142.584,6.86682,5.6111,77.47159,0.0022,49.21626
2142.684,6.86682,5.59336,77.47159,0.0022,49.06064
2142.784,6.86682,5.61824,77.47159,0.0022,49.27888
2142.884,6.86681,5.62417,77.47159,0.0022,49.33081
2142.984,6.86681,5.65259,77.47159,0.0022,49.58009
2143.084,6.86681,5.71338,77.47159,0.0022,50.11335
2143.184,6.86681,5.73411,77.4823,0.0022,50.29516
2143.284,6.86681,5.70289,77.4823,0.0022,50.02135
2143.384,6.86681,5.6609,77.4823,0.0022,49.65305
2143.484,6.86682,5.64443,77.4823,0.0022,49.50857
2143.584,6.86681,5.5978,77.4823,0.0022,49.09959
2143.684,6.86681,5.60929,77.48772,0.0022,49.20036
2143.784,6.86681,5.62288,77.48772,0.0022,49.31954
2143.884,6.86681,5.67603,77.48772,0.0022,49.7857
2143.984,6.86681,5.71491,77.48772,0.0022,50.12672
2144.084,6.86681,5.71844,77.48772,0.0022,50.15773
2144.184,6.86681,5.69875,77.48772,0.0022,49.98497
2144.284,6.86681,5.65961,77.49683,0.0022,49.64171
2144.384,6.86681,5.67665,77.49683,0.0022,49.79118
2144.484,6.86681,5.6422,77.49683,0.0022,49.48903
2144.584,6.86681,5.65764,77.49683,0.0022,49.62439
2144.684,6.86681,5.69557,77.49683,0.0022,49.95712
2144.784,6.86681,5.70021,77.49683,0.0022,49.99786
2144.884,6.86681,5.67413,77.50584,0.0022,49.76903
2144.984,6.86681,5.66164,77.50584,0.0022,49.6595
2145.084,6.86681,5.67023,77.50584,0.0022,49.73486
2145.184,6.86681,5.66594,77.50584,0.0022,49.69725
2145.284,6.86681,5.70022,77.50584,0.0022,49.99788
2145.384,6.86681,5.75457,77.50584,0.0022,50.47464
2145.484,6.8668,5.77571,77.51823,0.0022,50.66005
2145.584,6.8668,5.75523,77.51823,0.0022,50.48045
2145.684,6.86681,5.71852,77.51823,0.0022,50.15843
2145.784,6.86681,5.67583,77.51823,0.0022,49.78402
2145.884,6.86681,5.64403,77.51823,0.0022,49.50508
2145.984,6.86681,5.65435,77.51823,0.0022,49.59559
2146.084,6.8668,5.66601,77.52412,0.0022,49.69786
2146.184,6.8668,5.70135,77.52412,0.0022,50.00782
2146.284,6.8668,5.75687,77.52412,0.0022,50.49479
2146.384,6.8668,5.78875,77.52412,0.0022,50.77446
2146.484,6.8668,5.77759,77.52412,0.0022,50.67656
2146.584,6.8668,5.76031,77.52898,0.0022,50.525
2146.684,6.86679,5.73992,77.52898,0.0022,50.34613
2146.784,6.8668,5.67511,77.52898,0.0022,49.77761
2146.884,6.8668,5.68684,77.52898,0.0022,49.88055
2146.984,6.8668,5.70275,77.52898,0.0022,50.02007
2147.084,6.86679,5.7481,77.52898,0.0022,50.41784
2147.184,6.8668,5.76156,77.53517,0.0022,50.53589
2147.284,6.86679,5.77008,77.53517,0.0022,50.6107
2147.384,6.86679,5.77204,77.53517,0.0022,50.62786
2147.484,6.86679,5.74713,77.53517,0.0022,50.40939
2147.584,6.86679,5.7498,77.53517,0.0022,50.43278
2147.684,6.86678,5.72158,77.53517,0.0022,50.18525
2147.784,6.86678,5.75112,77.5432,0.0022,50.44434
2147.884,6.86678,5.78114,77.5432,0.0022,50.70769
2147.984,6.86678,5.79048,77.5432,0.0022,50.78959
2148.084,6.86678,5.7524,77.5432,0.0022,50.45559
2148.184,6.86678,5.72456,77.5432,0.0022,50.21136
2148.284,6.86678,5.72583,77.55132,0.0022,50.22257
2148.384,6.86678,5.70089,77.55132,0.0022,50.0038
2148.484,6.86678,5.73586,77.55132,0.0022,50.31053
2148.584,6.86677,5.80168,77.55132,0.0022,50.88787
2148.684,6.86677,5.85548,77.55132,0.0022,51.35971
2148.784,6.86677,5.83657,77.55132,0.0022,51.19388
2148.884,6.86677,5.81233,77.56078,0.0022,50.98125
2148.984,6.86677,5.77268,77.56078,0.0022,50.63348
2149.084,6.86676,5.72913,77.56078,0.0022,50.25149
2149.184,6.86676,5.73239,77.56078,0.0022,50.28005
2149.284,6.86676,5.77499,77.56078,0.0022,50.65372
2149.384,6.86676,5.81386,77.56078,0.0022,50.99464
2149.484,6.86676,5.80438,77.56626,0.0022,50.91155
2149.584,6.86676,5.79197,77.56626,0.0022,50.80269
2149.684,6.86675,5.79631,77.56626,0.0022,50.84071
2149.784,6.86675,5.78719,77.56626,0.0022,50.76075
2149.884,6.86674,5.82495,77.56626,0.0022,51.09193
2149.984,6.86674,5.87678,77.56626,0.0022,51.54656
2150.084,6.86674,5.89159,77.57687,0.0022,51.67647
2150.184,6.86674,5.87343,77.57687,0.0022,51.51717
2150.284,6.86674,5.80216,77.57687,0.0022,50.89207
2150.384,6.86673,5.77737,77.57687,0.0022,50.67464
2150.484,6.86673,5.74947,77.57687,0.0022,50.42987
2150.584,6.86673,5.78463,77.57687,0.0022,50.73825
2150.684,6.86672,5.84265,77.58952,0.0022,51.24721
2150.784,6.86672,5.87577,77.58952,0.0022,51.53769
2150.884,6.86671,5.90839,77.58952,0.0022,51.82384
2150.984,6.8667,5.88098,77.58952,0.0022,51.58337
2151.084,6.8667,5.85523,77.58952,0.0022,51.3575
2151.184,6.86669,5.81958,77.59917,0.0022,51.04487
2151.284,6.86669,5.81361,77.59917,0.0022,50.99245
2151.384,6.86668,5.82279,77.59917,0.0022,51.07298
2151.484,6.86668,5.81927,77.59917,0.0022,51.04216
2151.584,6.86667,5.85333,77.59917,0.0022,51.34087
2151.684,6.86666,5.81723,77.59917,0.0022,51.0242
2151.784,6.86665,5.79585,77.60956,0.0022,50.83666
2151.884,6.86663,5.78555,77.60956,0.0022,50.74639
2151.984,6.86661,5.82033,77.60956,0.0022,51.05139
2152.084,6.8666,5.8477,77.60956,0.0022,51.29151
2152.184,6.86658,5.86889,77.60956,0.0022,51.47733
2152.284,6.86657,5.92271,77.60956,0.0022,51.94938
2152.384,6.86655,5.8937,77.61784,0.0022,51.69495
2152.484,6.86654,5.82797,77.61784,0.0022,51.11845
2152.584,6.86652,5.77153,77.61784,0.0022,50.62335
2152.684,6.8665,5.78603,77.61784,0.0022,50.75056
2152.784,6.86648,5.80011,77.61784,0.0022,50.87404
2152.884,6.86645,5.81936,77.61784,0.0022,51.04292
2152.984,6.86643,5.89177,77.62603,0.0022,51.67803
2153.084,6.86639,5.90632,77.62603,0.0022,51.80564
2153.184,6.86636,5.88903,77.62603,0.0022,51.65401
2153.284,6.86633,5.86292,77.62603,0.0022,51.42502
2153.384,6.86629,5.85143,77.62603,0.0022,51.32421
2153.484,6.86627,5.87117,77.62603,0.0022,51.49732
2153.584,6.86622,5.85398,77.6315,0.0022,51.34659
2153.684,6.8662,5.87678,77.6315,0.0022,51.54659
2153.784,6.86615,5.84763,77.6315,0.0022,51.29084
2153.884,6.86612,5.80892,77.6315,0.0022,50.95138
2153.984,6.86608,5.78359,77.6315,0.0022,50.72912
2154.084,6.86603,5.80941,77.64529,0.0022,50.95561
2154.184,6.86599,5.87096,77.64529,0.0022,51.49553
2154.284,6.86593,5.89836,77.64529,0.0022,51.73587
2154.384,6.8659,5.92251,77.64529,0.0022,51.94764
2154.484,6.86584,5.89053,77.64529,0.00219,51.66715
2154.584,6.8658,5.82576,77.64529,0.00219,51.09903
2154.684,6.86576,5.79319,77.65739,0.00219,50.81332
2154.784,6.8657,5.81658,77.65739,0.00219,51.01851
2154.884,6.86566,5.85928,77.65739,0.00219,51.39307
2154.984,6.86559,5.84722,77.65739,0.00219,51.28727
2155.084,6.86555,5.84915,77.65739,0.00219,51.30424
2155.184,6.86546,5.84823,77.65739,0.00219,51.29613
2155.284,6.86541,5.83247,77.66146,0.00219,51.15786
2155.384,6.86533,5.86511,77.66146,0.00219,51.44418
2155.484,6.86526,5.94228,77.66146,0.00219,52.12107
2155.584,6.86519,5.964,77.66146,0.00219,52.31161
2155.684,6.86508,5.91527,77.66146,0.00219,51.88413
2155.784,6.86502,5.85055,77.66146,0.00219,51.3165
2155.884,6.86487,5.83672,77.66684,0.00219,51.19521
2155.984,6.8648,5.81903,77.66684,0.00218,51.04004
2156.084,6.86465,5.83963,77.66684,0.00218,51.22071
2156.184,6.86454,5.89925,77.66684,0.00218,51.74364
2156.284,6.86441,5.91381,77.66684,0.00218,51.87134
2156.384,6.86426,5.88487,77.67303,0.00218,51.61747
2156.484,6.86413,5.87048,77.67303,0.00218,51.49128
2156.584,6.8639,5.88691,77.67303,0.00218,51.63537
2156.684,6.86375,5.91908,77.67303,0.00218,51.91761
2156.784,6.86343,5.92936,77.67303,0.00217,52.00772
2156.884,6.8632,5.94206,77.67303,0.00217,52.11914
2156.984,6.86283,5.90796,77.68129,0.00217,51.82004
2157.084,6.86243,5.85865,77.68129,0.00216,51.38754
2157.184,6.86199,5.82011,77.68129,0.00216,51.04952
2157.284,6.86138,5.81371,77.68129,0.00215,50.99332
2157.384,6.8609,5.81754,77.68129,0.00215,51.02699
2157.484,6.86026,5.84064,77.68129,0.00214,51.2296
2157.584,6.8598,5.8751,77.68967,0.00214,51.53182
2157.684,6.85923,5.89301,77.68967,0.00213,51.68892
2157.784,6.85878,5.91233,77.68967,0.00213,51.85834
2157.884,6.85831,5.9013,77.68967,0.00212,51.76164
2157.984,6.85783,5.86898,77.68967,0.00212,51.47809
2158.084,6.85744,5.86474,77.68967,0.00212,51.44093
2158.184,6.85689,5.83336,77.69913,0.00211,51.16568
2158.284,6.85648,5.84612,77.69913,0.00211,51.27759
2158.384,6.85592,5.83827,77.69913,0.0021,51.20879
2158.484,6.85539,5.8591,77.69913,0.0021,51.39144
2158.584,6.85475,5.86948,77.69913,0.00209,51.48255
2158.684,6.85387,5.85494,77.7122,0.00208,51.355
2158.784,6.85296,5.83009,77.7122,0.00207,51.137
2158.884,6.85184,5.80082,77.7122,0.00206,50.88027
2158.984,6.85085,5.79399,77.7122,0.00205,50.82042
2159.084,6.85,5.83992,77.7122,0.00205,51.22326
2159.184,6.84929,5.80756,77.7122,0.00204,50.9394
2159.284,6.84882,5.74343,77.72695,0.00204,50.3769
2159.384,6.84827,5.6936,77.72695,0.00203,49.93981
2159.484,6.84794,5.67895,77.72695,0.00203,49.81133
2159.584,6.84744,5.7186,77.72695,0.00202,50.15911
2159.684,6.84708,5.73519,77.72695,0.00202,50.30464
2159.784,6.8466,5.7804,77.72695,0.00201,50.70119
2159.884,6.8461,5.78242,77.73631,0.00201,50.71886
2159.984,6.84565,5.78322,77.73631,0.00201,50.72595
2160.084,6.84502,5.77576,77.73631,0.002,50.66048
2160.184,6.84467,5.75134,77.73631,0.002,50.44626
2160.284,6.84411,5.72322,77.73631,0.00199,50.19964
2160.384,6.84384,5.70638,77.73631,0.00199,50.05193
2160.484,6.8434,5.69017,77.74339,0.00198,49.90976
2160.584,6.84315,5.65129,77.74339,0.00198,49.56869
2160.684,6.84283,5.66032,77.74339,0.00198,49.64794
2160.784,6.84256,5.69773,77.74339,0.00198,49.97605
2160.884,6.84234,5.73743,77.74339,0.00197,50.32427
2160.984,6.84201,5.7511,77.74339,0.00197,50.44422
2161.084,6.84184,5.78671,77.75043,0.00197,50.75654
2161.184,6.84154,5.76602,77.75043,0.00197,50.57508
2161.284,6.84139,5.75455,77.75043,0.00197,50.47441
2161.384,6.84116,5.7089,77.75043,0.00196,50.07404
2161.484,6.84101,5.66233,77.75043,0.00196,49.6656
2161.584,6.84086,5.63831,77.76022,0.00196,49.4549
2161.684,6.84068,5.65736,77.76022,0.00196,49.62194
2161.784,6.84056,5.70821,77.76022,0.00196,50.06799
2161.884,6.84033,5.719,77.76022,0.00196,50.16259
2161.984,6.8402,5.77225,77.76022,0.00195,50.62972
2162.084,6.83998,5.77848,77.76022,0.00195,50.68438
2162.184,6.8398,5.76104,77.77193,0.00195,50.53139
2162.284,6.83959,5.71739,77.77193,0.00195,50.14849
2162.384,6.83931,5.68822,77.77193,0.00195,49.89261
2162.484,6.83908,5.6823,77.77193,0.00194,49.84072
2162.584,6.83867,5.69515,77.77193,0.00194,49.95344
2162.684,6.83838,5.71552,77.77193,0.00194,50.13206
2162.784,6.8379,5.70256,77.79002,0.00193,50.01847
2162.884,6.83748,5.72632,77.79002,0.00193,50.22687
2162.984,6.83692,5.73686,77.79002,0.00192,50.31926
2163.084,6.83635,5.72893,77.79002,0.00192,50.24974
2163.184,6.83579,5.73217,77.79002,0.00191,50.27819
2163.284,6.83512,5.73057,77.79002,0.00191,50.26411
2163.384,6.83461,5.71366,77.79836,0.0019,50.11575
2163.484,6.83401,5.70179,77.79836,0.0019,50.01164
2163.584,6.83356,5.66405,77.79836,0.00189,49.68068
2163.684,6.83304,5.66288,77.79836,0.00189,49.67038
2163.784,6.83255,5.64089,77.79836,0.00188,49.47753
2163.884,6.83208,5.63248,77.80317,0.00188,49.40378
2163.984,6.83145,5.6521,77.80317,0.00187,49.57587
2164.084,6.83084,5.6637,77.80317,0.00187,49.67755
2164.184,6.82997,5.70317,77.80317,0.00186,50.0238
