Repository: Mecanon/morphing_wing

File: dynamic_model/curve_fitting/flexinol_isobaric_50MPa.csv (part 34 of 95)
Test : Start of hold value,50,MPa,,,
,,,,,
Time,Extension,Load,Temperature: Chamber 3119-600 1 1,Tensile strain (Extension),Tensile stress
(s),(mm),(N),(C),(mm/mm),(MPa)
2632.384,4.13052,5.57711,85.58289,-0.02346,48.91804
2632.484,4.12753,5.58306,85.58289,-0.02349,48.97026
2632.584,4.12411,5.63609,85.58289,-0.02352,49.43544
2632.684,4.1212,5.70948,85.58289,-0.02354,50.07911
2632.784,4.11757,5.71484,85.59626,-0.02358,50.12617
2632.884,4.11449,5.71529,85.59626,-0.02361,50.13007
2632.984,4.11158,5.70838,85.59626,-0.02363,50.06948
2633.084,4.10812,5.69252,85.59626,-0.02367,49.93035
2633.184,4.1054,5.70029,85.59626,-0.02369,49.99853
2633.284,4.10239,5.6692,85.59626,-0.02372,49.7258
2633.384,4.09927,5.59078,85.60497,-0.02375,49.03795
2633.484,4.09664,5.59874,85.60497,-0.02378,49.10784
2633.584,4.09358,5.64866,85.60497,-0.0238,49.54569
2633.684,4.09047,5.66666,85.60497,-0.02383,49.70354
2633.784,4.08768,5.67864,85.60497,-0.02386,49.80865
2633.884,4.08397,5.6896,85.60497,-0.02389,49.90477
2633.984,4.08047,5.69509,85.61427,-0.02393,49.95288
2634.084,4.07617,5.71411,85.61427,-0.02397,50.11976
2634.184,4.07178,5.66541,85.61427,-0.02401,49.69261
2634.284,4.06737,5.62262,85.61427,-0.02405,49.31723
2634.384,4.06337,5.60003,85.61427,-0.02409,49.11916
2634.484,4.05948,5.57801,85.61427,-0.02412,48.92596
2634.584,4.05603,5.56107,85.6244,-0.02416,48.77736
2634.684,4.05265,5.54233,85.6244,-0.02419,48.61298
2634.784,4.04946,5.56204,85.6244,-0.02422,48.78586
2634.884,4.04665,5.60454,85.6244,-0.02424,49.15871
2634.984,4.04385,5.63708,85.6244,-0.02427,49.44407
2635.084,4.04126,5.64987,85.63087,-0.02429,49.55624
2635.184,4.03866,5.64277,85.63087,-0.02432,49.49402
2635.284,4.03574,5.63473,85.63087,-0.02435,49.42349
2635.384,4.033,5.6283,85.63087,-0.02437,49.3671
2635.484,4.02984,5.63554,85.63087,-0.0244,49.43059
2635.584,4.02659,5.65548,85.63087,-0.02443,49.60547
2635.684,4.02355,5.68258,85.63717,-0.02446,49.84319
2635.784,4.02036,5.67746,85.63717,-0.02449,49.79828
2635.884,4.01768,5.6769,85.63717,-0.02452,49.79338
2635.984,4.01473,5.64837,85.63717,-0.02454,49.54308
2636.084,4.01178,5.62957,85.63717,-0.02457,49.3782
2636.184,4.00909,5.64705,85.63717,-0.0246,49.53156
2636.284,4.00606,5.65661,85.64316,-0.02462,49.61542
2636.384,4.00298,5.70589,85.64316,-0.02465,50.04763
2636.484,4.00042,5.71802,85.64316,-0.02468,50.15401
2636.584,3.99762,5.71504,85.64316,-0.0247,50.12785
2636.684,3.99479,5.70137,85.64316,-0.02473,50.008
2636.784,3.99236,5.69064,85.64316,-0.02475,49.91383
2636.884,3.98915,5.68399,85.65187,-0.02478,49.85555
2636.984,3.98584,5.66912,85.65187,-0.02481,49.72514
2637.084,3.98215,5.67766,85.65187,-0.02485,49.80007
2637.184,3.97764,5.71964,85.65187,-0.02489,50.16827
2637.284,3.9735,5.7385,85.65187,-0.02493,50.3337
2637.384,3.96927,5.72275,85.65187,-0.02497,50.19555
2637.484,3.96571,5.71843,85.66223,-0.025,50.15766
2637.584,3.96192,5.70765,85.66223,-0.02504,50.06312
2637.684,3.95874,5.70606,85.66223,-0.02507,50.04915
2637.784,3.95504,5.72617,85.66223,-0.0251,50.22552
2637.884,3.9523,5.71549,85.66223,-0.02513,50.13182
2637.984,3.9498,5.72769,85.6712,-0.02515,50.23888
2638.084,3.94683,5.73688,85.6712,-0.02518,50.31949
2638.184,3.94466,5.73496,85.6712,-0.0252,50.30262
2638.284,3.94229,5.71753,85.6712,-0.02522,50.14976
2638.384,3.9394,5.71845,85.6712,-0.02525,50.15776
2638.484,3.93655,5.71957,85.6712,-0.02528,50.16764
2638.584,3.93332,5.71744,85.68371,-0.02531,50.1489
2638.684,3.92973,5.69692,85.68371,-0.02534,49.96898
2638.784,3.92669,5.68965,85.68371,-0.02537,49.9052
2638.884,3.92347,5.65477,85.68371,-0.0254,49.59922
2638.984,3.92053,5.63726,85.68371,-0.02543,49.44569
2639.084,3.91804,5.63045,85.68371,-0.02545,49.3859
2639.184,3.91514,5.63884,85.69233,-0.02548,49.45949
2639.284,3.91247,5.6614,85.69233,-0.0255,49.6574
2639.384,3.90994,5.67615,85.69233,-0.02553,49.78678
2639.484,3.90698,5.64616,85.69233,-0.02555,49.52373
2639.584,3.90469,5.65035,85.69233,-0.02558,49.56045
2639.684,3.90264,5.68695,85.69233,-0.02559,49.88152
2639.784,3.90041,5.69774,85.69873,-0.02562,49.97614
2639.884,3.8982,5.73753,85.69873,-0.02564,50.32513
2639.984,3.8961,5.77055,85.69873,-0.02566,50.61479
2640.084,3.8938,5.78526,85.69873,-0.02568,50.74379
2640.184,3.89083,5.7594,85.69873,-0.02571,50.51695
2640.284,3.88784,5.73749,85.71047,-0.02573,50.32483
2640.384,3.8838,5.75088,85.71047,-0.02577,50.44221
2640.484,3.87971,5.74427,85.71047,-0.02581,50.38428
2640.584,3.87563,5.72835,85.71047,-0.02585,50.24464
2640.684,3.87193,5.6906,85.71047,-0.02588,49.91349
2640.784,3.86824,5.64521,85.71047,-0.02592,49.51543
2640.884,3.86472,5.62782,85.71993,-0.02595,49.36286
2640.984,3.86136,5.60966,85.71993,-0.02598,49.20362
2641.084,3.85821,5.60239,85.71993,-0.02601,49.13981
2641.184,3.85599,5.60381,85.71993,-0.02603,49.15231
2641.284,3.85381,5.59874,85.71993,-0.02605,49.1078
2641.384,3.85126,5.61474,85.71993,-0.02608,49.24817
2641.484,3.84932,5.67709,85.72823,-0.02609,49.79505
2641.584,3.84737,5.71325,85.72823,-0.02611,50.11217
2641.684,3.84515,5.73431,85.72823,-0.02613,50.29691
2641.784,3.84242,5.70673,85.72823,-0.02616,50.05503
2641.884,3.84009,5.67466,85.72823,-0.02618,49.77375
2641.984,3.83734,5.66401,85.72823,-0.02621,49.68028
2642.084,3.83403,5.6487,85.73487,-0.02624,49.54603
2642.184,3.83161,5.62195,85.73487,-0.02626,49.31137
2642.284,3.82881,5.62223,85.73487,-0.02629,49.31383
2642.384,3.8259,5.63353,85.73487,-0.02631,49.41294
2642.484,3.8235,5.65705,85.73487,-0.02634,49.61925
2642.584,3.821,5.69838,85.74562,-0.02636,49.98177
2642.684,3.81801,5.72553,85.74562,-0.02639,50.21991
2642.784,3.81555,5.7225,85.74562,-0.02641,50.19334
2642.884,3.81305,5.73686,85.74562,-0.02643,50.31924
2642.984,3.81023,5.73529,85.74562,-0.02646,50.30554
2643.084,3.80822,5.74117,85.74562,-0.02648,50.35709
2643.184,3.80634,5.72843,85.75379,-0.0265,50.24531
2643.284,3.80419,5.68982,85.75379,-0.02652,49.90667
2643.384,3.80178,5.63721,85.75379,-0.02654,49.4452
2643.484,3.79973,5.59876,85.75379,-0.02656,49.10794
2643.584,3.79768,5.61901,85.75379,-0.02658,49.28563
2643.684,3.79489,5.64526,85.75379,-0.0266,49.51583
2643.784,3.79191,5.66183,85.75961,-0.02663,49.66119
2643.884,3.78863,5.64885,85.75961,-0.02666,49.5473
2643.984,3.78467,5.64387,85.75961,-0.0267,49.50367
2644.084,3.78087,5.63912,85.75961,-0.02674,49.46199
2644.184,3.7766,5.64534,85.75961,-0.02678,49.51655
2644.284,3.77294,5.66376,85.75961,-0.02681,49.67811
2644.384,3.76918,5.68517,85.77173,-0.02685,49.86586
2644.484,3.76595,5.69069,85.77173,-0.02688,49.91434
2644.584,3.76267,5.66094,85.77173,-0.02691,49.65337
2644.684,3.75978,5.63486,85.77173,-0.02693,49.42459
2644.784,3.75736,5.65296,85.77173,-0.02696,49.58337
2644.884,3.75478,5.69427,85.77173,-0.02698,49.94574
2644.984,3.75244,5.7124,85.77825,-0.027,50.10474
2645.084,3.75021,5.68318,85.77825,-0.02702,49.84845
2645.184,3.74775,5.64391,85.77825,-0.02705,49.50401
2645.284,3.74513,5.6443,85.77825,-0.02707,49.50744
2645.384,3.74261,5.65014,85.77825,-0.0271,49.55865
2645.484,3.73949,5.63694,85.78555,-0.02712,49.44287
2645.584,3.73615,5.66044,85.78555,-0.02716,49.64898
2645.684,3.73304,5.65192,85.78555,-0.02718,49.57426
2645.784,3.72955,5.63786,85.78555,-0.02722,49.45092
2645.884,3.72673,5.66528,85.78555,-0.02724,49.69147
2645.984,3.72366,5.70091,85.78555,-0.02727,50.00395
2646.084,3.72062,5.71787,85.80093,-0.0273,50.15274
2646.184,3.71811,5.73496,85.80093,-0.02732,50.30262
2646.284,3.71534,5.72371,85.80093,-0.02735,50.20393
2646.384,3.7128,5.71555,85.80093,-0.02737,50.13239
2646.484,3.7107,5.74733,85.80093,-0.02739,50.41115
2646.584,3.70845,5.78089,85.80093,-0.02742,50.70549
2646.684,3.70573,5.8173,85.81402,-0.02744,51.02482
2646.784,3.70327,5.83432,85.81402,-0.02746,51.1741
2646.884,3.70054,5.79519,85.81402,-0.02749,50.83095
2646.984,3.69694,5.76572,85.81402,-0.02752,50.57238
2647.084,3.69334,5.75671,85.81402,-0.02756,50.49342
2647.184,3.68872,5.77471,85.81402,-0.0276,50.65126
2647.284,3.68417,5.76274,85.82566,-0.02764,50.54626
2647.384,3.67922,5.73574,85.82566,-0.02769,50.30943
2647.484,3.67482,5.71331,85.82566,-0.02773,50.11268
2647.584,3.67053,5.70243,85.82566,-0.02777,50.01733
2647.684,3.6667,5.6811,85.82566,-0.02781,49.83024
2647.784,3.66312,5.67903,85.83985,-0.02784,49.81205
2647.884,3.66034,5.65584,85.83985,-0.02787,49.60866
2647.984,3.65725,5.6397,85.83985,-0.0279,49.46704
2648.084,3.65459,5.68272,85.83985,-0.02792,49.84445
2648.184,3.6521,5.71791,85.83985,-0.02794,50.15309
2648.284,3.64899,5.73457,85.83985,-0.02797,50.29922
2648.384,3.64607,5.75487,85.86009,-0.028,50.47726
2648.484,3.64289,5.76015,85.86009,-0.02803,50.5236
2648.584,3.63921,5.7465,85.86009,-0.02806,50.40388
2648.684,3.63598,5.73744,85.86009,-0.0281,50.32438
2648.784,3.63244,5.71743,85.86009,-0.02813,50.14887
2648.884,3.62945,5.67649,85.86009,-0.02816,49.78979
2648.984,3.62637,5.637,85.8728,-0.02819,49.44338
2649.084,3.62328,5.62122,85.8728,-0.02821,49.30497
2649.184,3.6206,5.62772,85.8728,-0.02824,49.36198
2649.284,3.61773,5.65283,85.8728,-0.02827,49.5822
2649.384,3.61511,5.6595,85.8728,-0.02829,49.64075
2649.484,3.61279,5.64398,85.8728,-0.02831,49.5046
2649.584,3.61022,5.65059,85.88374,-0.02834,49.56261
2649.684,3.60753,5.68321,85.88374,-0.02836,49.84875
2649.784,3.60487,5.71161,85.88374,-0.02839,50.09783
2649.884,3.60164,5.71144,85.88374,-0.02842,50.09632
2649.984,3.59824,5.67988,85.88374,-0.02845,49.81954
2650.084,3.59434,5.66792,85.88374,-0.02849,49.71463
2650.184,3.59006,5.64395,85.89712,-0.02853,49.50437
2650.284,3.58561,5.64284,85.89712,-0.02857,49.49461
2650.384,3.58159,5.64943,85.89712,-0.02861,49.55242
2650.484,3.57753,5.64712,85.89712,-0.02864,49.53214
2650.584,3.57393,5.65633,85.89712,-0.02868,49.61296
2650.684,3.57062,5.65744,85.90426,-0.02871,49.62265
2650.784,3.56766,5.65716,85.90426,-0.02874,49.62018
2650.884,3.5655,5.66563,85.90426,-0.02876,49.69454
2650.984,3.56335,5.62495,85.90426,-0.02878,49.33765
2651.084,3.56089,5.5701,85.90426,-0.0288,48.85655
2651.184,3.55883,5.55527,85.90426,-0.02882,48.72652
2651.284,3.55702,5.60721,85.90967,-0.02884,49.18208
2651.384,3.55495,5.64259,85.90967,-0.02886,49.49239
2651.484,3.55251,5.65819,85.90967,-0.02888,49.62926
2651.584,3.55056,5.6655,85.90967,-0.0289,49.69333
2651.684,3.54879,5.67969,85.90967,-0.02891,49.81782
2651.784,3.54677,5.69018,85.90967,-0.02893,49.90984
2651.884,3.54438,5.68641,85.9203,-0.02895,49.87675
2651.984,3.54245,5.65695,85.9203,-0.02897,49.6184
2652.084,3.5407,5.6407,85.9203,-0.02899,49.47586
2652.184,3.53865,5.64578,85.9203,-0.02901,49.52038
2652.284,3.53627,5.69662,85.9203,-0.02903,49.96635
2652.384,3.53442,5.72737,85.9203,-0.02905,50.23606
2652.484,3.53282,5.69775,85.92719,-0.02906,49.97627
2652.584,3.53097,5.67003,85.92719,-0.02908,49.73314
2652.684,3.52869,5.65307,85.92719,-0.0291,49.58431
2652.784,3.52666,5.67939,85.92719,-0.02912,49.81522
2652.884,3.52501,5.7159,85.92719,-0.02914,50.13546
2652.984,3.52335,5.7551,85.93513,-0.02915,50.47926
2653.084,3.52135,5.78349,85.93513,-0.02917,50.72827
2653.184,3.51935,5.80991,85.93513,-0.02919,50.96
2653.284,3.51776,5.8537,85.93513,-0.0292,51.34408
2653.384,3.51634,5.83421,85.93513,-0.02922,51.17318
2653.484,3.51461,5.77062,85.93513,-0.02923,50.61536
2653.584,3.51252,5.73276,85.94348,-0.02925,50.28334
2653.684,3.51039,5.76325,85.94348,-0.02927,50.55076
2653.784,3.50852,5.82017,85.94348,-0.02929,51.05004
2653.884,3.50627,5.84554,85.94348,-0.02931,51.27253
2653.984,3.50335,5.84181,85.94348,-0.02934,51.23986
2654.084,3.50049,5.83894,85.94348,-0.02937,51.21462
2654.184,3.49712,5.81802,85.96006,-0.0294,51.03114
2654.284,3.49329,5.79455,85.96006,-0.02943,50.82528
2654.384,3.48954,5.75059,85.96006,-0.02947,50.43973
2654.484,3.48561,5.70667,85.96006,-0.02951,50.05448
2654.584,3.48211,5.6878,85.96006,-0.02954,49.88895
2654.684,3.47844,5.67047,85.96006,-0.02957,49.737
2654.784,3.47532,5.6733,85.96996,-0.0296,49.76176
2654.884,3.47228,5.65982,85.96996,-0.02963,49.64354
2654.984,3.46966,5.6799,85.96996,-0.02965,49.81966
2655.084,3.46732,5.73397,85.96996,-0.02968,50.2939
2655.184,3.46487,5.7628,85.96996,-0.0297,50.54683
2655.284,3.4625,5.7538,85.97652,-0.02972,50.46787
2655.384,3.46043,5.71721,85.97652,-0.02974,50.14694
2655.484,3.45809,5.67853,85.97652,-0.02976,49.80764
2655.584,3.45549,5.68661,85.97652,-0.02979,49.87857
2655.684,3.45319,5.68866,85.97652,-0.02981,49.89648
2655.784,3.45093,5.72013,85.97652,-0.02983,50.17258
2655.884,3.44806,5.72622,85.98403,-0.02986,50.22592
2655.984,3.4454,5.77187,85.98403,-0.02988,50.6264
2656.084,3.44273,5.78713,85.98403,-0.02991,50.76019
2656.184,3.43963,5.77248,85.98403,-0.02994,50.63169
2656.284,3.43696,5.74628,85.98403,-0.02996,50.40188
2656.384,3.43436,5.7124,85.98403,-0.02999,50.10476
2656.484,3.43139,5.704,85.99241,-0.03001,50.03104
2656.584,3.42898,5.71731,85.99241,-0.03004,50.14776
2656.684,3.42679,5.74209,85.99241,-0.03006,50.36517
2656.784,3.42416,5.75887,85.99241,-0.03008,50.51237
2656.884,3.42193,5.80018,85.99241,-0.0301,50.87466
2656.984,3.42,5.80563,85.99241,-0.03012,50.92248
2657.084,3.41777,5.78201,86.00024,-0.03014,50.71529
2657.184,3.41504,5.74132,86.00024,-0.03017,50.35842
2657.284,3.4126,5.72737,86.00024,-0.03019,50.23606
2657.384,3.4099,5.74559,86.00024,-0.03022,50.39589
2657.484,3.40635,5.76949,86.00024,-0.03025,50.60549
2657.584,3.40317,5.79671,86.00024,-0.03028,50.84425
2657.684,3.39907,5.79167,86.01032,-0.03032,50.80007
2657.784,3.39498,5.75239,86.01032,-0.03036,50.4555
2657.884,3.39041,5.69651,86.01032,-0.0304,49.96537
2657.984,3.38648,5.66056,86.01032,-0.03043,49.65004
2658.084,3.38233,5.63961,86.01032,-0.03047,49.46624
2658.184,3.37922,5.66934,86.01691,-0.0305,49.72707
2658.284,3.37631,5.72744,86.01691,-0.03053,50.23667
2658.384,3.37351,5.75841,86.01691,-0.03056,50.50834
2658.484,3.37145,5.70914,86.01691,-0.03058,50.07616
2658.584,3.36916,5.66225,86.01691,-0.0306,49.66483
2658.684,3.3667,5.68347,86.01691,-0.03062,49.85099
2658.784,3.36457,5.74088,86.02447,-0.03064,50.35458
2658.884,3.36253,5.7448,86.02447,-0.03066,50.3889
2658.984,3.36001,5.71786,86.02447,-0.03068,50.15265
2659.084,3.35768,5.68111,86.02447,-0.03071,49.8303
2659.184,3.35611,5.70368,86.02447,-0.03072,50.02821
2659.284,3.35447,5.78309,86.02447,-0.03074,50.72478
2659.384,3.35199,5.81153,86.02985,-0.03076,50.97427
2659.484,3.34947,5.80008,86.02985,-0.03078,50.87384
2659.584,3.34721,5.77692,86.02985,-0.0308,50.67068
2659.684,3.34453,5.78683,86.02985,-0.03083,50.75755
2659.784,3.3417,5.84298,86.02985,-0.03085,51.2501
2659.884,3.3393,5.86092,86.02985,-0.03088,51.40745
2659.984,3.33646,5.82967,86.03825,-0.0309,51.1333
2660.084,3.33349,5.77432,86.03825,-0.03093,50.64788
2660.184,3.33146,5.74445,86.03825,-0.03095,50.38589
2660.284,3.32939,5.76733,86.03825,-0.03097,50.58656
2660.384,3.32705,5.80449,86.03825,-0.03099,50.91252
2660.484,3.32502,5.83339,86.0477,-0.03101,51.16595
2660.584,3.32315,5.77506,86.0477,-0.03103,50.65434
2660.684,3.32101,5.75551,86.0477,-0.03105,50.48285
2660.784,3.31837,5.80886,86.0477,-0.03107,50.95081
2660.884,3.31589,5.84102,86.0477,-0.0311,51.23289
2660.984,3.31323,5.8125,86.0477,-0.03112,50.9827
2661.084,3.3101,5.7418,86.05661,-0.03115,50.36262
2661.184,3.30764,5.6887,86.05661,-0.03117,49.89682
2661.284,3.30477,5.70526,86.05661,-0.0312,50.0421
2661.384,3.30108,5.73264,86.05661,-0.03124,50.28225
2661.484,3.29775,5.75347,86.05661,-0.03127,50.46501
2661.584,3.29375,5.67671,86.05661,-0.0313,49.79168
2661.684,3.29031,5.62008,86.07216,-0.03134,49.295
2661.784,3.28636,5.60629,86.07216,-0.03137,49.17406
2661.884,3.28336,5.65619,86.07216,-0.0314,49.61174
2661.984,3.28094,5.7124,86.07216,-0.03142,50.10472
2662.084,3.2782,5.70237,86.07216,-0.03145,50.01679
2662.184,3.27623,5.63039,86.07216,-0.03147,49.38544
2662.284,3.2744,5.64038,86.08006,-0.03149,49.47307
2662.384,3.27233,5.70887,86.08006,-0.03151,50.0738
2662.484,3.27005,5.73106,86.08006,-0.03153,50.26841
2662.584,3.26821,5.68034,86.08006,-0.03154,49.82351
2662.684,3.26648,5.64258,86.08006,-0.03156,49.4923
2662.784,3.26446,5.65675,86.08628,-0.03158,49.61665
2662.884,3.2623,5.73286,86.08628,-0.0316,50.28418
2662.984,3.26093,5.77356,86.08628,-0.03161,50.64115
2663.084,3.2597,5.74213,86.08628,-0.03162,50.36552
2663.184,3.2581,5.71075,86.08628,-0.03164,50.09029
2663.284,3.25609,5.73857,86.08628,-0.03166,50.33426
2663.384,3.25374,5.77329,86.09152,-0.03168,50.63883
2663.484,3.25164,5.76485,86.09152,-0.0317,50.5648
2663.584,3.24955,5.69566,86.09152,-0.03172,49.95787
2663.684,3.24705,5.6764,86.09152,-0.03174,49.78894
2663.784,3.24472,5.72351,86.09152,-0.03176,50.2022
2663.884,3.24277,5.76192,86.09152,-0.03178,50.5391
2663.984,3.2405,5.76588,86.09619,-0.0318,50.5738
2664.084,3.23785,5.72268,86.09619,-0.03183,50.19488
2664.184,3.23598,5.70861,86.09619,-0.03185,50.07152
2664.284,3.23439,5.75828,86.09619,-0.03186,50.5072
2664.384,3.23248,5.81034,86.09619,-0.03188,50.96381
2664.484,3.23029,5.80763,86.09619,-0.0319,50.94001
2664.584,3.22827,5.76112,86.10339,-0.03192,50.53211
2664.684,3.22651,5.73978,86.10339,-0.03194,50.34491
2664.784,3.22446,5.79438,86.10339,-0.03195,50.82382
2664.884,3.22189,5.84218,86.10339,-0.03198,51.24308
2664.984,3.21934,5.83354,86.10339,-0.032,51.16724
2665.084,3.21675,5.79689,86.10339,-0.03203,50.8458
2665.184,3.21353,5.75529,86.10965,-0.03206,50.48091
2665.284,3.21071,5.72965,86.10965,-0.03208,50.25606
2665.384,3.20743,5.73206,86.10965,-0.03211,50.27717
2665.484,3.20372,5.75897,86.10965,-0.03215,50.51322
2665.584,3.2002,5.74411,86.10965,-0.03218,50.3829
2665.684,3.19623,5.68402,86.11992,-0.03222,49.85579
2665.784,3.19254,5.63364,86.11992,-0.03225,49.41388
2665.884,3.18874,5.60021,86.11992,-0.03229,49.12067
2665.984,3.18575,5.60084,86.11992,-0.03232,49.12619
2666.084,3.18284,5.66626,86.11992,-0.03234,49.70007
2666.184,3.18039,5.71384,86.11992,-0.03237,50.11735
2666.284,3.17822,5.6671,86.12737,-0.03239,49.70743
2666.384,3.17589,5.61198,86.12737,-0.03241,49.22391
2666.484,3.1734,5.6435,86.12737,-0.03243,49.5004
2666.584,3.17115,5.69972,86.12737,-0.03245,49.99353
2666.684,3.16876,5.71171,86.12737,-0.03248,50.09872
2666.784,3.16627,5.66814,86.12737,-0.0325,49.71656
2666.884,3.16435,5.63015,86.13651,-0.03252,49.38329
2666.984,3.16244,5.69114,86.13651,-0.03254,49.91826
2667.084,3.16011,5.75098,86.13651,-0.03256,50.44316
2667.184,3.15748,5.75644,86.13651,-0.03258,50.49103
2667.284,3.15503,5.68603,86.13651,-0.03261,49.87342
2667.384,3.15243,5.67556,86.13651,-0.03263,49.78162
2667.484,3.14935,5.73278,86.14628,-0.03266,50.28349
2667.584,3.14676,5.75655,86.14628,-0.03268,50.49197
2667.684,3.14384,5.7191,86.14628,-0.03271,50.16352
2667.784,3.14079,5.65178,86.14628,-0.03274,49.573
2667.884,3.13849,5.6519,86.14628,-0.03276,49.57409
2667.984,3.13625,5.69307,86.15343,-0.03278,49.93521
2668.084,3.13371,5.7415,86.15343,-0.03281,50.35998
2668.184,3.13151,5.73318,86.15343,-0.03283,50.28698
2668.284,3.12957,5.66739,86.15343,-0.03284,49.70992
2668.384,3.12711,5.68181,86.15343,-0.03287,49.8364
2668.484,3.12411,5.72605,86.15343,-0.0329,50.2245
2668.584,3.12127,5.74217,86.15775,-0.03292,50.36583
2668.684,3.11784,5.69094,86.15775,-0.03295,49.91649
2668.784,3.11467,5.62271,86.15775,-0.03298,49.31805
2668.884,3.11123,5.63297,86.15775,-0.03302,49.40807
2668.984,3.10719,5.67329,86.15775,-0.03305,49.76167
2669.084,3.10352,5.70052,86.15775,-0.03309,50.00056
2669.184,3.09926,5.69417,86.17459,-0.03313,49.94487
2669.284,3.0954,5.6597,86.17459,-0.03316,49.64253
2669.384,3.0914,5.62909,86.17459,-0.0332,49.37398
2669.484,3.0884,5.63541,86.17459,-0.03323,49.4294
2669.584,3.08545,5.67225,86.17459,-0.03326,49.75259
2669.684,3.08285,5.74462,86.17459,-0.03328,50.38734
2669.784,3.08062,5.7357,86.18131,-0.0333,50.30915
2669.884,3.07795,5.6843,86.18131,-0.03333,49.85825
2669.984,3.07507,5.68824,86.18131,-0.03336,49.89278
2670.084,3.07242,5.70345,86.18131,-0.03338,50.0262
2670.184,3.0698,5.75996,86.18131,-0.0334,50.52188
2670.284,3.06755,5.78378,86.18769,-0.03343,50.73085
2670.384,3.06548,5.75238,86.18769,-0.03345,50.45541
2670.484,3.06332,5.73358,86.18769,-0.03347,50.29053
2670.584,3.06062,5.74811,86.18769,-0.03349,50.41793
2670.684,3.05797,5.82724,86.18769,-0.03352,51.112
2670.784,3.05527,5.86642,86.18769,-0.03354,51.45569
2670.884,3.05184,5.81898,86.19451,-0.03357,51.03962
2670.984,3.0486,5.77146,86.19451,-0.0336,50.62277
2671.084,3.04569,5.76583,86.19451,-0.03363,50.57338
2671.184,3.043,5.82393,86.19451,-0.03366,51.08295
2671.284,3.04064,5.83327,86.19451,-0.03368,51.16492
2671.384,3.03858,5.7913,86.19451,-0.0337,50.79675
2671.484,3.03604,5.73769,86.20901,-0.03372,50.32659
2671.584,3.03398,5.78424,86.20901,-0.03374,50.73484
2671.684,3.0316,5.83595,86.20901,-0.03376,51.18841
2671.784,3.02897,5.79662,86.20901,-0.03379,50.84341
2671.884,3.02583,5.74107,86.20901,-0.03382,50.35622
2671.984,3.02256,5.72219,86.20901,-0.03385,50.19062
2672.084,3.01951,5.77101,86.22137,-0.03388,50.61885
2672.184,3.0164,5.79243,86.22137,-0.03391,50.80671
2672.284,3.013,5.74768,86.22137,-0.03394,50.4142
2672.384,3.00935,5.6768,86.22137,-0.03397,49.79244
2672.484,3.00549,5.66163,86.22137,-0.03401,49.65941
2672.584,3.00146,5.69578,86.22137,-0.03405,49.95896
2672.684,2.99771,5.72743,86.23239,-0.03408,50.23656
2672.784,2.99461,5.70813,86.23239,-0.03411,50.06729
2672.884,2.992,5.63745,86.23239,-0.03413,49.44732
2672.984,2.98948,5.60366,86.23239,-0.03416,49.15098
2673.084,2.98683,5.67938,86.23239,-0.03418,49.81514
2673.184,2.98493,5.71973,86.24011,-0.0342,50.16905
2673.284,2.9825,5.67149,86.24011,-0.03422,49.74587
2673.384,2.9798,5.66506,86.24011,-0.03425,49.68951
2673.484,2.97721,5.73935,86.24011,-0.03427,50.34109
2673.584,2.97476,5.76501,86.24011,-0.0343,50.56615
2673.684,2.97216,5.70696,86.24011,-0.03432,50.05706
2673.784,2.96984,5.71098,86.24545,-0.03434,50.09232
2673.884,2.96791,5.80624,86.24545,-0.03436,50.92785
2673.984,2.96508,5.81588,86.24545,-0.03439,51.01235
2674.084,2.96246,5.73173,86.24545,-0.03441,50.27431
2674.184,2.95996,5.72996,86.24545,-0.03443,50.25879
2674.284,2.9569,5.79848,86.24545,-0.03446,50.85978
2674.384,2.95355,5.8191,86.25327,-0.03449,51.0406
2674.484,2.95089,5.74704,86.25327,-0.03452,50.4086
2674.584,2.94809,5.70176,86.25327,-0.03455,50.01138
2674.684,2.94552,5.75604,86.25327,-0.03457,50.48748
2674.784,2.94375,5.8293,86.25327,-0.03459,51.13007
2674.884,2.94134,5.77674,86.25327,-0.03461,50.66911
2674.984,2.93901,5.70873,86.26031,-0.03463,50.07252
2675.084,2.93688,5.7406,86.26031,-0.03465,50.35209
2675.184,2.93488,5.82234,86.26031,-0.03467,51.069
2675.284,2.93192,5.79155,86.26031,-0.0347,50.79899
2675.384,2.92882,5.72881,86.26031,-0.03473,50.24863
2675.484,2.9263,5.71951,86.26518,-0.03475,50.16712
2675.584,2.92309,5.76349,86.26518,-0.03478,50.55286
2675.684,2.91998,5.79054,86.26518,-0.03481,50.79014
2675.784,2.91655,5.75848,86.26518,-0.03484,50.50891
2675.884,2.9127,5.69522,86.26518,-0.03488,49.95405
2675.984,2.90874,5.6526,86.26518,-0.03492,49.58024
2676.084,2.90414,5.65072,86.27303,-0.03496,49.56375
2676.184,2.90025,5.70908,86.27303,-0.03499,50.07558
2676.284,2.89666,5.73819,86.27303,-0.03503,50.33094
2676.384,2.89367,5.71383,86.27303,-0.03506,50.11731
2676.484,2.89063,5.65464,86.27303,-0.03509,49.5981
2676.584,2.88771,5.66735,86.27303,-0.03511,49.70957
2676.684,2.88467,5.73159,86.2764,-0.03514,50.27305
2676.784,2.88132,5.69552,86.2764,-0.03517,49.95664
2676.884,2.8784,5.60242,86.2764,-0.0352,49.14009
2676.984,2.8755,5.64256,86.2764,-0.03523,49.49212
2677.084,2.87267,5.71067,86.2764,-0.03525,50.08956
2677.184,2.86981,5.67568,86.2764,-0.03528,49.78267
2677.284,2.86649,5.6074,86.283,-0.03531,49.18377
2677.384,2.86303,5.64388,86.283,-0.03534,49.50377
2677.484,2.85896,5.70519,86.283,-0.03538,50.04146
2677.584,2.85524,5.67123,86.283,-0.03542,49.74363
2677.684,2.85169,5.59365,86.283,-0.03545,49.06313
2677.784,2.84866,5.63166,86.29125,-0.03548,49.39654
2677.884,2.8459,5.70552,86.29125,-0.0355,50.04436
2677.984,2.84289,5.65324,86.29125,-0.03553,49.58587
2678.084,2.84025,5.63271,86.29125,-0.03556,49.40572
2678.184,2.83738,5.71606,86.29125,-0.03558,50.13682
2678.284,2.83371,5.70376,86.29125,-0.03562,50.02894
2678.384,2.83067,5.63237,86.30096,-0.03565,49.40279
2678.484,2.82724,5.67672,86.30096,-0.03568,49.79179
2678.584,2.82398,5.74603,86.30096,-0.03571,50.39967
2678.684,2.82051,5.68936,86.30096,-0.03574,49.90265
2678.784,2.81667,5.65115,86.30096,-0.03578,49.56747
2678.884,2.81274,5.6986,86.30096,-0.03582,49.98369
2678.984,2.80793,5.72784,86.30826,-0.03586,50.24013
2679.084,2.80345,5.67037,86.30826,-0.0359,49.7361
2679.184,2.79924,5.63442,86.30826,-0.03594,49.42075
2679.284,2.79522,5.70296,86.30826,-0.03598,50.0219
2679.384,2.7915,5.68936,86.30826,-0.03601,49.90266
2679.484,2.78744,5.61766,86.30826,-0.03605,49.27378
2679.584,2.78376,5.66168,86.32046,-0.03609,49.65988
2679.684,2.78031,5.70903,86.32046,-0.03612,50.07518
2679.784,2.77726,5.63955,86.32046,-0.03615,49.46576
2679.884,2.77423,5.71979,86.32046,-0.03618,50.16954
2679.984,2.77137,5.73418,86.32046,-0.0362,50.2958
2680.084,2.7678,5.63907,86.32046,-0.03624,49.46154
2680.184,2.76445,5.71548,86.33263,-0.03627,50.13177
2680.284,2.76025,5.71616,86.33263,-0.03631,50.13774
2680.384,2.75672,5.65363,86.33263,-0.03634,49.58929
2680.484,2.75354,5.68169,86.33263,-0.03637,49.83541
2680.584,2.75031,5.73379,86.33263,-0.0364,50.2924
2680.684,2.74768,5.66169,86.35162,-0.03643,49.65994
2680.784,2.74407,5.74003,86.35162,-0.03646,50.34711
2680.884,2.74116,5.79681,86.35162,-0.03649,50.84512
2680.984,2.737,5.73298,86.35162,-0.03653,50.28522
2681.084,2.73383,5.78547,86.35162,-0.03656,50.74562
2681.184,2.73003,5.83436,86.35162,-0.03659,51.17445
2681.284,2.72633,5.74708,86.36269,-0.03663,50.40889
2681.384,2.72192,5.78764,86.36269,-0.03667,50.76466
2681.484,2.71691,5.82689,86.36269,-0.03671,51.10892
2681.584,2.71145,5.74657,86.36269,-0.03677,50.40447
2681.684,2.70668,5.73655,86.36269,-0.03681,50.31657
2681.784,2.70275,5.84394,86.36269,-0.03685,51.25848
2681.884,2.69854,5.78663,86.37204,-0.03689,50.7558
2681.984,2.69517,5.76183,86.37204,-0.03692,50.53833
2682.084,2.69124,5.81715,86.37204,-0.03695,51.02355
2682.184,2.68747,5.74113,86.37204,-0.03699,50.35672
2682.284,2.68442,5.76243,86.37204,-0.03702,50.54355
2682.384,2.681,5.82519,86.37204,-0.03705,51.09401
2682.484,2.6782,5.73597,86.38448,-0.03708,50.31146
2682.584,2.67461,5.79449,86.38448,-0.03711,50.82476
2682.684,2.671,5.83815,86.38448,-0.03714,51.20773
2682.784,2.66687,5.73829,86.38448,-0.03718,50.33182
2682.884,2.66289,5.76104,86.38448,-0.03722,50.53133
2682.984,2.65979,5.8069,86.38448,-0.03725,50.93362
2683.084,2.65634,5.73545,86.4034,-0.03728,50.3069
2683.184,2.65365,5.77859,86.4034,-0.03731,50.6853
2683.284,2.65044,5.79225,86.4034,-0.03734,50.80509
2683.384,2.64709,5.7113,86.4034,-0.03737,50.0951
2683.484,2.64373,5.78049,86.4034,-0.0374,50.70197
2683.584,2.63966,5.78941,86.41335,-0.03744,50.78025
2683.684,2.63631,5.70067,86.41335,-0.03747,50.00187
2683.784,2.63228,5.7754,86.41335,-0.03751,50.65735
2683.884,2.6282,5.76967,86.41335,-0.03755,50.60707
2683.984,2.62288,5.68747,86.41335,-0.0376,49.88604
2684.084,2.61734,5.72777,86.41335,-0.03765,50.23952
2684.184,2.61208,5.75199,86.42164,-0.0377,50.45197
2684.284,2.60731,5.68533,86.42164,-0.03774,49.86727
2684.384,2.60306,5.7106,86.42164,-0.03778,50.08896
2684.484,2.5988,5.75468,86.42164,-0.03782,50.47561
2684.584,2.59489,5.70406,86.42164,-0.03786,50.03159
2684.684,2.59112,5.67404,86.42164,-0.03789,49.76825
2684.784,2.58807,5.74869,86.43632,-0.03792,50.42303
2684.884,2.5849,5.75826,86.43632,-0.03795,50.50695
2684.984,2.58169,5.6923,86.43632,-0.03798,49.92846
2685.084,2.57804,5.74073,86.43632,-0.03802,50.3532
2685.184,2.57411,5.75751,86.43632,-0.03805,50.50039
2685.284,2.56989,5.68324,86.43632,-0.03809,49.849
2685.384,2.566,5.66187,86.44819,-0.03813,49.66155
2685.484,2.56254,5.70344,86.44819,-0.03816,50.02613
2685.584,2.55899,5.7822,86.44819,-0.0382,50.71693
2685.684,2.55578,5.74715,86.44819,-0.03823,50.40958
2685.784,2.55223,5.6888,86.44819,-0.03826,49.89775
2685.884,2.54912,5.73128,86.46041,-0.03829,50.27033
2685.984,2.5455,5.78408,86.46041,-0.03832,50.7335
2686.084,2.54207,5.80971,86.46041,-0.03835,50.95827
2686.184,2.53879,5.76756,86.46041,-0.03838,50.58857
2686.284,2.53456,5.71257,86.46041,-0.03842,50.10619
2686.384,2.53039,5.72995,86.46041,-0.03846,50.25871
2686.484,2.5252,5.77218,86.47735,-0.03851,50.62904
2686.584,2.51941,5.77821,86.47735,-0.03857,50.68194
2686.684,2.51423,5.7666,86.47735,-0.03861,50.5801
2686.784,2.50928,5.71451,86.47735,-0.03866,50.12326
2686.884,2.50513,5.67561,86.47735,-0.0387,49.78204
2686.984,2.50102,5.71141,86.47735,-0.03874,50.09608
2687.084,2.49718,5.75412,86.48946,-0.03877,50.4707
2687.184,2.49346,5.78748,86.48946,-0.03881,50.76326
2687.284,2.49047,5.82937,86.48946,-0.03884,51.13074
2687.384,2.48687,5.79658,86.48946,-0.03887,50.84314
2687.484,2.48383,5.76128,86.48946,-0.0389,50.53351
2687.584,2.48022,5.78466,86.48946,-0.03893,50.73856
2687.684,2.47615,5.83318,86.50137,-0.03897,51.16413
2687.784,2.47184,5.84646,86.50137,-0.03901,51.28059
2687.884,2.46782,5.86781,86.50137,-0.03905,51.4679
2687.984,2.46401,5.88039,86.50137,-0.03909,51.57823
2688.084,2.46057,5.85779,86.50137,-0.03912,51.37995
2688.184,2.45742,5.79814,86.51242,-0.03915,50.85681
2688.284,2.4539,5.78199,86.51242,-0.03918,50.71515
2688.384,2.45026,5.7811,86.51242,-0.03921,50.7073
2688.484,2.4463,5.78914,86.51242,-0.03925,50.77785
2688.584,2.44239,5.80034,86.51242,-0.03929,50.87611
2688.684,2.43789,5.81983,86.51242,-0.03933,51.04699
2688.784,2.43321,5.83562,86.52872,-0.03937,51.18549
2688.884,2.42776,5.83332,86.52872,-0.03943,51.16534
2688.984,2.42169,5.81172,86.52872,-0.03948,50.97586
2689.084,2.41589,5.79553,86.52872,-0.03954,50.83391
2689.184,2.41085,5.79094,86.52872,-0.03958,50.79363
2689.284,2.40592,5.78971,86.52872,-0.03963,50.78282
2689.384,2.40153,5.77997,86.53769,-0.03967,50.69742
2689.484,2.39715,5.77484,86.53769,-0.03971,50.6524
2689.584,2.39327,5.77225,86.53769,-0.03975,50.62973
2689.684,2.3891,5.7353,86.53769,-0.03979,50.30563
2689.784,2.38527,5.70603,86.53769,-0.03982,50.04889
2689.884,2.38059,5.70618,86.53769,-0.03987,50.05021
2689.984,2.37584,5.72785,86.54471,-0.03991,50.2403
2690.084,2.37128,5.73147,86.54471,-0.03996,50.27198
2690.184,2.36688,5.7158,86.54471,-0.04,50.13458
2690.284,2.36316,5.72613,86.54471,-0.04003,50.22519
2690.384,2.35934,5.72153,86.54471,-0.04007,50.18484
2690.484,2.35517,5.72145,86.54471,-0.04011,50.18407
2690.584,2.35081,5.72194,86.55657,-0.04015,50.18843
2690.684,2.34625,5.72174,86.55657,-0.04019,50.18665
2690.784,2.34102,5.70742,86.55657,-0.04024,50.06105
2690.884,2.33551,5.69391,86.55657,-0.04029,49.94257
2690.984,2.32894,5.66363,86.55657,-0.04035,49.67701
2691.084,2.32189,5.65957,86.56791,-0.04042,49.64136
2691.184,2.31526,5.65255,86.56791,-0.04048,49.57977
2691.284,2.30921,5.65342,86.56791,-0.04054,49.58744
2691.384,2.3035,5.66111,86.56791,-0.04059,49.65484
2691.484,2.29835,5.67371,86.56791,-0.04064,49.7654
2691.584,2.2934,5.69077,86.56791,-0.04069,49.91502
2691.684,2.28892,5.70433,86.57748,-0.04073,50.03392
2691.784,2.28382,5.69043,86.57748,-0.04078,49.91206
2691.884,2.27829,5.68371,86.57748,-0.04083,49.8531
2691.984,2.27263,5.67574,86.57748,-0.04088,49.78316
2692.084,2.26712,5.69383,86.57748,-0.04093,49.94187
2692.184,2.26189,5.69639,86.57748,-0.04098,49.96427
2692.284,2.25681,5.69642,86.59882,-0.04103,49.96461
2692.384,2.25136,5.68389,86.59882,-0.04108,49.85464
2692.484,2.24546,5.68775,86.59882,-0.04114,49.88856
2692.584,2.23928,5.69641,86.59882,-0.04119,49.9645
2692.684,2.23222,5.67031,86.59882,-0.04126,49.73556
2692.784,2.2252,5.64796,86.59882,-0.04133,49.53955
2692.884,2.21857,5.65189,86.60987,-0.04139,49.574
2692.984,2.21268,5.66789,86.60987,-0.04144,49.71436
2693.084,2.20746,5.67289,86.60987,-0.04149,49.75817
2693.184,2.20229,5.69147,86.60987,-0.04154,49.92115
2693.284,2.19758,5.72587,86.60987,-0.04158,50.22286
2693.384,2.1933,5.75308,86.61812,-0.04162,50.46157
2693.484,2.18859,5.76429,86.61812,-0.04167,50.55988
2693.584,2.1838,5.7493,86.61812,-0.04171,50.42841
2693.684,2.17935,5.75016,86.61812,-0.04176,50.43593
2693.784,2.17562,5.74452,86.61812,-0.04179,50.38645
2693.884,2.17177,5.78143,86.61812,-0.04183,50.71021
2693.984,2.16852,5.83337,86.62798,-0.04186,51.16577
2694.084,2.16444,5.83958,86.62798,-0.0419,51.22026
2694.184,2.16035,5.82093,86.62798,-0.04193,51.05667
2694.284,2.15591,5.81117,86.62798,-0.04198,50.97108
2694.384,2.15168,5.79408,86.62798,-0.04201,50.8212
2694.484,2.14725,5.80195,86.62798,-0.04206,50.8902
2694.584,2.14297,5.83351,86.64446,-0.0421,51.16704
2694.684,2.13757,5.84395,86.64446,-0.04215,51.25863
2694.784,2.13188,5.83075,86.64446,-0.0422,51.14285
2694.884,2.12693,5.79777,86.64446,-0.04225,50.85356
2694.984,2.12276,5.76795,86.64446,-0.04229,50.59194
2695.084,2.11941,5.77493,86.64446,-0.04232,50.65324
2695.184,2.11519,5.78261,86.65543,-0.04236,50.72061
2695.284,2.1113,5.80311,86.65543,-0.04239,50.90036
2695.384,2.10735,5.82811,86.65543,-0.04243,51.11965
2695.484,2.10405,5.836,86.65543,-0.04246,51.18888
2695.584,2.10033,5.82316,86.65543,-0.0425,51.07623
2695.684,2.09726,5.78449,86.65543,-0.04253,50.73709
2695.784,2.09346,5.77703,86.66634,-0.04256,50.67158
2695.884,2.08924,5.80669,86.66634,-0.0426,50.93175
2695.984,2.08493,5.83533,86.66634,-0.04264,51.18301
2696.084,2.08064,5.82893,86.66634,-0.04268,51.12686
2696.184,2.07601,5.80498,86.66634,-0.04272,50.91676
2696.284,2.07167,5.75197,86.67847,-0.04277,50.45185
2696.384,2.067,5.75539,86.67847,-0.04281,50.48179
2696.484,2.06267,5.83765,86.67847,-0.04285,51.20333
2696.584,2.05732,5.81967,86.67847,-0.0429,51.04566
2696.684,2.05142,5.74079,86.67847,-0.04296,50.35378
2696.784,2.04466,5.69303,86.67847,-0.04302,49.93486
2696.884,2.03689,5.7785,86.68788,-0.04309,50.68453
2696.984,2.02881,5.70834,86.68788,-0.04317,50.06911
2697.084,2.02191,5.62507,86.68788,-0.04323,49.33878
2697.184,2.01615,5.73389,86.68788,-0.04329,50.29327
2697.284,2.01088,5.74351,86.68788,-0.04334,50.37764
2697.384,2.00596,5.64253,86.68788,-0.04338,49.49191
2697.484,2.0009,5.69836,86.69405,-0.04343,49.98156
2697.584,1.99563,5.79408,86.69405,-0.04348,50.82121
2697.684,1.9902,5.65676,86.69405,-0.04353,49.6167
2697.784,1.98417,5.69259,86.69405,-0.04359,49.93101
2697.884,1.97839,5.78085,86.69405,-0.04364,50.70509
2697.984,1.97343,5.68005,86.69405,-0.04369,49.82103
2698.084,1.96861,5.69117,86.70518,-0.04373,49.91849
2698.184,1.96336,5.76962,86.70518,-0.04378,50.60659
2698.284,1.95793,5.69309,86.70518,-0.04383,49.93539
2698.384,1.9518,5.66367,86.70518,-0.04389,49.67728
2698.484,1.94509,5.78217,86.70518,-0.04395,50.71674
2698.584,1.93761,5.66119,86.70518,-0.04402,49.65559
2698.684,1.93067,5.65212,86.71289,-0.04409,49.57598
2698.784,1.92515,5.75214,86.71289,-0.04414,50.45329
2698.884,1.9201,5.62568,86.71289,-0.04419,49.34407
2698.984,1.91533,5.6556,86.71289,-0.04423,49.60655
2699.084,1.91089,5.74669,86.71289,-0.04427,50.40548
2699.184,1.90632,5.66283,86.7177,-0.04432,49.66993
2699.284,1.90218,5.67051,86.7177,-0.04435,49.73735
2699.384,1.89749,5.77876,86.7177,-0.0444,50.68676
2699.484,1.89261,5.67133,86.7177,-0.04444,49.74447
2699.584,1.88738,5.70433,86.7177,-0.04449,50.03395
2699.684,1.88256,5.80036,86.7177,-0.04454,50.87624
2699.784,1.87852,5.72797,86.73021,-0.04458,50.24127
2699.884,1.87456,5.70941,86.73021,-0.04461,50.07856
2699.984,1.87063,5.81368,86.73021,-0.04465,50.99311
2700.084,1.8661,5.69959,86.73021,-0.04469,49.99241
2700.184,1.86141,5.71853,86.73021,-0.04474,50.15852
2700.284,1.85609,5.81557,86.73021,-0.04479,51.0097
2700.384,1.85042,5.70569,86.73737,-0.04484,50.04593
2700.484,1.84356,5.71019,86.73737,-0.0449,50.08533
2700.584,1.83703,5.76171,86.73737,-0.04497,50.53722
2700.684,1.83135,5.68526,86.73737,-0.04502,49.8667
2700.784,1.82635,5.67426,86.73737,-0.04507,49.77024
2700.884,1.82179,5.78973,86.73737,-0.04511,50.78297
2700.984,1.81696,5.70702,86.74308,-0.04515,50.05754
2701.084,1.81326,5.67347,86.74308,-0.04519,49.76329
2701.184,1.80891,5.78092,86.74308,-0.04523,50.70577
2701.284,1.80518,5.76012,86.74308,-0.04526,50.52331
2701.384,1.80023,5.69965,86.74308,-0.04531,49.99288
2701.484,1.79509,5.79993,86.75486,-0.04536,50.87246
2701.584,1.79012,5.76158,86.75486,-0.04541,50.53609
2701.684,1.78538,5.67956,86.75486,-0.04545,49.81667
2701.784,1.78136,5.79869,86.75486,-0.04549,50.86158
2701.884,1.77689,5.74512,86.75486,-0.04553,50.39176
2701.984,1.7724,5.70663,86.75486,-0.04557,50.05415
2702.084,1.76739,5.80059,86.76987,-0.04562,50.87825
2702.184,1.7629,5.72377,86.76987,-0.04566,50.20446
2702.284,1.75771,5.70173,86.76987,-0.04571,50.0111
2702.384,1.75132,5.789,86.76987,-0.04577,50.77666
2702.484,1.74381,5.64966,86.76987,-0.04584,49.55441
2702.584,1.73666,5.68744,86.76987,-0.04591,49.88585
2702.684,1.73026,5.69802,86.7773,-0.04597,49.97865
2702.784,1.72392,5.6198,86.7773,-0.04603,49.29249
2702.884,1.71755,5.73873,86.7773,-0.04609,50.33568
2702.984,1.71116,5.59052,86.7773,-0.04615,49.03569
2703.084,1.70408,5.70974,86.7773,-0.04621,50.08139
2703.184,1.69634,5.62692,86.7773,-0.04629,49.355
2703.284,1.68906,5.64443,86.78714,-0.04635,49.5086
2703.384,1.68217,5.67912,86.78714,-0.04642,49.81287
2703.484,1.67551,5.54804,86.78714,-0.04648,48.66311
2703.584,1.66863,5.67545,86.78714,-0.04655,49.7806
2703.684,1.66112,5.5098,86.78714,-0.04662,48.32771
2703.784,1.65247,5.69131,86.78714,-0.0467,49.91973
2703.884,1.64325,5.46261,86.80135,-0.04678,47.91375
2703.984,1.63512,5.61475,86.80135,-0.04686,49.24825
2704.084,1.62803,5.47978,86.80135,-0.04693,48.06438
2704.184,1.62153,5.60388,86.80135,-0.04699,49.15289
2704.284,1.61523,5.48493,86.80135,-0.04705,48.10957
2704.384,1.60887,5.56249,86.80834,-0.04711,48.78982
2704.484,1.60195,5.53254,86.80834,-0.04717,48.52712
2704.584,1.59509,5.50282,86.80834,-0.04723,48.26644
2704.684,1.58853,5.57258,86.80834,-0.0473,48.87836
2704.784,1.58268,5.46794,86.80834,-0.04735,47.96049
2704.884,1.57698,5.57391,86.80834,-0.0474,48.89003
2704.984,1.57127,5.45269,86.81516,-0.04746,47.82674
2705.084,1.56491,5.54065,86.81516,-0.04752,48.59831
2705.184,1.55767,5.34495,86.81516,-0.04759,46.88179
2705.284,1.54989,5.48883,86.81516,-0.04766,48.14374
2705.384,1.54264,5.30467,86.81516,-0.04773,46.52842
2705.484,1.53634,5.49762,86.81516,-0.04779,48.22087
2705.584,1.53085,5.34619,86.82589,-0.04784,46.89262
2705.684,1.52556,5.53381,86.82589,-0.04789,48.53824
2705.784,1.52059,5.41434,86.82589,-0.04793,47.49038
2705.884,1.51553,5.56132,86.82589,-0.04798,48.77958
2705.984,1.50999,5.40506,86.82589,-0.04803,47.40897
2706.084,1.50448,5.55148,86.82589,-0.04808,48.69324
2706.184,1.49928,5.41717,86.83275,-0.04813,47.51521
2706.284,1.49384,5.57578,86.83275,-0.04818,48.90643
2706.384,1.4896,5.41583,86.83275,-0.04822,47.50344
2706.484,1.48505,5.6075,86.83275,-0.04827,49.18466
2706.584,1.4809,5.46122,86.83275,-0.04831,47.90158
2706.684,1.47611,5.63665,86.83275,-0.04835,49.44036
2706.784,1.47086,5.46274,86.84016,-0.0484,47.91494
2706.884,1.46513,5.61876,86.84016,-0.04845,49.28336
2706.984,1.45835,5.47767,86.84016,-0.04852,48.0459
2707.084,1.45117,5.56373,86.84016,-0.04858,48.80071
2707.184,1.44439,5.45788,86.84016,-0.04865,47.87226
2707.284,1.43869,5.48005,86.85125,-0.0487,48.06676
2707.384,1.43365,5.473,86.85125,-0.04875,48.00491
2707.484,1.42877,5.47193,86.85125,-0.04879,47.99553
2707.584,1.42402,5.5015,86.85125,-0.04884,48.25489
2707.684,1.41943,5.43417,86.85125,-0.04888,47.66431
2707.784,1.41472,5.54786,86.85125,-0.04893,48.66152
2707.884,1.41027,5.45145,86.87253,-0.04897,47.81588
2707.984,1.40572,5.57304,86.87253,-0.04901,48.88236
2708.084,1.40181,5.4772,86.87253,-0.04905,48.04172
2708.184,1.39766,5.61976,86.87253,-0.04909,49.29221
2708.284,1.39467,5.4926,86.87253,-0.04911,48.17684
2708.384,1.39161,5.66912,86.87253,-0.04914,49.72516
2708.484,1.38896,5.53931,86.88382,-0.04917,48.58651
2708.584,1.3866,5.69714,86.88382,-0.04919,49.97091
2708.684,1.3835,5.60313,86.88382,-0.04922,49.14628
2708.784,1.38042,5.71759,86.88382,-0.04925,50.15022
2708.884,1.37705,5.62045,86.88382,-0.04928,49.29822
2708.984,1.37277,5.74303,86.88382,-0.04932,50.37336
2709.084,1.36872,5.61375,86.89293,-0.04936,49.23947
2709.184,1.36367,5.71317,86.89293,-0.04941,50.11153
2709.284,1.35835,5.64371,86.89293,-0.04945,49.50221
2709.384,1.35303,5.69649,86.89293,-0.0495,49.9652
2709.484,1.34779,5.60394,86.89293,-0.04955,49.15337
2709.584,1.3439,5.70345,86.90972,-0.04959,50.02623
2709.684,1.34006,5.62678,86.90972,-0.04963,49.35377
2709.784,1.33707,5.67872,86.90972,-0.04965,49.80932
2709.884,1.33353,5.67128,86.90972,-0.04969,49.74408
2709.984,1.33049,5.67384,86.90972,-0.04972,49.76656
