Repository: Mecanon/morphing_wing

File: dynamic_model/curve_fitting/flexinol_isobaric_50MPa.csv (part 35 of 95)
Test : Start of hold value,50,MPa,,,
,,,,,
Time,Extension,Load,Temperature: Chamber 3119-600 1 1,Tensile strain (Extension),Tensile stress
(s),(mm),(N),(C),(mm/mm),(MPa)
2710.084,1.32709,5.68836,86.90972,-0.04975,49.89389
2710.184,1.32371,5.72608,86.92172,-0.04978,50.22473
2710.284,1.32097,5.70073,86.92172,-0.04981,50.00235
2710.384,1.31772,5.71184,86.92172,-0.04984,50.09985
2710.484,1.31449,5.75842,86.92172,-0.04987,50.50837
2710.584,1.31107,5.69821,86.92172,-0.0499,49.98025
2710.684,1.30741,5.74461,86.92172,-0.04993,50.38725
2710.784,1.30416,5.71552,86.9333,-0.04996,50.13213
2710.884,1.30074,5.70076,86.9333,-0.05,50.00265
2710.984,1.2981,5.76923,86.9333,-0.05002,50.60317
2711.084,1.29562,5.70144,86.9333,-0.05004,50.00861
2711.184,1.29305,5.75789,86.9333,-0.05007,50.50378
2711.284,1.29065,5.72755,86.9333,-0.05009,50.23762
2711.384,1.28821,5.77108,86.94393,-0.05011,50.61942
2711.484,1.28541,5.75348,86.94393,-0.05014,50.46508
2711.584,1.28246,5.77882,86.94393,-0.05017,50.6873
2711.684,1.27892,5.74668,86.94393,-0.0502,50.40537
2711.784,1.27497,5.82602,86.94393,-0.05024,51.10136
2711.884,1.27035,5.70728,86.95133,-0.05028,50.05984
2711.984,1.26533,5.76995,86.95133,-0.05033,50.6095
2712.084,1.25984,5.67677,86.95133,-0.05038,49.79218
2712.184,1.25467,5.70429,86.95133,-0.05043,50.03363
2712.284,1.25036,5.65183,86.95133,-0.05047,49.57348
2712.384,1.24632,5.67331,86.95133,-0.05051,49.76184
2712.484,1.24289,5.63663,86.96031,-0.05054,49.44017
2712.584,1.2396,5.67652,86.96031,-0.05057,49.79003
2712.684,1.23608,5.68906,86.96031,-0.0506,49.90005
2712.784,1.23303,5.68747,86.96031,-0.05063,49.88607
2712.884,1.22943,5.70568,86.96031,-0.05066,50.04583
2712.984,1.22655,5.67694,86.96031,-0.05069,49.7937
2713.084,1.22332,5.72984,86.96716,-0.05072,50.25774
2713.184,1.21967,5.65092,86.96716,-0.05076,49.56549
2713.284,1.21664,5.74226,86.96716,-0.05078,50.36662
2713.384,1.2128,5.60754,86.96716,-0.05082,49.18497
2713.484,1.20957,5.74441,86.96716,-0.05085,50.38548
2713.584,1.20642,5.68666,86.96716,-0.05088,49.879
2713.684,1.20343,5.701,86.98569,-0.05091,50.00476
2713.784,1.20109,5.76807,86.98569,-0.05093,50.59306
2713.884,1.19835,5.67497,86.98569,-0.05096,49.77646
2713.984,1.1954,5.82799,86.98569,-0.05098,51.11864
2714.084,1.19309,5.74096,86.98569,-0.051,50.3552
2714.184,1.19032,5.73093,86.98569,-0.05103,50.26724
2714.284,1.18704,5.81411,86.99705,-0.05106,50.99686
2714.384,1.18403,5.77457,86.99705,-0.05109,50.65009
2714.484,1.18017,5.69033,86.99705,-0.05113,49.9112
2714.584,1.17604,5.80611,86.99705,-0.05116,50.9267
2714.684,1.1709,5.65873,86.99705,-0.05121,49.63401
2714.784,1.16591,5.69998,87.0037,-0.05126,49.99584
2714.884,1.16062,5.77185,87.0037,-0.05131,50.62621
2714.984,1.15578,5.61248,87.0037,-0.05135,49.22831
2715.084,1.15141,5.74429,87.0037,-0.0514,50.38448
2715.184,1.14713,5.65982,87.0037,-0.05144,49.64354
2715.284,1.14346,5.69345,87.0037,-0.05147,49.93849
2715.384,1.13963,5.72129,87.01194,-0.05151,50.18269
2715.484,1.13628,5.61853,87.01194,-0.05154,49.2814
2715.584,1.13311,5.72497,87.01194,-0.05157,50.21501
2715.684,1.13016,5.64128,87.01194,-0.05159,49.48097
2715.784,1.12706,5.6966,87.01194,-0.05162,49.96619
2715.884,1.12353,5.71345,87.01194,-0.05166,50.11393
2715.984,1.11999,5.64855,87.01611,-0.05169,49.54472
2716.084,1.11601,5.75763,87.01611,-0.05173,50.50149
2716.184,1.11233,5.68445,87.01611,-0.05176,49.8596
2716.284,1.10855,5.65931,87.01611,-0.0518,49.63904
2716.384,1.10545,5.74507,87.01611,-0.05183,50.39127
2716.484,1.10231,5.62493,87.01611,-0.05186,49.33752
2716.584,1.09913,5.73285,87.01895,-0.05189,50.28408
2716.684,1.09646,5.68185,87.01895,-0.05191,49.83681
2716.784,1.09326,5.65225,87.01895,-0.05194,49.57718
2716.884,1.08993,5.76823,87.01895,-0.05197,50.59443
2716.984,1.08631,5.71448,87.01895,-0.05201,50.12299
2717.084,1.08202,5.66843,87.02985,-0.05205,49.71902
2717.184,1.0774,5.75548,87.02985,-0.05209,50.4826
2717.284,1.07214,5.61297,87.02985,-0.05214,49.23263
2717.384,1.06643,5.69317,87.02985,-0.05219,49.9361
2717.484,1.06136,5.68416,87.02985,-0.05224,49.85704
2717.584,1.05668,5.57288,87.02985,-0.05228,48.88098
2717.684,1.05256,5.70295,87.03758,-0.05232,50.02184
2717.784,1.04892,5.60448,87.03758,-0.05236,49.15812
2717.884,1.0459,5.6086,87.03758,-0.05239,49.19429
2717.984,1.04265,5.71043,87.03758,-0.05242,50.08745
2718.084,1.04004,5.66513,87.03758,-0.05244,49.69016
2718.184,1.0373,5.62552,87.03758,-0.05247,49.34266
2718.284,1.03437,5.74196,87.04798,-0.05249,50.36405
2718.384,1.03186,5.68124,87.04798,-0.05252,49.83146
2718.484,1.02903,5.64114,87.04798,-0.05254,49.47969
2718.584,1.02582,5.70515,87.04798,-0.05257,50.04115
2718.684,1.02313,5.6929,87.04798,-0.0526,49.93367
2718.784,1.01992,5.61859,87.04798,-0.05263,49.28188
2718.884,1.01665,5.61669,87.0553,-0.05266,49.26522
2718.984,1.01354,5.68909,87.0553,-0.05269,49.90026
2719.084,1.01038,5.61934,87.0553,-0.05272,49.28853
2719.184,1.00798,5.56255,87.0553,-0.05274,48.79038
2719.284,1.00573,5.63615,87.0553,-0.05276,49.43592
2719.384,1.00342,5.68771,87.07001,-0.05278,49.88815
2719.484,1.00158,5.66383,87.07001,-0.0528,49.67876
2719.584,1.0001,5.64291,87.07001,-0.05281,49.49524
2719.684,0.99865,5.64878,87.07001,-0.05283,49.54671
2719.784,0.99695,5.66438,87.07001,-0.05284,49.68354
2719.884,0.9949,5.68347,87.07001,-0.05286,49.85095
2719.984,0.99273,5.70727,87.07794,-0.05288,50.05972
2720.084,0.99038,5.6732,87.07794,-0.05291,49.76091
2720.184,0.98754,5.6211,87.07794,-0.05293,49.30394
2720.284,0.98455,5.66404,87.07794,-0.05296,49.68058
2720.384,0.98124,5.70349,87.07794,-0.05299,50.02659
2720.484,0.97734,5.65747,87.07794,-0.05303,49.62293
2720.584,0.97355,5.59825,87.08486,-0.05306,49.10353
2720.684,0.96928,5.56588,87.08486,-0.0531,48.81956
2720.784,0.96526,5.58511,87.08486,-0.05314,48.98824
2720.884,0.96131,5.62364,87.08486,-0.05318,49.32624
2720.984,0.95836,5.56988,87.08486,-0.05321,48.85463
2721.084,0.95551,5.5371,87.08486,-0.05323,48.56712
2721.184,0.95346,5.55804,87.09595,-0.05325,48.7508
2721.284,0.9522,5.5805,87.09595,-0.05326,48.94782
2721.384,0.9516,5.60126,87.09595,-0.05327,49.12992
2721.484,0.95016,5.68723,87.09595,-0.05328,49.88399
2721.584,0.94752,5.61826,87.09595,-0.05331,49.279
2721.684,0.94498,5.58914,87.09595,-0.05333,49.02356
2721.784,0.94276,5.60321,87.10207,-0.05335,49.14698
2721.884,0.94027,5.66348,87.10207,-0.05338,49.67566
2721.984,0.93783,5.68773,87.10207,-0.0534,49.88833
2722.084,0.93576,5.60447,87.10207,-0.05342,49.15802
2722.184,0.93349,5.58675,87.10207,-0.05344,49.00266
2722.284,0.93066,5.64637,87.11046,-0.05347,49.52555
2722.384,0.92814,5.61571,87.11046,-0.05349,49.25663
2722.484,0.92556,5.5627,87.11046,-0.05351,48.79171
2722.584,0.92244,5.60697,87.11046,-0.05354,49.17997
2722.684,0.91982,5.6661,87.11046,-0.05357,49.69865
2722.784,0.91734,5.65188,87.11046,-0.05359,49.57387
2722.884,0.91474,5.61348,87.12152,-0.05362,49.23712
2722.984,0.91258,5.61025,87.12152,-0.05364,49.20879
2723.084,0.91079,5.69572,87.12152,-0.05365,49.95842
2723.184,0.90876,5.65336,87.12152,-0.05367,49.58684
2723.284,0.9065,5.59935,87.12152,-0.05369,49.11317
2723.384,0.90454,5.69024,87.12152,-0.05371,49.91037
2723.484,0.90281,5.62965,87.13139,-0.05373,49.37891
2723.584,0.9006,5.61168,87.13139,-0.05375,49.22128
2723.684,0.89783,5.6749,87.13139,-0.05377,49.77581
2723.784,0.89531,5.68935,87.13139,-0.0538,49.90252
2723.884,0.89276,5.67373,87.13139,-0.05382,49.76551
2723.984,0.88983,5.6125,87.13139,-0.05385,49.2285
2724.084,0.88701,5.66109,87.14647,-0.05388,49.6547
2724.184,0.88375,5.68788,87.14647,-0.05391,49.88963
2724.284,0.88,5.56428,87.14647,-0.05394,48.80557
2724.384,0.87634,5.5673,87.14647,-0.05398,48.83205
2724.484,0.87229,5.58064,87.14647,-0.05401,48.94908
2724.584,0.86895,5.55924,87.15727,-0.05404,48.76135
2724.684,0.86575,5.49408,87.15727,-0.05407,48.18976
2724.784,0.86312,5.48944,87.15727,-0.0541,48.14912
2724.884,0.86081,5.59777,87.15727,-0.05412,49.0993
2724.984,0.85844,5.51762,87.15727,-0.05414,48.39627
2725.084,0.85639,5.55383,87.15727,-0.05416,48.71387
2725.184,0.8545,5.61696,87.17281,-0.05418,49.2676
2725.284,0.85249,5.54434,87.17281,-0.0542,48.63064
2725.384,0.85023,5.57667,87.17281,-0.05422,48.91422
2725.484,0.8482,5.6273,87.17281,-0.05424,49.35832
2725.584,0.84642,5.6004,87.17281,-0.05426,49.12234
2725.684,0.84461,5.55278,87.17281,-0.05427,48.70469
2725.784,0.84285,5.61189,87.18238,-0.05429,49.22315
2725.884,0.8412,5.66935,87.18238,-0.0543,49.72711
2725.984,0.83971,5.61618,87.18238,-0.05432,49.26075
2726.084,0.83818,5.65478,87.18238,-0.05433,49.59936
2726.184,0.8363,5.73449,87.18238,-0.05435,50.29846
2726.284,0.83422,5.65383,87.18238,-0.05437,49.59104
2726.384,0.83223,5.738,87.18684,-0.05439,50.32924
2726.484,0.83017,5.71763,87.18684,-0.05441,50.15058
2726.584,0.82751,5.64497,87.18684,-0.05443,49.5133
2726.684,0.82481,5.66745,87.18684,-0.05446,49.71043
2726.784,0.82262,5.7128,87.18684,-0.05448,50.10825
2726.884,0.82046,5.68603,87.18684,-0.0545,49.87347
2726.984,0.81816,5.6095,87.19965,-0.05452,49.20222
2727.084,0.81635,5.64659,87.19965,-0.05454,49.5275
2727.184,0.81481,5.72953,87.19965,-0.05455,50.25502
2727.284,0.81328,5.67391,87.19965,-0.05457,49.76713
2727.384,0.81152,5.69357,87.19965,-0.05458,49.93956
2727.484,0.80979,5.755,87.21151,-0.0546,50.4784
2727.584,0.80834,5.66278,87.21151,-0.05461,49.66949
2727.684,0.80707,5.71797,87.21151,-0.05462,50.15361
2727.784,0.80574,5.74012,87.21151,-0.05464,50.34786
2727.884,0.80403,5.66448,87.21151,-0.05465,49.68443
2727.984,0.80196,5.64866,87.21151,-0.05467,49.54566
2728.084,0.80016,5.71317,87.21891,-0.05469,50.11148
2728.184,0.79855,5.77421,87.21891,-0.0547,50.64692
2728.284,0.7968,5.71858,87.21891,-0.05472,50.15892
2728.384,0.79444,5.70165,87.21891,-0.05474,50.01044
2728.484,0.79208,5.77906,87.21891,-0.05477,50.68941
2728.584,0.78986,5.79408,87.21891,-0.05479,50.82114
2728.684,0.78704,5.70088,87.23193,-0.05481,50.00372
2728.784,0.78403,5.70234,87.23193,-0.05484,50.01648
2728.884,0.78136,5.73311,87.23193,-0.05487,50.28639
2728.984,0.77812,5.67333,87.23193,-0.0549,49.76208
2729.084,0.77528,5.59383,87.23193,-0.05492,49.06474
2729.184,0.77301,5.58497,87.23193,-0.05494,48.98698
2729.284,0.77049,5.61837,87.23557,-0.05497,49.27995
2729.384,0.76819,5.68961,87.23557,-0.05499,49.90482
2729.484,0.76653,5.67592,87.23557,-0.055,49.78476
2729.584,0.76501,5.62688,87.23557,-0.05502,49.35459
2729.684,0.76333,5.698,87.23557,-0.05504,49.9784
2729.784,0.76161,5.67859,87.24084,-0.05505,49.8082
2729.884,0.76018,5.59372,87.24084,-0.05506,49.06381
2729.984,0.75904,5.64884,87.24084,-0.05508,49.54727
2730.084,0.75805,5.66925,87.24084,-0.05508,49.72626
2730.184,0.75703,5.61147,87.24084,-0.05509,49.21943
2730.284,0.75582,5.57612,87.24084,-0.05511,48.90942
2730.384,0.75438,5.64733,87.24634,-0.05512,49.534
2730.484,0.75296,5.70477,87.24634,-0.05513,50.03781
2730.584,0.75169,5.73239,87.24634,-0.05514,50.28006
2730.684,0.75058,5.72345,87.24634,-0.05515,50.20162
2730.784,0.7496,5.68566,87.24634,-0.05516,49.87024
2730.884,0.74857,5.67633,87.24634,-0.05517,49.78837
2730.984,0.74736,5.72223,87.2534,-0.05518,50.19098
2731.084,0.74597,5.75477,87.2534,-0.0552,50.47633
2731.184,0.74463,5.71556,87.2534,-0.05521,50.13241
2731.284,0.7434,5.63469,87.2534,-0.05522,49.42311
2731.384,0.74227,5.68615,87.2534,-0.05523,49.87448
2731.484,0.74115,5.7419,87.2534,-0.05524,50.36347
2731.584,0.73979,5.67938,87.26686,-0.05526,49.81514
2731.684,0.73809,5.7121,87.26686,-0.05527,50.1021
2731.784,0.73625,5.79475,87.26686,-0.05529,50.82706
2731.884,0.73451,5.75735,87.26686,-0.05531,50.49898
2731.984,0.73277,5.70358,87.26686,-0.05532,50.02739
2732.084,0.73066,5.71185,87.27724,-0.05534,50.0999
2732.184,0.72841,5.74756,87.27724,-0.05536,50.41309
2732.284,0.7266,5.7581,87.27724,-0.05538,50.50561
2732.384,0.72507,5.70509,87.27724,-0.05539,50.04065
2732.484,0.72347,5.64892,87.27724,-0.05541,49.5479
2732.584,0.72178,5.63573,87.27724,-0.05542,49.43227
2732.684,0.7202,5.7233,87.28683,-0.05544,50.20036
2732.784,0.71884,5.78461,87.28683,-0.05545,50.7381
2732.884,0.71757,5.74778,87.28683,-0.05546,50.41502
2732.984,0.71623,5.72132,87.28683,-0.05548,50.18296
2733.084,0.71477,5.80523,87.28683,-0.05549,50.91893
2733.184,0.71325,5.76826,87.28683,-0.0555,50.59472
2733.284,0.71188,5.67764,87.29397,-0.05552,49.79984
2733.384,0.71064,5.72218,87.29397,-0.05553,50.19054
2733.484,0.70938,5.77288,87.29397,-0.05554,50.63527
2733.584,0.70794,5.76377,87.29397,-0.05555,50.55529
2733.684,0.70616,5.719,87.29397,-0.05557,50.16261
2733.784,0.70426,5.68801,87.29397,-0.05559,49.89081
2733.884,0.70246,5.71961,87.30341,-0.05561,50.16798
2733.984,0.70081,5.72928,87.30341,-0.05562,50.25283
2734.084,0.69883,5.76615,87.30341,-0.05564,50.57623
2734.184,0.69667,5.79818,87.30341,-0.05566,50.85711
2734.284,0.6945,5.75684,87.30341,-0.05568,50.49454
2734.384,0.69226,5.65928,87.30341,-0.0557,49.63883
2734.484,0.68934,5.66533,87.32178,-0.05573,49.69183
2734.584,0.68635,5.7064,87.32178,-0.05576,50.0521
2734.684,0.6832,5.66592,87.32178,-0.05579,49.69702
2734.784,0.67976,5.61703,87.32178,-0.05582,49.26823
2734.884,0.67709,5.56766,87.32178,-0.05584,48.83517
2734.984,0.67434,5.57803,87.3319,-0.05587,48.92614
2735.084,0.67184,5.64803,87.3319,-0.05589,49.54012
2735.184,0.6698,5.677,87.3319,-0.05591,49.79425
2735.284,0.66787,5.59399,87.3319,-0.05593,49.06616
2735.384,0.66579,5.59822,87.3319,-0.05595,49.10328
2735.484,0.66402,5.66368,87.3319,-0.05597,49.6774
2735.584,0.66265,5.61712,87.34018,-0.05598,49.26903
2735.684,0.66144,5.53957,87.34018,-0.05599,48.58877
2735.784,0.66019,5.57568,87.34018,-0.056,48.90555
2735.884,0.65866,5.62891,87.34018,-0.05602,49.37246
2735.984,0.65692,5.65443,87.34018,-0.05603,49.59623
2736.084,0.65549,5.6366,87.34018,-0.05605,49.43985
2736.184,0.65442,5.60123,87.34982,-0.05606,49.12966
2736.284,0.65348,5.61653,87.34982,-0.05607,49.26388
2736.384,0.6525,5.70142,87.34982,-0.05607,50.00846
2736.484,0.65134,5.75542,87.34982,-0.05609,50.48212
2736.584,0.64991,5.69162,87.34982,-0.0561,49.92245
2736.684,0.64847,5.61221,87.34982,-0.05611,49.22598
2736.784,0.64721,5.66597,87.36887,-0.05612,49.69748
2736.884,0.64616,5.6748,87.36887,-0.05613,49.77491
2736.984,0.64514,5.57618,87.36887,-0.05614,48.9099
2737.084,0.64394,5.63966,87.36887,-0.05615,49.46672
2737.184,0.64243,5.68343,87.36887,-0.05617,49.8506
2737.284,0.64047,5.61173,87.3815,-0.05619,49.22175
2737.384,0.63872,5.67123,87.3815,-0.0562,49.74365
2737.484,0.63702,5.72818,87.3815,-0.05622,50.24311
2737.584,0.63514,5.71108,87.3815,-0.05624,50.09312
2737.684,0.63267,5.64146,87.3815,-0.05626,49.48251
2737.784,0.63083,5.61639,87.3815,-0.05628,49.2626
2737.884,0.62962,5.69234,87.39091,-0.05629,49.92877
2737.984,0.62843,5.6414,87.39091,-0.0563,49.48196
2738.084,0.62722,5.58207,87.39091,-0.05631,48.96161
2738.184,0.62574,5.57044,87.39091,-0.05633,48.85959
2738.284,0.6243,5.65727,87.39091,-0.05634,49.62121
2738.384,0.62297,5.64355,87.39091,-0.05635,49.50082
2738.484,0.62197,5.60763,87.40097,-0.05636,49.18573
2738.584,0.62103,5.73201,87.40097,-0.05637,50.27673
2738.684,0.62004,5.69314,87.40097,-0.05638,49.93582
2738.784,0.61898,5.65774,87.40097,-0.05639,49.62533
2738.884,0.61761,5.71498,87.40097,-0.0564,50.12738
2738.984,0.61639,5.64322,87.40097,-0.05641,49.49793
2739.084,0.61508,5.60019,87.41131,-0.05643,49.12056
2739.184,0.61418,5.67815,87.41131,-0.05643,49.80429
2739.284,0.61324,5.66696,87.41131,-0.05644,49.70618
2739.384,0.61239,5.60005,87.41131,-0.05645,49.11926
2739.484,0.61131,5.66419,87.41131,-0.05646,49.68187
2739.584,0.60997,5.74578,87.41969,-0.05647,50.39748
2739.684,0.60844,5.77399,87.41969,-0.05649,50.645
2739.784,0.6069,5.72683,87.41969,-0.0565,50.23129
2739.884,0.60572,5.69003,87.41969,-0.05651,49.9085
2739.984,0.60448,5.74327,87.41969,-0.05652,50.37555
2740.084,0.60332,5.78201,87.41969,-0.05654,50.71528
2740.184,0.60157,5.68486,87.42791,-0.05655,49.86316
2740.284,0.59964,5.6293,87.42791,-0.05657,49.37589
2740.384,0.59778,5.72529,87.42791,-0.05659,50.21783
2740.484,0.59584,5.663,87.42791,-0.05661,49.67141
2740.584,0.59378,5.61237,87.42791,-0.05663,49.22732
2740.684,0.59072,5.70601,87.42791,-0.05665,50.04871
2740.784,0.58834,5.7241,87.43082,-0.05668,50.20736
2740.884,0.58503,5.66737,87.43082,-0.05671,49.70972
2740.984,0.58233,5.63733,87.43082,-0.05673,49.44632
2741.084,0.5799,5.68699,87.43082,-0.05676,49.88182
2741.184,0.57772,5.65149,87.43082,-0.05678,49.57048
2741.284,0.57536,5.54361,87.43082,-0.0568,48.62421
2741.384,0.57334,5.59496,87.43824,-0.05682,49.07465
2741.484,0.57172,5.58207,87.43824,-0.05683,48.96161
2741.584,0.56977,5.53904,87.43824,-0.05685,48.58416
2741.684,0.56817,5.6525,87.43824,-0.05687,49.57938
2741.784,0.56631,5.62709,87.43824,-0.05688,49.35646
2741.884,0.56502,5.6162,87.43824,-0.05689,49.26093
2741.984,0.56329,5.70516,87.4464,-0.05691,50.04128
2742.084,0.5618,5.72226,87.4464,-0.05692,50.1912
2742.184,0.56016,5.61772,87.4464,-0.05694,49.2743
2742.284,0.55894,5.62878,87.4464,-0.05695,49.37129
2742.384,0.55788,5.66643,87.4464,-0.05696,49.70149
2742.484,0.55677,5.56656,87.4592,-0.05697,48.8255
2742.584,0.55588,5.54887,87.4592,-0.05698,48.6704
2742.684,0.55456,5.62206,87.4592,-0.05699,49.31233
2742.784,0.55348,5.58182,87.4592,-0.057,48.95938
2742.884,0.55194,5.613,87.4592,-0.05702,49.2329
2742.984,0.55078,5.69349,87.4592,-0.05703,49.93888
2743.084,0.54961,5.61782,87.46818,-0.05704,49.27519
2743.184,0.54842,5.69737,87.46818,-0.05705,49.97292
2743.284,0.54727,5.64607,87.46818,-0.05706,49.52293
2743.384,0.54555,5.62377,87.46818,-0.05708,49.32735
2743.484,0.5441,5.66677,87.46818,-0.05709,49.70452
2743.584,0.5422,5.56357,87.46818,-0.05711,48.79929
2743.684,0.54082,5.57094,87.47861,-0.05712,48.86398
2743.784,0.53889,5.63389,87.47861,-0.05714,49.4161
2743.884,0.53715,5.59555,87.47861,-0.05716,49.07981
2743.984,0.5355,5.59916,87.47861,-0.05717,49.11145
2744.084,0.53431,5.70614,87.47861,-0.05718,50.0498
2744.184,0.53324,5.65917,87.47861,-0.05719,49.63784
2744.284,0.53201,5.72802,87.48799,-0.0572,50.24172
2744.384,0.5309,5.7634,87.48799,-0.05721,50.55204
2744.484,0.52923,5.64729,87.48799,-0.05723,49.53365
2744.584,0.52784,5.67557,87.48799,-0.05724,49.78167
2744.684,0.52646,5.61434,87.48799,-0.05726,49.24466
2744.784,0.52525,5.58441,87.48799,-0.05727,48.98214
2744.884,0.52421,5.64363,87.49772,-0.05728,49.50156
2744.984,0.52295,5.58716,87.49772,-0.05729,49.00625
2745.084,0.52173,5.69827,87.49772,-0.0573,49.98078
2745.184,0.52029,5.63198,87.49772,-0.05731,49.39937
2745.284,0.51916,5.71604,87.49772,-0.05732,50.13666
2745.384,0.51816,5.7192,87.50756,-0.05733,50.16437
2745.484,0.5172,5.67674,87.50756,-0.05734,49.792
2745.584,0.51637,5.75022,87.50756,-0.05735,50.43645
2745.684,0.51518,5.65994,87.50756,-0.05736,49.64456
2745.784,0.51411,5.58972,87.50756,-0.05737,49.02867
2745.884,0.5125,5.65688,87.50756,-0.05739,49.61774
2745.984,0.51154,5.61139,87.52137,-0.0574,49.21876
2746.084,0.51043,5.67124,87.52137,-0.05741,49.74375
2746.184,0.50959,5.6986,87.52137,-0.05741,49.98366
2746.284,0.50877,5.67967,87.52137,-0.05742,49.81769
2746.384,0.50776,5.77837,87.52137,-0.05743,50.68341
2746.484,0.5068,5.7196,87.52137,-0.05744,50.16789
2746.584,0.50524,5.77957,87.52901,-0.05746,50.69388
2746.684,0.50371,5.77719,87.52901,-0.05747,50.67303
2746.784,0.50195,5.719,87.52901,-0.05749,50.16259
2746.884,0.50035,5.73801,87.52901,-0.0575,50.32935
2746.984,0.49849,5.64368,87.52901,-0.05752,49.50195
2747.084,0.49585,5.70139,87.52901,-0.05754,50.00818
2747.184,0.4935,5.6365,87.53812,-0.05757,49.439
2747.284,0.49078,5.63284,87.53812,-0.05759,49.40687
2747.384,0.48844,5.71771,87.53812,-0.05761,50.15131
2747.484,0.48608,5.66824,87.53812,-0.05764,49.71739
2747.584,0.48418,5.65997,87.53812,-0.05765,49.64486
2747.684,0.48194,5.73214,87.54442,-0.05767,50.27786
2747.784,0.47947,5.61768,87.54442,-0.0577,49.27393
2747.884,0.47738,5.65442,87.54442,-0.05772,49.5962
2747.984,0.47559,5.58739,87.54442,-0.05773,49.00824
2748.084,0.47404,5.57355,87.54442,-0.05775,48.88686
2748.184,0.47227,5.6025,87.54442,-0.05776,49.1408
2748.284,0.47072,5.53274,87.55746,-0.05778,48.52888
2748.384,0.46944,5.60875,87.55746,-0.05779,49.19556
2748.484,0.46832,5.61695,87.55746,-0.0578,49.26755
2748.584,0.46748,5.55736,87.55746,-0.05781,48.74487
2748.684,0.46628,5.63911,87.55746,-0.05782,49.46189
2748.784,0.46542,5.68493,87.55746,-0.05783,49.86383
2748.884,0.46415,5.60683,87.56987,-0.05784,49.17879
2748.984,0.46335,5.68578,87.56987,-0.05785,49.87128
2749.084,0.46235,5.60029,87.56987,-0.05786,49.12138
2749.184,0.46155,5.61978,87.56987,-0.05787,49.29233
2749.284,0.46085,5.6302,87.56987,-0.05787,49.38374
2749.384,0.46018,5.59166,87.56987,-0.05788,49.04571
2749.484,0.45972,5.68851,87.57671,-0.05788,49.89521
2749.584,0.45904,5.62275,87.57671,-0.05789,49.31844
2749.684,0.45838,5.69943,87.57671,-0.05789,49.99097
2749.784,0.45749,5.72415,87.57671,-0.0579,50.20781
2749.884,0.45641,5.70923,87.57671,-0.05791,50.07692
2749.984,0.45536,5.76123,87.58628,-0.05792,50.53308
2750.084,0.45422,5.67851,87.58628,-0.05793,49.80747
2750.184,0.45323,5.73985,87.58628,-0.05794,50.34547
2750.284,0.45219,5.67506,87.58628,-0.05795,49.77722
2750.384,0.45117,5.69401,87.58628,-0.05796,49.94339
2750.484,0.44999,5.7011,87.58628,-0.05797,50.00564
2750.584,0.44841,5.68312,87.59714,-0.05799,49.84795
2750.684,0.4469,5.72076,87.59714,-0.058,50.17804
2750.784,0.44552,5.75442,87.59714,-0.05802,50.47327
2750.884,0.44419,5.69601,87.59714,-0.05803,49.96098
2750.984,0.44277,5.79685,87.59714,-0.05804,50.84544
2751.084,0.44148,5.75923,87.59714,-0.05805,50.51547
2751.184,0.44007,5.74074,87.60445,-0.05807,50.35329
2751.284,0.43886,5.77225,87.60445,-0.05808,50.62968
2751.384,0.4379,5.65832,87.60445,-0.05809,49.63039
2751.484,0.43682,5.72832,87.60445,-0.0581,50.24438
2751.584,0.43598,5.6348,87.60445,-0.0581,49.42407
2751.684,0.43503,5.70541,87.60445,-0.05811,50.04344
2751.784,0.43406,5.65067,87.6143,-0.05812,49.56328
2751.884,0.43287,5.70511,87.6143,-0.05813,50.04078
2751.984,0.43151,5.68543,87.6143,-0.05815,49.86814
2752.084,0.4302,5.77094,87.6143,-0.05816,50.61819
2752.184,0.42883,5.69439,87.6143,-0.05817,49.9468
2752.284,0.42736,5.78888,87.61964,-0.05819,50.77554
2752.384,0.42574,5.65311,87.61964,-0.0582,49.58473
2752.484,0.42385,5.74338,87.61964,-0.05822,50.37643
2752.584,0.42222,5.63426,87.61964,-0.05823,49.41932
2752.684,0.42117,5.69201,87.61964,-0.05824,49.92585
2752.784,0.42061,5.62887,87.61964,-0.05825,49.37212
2752.884,0.41979,5.66091,87.62515,-0.05826,49.6531
2752.984,0.4192,5.75032,87.62515,-0.05826,50.43737
2753.084,0.41828,5.67637,87.62515,-0.05827,49.78875
2753.184,0.41759,5.74922,87.62515,-0.05828,50.42773
2753.284,0.41674,5.75185,87.62515,-0.05829,50.45079
2753.384,0.41595,5.72571,87.62515,-0.05829,50.22145
2753.484,0.41536,5.79524,87.63583,-0.0583,50.83132
2753.584,0.41459,5.70691,87.63583,-0.05831,50.05658
2753.684,0.4141,5.75617,87.63583,-0.05831,50.48861
2753.784,0.41338,5.67301,87.63583,-0.05832,49.75926
2753.884,0.41274,5.7182,87.63583,-0.05832,50.15557
2753.984,0.41189,5.69425,87.63583,-0.05833,49.94555
2754.084,0.41065,5.73745,87.65202,-0.05834,50.32445
2754.184,0.40881,5.71891,87.65202,-0.05836,50.16188
2754.284,0.40621,5.73291,87.65202,-0.05838,50.28461
2754.384,0.40334,5.70039,87.65202,-0.05841,49.99938
2754.484,0.39967,5.69076,87.65202,-0.05845,49.91494
2754.584,0.39579,5.65225,87.66128,-0.05848,49.57715
2754.684,0.39337,5.55695,87.66128,-0.0585,48.74124
2754.784,0.39136,5.60442,87.66128,-0.05852,49.15764
2754.884,0.38985,5.5921,87.66128,-0.05854,49.04959
2754.984,0.3884,5.50162,87.66128,-0.05855,48.25595
2755.084,0.38705,5.61167,87.66128,-0.05856,49.22123
2755.184,0.38552,5.59284,87.67288,-0.05858,49.05608
2755.284,0.38375,5.56921,87.67288,-0.05859,48.8488
2755.384,0.38201,5.62208,87.67288,-0.05861,49.31256
2755.484,0.38064,5.57799,87.67288,-0.05862,48.92582
2755.584,0.37948,5.60967,87.67288,-0.05863,49.20363
2755.684,0.37803,5.60324,87.67288,-0.05865,49.1473
2755.784,0.37536,5.50505,87.68784,-0.05867,48.28602
2755.884,0.37253,5.51286,87.68784,-0.0587,48.35453
2755.984,0.37054,5.47922,87.68784,-0.05872,48.05946
2756.084,0.36895,5.46313,87.68784,-0.05873,47.91836
2756.184,0.36685,5.51504,87.68784,-0.05875,48.37369
2756.284,0.36469,5.4697,87.68784,-0.05877,47.976
2756.384,0.36282,5.5798,87.69733,-0.05879,48.9417
2756.484,0.36074,5.46116,87.69733,-0.05881,47.90108
2756.584,0.35801,5.61247,87.69733,-0.05884,49.22826
2756.684,0.35519,5.40071,87.69733,-0.05886,47.37085
2756.784,0.35202,5.56671,87.69733,-0.05889,48.82689
2756.884,0.34846,5.33629,87.69733,-0.05893,46.8058
2756.984,0.34584,5.47687,87.70631,-0.05895,48.03884
2757.084,0.34303,5.29788,87.70631,-0.05898,46.46887
2757.184,0.33993,5.46964,87.70631,-0.05901,47.97545
2757.284,0.33726,5.37117,87.70631,-0.05903,47.11171
2757.384,0.33405,5.38483,87.70631,-0.05906,47.23155
2757.484,0.33112,5.4658,87.7171,-0.05909,47.94177
2757.584,0.32835,5.3268,87.7171,-0.05911,46.72258
2757.684,0.32544,5.51663,87.7171,-0.05914,48.38757
2757.784,0.32337,5.3591,87.7171,-0.05916,47.0059
2757.884,0.3219,5.52075,87.7171,-0.05917,48.42372
2757.984,0.3201,5.32955,87.7171,-0.05919,46.74671
2758.084,0.3177,5.45382,87.72314,-0.05921,47.83666
2758.184,0.31554,5.38736,87.72314,-0.05923,47.25374
2758.284,0.31362,5.31169,87.72314,-0.05925,46.59005
2758.384,0.31109,5.49628,87.72314,-0.05928,48.20909
2758.484,0.30796,5.23536,87.72314,-0.05931,45.9205
2758.584,0.30487,5.44808,87.72314,-0.05933,47.78637
2758.684,0.30097,5.32619,87.7307,-0.05937,46.71722
2758.784,0.29781,5.33924,87.7307,-0.0594,46.8317
2758.884,0.29496,5.40244,87.7307,-0.05943,47.38604
2758.984,0.29152,5.21856,87.7307,-0.05946,45.77315
2759.084,0.28853,5.39596,87.7307,-0.05949,47.32914
2759.184,0.28527,5.21317,87.7307,-0.05952,45.72591
2759.284,0.28257,5.25677,87.73884,-0.05954,46.1083
2759.384,0.28039,5.305,87.73884,-0.05956,46.5313
2759.484,0.27829,5.18609,87.73884,-0.05958,45.48831
2759.584,0.27667,5.33981,87.73884,-0.0596,46.83664
2759.684,0.27561,5.26709,87.73884,-0.05961,46.19878
2759.784,0.27487,5.32768,87.73884,-0.05962,46.73027
2759.884,0.27418,5.38838,87.75114,-0.05962,47.26266
2759.984,0.27324,5.28863,87.75114,-0.05963,46.3878
2760.084,0.27209,5.46475,87.75114,-0.05964,47.93255
2760.184,0.2709,5.24239,87.75114,-0.05965,45.9822
2760.284,0.26979,5.3891,87.75114,-0.05966,47.26899
2760.384,0.26886,5.29801,87.7574,-0.05967,46.47005
2760.484,0.26812,5.24364,87.7574,-0.05968,45.99313
2760.584,0.26752,5.42896,87.7574,-0.05968,47.61861
2760.684,0.267,5.2247,87.7574,-0.05969,45.82701
2760.784,0.26651,5.44376,87.7574,-0.05969,47.74847
2760.884,0.26604,5.39046,87.7574,-0.0597,47.28094
2760.984,0.26552,5.36431,87.76488,-0.0597,47.05152
2761.084,0.26492,5.5729,87.76488,-0.05971,48.88115
2761.184,0.26415,5.32266,87.76488,-0.05972,46.68626
2761.284,0.26326,5.57993,87.76488,-0.05972,48.94283
2761.384,0.26228,5.37211,87.76488,-0.05973,47.11995
2761.484,0.26134,5.44022,87.76488,-0.05974,47.71738
2761.584,0.26055,5.46526,87.77743,-0.05975,47.93702
2761.684,0.2599,5.33397,87.77743,-0.05976,46.78547
2761.784,0.2593,5.56161,87.77743,-0.05976,48.7821
2761.884,0.25876,5.32985,87.77743,-0.05977,46.7493
2761.984,0.25823,5.60174,87.77743,-0.05977,49.13415
2762.084,0.25767,5.3868,87.77743,-0.05978,47.24883
2762.184,0.25702,5.64148,87.78508,-0.05978,49.48267
2762.284,0.25627,5.41562,87.78508,-0.05979,47.50163
2762.384,0.25544,5.62354,87.78508,-0.0598,49.32534
2762.484,0.25462,5.41391,87.78508,-0.05981,47.48664
2762.584,0.25388,5.56283,87.78508,-0.05981,48.79285
2762.684,0.25332,5.43815,87.79231,-0.05982,47.69924
2762.784,0.25296,5.49287,87.79231,-0.05982,48.17919
2762.884,0.25283,5.48848,87.79231,-0.05982,48.14071
2762.984,0.25277,5.45377,87.79231,-0.05982,47.83621
2763.084,0.25274,5.57805,87.79231,-0.05982,48.92634
2763.184,0.25272,5.50529,87.79231,-0.05982,48.28816
2763.284,0.2527,5.57386,87.80592,-0.05982,48.88956
2763.384,0.25268,5.63741,87.80592,-0.05982,49.44697
2763.484,0.25267,5.56884,87.80592,-0.05982,48.84556
2763.584,0.25265,5.66093,87.80592,-0.05982,49.65326
2763.684,0.25264,5.60775,87.80592,-0.05982,49.18679
2763.784,0.25263,5.58377,87.80592,-0.05982,48.97645
2763.884,0.25262,5.66891,87.81038,-0.05982,49.72331
2763.984,0.2526,5.55862,87.81038,-0.05982,48.75587
2764.084,0.25258,5.67667,87.81038,-0.05982,49.79132
2764.184,0.25256,5.63462,87.81038,-0.05983,49.42255
2764.284,0.25254,5.66853,87.81038,-0.05983,49.71998
2764.384,0.25252,5.74612,87.81038,-0.05983,50.40052
2764.484,0.25249,5.6476,87.8173,-0.05983,49.5364
2764.584,0.25244,5.80054,87.8173,-0.05983,50.87779
2764.684,0.25231,5.68381,87.8173,-0.05983,49.85398
2764.784,0.25214,5.68557,87.8173,-0.05983,49.86937
2764.884,0.25189,5.81669,87.8173,-0.05983,51.01951
2764.984,0.25154,5.59625,87.82676,-0.05983,49.08592
2765.084,0.25107,5.81298,87.82676,-0.05984,50.98691
2765.184,0.25048,5.65083,87.82676,-0.05984,49.56467
2765.284,0.24974,5.68621,87.82676,-0.05985,49.87498
2765.384,0.24881,5.82563,87.82676,-0.05986,51.09787
2765.484,0.24763,5.59306,87.82676,-0.05987,49.05796
2765.584,0.24623,5.86381,87.83759,-0.05988,51.4328
2765.684,0.24492,5.69491,87.83759,-0.0599,49.95133
2765.784,0.24386,5.65011,87.83759,-0.05991,49.55837
2765.884,0.24303,5.85238,87.83759,-0.05991,51.33253
2765.984,0.24234,5.59001,87.83759,-0.05992,49.03125
2766.084,0.2417,5.76055,87.83759,-0.05993,50.52709
2766.184,0.24103,5.74814,87.84658,-0.05993,50.41825
2766.284,0.24023,5.54559,87.84658,-0.05994,48.64161
2766.384,0.23931,5.81689,87.84658,-0.05995,51.02122
2766.484,0.2383,5.5739,87.84658,-0.05996,48.88996
2766.584,0.23738,5.69305,87.84658,-0.05997,49.93498
2766.684,0.23666,5.74311,87.84658,-0.05997,50.3741
2766.784,0.2361,5.55612,87.85484,-0.05998,48.73401
2766.884,0.2357,5.84419,87.85484,-0.05998,51.26069
2766.984,0.23533,5.56885,87.85484,-0.05999,48.84564
2767.084,0.23498,5.70912,87.85484,-0.05999,50.076
2767.184,0.2347,5.74264,87.85484,-0.05999,50.36994
2767.284,0.23445,5.51643,87.85484,-0.05999,48.38586
2767.384,0.2342,5.81012,87.86594,-0.06,50.96188
2767.484,0.23401,5.60192,87.86594,-0.06,49.13567
2767.584,0.23382,5.6298,87.86594,-0.06,49.38027
2767.684,0.23364,5.85274,87.86594,-0.06,51.33569
2767.784,0.23341,5.57395,87.86594,-0.06,48.89032
2767.884,0.23316,5.82284,87.87274,-0.06001,51.07347
2767.984,0.2328,5.79409,87.87274,-0.06001,50.82126
2768.084,0.23231,5.62856,87.87274,-0.06001,49.36937
2768.184,0.23165,5.90115,87.87274,-0.06002,51.76028
2768.284,0.23094,5.64836,87.87274,-0.06003,49.543
2768.384,0.23021,5.72305,87.87274,-0.06003,50.19817
2768.484,0.22956,5.82927,87.88116,-0.06004,51.12986
2768.584,0.22906,5.62975,87.88116,-0.06005,49.37977
2768.684,0.22867,5.8198,87.88116,-0.06005,51.04674
2768.784,0.22838,5.80807,87.88116,-0.06005,50.94389
2768.884,0.22816,5.69449,87.88116,-0.06005,49.94767
2768.984,0.22797,5.92328,87.88116,-0.06006,51.95437
2769.084,0.22781,5.76462,87.89074,-0.06006,50.56275
2769.184,0.22764,5.74784,87.89074,-0.06006,50.41555
2769.284,0.2275,5.90829,87.89074,-0.06006,51.82291
2769.384,0.22738,5.68664,87.89074,-0.06006,49.87878
2769.484,0.22726,5.76011,87.89074,-0.06006,50.52325
2769.584,0.22715,5.88631,87.89074,-0.06006,51.63012
2769.684,0.22706,5.65751,87.89795,-0.06006,49.62328
2769.784,0.22694,5.82156,87.89795,-0.06007,51.06218
2769.884,0.22682,5.914,87.89795,-0.06007,51.87299
2769.984,0.22665,5.69465,87.89795,-0.06007,49.94909
2770.084,0.22643,5.94181,87.89795,-0.06007,52.11696
2770.184,0.22612,5.8798,87.90359,-0.06007,51.57304
2770.284,0.22568,5.71799,87.90359,-0.06008,50.15377
2770.384,0.225,5.9815,87.90359,-0.06008,52.46504
2770.484,0.22399,5.77791,87.90359,-0.06009,50.67937
2770.584,0.22254,5.72528,87.90359,-0.06011,50.21775
2770.684,0.22105,5.96067,87.90359,-0.06012,52.28237
2770.784,0.2198,5.72861,87.91136,-0.06013,50.24694
2770.884,0.21882,5.72384,87.91136,-0.06014,50.20506
2770.984,0.21786,5.96989,87.91136,-0.06015,52.36327
2771.084,0.21657,5.72729,87.91136,-0.06016,50.2353
2771.184,0.21465,5.79189,87.91136,-0.06018,50.80193
2771.284,0.21221,5.90088,87.91136,-0.0602,51.75791
2771.384,0.21008,5.60598,87.9241,-0.06022,49.17129
2771.484,0.20775,5.78188,87.9241,-0.06025,50.71412
2771.584,0.20495,5.70369,87.9241,-0.06027,50.02832
2771.684,0.20296,5.59367,87.9241,-0.06029,49.06332
2771.784,0.20149,5.73012,87.9241,-0.0603,50.26016
2771.884,0.19947,5.52875,87.9241,-0.06032,48.49392
2771.984,0.19671,5.62916,87.93,-0.06035,49.37462
2772.084,0.19463,5.70045,87.93,-0.06037,49.99989
2772.184,0.19286,5.47141,87.93,-0.06038,47.99098
2772.284,0.19076,5.67294,87.93,-0.0604,49.75866
2772.384,0.18844,5.58491,87.93,-0.06043,48.98646
2772.484,0.18673,5.47112,87.93107,-0.06044,47.98838
2772.584,0.18558,5.65962,87.93107,-0.06045,49.64176
2772.684,0.18469,5.4486,87.93107,-0.06046,47.79088
2772.784,0.18383,5.53216,87.93107,-0.06047,48.52381
2772.884,0.183,5.54874,87.93107,-0.06048,48.66921
2772.984,0.18212,5.4544,87.93107,-0.06049,47.84178
2773.084,0.18141,5.59999,87.94178,-0.06049,49.11877
2773.184,0.18091,5.49624,87.94178,-0.0605,48.20872
2773.284,0.18067,5.61359,87.94178,-0.0605,49.23805
2773.384,0.18056,5.61831,87.94178,-0.0605,49.27941
2773.484,0.18046,5.60644,87.94178,-0.0605,49.17534
2773.584,0.18035,5.66814,87.94178,-0.0605,49.71651
2773.684,0.18025,5.55048,87.94856,-0.0605,48.68446
2773.784,0.18017,5.66591,87.94856,-0.0605,49.697
2773.884,0.18011,5.55623,87.94856,-0.0605,48.73495
2773.984,0.18007,5.6,87.94856,-0.0605,49.11882
2774.084,0.18004,5.61748,87.94856,-0.06051,49.27214
2774.184,0.18001,5.55445,87.94856,-0.06051,48.71929
2774.284,0.17999,5.6796,87.95401,-0.06051,49.81708
2774.384,0.17997,5.5854,87.95401,-0.06051,48.99076
2774.484,0.17994,5.69458,87.95401,-0.06051,49.94847
2774.584,0.17993,5.6755,87.95401,-0.06051,49.78106
2774.684,0.17991,5.65931,87.95401,-0.06051,49.63908
2774.784,0.1799,5.75856,87.95401,-0.06051,50.5096
2774.884,0.17988,5.62996,87.9642,-0.06051,49.3816
2774.984,0.17988,5.74312,87.9642,-0.06051,50.37416
2775.084,0.17987,5.6659,87.9642,-0.06051,49.69689
2775.184,0.17985,5.71104,87.9642,-0.06051,50.09283
2775.284,0.17984,5.73572,87.9642,-0.06051,50.30927
2775.384,0.17982,5.6728,87.97278,-0.06051,49.75739
2775.484,0.1798,5.81582,87.97278,-0.06051,51.01188
2775.584,0.17978,5.68775,87.97278,-0.06051,49.88853
2775.684,0.17975,5.8466,87.97278,-0.06051,51.28182
2775.784,0.17973,5.80021,87.97278,-0.06051,50.87498
2775.884,0.17969,5.82494,87.97278,-0.06051,51.09182
2775.984,0.17966,5.88788,87.97869,-0.06051,51.64388
2776.084,0.17963,5.76372,87.97869,-0.06051,50.55489
2776.184,0.17959,5.90357,87.97869,-0.06051,51.7815
2776.284,0.17955,5.74393,87.97869,-0.06051,50.38131
2776.384,0.17951,5.82825,87.97869,-0.06051,51.12085
2776.484,0.17947,5.81897,87.97869,-0.06051,51.03951
2776.584,0.17942,5.76762,87.98762,-0.06051,50.58908
2776.684,0.17937,5.90758,87.98762,-0.06051,51.8167
2776.784,0.17932,5.76763,87.98762,-0.06051,50.58918
2776.884,0.17926,5.93745,87.98762,-0.06051,52.07867
2776.984,0.17919,5.84851,87.98762,-0.06051,51.29859
2777.084,0.17912,5.89611,87.98762,-0.06051,51.71614
2777.184,0.17903,5.91701,88.00408,-0.06051,51.89942
2777.284,0.17895,5.81736,88.00408,-0.06052,51.02534
2777.384,0.17887,5.95131,88.00408,-0.06052,52.20028
2777.484,0.17878,5.79328,88.00408,-0.06052,50.81411
2777.584,0.17868,5.94438,88.00408,-0.06052,52.13949
2777.684,0.17858,5.81564,88.0125,-0.06052,51.01027
2777.784,0.17847,5.9294,88.0125,-0.06052,52.00809
2777.884,0.17833,5.90967,88.0125,-0.06052,51.83501
2777.984,0.17812,5.92251,88.0125,-0.06052,51.94767
2778.084,0.17785,6.0167,88.0125,-0.06053,52.77378
2778.184,0.17746,5.87424,88.0125,-0.06053,51.52427
2778.284,0.17696,6.02497,88.01906,-0.06053,52.84633
2778.384,0.17628,5.83531,88.01906,-0.06054,51.1828
2778.484,0.17543,5.97598,88.01906,-0.06055,52.41667
2778.584,0.17429,5.82163,88.01906,-0.06056,51.06281
2778.684,0.17314,5.87896,88.01906,-0.06057,51.56569
2778.784,0.17219,5.88045,88.01906,-0.06058,51.5787
2778.884,0.17146,5.82565,88.0317,-0.06059,51.09808
2778.984,0.17085,5.95993,88.0317,-0.06059,52.27592
2779.084,0.17022,5.79914,88.0317,-0.0606,50.86554
2779.184,0.16956,5.98604,88.0317,-0.0606,52.50486
2779.284,0.16885,5.83192,88.0317,-0.06061,51.15304
2779.384,0.16803,5.92307,88.0317,-0.06062,51.95258
2779.484,0.16695,5.85945,88.03849,-0.06063,51.39451
2779.584,0.16563,5.79217,88.03849,-0.06064,50.80442
2779.684,0.16426,5.84291,88.03849,-0.06065,51.2495
2779.784,0.16316,5.72187,88.03849,-0.06066,50.1878
2779.884,0.16239,5.83171,88.03849,-0.06067,51.15126
2779.984,0.16186,5.73658,88.03849,-0.06068,50.31683
2780.084,0.16141,5.87429,88.04121,-0.06068,51.52472
2780.184,0.16094,5.81051,88.04121,-0.06068,50.96531
2780.284,0.16038,5.8926,88.04121,-0.06069,51.68531
2780.384,0.15974,5.86158,88.04121,-0.0607,51.41326
2780.484,0.159,5.81969,88.04121,-0.0607,51.0458
2780.584,0.15826,5.86508,88.05022,-0.06071,51.4439
2780.684,0.1577,5.76174,88.05022,-0.06071,50.5375
2780.784,0.15741,5.79003,88.05022,-0.06072,50.78566
2780.884,0.15729,5.79914,88.05022,-0.06072,50.86552
2780.984,0.15716,5.73109,88.05022,-0.06072,50.26868
2781.084,0.15705,5.81657,88.05022,-0.06072,51.01839
2781.184,0.15698,5.84786,88.06118,-0.06072,51.29285
2781.284,0.1569,5.81919,88.06118,-0.06072,51.04141
2781.384,0.15684,5.89474,88.06118,-0.06072,51.70409
2781.484,0.1568,5.93528,88.06118,-0.06072,52.05968
2781.584,0.15675,5.86537,88.06118,-0.06072,51.44648
2781.684,0.15671,5.87711,88.06118,-0.06072,51.54948
2781.784,0.15663,5.88416,88.06885,-0.06072,51.61132
2781.884,0.15656,5.78604,88.06885,-0.06073,50.75061
2781.984,0.1564,5.84196,88.06885,-0.06073,51.24113
2782.084,0.15623,5.84352,88.06885,-0.06073,51.25485
2782.184,0.15608,5.80821,88.06885,-0.06073,50.94514
2782.284,0.15593,5.89172,88.06885,-0.06073,51.67756
2782.384,0.1558,5.92345,88.07861,-0.06073,51.95592
2782.484,0.15567,5.88283,88.07861,-0.06073,51.5996
2782.584,0.15558,5.93529,88.07861,-0.06073,52.05972
2782.684,0.15545,5.9418,88.07861,-0.06074,52.11689
2782.784,0.15535,5.8757,88.07861,-0.06074,51.53705
2782.884,0.15516,5.86552,88.09669,-0.06074,51.4478
2782.984,0.15505,5.91364,88.09669,-0.06074,51.8699
2783.084,0.15479,5.86158,88.09669,-0.06074,51.41325
2783.184,0.15468,5.81622,88.09669,-0.06074,51.01535
2783.284,0.15436,5.92279,88.09669,-0.06075,51.95013
2783.384,0.15424,5.93947,88.09669,-0.06075,52.09639
2783.484,0.15402,5.91569,88.10987,-0.06075,51.88784
2783.584,0.15393,5.99308,88.10987,-0.06075,52.56668
2783.684,0.15374,6.00165,88.10987,-0.06075,52.64177
2783.784,0.15362,5.93032,88.10987,-0.06075,52.01615
2783.884,0.15342,5.98442,88.10987,-0.06075,52.4907
2783.984,0.15326,5.91517,88.10987,-0.06076,51.88332
2784.084,0.15307,5.86727,88.11851,-0.06076,51.46315
2784.184,0.15289,5.92968,88.11851,-0.06076,52.01055
2784.284,0.15277,5.87214,88.11851,-0.06076,51.50584
2784.384,0.15257,5.89418,88.11851,-0.06076,51.69916
2784.484,0.15246,5.98922,88.11851,-0.06076,52.53275
2784.584,0.15228,5.9279,88.11851,-0.06077,51.9949
2784.684,0.15217,5.96334,88.13358,-0.06077,52.30577
2784.784,0.15194,6.01671,88.13358,-0.06077,52.77388
2784.884,0.15174,5.92842,88.13358,-0.06077,51.99949
2784.984,0.15138,5.94215,88.13358,-0.06077,52.11993
2785.084,0.15091,5.96433,88.13358,-0.06078,52.31446
2785.184,0.15029,5.87481,88.14407,-0.06078,51.5293
2785.284,0.14937,5.84626,88.14407,-0.06079,51.27882
2785.384,0.14868,5.88806,88.14407,-0.0608,51.64547
2785.484,0.14767,5.89894,88.14407,-0.06081,51.74094
2785.584,0.14718,5.86263,88.14407,-0.06081,51.42248
2785.684,0.14621,5.88988,88.14407,-0.06082,51.66144
2785.784,0.14587,5.98279,88.15461,-0.06083,52.47643
2785.884,0.14513,5.93114,88.15461,-0.06083,52.02333
2785.984,0.1448,5.85464,88.15461,-0.06084,51.35238
2786.084,0.14415,5.92554,88.15461,-0.06084,51.97421
2786.184,0.14365,5.90431,88.15461,-0.06085,51.78803
2786.284,0.14296,5.82083,88.15461,-0.06085,51.05582
2786.384,0.14212,5.88848,88.16766,-0.06086,51.64919
2786.484,0.14146,5.89262,88.16766,-0.06087,51.68551
2786.584,0.14044,5.83787,88.16766,-0.06088,51.20523
2786.684,0.13994,5.8846,88.16766,-0.06088,51.61515
2786.784,0.13904,5.91524,88.16766,-0.06089,51.88387
2786.884,0.13861,5.85914,88.16766,-0.06089,51.3918
2786.984,0.13783,5.88683,88.17273,-0.0609,51.6347
2787.084,0.13729,5.93263,88.17273,-0.06091,52.03641
2787.184,0.13665,5.84053,88.17273,-0.06091,51.22857
2787.284,0.13584,5.83226,88.17273,-0.06092,51.15607
2787.384,0.13526,5.88979,88.17273,-0.06093,51.66064
2787.484,0.13407,5.82597,88.17273,-0.06094,51.10089
2787.584,0.13342,5.73766,88.17711,-0.06094,50.32629
2787.684,0.13211,5.77157,88.17711,-0.06095,50.62375
2787.784,0.13145,5.84288,88.17711,-0.06096,51.24919
