Repository: Mecanon/morphing_wing

File: dynamic_model/curve_fitting/flexinol_isobaric_50MPa.csv (part 37 of 95)
Test : Start of hold value,50,MPa,,,
,,,,,
Time,Extension,Load,Temperature: Chamber 3119-600 1 1,Tensile strain (Extension),Tensile stress
(s),(mm),(N),(C),(mm/mm),(MPa)
2864.284,-0.3409,5.68232,89.45766,-0.06539,49.84091
2864.384,-0.34184,5.73402,89.4631,-0.0654,50.29441
2864.484,-0.34257,5.72479,89.4631,-0.06541,50.2134
2864.584,-0.34328,5.6407,89.4631,-0.06541,49.47581
2864.684,-0.34409,5.59413,89.4631,-0.06542,49.06736
2864.784,-0.34456,5.6053,89.4631,-0.06542,49.16536
2864.884,-0.34523,5.62532,89.47016,-0.06543,49.34093
2864.984,-0.34562,5.69078,89.47016,-0.06543,49.91507
2865.084,-0.34607,5.70756,89.47016,-0.06544,50.06229
2865.184,-0.3465,5.71079,89.47016,-0.06544,50.09062
2865.284,-0.34682,5.71125,89.47016,-0.06545,50.09466
2865.384,-0.34732,5.68911,89.47016,-0.06545,49.90042
2865.484,-0.34762,5.63475,89.47928,-0.06545,49.42368
2865.584,-0.34817,5.64315,89.47928,-0.06546,49.49733
2865.684,-0.34859,5.62493,89.47928,-0.06546,49.33754
2865.784,-0.34914,5.65244,89.47928,-0.06547,49.57878
2865.884,-0.3498,5.68829,89.47928,-0.06547,49.8933
2865.984,-0.35027,5.70912,89.47928,-0.06548,50.07595
2866.084,-0.35096,5.66553,89.48767,-0.06548,49.69364
2866.184,-0.35126,5.63999,89.48767,-0.06549,49.46964
2866.284,-0.35178,5.6619,89.48767,-0.06549,49.66176
2866.384,-0.35208,5.6874,89.48767,-0.0655,49.88544
2866.484,-0.35239,5.74499,89.48767,-0.0655,50.39056
2866.584,-0.3527,5.73671,89.48767,-0.0655,50.31801
2866.684,-0.35285,5.67301,89.49755,-0.0655,49.75924
2866.784,-0.35316,5.64461,89.49755,-0.06551,49.51012
2866.884,-0.35325,5.63449,89.49755,-0.06551,49.42138
2866.984,-0.3535,5.66876,89.49755,-0.06551,49.72197
2867.084,-0.35361,5.73343,89.49755,-0.06551,50.2892
2867.184,-0.35378,5.67017,89.51171,-0.06551,49.73437
2867.284,-0.35396,5.68491,89.51171,-0.06551,49.86363
2867.384,-0.35406,5.78975,89.51171,-0.06551,50.78322
2867.484,-0.35427,5.78466,89.51171,-0.06552,50.73854
2867.584,-0.35435,5.75108,89.51171,-0.06552,50.44399
2867.684,-0.35458,5.74459,89.51171,-0.06552,50.3871
2867.784,-0.35469,5.8,89.51921,-0.06552,50.87307
2867.884,-0.35489,5.77599,89.51921,-0.06552,50.66248
2867.984,-0.35507,5.69588,89.51921,-0.06552,49.95985
2868.084,-0.3552,5.6986,89.51921,-0.06552,49.98365
2868.184,-0.35547,5.74032,89.51921,-0.06553,50.34965
2868.284,-0.35558,5.74876,89.51921,-0.06553,50.42362
2868.384,-0.35594,5.7135,89.53114,-0.06553,50.11441
2868.484,-0.35611,5.76265,89.53114,-0.06553,50.54552
2868.584,-0.35651,5.80201,89.53114,-0.06554,50.89076
2868.684,-0.35687,5.72294,89.53114,-0.06554,50.19715
2868.784,-0.35729,5.73982,89.53114,-0.06554,50.34521
2868.884,-0.35798,5.75416,89.53114,-0.06555,50.47103
2868.984,-0.35841,5.6943,89.5438,-0.06555,49.94595
2869.084,-0.35925,5.68155,89.5438,-0.06556,49.83411
2869.184,-0.35964,5.75136,89.5438,-0.06557,50.44643
2869.284,-0.36029,5.69866,89.5438,-0.06557,49.98418
2869.384,-0.36069,5.63982,89.5438,-0.06558,49.46808
2869.484,-0.36111,5.74632,89.5438,-0.06558,50.40224
2869.584,-0.36161,5.75031,89.54826,-0.06558,50.43721
2869.684,-0.36188,5.69366,89.54826,-0.06559,49.94036
2869.784,-0.36243,5.74345,89.54826,-0.06559,50.37711
2869.884,-0.36267,5.79606,89.54826,-0.06559,50.83856
2869.984,-0.3632,5.71777,89.54826,-0.0656,50.1518
2870.084,-0.36358,5.67512,89.55785,-0.0656,49.77774
2870.184,-0.3641,5.73842,89.55785,-0.06561,50.333
2870.284,-0.3648,5.71056,89.55785,-0.06561,50.08862
2870.384,-0.36547,5.64946,89.55785,-0.06562,49.55269
2870.484,-0.36664,5.63714,89.55785,-0.06563,49.44462
2870.584,-0.36753,5.65785,89.55785,-0.06564,49.6263
2870.684,-0.36862,5.68653,89.56804,-0.06565,49.87784
2870.784,-0.36947,5.74237,89.56804,-0.06566,50.36761
2870.884,-0.3703,5.73143,89.56804,-0.06567,50.27164
2870.984,-0.37126,5.70748,89.56804,-0.06568,50.06158
2871.084,-0.37217,5.71583,89.56804,-0.06568,50.13482
2871.184,-0.37348,5.67817,89.56804,-0.0657,49.80451
2871.284,-0.37482,5.65602,89.57909,-0.06571,49.61024
2871.384,-0.37614,5.62025,89.57909,-0.06572,49.29644
2871.484,-0.37731,5.5679,89.57909,-0.06573,48.83732
2871.584,-0.37805,5.52562,89.57909,-0.06574,48.46648
2871.684,-0.37908,5.57041,89.57909,-0.06575,48.85933
2871.784,-0.37977,5.67263,89.57909,-0.06576,49.7559
2871.884,-0.38098,5.62432,89.58592,-0.06577,49.33214
2871.984,-0.38191,5.54613,89.58592,-0.06578,48.64631
2872.084,-0.38333,5.60015,89.58592,-0.06579,49.12017
2872.184,-0.38441,5.62137,89.58592,-0.0658,49.30625
2872.284,-0.38527,5.53072,89.58592,-0.06581,48.51121
2872.384,-0.38607,5.51087,89.59739,-0.06581,48.3371
2872.484,-0.38657,5.5828,89.59739,-0.06582,48.96798
2872.584,-0.38723,5.56301,89.59739,-0.06583,48.79443
2872.684,-0.38766,5.48733,89.59739,-0.06583,48.13055
2872.784,-0.38825,5.49946,89.59739,-0.06583,48.23696
2872.884,-0.38883,5.54755,89.59739,-0.06584,48.65876
2872.984,-0.38945,5.6033,89.61126,-0.06585,49.14778
2873.084,-0.39027,5.57664,89.61126,-0.06585,48.91393
2873.184,-0.39096,5.54467,89.61126,-0.06586,48.63353
2873.284,-0.39175,5.51926,89.61126,-0.06587,48.41065
2873.384,-0.39236,5.50294,89.61126,-0.06587,48.26748
2873.484,-0.39288,5.49166,89.61126,-0.06588,48.16856
2873.584,-0.39331,5.49473,89.61871,-0.06588,48.19552
2873.684,-0.39361,5.50499,89.61871,-0.06588,48.28548
2873.784,-0.3939,5.52629,89.61871,-0.06589,48.47234
2873.884,-0.39409,5.54738,89.61871,-0.06589,48.6573
2873.984,-0.39428,5.57319,89.61871,-0.06589,48.88374
2874.084,-0.39444,5.59804,89.61871,-0.06589,49.10162
2874.184,-0.39458,5.62302,89.62749,-0.06589,49.32072
2874.284,-0.39472,5.63863,89.62749,-0.0659,49.45768
2874.384,-0.39483,5.65806,89.62749,-0.0659,49.62811
2874.484,-0.39495,5.64456,89.62749,-0.0659,49.50972
2874.584,-0.39504,5.65123,89.62749,-0.0659,49.56824
2874.684,-0.39513,5.64459,89.62749,-0.0659,49.50999
2874.784,-0.39521,5.65007,89.64159,-0.0659,49.558
2874.884,-0.39528,5.65302,89.64159,-0.0659,49.5839
2874.984,-0.39535,5.663,89.64159,-0.0659,49.67144
2875.084,-0.39541,5.6879,89.64159,-0.0659,49.88987
2875.184,-0.39549,5.68434,89.64159,-0.0659,49.85864
2875.284,-0.39555,5.70903,89.64481,-0.0659,50.07515
2875.384,-0.39562,5.69677,89.64481,-0.0659,49.96764
2875.484,-0.39569,5.69902,89.64481,-0.0659,49.98737
2875.584,-0.39575,5.69283,89.64481,-0.0659,49.93311
2875.684,-0.39582,5.6663,89.64481,-0.06591,49.70035
2875.784,-0.39587,5.65896,89.64481,-0.06591,49.63596
2875.884,-0.39593,5.64537,89.65183,-0.06591,49.51682
2875.984,-0.39599,5.63694,89.65183,-0.06591,49.44287
2876.084,-0.39605,5.63519,89.65183,-0.06591,49.42751
2876.184,-0.39612,5.63576,89.65183,-0.06591,49.43251
2876.284,-0.39617,5.64525,89.65183,-0.06591,49.51574
2876.384,-0.39626,5.65832,89.65183,-0.06591,49.63037
2876.484,-0.39632,5.67712,89.66125,-0.06591,49.79529
2876.584,-0.3964,5.68522,89.66125,-0.06591,49.86632
2876.684,-0.39649,5.70033,89.66125,-0.06591,49.99889
2876.784,-0.39656,5.72677,89.66125,-0.06591,50.23081
2876.884,-0.39667,5.72739,89.66125,-0.06591,50.23626
2876.984,-0.39674,5.74418,89.66125,-0.06591,50.38348
2877.084,-0.39685,5.72584,89.66834,-0.06592,50.22261
2877.184,-0.39693,5.7665,89.66834,-0.06592,50.57927
2877.284,-0.39704,5.75026,89.66834,-0.06592,50.43684
2877.384,-0.39715,5.76175,89.66834,-0.06592,50.53758
2877.484,-0.39727,5.7897,89.66834,-0.06592,50.78275
2877.584,-0.39744,5.77695,89.67943,-0.06592,50.67091
2877.684,-0.39756,5.79265,89.67943,-0.06592,50.80859
2877.784,-0.3978,5.77797,89.67943,-0.06592,50.67989
2877.884,-0.39795,5.73497,89.67943,-0.06593,50.30273
2877.984,-0.39819,5.72499,89.67943,-0.06593,50.21517
2878.084,-0.39843,5.69477,89.67943,-0.06593,49.9501
2878.184,-0.39863,5.66026,89.69144,-0.06593,49.64741
2878.284,-0.39894,5.67382,89.69144,-0.06593,49.76631
2878.384,-0.3991,5.65899,89.69144,-0.06594,49.63623
2878.484,-0.39941,5.70323,89.69144,-0.06594,50.02429
2878.584,-0.39959,5.73595,89.69144,-0.06594,50.3113
2878.684,-0.39985,5.76646,89.69144,-0.06594,50.57894
2878.784,-0.40009,5.79935,89.70935,-0.06595,50.86742
2878.884,-0.40025,5.81963,89.70935,-0.06595,51.04523
2878.984,-0.4005,5.78798,89.70935,-0.06595,50.76765
2879.084,-0.4006,5.75195,89.70935,-0.06595,50.45164
2879.184,-0.40081,5.70871,89.70935,-0.06595,50.07235
2879.284,-0.40089,5.63877,89.70935,-0.06595,49.45889
2879.384,-0.40103,5.65191,89.72007,-0.06595,49.57416
2879.484,-0.40113,5.69836,89.72007,-0.06596,49.98161
2879.584,-0.40122,5.75478,89.72007,-0.06596,50.47646
2879.684,-0.40133,5.76643,89.72007,-0.06596,50.57866
2879.784,-0.40138,5.77413,89.72007,-0.06596,50.64616
2879.884,-0.4015,5.75496,89.72007,-0.06596,50.47806
2879.984,-0.40155,5.74252,89.7236,-0.06596,50.36895
2880.084,-0.40165,5.80263,89.7236,-0.06596,50.89619
2880.184,-0.40171,5.84249,89.7236,-0.06596,51.24577
2880.284,-0.40178,5.79303,89.7236,-0.06596,50.81192
2880.384,-0.40186,5.72648,89.7236,-0.06596,50.22824
2880.484,-0.4019,5.70228,89.73296,-0.06596,50.01598
2880.584,-0.40199,5.74688,89.73296,-0.06596,50.40714
2880.684,-0.40202,5.83116,89.73296,-0.06596,51.14643
2880.784,-0.40211,5.79736,89.73296,-0.06596,50.84997
2880.884,-0.40217,5.75701,89.73296,-0.06597,50.49598
2880.984,-0.40223,5.81572,89.73296,-0.06597,51.01102
2881.084,-0.40232,5.86968,89.73875,-0.06597,51.48429
2881.184,-0.40235,5.87357,89.73875,-0.06597,51.51836
2881.284,-0.40246,5.80004,89.73875,-0.06597,50.87341
2881.384,-0.40249,5.76305,89.73875,-0.06597,50.54896
2881.484,-0.40258,5.80495,89.73875,-0.06597,50.91651
2881.584,-0.40263,5.81458,89.73875,-0.06597,51.00099
2881.684,-0.40269,5.74127,89.74314,-0.06597,50.35799
2881.784,-0.40277,5.73862,89.74314,-0.06597,50.33475
2881.884,-0.40281,5.83902,89.74314,-0.06597,51.21535
2881.984,-0.40291,5.83824,89.74314,-0.06597,51.20848
2882.084,-0.40296,5.78988,89.74314,-0.06597,50.78436
2882.184,-0.40306,5.83548,89.74314,-0.06597,51.18433
2882.284,-0.40313,5.91134,89.75896,-0.06597,51.84966
2882.384,-0.40322,5.84258,89.75896,-0.06597,51.24657
2882.484,-0.40333,5.78882,89.75896,-0.06598,50.77504
2882.584,-0.40339,5.82871,89.75896,-0.06598,51.12489
2882.684,-0.40355,5.82537,89.75896,-0.06598,51.09563
2882.784,-0.40361,5.75415,89.75896,-0.06598,50.47092
2882.884,-0.40378,5.76084,89.76891,-0.06598,50.52966
2882.984,-0.40389,5.86432,89.76891,-0.06598,51.43726
2883.084,-0.40405,5.83462,89.76891,-0.06598,51.17675
2883.184,-0.40427,5.80052,89.76891,-0.06598,50.87766
2883.284,-0.40441,5.87905,89.76891,-0.06599,51.5665
2883.384,-0.40481,5.88451,89.77903,-0.06599,51.61432
2883.484,-0.405,5.80333,89.77903,-0.06599,50.90233
2883.584,-0.40556,5.80526,89.77903,-0.066,50.91919
2883.684,-0.40596,5.85131,89.77903,-0.066,51.32316
2883.784,-0.40658,5.74789,89.77903,-0.06601,50.416
2883.884,-0.40723,5.69743,89.77903,-0.06601,49.97348
2883.984,-0.40774,5.78865,89.78651,-0.06602,50.77356
2884.084,-0.40848,5.78038,89.78651,-0.06602,50.70104
2884.184,-0.40886,5.72827,89.78651,-0.06603,50.24392
2884.284,-0.40953,5.7847,89.78651,-0.06603,50.73886
2884.384,-0.40991,5.88716,89.78651,-0.06604,51.63762
2884.484,-0.4104,5.82927,89.78651,-0.06604,51.12981
2884.584,-0.41083,5.77058,89.8009,-0.06605,50.61502
2884.684,-0.41115,5.80558,89.8009,-0.06605,50.92203
2884.784,-0.41166,5.78426,89.8009,-0.06605,50.73505
2884.884,-0.41194,5.73194,89.8009,-0.06606,50.27609
2884.984,-0.4125,5.67912,89.8009,-0.06606,49.8128
2885.084,-0.41293,5.67359,89.8009,-0.06607,49.76433
2885.184,-0.41356,5.73422,89.8131,-0.06607,50.29609
2885.284,-0.41433,5.77357,89.8131,-0.06608,50.64128
2885.384,-0.41505,5.79203,89.8131,-0.06609,50.80318
2885.484,-0.41603,5.76843,89.8131,-0.0661,50.59621
2885.584,-0.41673,5.74373,89.8131,-0.0661,50.37957
2885.684,-0.41757,5.72949,89.82122,-0.06611,50.25463
2885.784,-0.41829,5.69436,89.82122,-0.06612,49.94648
2885.884,-0.41897,5.65037,89.82122,-0.06612,49.56068
2885.984,-0.41966,5.6372,89.82122,-0.06613,49.44511
2886.084,-0.42026,5.62736,89.82122,-0.06613,49.35879
2886.184,-0.42102,5.65692,89.82122,-0.06614,49.61813
2886.284,-0.42177,5.6686,89.82616,-0.06615,49.72054
2886.384,-0.42263,5.7017,89.82616,-0.06616,50.01089
2886.484,-0.42354,5.71283,89.82616,-0.06617,50.10847
2886.584,-0.4243,5.71917,89.82616,-0.06617,50.16409
2886.684,-0.4252,5.70531,89.82616,-0.06618,50.04251
2886.784,-0.42579,5.65667,89.82616,-0.06619,49.6159
2886.884,-0.42656,5.63393,89.83633,-0.06619,49.41646
2886.984,-0.42706,5.61638,89.83633,-0.0662,49.26251
2887.084,-0.42769,5.64821,89.83633,-0.0662,49.54174
2887.184,-0.42824,5.68258,89.83633,-0.06621,49.84321
2887.284,-0.42877,5.64823,89.83633,-0.06621,49.5419
2887.384,-0.42955,5.61315,89.83633,-0.06622,49.2342
2887.484,-0.4302,5.6402,89.84108,-0.06623,49.47149
2887.584,-0.43121,5.69771,89.84108,-0.06624,49.97593
2887.684,-0.43198,5.73362,89.84108,-0.06624,50.2909
2887.784,-0.43283,5.66211,89.84108,-0.06625,49.6636
2887.884,-0.43351,5.64325,89.84108,-0.06626,49.49821
2887.984,-0.43406,5.68624,89.84108,-0.06626,49.87532
2888.084,-0.43465,5.68704,89.85568,-0.06627,49.88232
2888.184,-0.43503,5.65208,89.85568,-0.06627,49.57565
2888.284,-0.4355,5.57951,89.85568,-0.06628,48.93909
2888.384,-0.43584,5.55553,89.85568,-0.06628,48.7288
2888.484,-0.43623,5.5845,89.85568,-0.06628,48.98292
2888.584,-0.43662,5.63434,89.86726,-0.06629,49.42006
2888.684,-0.43698,5.68681,89.86726,-0.06629,49.88031
2888.784,-0.43749,5.67821,89.86726,-0.0663,49.80482
2888.884,-0.43794,5.66688,89.86726,-0.0663,49.70546
2888.984,-0.43859,5.6484,89.86726,-0.06631,49.54333
2889.084,-0.4392,5.62123,89.86726,-0.06631,49.30502
2889.184,-0.43983,5.59197,89.87619,-0.06632,49.04842
2889.284,-0.4404,5.54745,89.87619,-0.06632,48.65796
2889.384,-0.44084,5.52626,89.87619,-0.06633,48.47205
2889.484,-0.44125,5.53592,89.87619,-0.06633,48.55676
2889.584,-0.44156,5.53049,89.87619,-0.06633,48.50919
2889.684,-0.44186,5.55282,89.87619,-0.06634,48.70505
2889.784,-0.44212,5.58064,89.88287,-0.06634,48.94904
2889.884,-0.44235,5.63888,89.88287,-0.06634,49.45987
2889.984,-0.4426,5.68879,89.88287,-0.06634,49.89767
2890.084,-0.44281,5.72561,89.88287,-0.06635,50.22056
2890.184,-0.44305,5.74085,89.88287,-0.06635,50.35428
2890.284,-0.44326,5.72597,89.88287,-0.06635,50.22379
2890.384,-0.44347,5.68954,89.89316,-0.06635,49.90425
2890.484,-0.44368,5.65137,89.89316,-0.06635,49.56943
2890.584,-0.44386,5.59923,89.89316,-0.06636,49.11208
2890.684,-0.44406,5.58394,89.89316,-0.06636,48.97799
2890.784,-0.44423,5.59572,89.89316,-0.06636,49.0813
2890.884,-0.44443,5.64675,89.90214,-0.06636,49.52887
2890.984,-0.44463,5.70926,89.90214,-0.06636,50.07719
2891.084,-0.44484,5.77654,89.90214,-0.06637,50.66734
2891.184,-0.44509,5.80135,89.90214,-0.06637,50.88491
2891.284,-0.44533,5.77908,89.90214,-0.06637,50.68959
2891.384,-0.44563,5.71484,89.90214,-0.06637,50.12617
2891.484,-0.44591,5.66022,89.91161,-0.06638,49.64709
2891.584,-0.44623,5.63872,89.91161,-0.06638,49.4585
2891.684,-0.44657,5.63471,89.91161,-0.06638,49.42331
2891.784,-0.4469,5.67605,89.91161,-0.06638,49.78588
2891.884,-0.44726,5.71657,89.91161,-0.06639,50.14132
2891.984,-0.44757,5.76573,89.91161,-0.06639,50.57251
2892.084,-0.44793,5.77967,89.92069,-0.06639,50.69474
2892.184,-0.44824,5.80973,89.92069,-0.0664,50.95843
2892.284,-0.44856,5.8074,89.92069,-0.0664,50.93798
2892.384,-0.44884,5.80223,89.92069,-0.0664,50.89262
2892.484,-0.44909,5.77859,89.92069,-0.06641,50.68534
2892.584,-0.44934,5.7522,89.92069,-0.06641,50.45381
2892.684,-0.44951,5.73461,89.92788,-0.06641,50.29959
2892.784,-0.44969,5.70755,89.92788,-0.06641,50.06216
2892.884,-0.44981,5.71698,89.92788,-0.06641,50.14494
2892.984,-0.44994,5.73356,89.92788,-0.06641,50.29034
2893.084,-0.45005,5.76691,89.92788,-0.06641,50.58287
2893.184,-0.45014,5.80632,89.93549,-0.06642,50.92857
2893.284,-0.45026,5.83058,89.93549,-0.06642,51.14133
2893.384,-0.45035,5.85496,89.93549,-0.06642,51.35521
2893.484,-0.45047,5.85004,89.93549,-0.06642,51.31203
2893.584,-0.45056,5.81701,89.93549,-0.06642,51.02229
2893.684,-0.45067,5.78022,89.93549,-0.06642,50.69964
2893.784,-0.45077,5.73673,89.94651,-0.06642,50.31816
2893.884,-0.45086,5.71524,89.94651,-0.06642,50.12963
2893.984,-0.45098,5.72752,89.94651,-0.06642,50.23736
2894.084,-0.45106,5.7491,89.94651,-0.06642,50.42669
2894.184,-0.45118,5.79347,89.94651,-0.06642,50.81586
2894.284,-0.45128,5.85565,89.94651,-0.06643,51.36121
2894.384,-0.4514,5.90124,89.95906,-0.06643,51.76112
2894.484,-0.45156,5.93075,89.95906,-0.06643,52.01991
2894.584,-0.45171,5.92159,89.95906,-0.06643,51.93959
2894.684,-0.45197,5.8785,89.95906,-0.06643,51.56166
2894.784,-0.45222,5.81179,89.95906,-0.06643,50.97647
2894.884,-0.4526,5.77497,89.95906,-0.06644,50.65358
2894.984,-0.45304,5.74305,89.96721,-0.06644,50.37359
2895.084,-0.45358,5.76184,89.96721,-0.06645,50.53843
2895.184,-0.45427,5.78431,89.96721,-0.06645,50.73546
2895.284,-0.45501,5.81401,89.96721,-0.06646,50.99595
2895.384,-0.45592,5.80373,89.96721,-0.06647,50.90582
2895.484,-0.45674,5.78541,89.96721,-0.06648,50.7451
2895.584,-0.4576,5.76816,89.97746,-0.06648,50.59383
2895.684,-0.45837,5.76107,89.97746,-0.06649,50.53159
2895.784,-0.45914,5.75958,89.97746,-0.0665,50.51854
2895.884,-0.45995,5.74367,89.97746,-0.06651,50.37904
2895.984,-0.46078,5.72196,89.97746,-0.06651,50.18855
2896.084,-0.46179,5.69762,89.99384,-0.06652,49.97506
2896.184,-0.46287,5.68402,89.99384,-0.06653,49.8558
2896.284,-0.46408,5.66946,89.99384,-0.06655,49.72813
2896.384,-0.46526,5.67552,89.99384,-0.06656,49.78126
2896.484,-0.46632,5.6633,89.99384,-0.06657,49.67405
2896.584,-0.46735,5.64297,89.99384,-0.06658,49.49575
2896.684,-0.46844,5.63007,90.0028,-0.06659,49.38258
2896.784,-0.46975,5.62889,90.0028,-0.0666,49.37225
2896.884,-0.47116,5.64734,90.0028,-0.06661,49.53411
2896.984,-0.47254,5.64062,90.0028,-0.06663,49.47512
2897.084,-0.47381,5.61891,90.0028,-0.06664,49.28467
2897.184,-0.47485,5.59548,90.0028,-0.06665,49.07919
2897.284,-0.47587,5.56893,90.01234,-0.06666,48.8463
2897.384,-0.47686,5.54385,90.01234,-0.06667,48.62635
2897.484,-0.478,5.52583,90.01234,-0.06668,48.46833
2897.584,-0.4792,5.50319,90.01234,-0.06669,48.26971
2897.684,-0.48038,5.51824,90.01234,-0.0667,48.40169
2897.784,-0.48145,5.54184,90.01234,-0.06671,48.60872
2897.884,-0.48237,5.56885,90.0273,-0.06672,48.84559
2897.984,-0.48322,5.61393,90.0273,-0.06673,49.241
2898.084,-0.484,5.60986,90.0273,-0.06673,49.20536
2898.184,-0.48482,5.58575,90.0273,-0.06674,48.99389
2898.284,-0.48571,5.56234,90.0273,-0.06675,48.78852
2898.384,-0.48666,5.52977,90.0379,-0.06676,48.50289
2898.484,-0.4876,5.51983,90.0379,-0.06677,48.41571
2898.584,-0.4884,5.50206,90.0379,-0.06677,48.2598
2898.684,-0.48909,5.49016,90.0379,-0.06678,48.15544
2898.784,-0.48964,5.4857,90.0379,-0.06679,48.11628
2898.884,-0.49011,5.48081,90.0379,-0.06679,48.07343
2898.984,-0.49051,5.5316,90.04689,-0.06679,48.51894
2899.084,-0.49087,5.57252,90.04689,-0.0668,48.87785
2899.184,-0.4912,5.61692,90.04689,-0.0668,49.26726
2899.284,-0.49148,5.62548,90.04689,-0.0668,49.34231
2899.384,-0.49173,5.59684,90.04689,-0.06681,49.09112
2899.484,-0.49194,5.56449,90.04689,-0.06681,48.80737
2899.584,-0.49214,5.50349,90.05975,-0.06681,48.27233
2899.684,-0.49232,5.49984,90.05975,-0.06681,48.24034
2899.784,-0.4925,5.54884,90.05975,-0.06681,48.67015
2899.884,-0.49267,5.61057,90.05975,-0.06681,49.21155
2899.984,-0.49284,5.66549,90.05975,-0.06682,49.69328
2900.084,-0.49304,5.67405,90.05975,-0.06682,49.76835
2900.184,-0.49325,5.64023,90.06612,-0.06682,49.47168
2900.284,-0.49349,5.58795,90.06612,-0.06682,49.01315
2900.384,-0.49375,5.57733,90.06612,-0.06682,48.92005
2900.484,-0.49404,5.59717,90.06612,-0.06683,49.09399
2900.584,-0.49433,5.63511,90.06612,-0.06683,49.42682
2900.684,-0.4946,5.62705,90.07703,-0.06683,49.3561
2900.784,-0.49487,5.58789,90.07703,-0.06683,49.01265
2900.884,-0.49512,5.54056,90.07703,-0.06684,48.59752
2900.984,-0.49535,5.52956,90.07703,-0.06684,48.50098
2901.084,-0.49556,5.57014,90.07703,-0.06684,48.85698
2901.184,-0.49575,5.64128,90.07703,-0.06684,49.48089
2901.284,-0.49592,5.69734,90.09131,-0.06684,49.97261
2901.384,-0.49607,5.71526,90.09131,-0.06685,50.12985
2901.484,-0.49619,5.69567,90.09131,-0.06685,49.95802
2901.584,-0.49629,5.66663,90.09131,-0.06685,49.70328
2901.684,-0.49637,5.6079,90.09131,-0.06685,49.18819
2901.784,-0.49644,5.56999,90.09131,-0.06685,48.85567
2901.884,-0.4965,5.54873,90.10627,-0.06685,48.66916
2901.984,-0.49654,5.55079,90.10627,-0.06685,48.68724
2902.084,-0.49659,5.59524,90.10627,-0.06685,49.0771
2902.184,-0.49663,5.64782,90.10627,-0.06685,49.5383
2902.284,-0.49667,5.69326,90.10627,-0.06685,49.93686
2902.384,-0.49671,5.73836,90.10627,-0.06685,50.33247
2902.484,-0.49674,5.75343,90.11591,-0.06685,50.4646
2902.584,-0.49677,5.74884,90.11591,-0.06685,50.42434
2902.684,-0.4968,5.72095,90.11591,-0.06685,50.1797
2902.784,-0.49682,5.67778,90.11591,-0.06685,49.80107
2902.884,-0.49685,5.64198,90.11591,-0.06685,49.48705
2902.984,-0.49687,5.60466,90.11591,-0.06685,49.15975
2903.084,-0.49688,5.59266,90.12475,-0.06685,49.05449
2903.184,-0.4969,5.60627,90.12475,-0.06685,49.17389
2903.284,-0.49692,5.61475,90.12475,-0.06685,49.24825
2903.384,-0.49694,5.64611,90.12475,-0.06685,49.52331
2903.484,-0.49696,5.68595,90.12475,-0.06685,49.8727
2903.584,-0.49698,5.72299,90.13662,-0.06685,50.19766
2903.684,-0.497,5.75427,90.13662,-0.06685,50.47197
2903.784,-0.49702,5.75626,90.13662,-0.06685,50.48946
2903.884,-0.49703,5.74776,90.13662,-0.06685,50.41487
2903.984,-0.49705,5.74639,90.13662,-0.06685,50.40284
2904.084,-0.49706,5.73571,90.13662,-0.06686,50.30921
2904.184,-0.49708,5.72905,90.14368,-0.06686,50.25076
2904.284,-0.49709,5.73954,90.14368,-0.06686,50.34282
2904.384,-0.49711,5.75763,90.14368,-0.06686,50.50146
2904.484,-0.49712,5.76375,90.14368,-0.06686,50.55515
2904.584,-0.49714,5.77343,90.14368,-0.06686,50.64001
2904.684,-0.49716,5.78726,90.14368,-0.06686,50.76135
2904.784,-0.49718,5.76156,90.15436,-0.06686,50.53593
2904.884,-0.4972,5.73362,90.15436,-0.06686,50.2909
2904.984,-0.49721,5.70038,90.15436,-0.06686,49.99929
2905.084,-0.49723,5.68178,90.15436,-0.06686,49.83614
2905.184,-0.49724,5.66356,90.15436,-0.06686,49.67631
2905.284,-0.49726,5.67628,90.15436,-0.06686,49.78794
2905.384,-0.49727,5.69599,90.16673,-0.06686,49.96082
2905.484,-0.49729,5.73843,90.16673,-0.06686,50.33303
2905.584,-0.49731,5.78755,90.16673,-0.06686,50.7639
2905.684,-0.49733,5.83469,90.16673,-0.06686,51.17738
2905.784,-0.49735,5.86574,90.16673,-0.06686,51.44976
2905.884,-0.49737,5.87324,90.17397,-0.06686,51.51554
2905.984,-0.49739,5.84462,90.17397,-0.06686,51.26448
2906.084,-0.4974,5.80647,90.17397,-0.06686,50.92986
2906.184,-0.49742,5.77854,90.17397,-0.06686,50.68485
2906.284,-0.49744,5.74935,90.17397,-0.06686,50.42885
2906.384,-0.49745,5.73296,90.17397,-0.06686,50.2851
2906.484,-0.49747,5.73043,90.18156,-0.06686,50.26292
2906.584,-0.49749,5.73548,90.18156,-0.06686,50.3072
2906.684,-0.49752,5.76771,90.18156,-0.06686,50.58987
2906.784,-0.49754,5.7922,90.18156,-0.06686,50.80471
2906.884,-0.49756,5.79395,90.18156,-0.06686,50.82
2906.984,-0.49759,5.79382,90.18156,-0.06686,50.81889
2907.084,-0.49761,5.78125,90.18755,-0.06686,50.70864
2907.184,-0.49764,5.74882,90.18755,-0.06686,50.42414
2907.284,-0.49766,5.73403,90.18755,-0.06686,50.29442
2907.384,-0.49768,5.74657,90.18755,-0.06686,50.40449
2907.484,-0.49771,5.75398,90.18755,-0.06686,50.46945
2907.584,-0.49773,5.77153,90.18755,-0.06686,50.62339
2907.684,-0.49776,5.79444,90.20128,-0.06686,50.82432
2907.784,-0.49778,5.82259,90.20128,-0.06686,51.0712
2907.884,-0.49781,5.85923,90.20128,-0.06686,51.39263
2907.984,-0.49784,5.87655,90.20128,-0.06686,51.54456
2908.084,-0.49787,5.88606,90.20128,-0.06686,51.62796
2908.184,-0.49791,5.85898,90.21129,-0.06686,51.3904
2908.284,-0.49794,5.83888,90.21129,-0.06686,51.21414
2908.384,-0.49797,5.8228,90.21129,-0.06686,51.07306
2908.484,-0.498,5.80578,90.21129,-0.06686,50.92375
2908.584,-0.49803,5.81308,90.21129,-0.06686,50.98782
2908.684,-0.49806,5.82067,90.21129,-0.06686,51.05436
2908.784,-0.49809,5.84143,90.21958,-0.06686,51.23648
2908.884,-0.49813,5.84865,90.21958,-0.06687,51.29977
2908.984,-0.49817,5.87934,90.21958,-0.06687,51.56904
2909.084,-0.49821,5.88128,90.21958,-0.06687,51.58606
2909.184,-0.49825,5.87491,90.21958,-0.06687,51.53018
2909.284,-0.49829,5.86053,90.21958,-0.06687,51.40405
2909.384,-0.49834,5.84403,90.22733,-0.06687,51.25932
2909.484,-0.49838,5.82337,90.22733,-0.06687,51.0781
2909.584,-0.49843,5.81466,90.22733,-0.06687,51.0017
2909.684,-0.49847,5.80072,90.22733,-0.06687,50.87938
2909.784,-0.49852,5.81364,90.22733,-0.06687,50.9927
2909.884,-0.49857,5.82423,90.22733,-0.06687,51.08562
2909.984,-0.49861,5.83028,90.2336,-0.06687,51.13869
2910.084,-0.49866,5.83681,90.2336,-0.06687,51.19601
2910.184,-0.49871,5.84141,90.2336,-0.06687,51.2363
2910.284,-0.49878,5.84789,90.2336,-0.06687,51.29317
2910.384,-0.49883,5.82748,90.2336,-0.06687,51.11411
2910.484,-0.4989,5.81752,90.2336,-0.06687,51.02674
2910.584,-0.49897,5.80419,90.23819,-0.06687,50.90985
2910.684,-0.49903,5.79706,90.23819,-0.06687,50.84729
2910.784,-0.49911,5.7948,90.23819,-0.06687,50.82751
2910.884,-0.49918,5.80902,90.23819,-0.06687,50.9522
2910.984,-0.49927,5.81717,90.23819,-0.06688,51.02371
2911.084,-0.49935,5.81699,90.25011,-0.06688,51.02212
2911.184,-0.49945,5.82924,90.25011,-0.06688,51.12952
2911.284,-0.49957,5.84596,90.25011,-0.06688,51.27621
2911.384,-0.49969,5.84314,90.25011,-0.06688,51.2515
2911.484,-0.49988,5.82536,90.25011,-0.06688,51.09557
2911.584,-0.50005,5.81513,90.25011,-0.06688,51.00576
2911.684,-0.50031,5.79835,90.2602,-0.06689,50.85864
2911.784,-0.5006,5.78935,90.2602,-0.06689,50.77969
2911.884,-0.50097,5.79942,90.2602,-0.06689,50.868
2911.984,-0.50153,5.82096,90.2602,-0.0669,51.05698
2912.084,-0.50223,5.85507,90.2602,-0.0669,51.35612
2912.184,-0.50328,5.87778,90.2602,-0.06691,51.55535
2912.284,-0.50432,5.88729,90.26497,-0.06692,51.63878
2912.384,-0.50534,5.88793,90.26497,-0.06693,51.64431
2912.484,-0.50617,5.87004,90.26497,-0.06694,51.48742
2912.584,-0.5069,5.85019,90.26497,-0.06695,51.31329
2912.684,-0.50766,5.82295,90.26497,-0.06695,51.07439
2912.784,-0.50835,5.78926,90.26497,-0.06696,50.77893
2912.884,-0.50918,5.75824,90.27103,-0.06697,50.50678
2912.984,-0.51007,5.7424,90.27103,-0.06698,50.36787
2913.084,-0.51129,5.74793,90.27103,-0.06699,50.41635
2913.184,-0.51263,5.75669,90.27103,-0.067,50.4932
2913.284,-0.51378,5.78902,90.27103,-0.06701,50.77678
2913.384,-0.51473,5.80058,90.27103,-0.06702,50.8782
2913.484,-0.5155,5.77235,90.27999,-0.06703,50.63061
2913.584,-0.5163,5.72703,90.27999,-0.06704,50.23306
2913.684,-0.51714,5.694,90.27999,-0.06704,49.94332
2913.784,-0.51812,5.70614,90.27999,-0.06705,50.0498
2913.884,-0.51929,5.72469,90.27999,-0.06706,50.2125
2913.984,-0.52054,5.72551,90.28463,-0.06708,50.21973
2914.084,-0.52168,5.71442,90.28463,-0.06709,50.12246
2914.184,-0.52257,5.70324,90.28463,-0.06709,50.02442
2914.284,-0.52334,5.70419,90.28463,-0.0671,50.03276
2914.384,-0.52405,5.71454,90.28463,-0.06711,50.12352
2914.484,-0.52479,5.72529,90.28463,-0.06712,50.21783
2914.584,-0.52565,5.73414,90.28893,-0.06712,50.29541
2914.684,-0.52667,5.7272,90.28893,-0.06713,50.23457
2914.784,-0.52796,5.70098,90.28893,-0.06714,50.00455
2914.884,-0.52921,5.66245,90.28893,-0.06716,49.66657
2914.984,-0.53027,5.61318,90.28893,-0.06717,49.23447
2915.084,-0.53107,5.59167,90.28893,-0.06717,49.0458
2915.184,-0.53176,5.56363,90.30555,-0.06718,48.79984
2915.284,-0.53246,5.54664,90.30555,-0.06719,48.65085
2915.384,-0.53315,5.5546,90.30555,-0.06719,48.72062
2915.484,-0.53398,5.5836,90.30555,-0.0672,48.97503
2915.584,-0.53495,5.61867,90.30555,-0.06721,49.28263
2915.684,-0.53609,5.66198,90.30555,-0.06722,49.66251
2915.784,-0.53723,5.6551,90.3177,-0.06723,49.60212
2915.884,-0.53818,5.58899,90.3177,-0.06724,49.02227
2915.984,-0.53892,5.53899,90.3177,-0.06725,48.58371
2916.084,-0.53949,5.54618,90.3177,-0.06725,48.64682
2916.184,-0.53995,5.60101,90.3177,-0.06726,49.12772
2916.284,-0.54034,5.60842,90.33095,-0.06726,49.19269
2916.384,-0.54069,5.52005,90.33095,-0.06726,48.41755
2916.484,-0.541,5.4571,90.33095,-0.06727,47.86543
2916.584,-0.54129,5.49461,90.33095,-0.06727,48.19441
2916.684,-0.54157,5.57665,90.33095,-0.06727,48.91403
2916.784,-0.54184,5.59813,90.33095,-0.06727,49.10249
2916.884,-0.54213,5.55588,90.34575,-0.06728,48.73185
2916.984,-0.54244,5.52486,90.34575,-0.06728,48.45978
2917.084,-0.54274,5.54785,90.34575,-0.06728,48.66147
2917.184,-0.54307,5.59527,90.34575,-0.06729,49.07737
2917.284,-0.54339,5.58986,90.34575,-0.06729,49.02992
2917.384,-0.54372,5.53614,90.34575,-0.06729,48.55871
2917.484,-0.54404,5.46956,90.35414,-0.0673,47.97472
2917.584,-0.54436,5.45523,90.35414,-0.0673,47.84904
2917.684,-0.54468,5.48462,90.35414,-0.0673,48.10685
2917.784,-0.54497,5.55332,90.35414,-0.0673,48.70937
2917.884,-0.54526,5.60172,90.35414,-0.06731,49.13396
2917.984,-0.54551,5.63893,90.35414,-0.06731,49.4603
2918.084,-0.54576,5.65231,90.36119,-0.06731,49.57772
2918.184,-0.54596,5.62184,90.36119,-0.06731,49.31038
2918.284,-0.54612,5.58453,90.36119,-0.06732,48.98314
2918.384,-0.54626,5.54295,90.36119,-0.06732,48.61845
2918.484,-0.54636,5.5172,90.36119,-0.06732,48.39258
2918.584,-0.54644,5.49178,90.36919,-0.06732,48.16963
2918.684,-0.5465,5.48211,90.36919,-0.06732,48.08484
2918.784,-0.54655,5.50341,90.36919,-0.06732,48.2716
2918.884,-0.54659,5.53511,90.36919,-0.06732,48.54969
2918.984,-0.54664,5.57887,90.36919,-0.06732,48.9335
2919.084,-0.54668,5.62591,90.36919,-0.06732,49.34608
2919.184,-0.54671,5.64214,90.38294,-0.06732,49.48844
2919.284,-0.54674,5.66712,90.38294,-0.06732,49.70761
2919.384,-0.54677,5.67263,90.38294,-0.06732,49.75587
2919.484,-0.5468,5.68059,90.38294,-0.06732,49.82571
2919.584,-0.54682,5.68352,90.38294,-0.06732,49.85142
2919.684,-0.54684,5.66873,90.38294,-0.06732,49.72168
2919.784,-0.54687,5.66117,90.39269,-0.06732,49.65541
2919.884,-0.54688,5.69387,90.39269,-0.06732,49.94221
2919.984,-0.54691,5.71307,90.39269,-0.06732,50.11063
2920.084,-0.54693,5.71746,90.39269,-0.06732,50.1491
2920.184,-0.54694,5.73953,90.39269,-0.06732,50.3427
2920.284,-0.54696,5.76342,90.39269,-0.06732,50.55228
2920.384,-0.54698,5.76284,90.40047,-0.06732,50.54716
2920.484,-0.547,5.75184,90.40047,-0.06732,50.45066
2920.584,-0.54701,5.71927,90.40047,-0.06732,50.16502
2920.684,-0.54702,5.68546,90.40047,-0.06732,49.86843
2920.784,-0.54703,5.66603,90.40047,-0.06732,49.69802
2920.884,-0.54705,5.65953,90.40047,-0.06732,49.641
2920.984,-0.54706,5.66567,90.41328,-0.06732,49.6949
2921.084,-0.54707,5.67266,90.41328,-0.06732,49.75615
2921.184,-0.54709,5.68671,90.41328,-0.06732,49.87936
2921.284,-0.54711,5.70797,90.41328,-0.06732,50.06587
2921.384,-0.54713,5.72394,90.41328,-0.06732,50.20599
2921.484,-0.54714,5.73061,90.4252,-0.06732,50.26442
2921.584,-0.54716,5.72088,90.4252,-0.06732,50.1791
2921.684,-0.54717,5.68549,90.4252,-0.06732,49.86874
2921.784,-0.54719,5.66788,90.4252,-0.06733,49.71422
2921.884,-0.5472,5.65477,90.4252,-0.06733,49.59922
2921.984,-0.54721,5.64419,90.4252,-0.06733,49.50641
2922.084,-0.54722,5.65377,90.43362,-0.06733,49.59047
2922.184,-0.54724,5.68434,90.43362,-0.06733,49.85866
2922.284,-0.54725,5.72363,90.43362,-0.06733,50.20322
2922.384,-0.54727,5.74555,90.43362,-0.06733,50.39549
2922.484,-0.54728,5.76513,90.43362,-0.06733,50.56723
2922.584,-0.5473,5.77598,90.43362,-0.06733,50.66242
2922.684,-0.54731,5.76047,90.44724,-0.06733,50.52637
2922.784,-0.54732,5.74313,90.44724,-0.06733,50.37429
2922.884,-0.54733,5.71773,90.44724,-0.06733,50.15152
2922.984,-0.54734,5.69464,90.44724,-0.06733,49.94897
2923.084,-0.54735,5.69552,90.44724,-0.06733,49.9567
2923.184,-0.54735,5.69384,90.44724,-0.06733,49.94192
2923.284,-0.54736,5.72436,90.45891,-0.06733,50.20966
2923.384,-0.54737,5.7306,90.45891,-0.06733,50.26434
2923.484,-0.54738,5.76892,90.45891,-0.06733,50.60053
2923.584,-0.54739,5.79549,90.45891,-0.06733,50.83353
2923.684,-0.5474,5.79516,90.45891,-0.06733,50.83062
2923.784,-0.54741,5.78667,90.47131,-0.06733,50.75618
2923.884,-0.54741,5.7543,90.47131,-0.06733,50.47221
2923.984,-0.54742,5.74101,90.47131,-0.06733,50.35567
2924.084,-0.54742,5.71524,90.47131,-0.06733,50.12962
2924.184,-0.54743,5.68585,90.47131,-0.06733,49.87182
2924.284,-0.54743,5.68934,90.47131,-0.06733,49.90245
2924.384,-0.54744,5.68651,90.48062,-0.06733,49.87766
2924.484,-0.54745,5.71828,90.48062,-0.06733,50.15635
2924.584,-0.54745,5.73764,90.48062,-0.06733,50.32612
2924.684,-0.54746,5.75355,90.48062,-0.06733,50.46569
2924.784,-0.54747,5.77252,90.48062,-0.06733,50.63206
2924.884,-0.54748,5.75774,90.48062,-0.06733,50.50238
2924.984,-0.54749,5.76781,90.48821,-0.06733,50.59072
2925.084,-0.54749,5.72812,90.48821,-0.06733,50.24264
2925.184,-0.5475,5.71402,90.48821,-0.06733,50.11895
2925.284,-0.54751,5.71669,90.48821,-0.06733,50.14236
2925.384,-0.54752,5.72542,90.48821,-0.06733,50.21895
2925.484,-0.54753,5.75279,90.48821,-0.06733,50.459
2925.584,-0.54755,5.79351,90.49094,-0.06733,50.81619
2925.684,-0.54756,5.81869,90.49094,-0.06733,51.03701
2925.784,-0.54758,5.87449,90.49094,-0.06733,51.52649
2925.884,-0.5476,5.88566,90.49094,-0.06733,51.62443
2925.984,-0.54762,5.90002,90.49094,-0.06733,51.75043
2926.084,-0.54764,5.87072,90.49094,-0.06733,51.49344
2926.184,-0.54767,5.82755,90.49203,-0.06733,51.11475
2926.284,-0.54768,5.81393,90.49203,-0.06733,50.99524
2926.384,-0.54771,5.78887,90.49203,-0.06733,50.77543
2926.484,-0.54773,5.79521,90.49203,-0.06733,50.83107
2926.584,-0.54775,5.79777,90.49203,-0.06733,50.8535
2926.684,-0.54778,5.83264,90.50402,-0.06733,51.15941
2926.784,-0.5478,5.86913,90.50402,-0.06733,51.47943
2926.884,-0.54784,5.90297,90.50402,-0.06733,51.77629
2926.984,-0.54786,5.93463,90.50402,-0.06733,52.05394
2927.084,-0.54791,5.92368,90.50402,-0.06733,51.9579
2927.184,-0.54794,5.91187,90.50402,-0.06733,51.85435
2927.284,-0.54798,5.88625,90.50912,-0.06733,51.62963
2927.384,-0.54803,5.85365,90.50912,-0.06733,51.34372
2927.484,-0.54805,5.84466,90.50912,-0.06733,51.2648
2927.584,-0.54811,5.82815,90.50912,-0.06733,51.12003
2927.684,-0.54814,5.83052,90.50912,-0.06733,51.14083
2927.784,-0.5482,5.83765,90.50912,-0.06733,51.20334
2927.884,-0.54825,5.829,90.5128,-0.06734,51.12745
2927.984,-0.54831,5.8625,90.5128,-0.06734,51.42129
2928.084,-0.54841,5.86085,90.5128,-0.06734,51.40683
2928.184,-0.54847,5.83772,90.5128,-0.06734,51.20391
2928.284,-0.54861,5.8368,90.5128,-0.06734,51.19589
2928.384,-0.54869,5.77378,90.5128,-0.06734,50.64308
2928.484,-0.54884,5.78306,90.51777,-0.06734,50.72448
2928.584,-0.54898,5.77433,90.51777,-0.06734,50.64796
2928.684,-0.54915,5.78022,90.51777,-0.06734,50.69961
2928.784,-0.54942,5.80227,90.51777,-0.06735,50.89304
2928.884,-0.5496,5.84278,90.51777,-0.06735,51.24831
2928.984,-0.55011,5.86389,90.52401,-0.06735,51.43348
2929.084,-0.5505,5.88941,90.52401,-0.06736,51.65735
2929.184,-0.5514,5.8693,90.52401,-0.06736,51.4809
2929.284,-0.55232,5.83264,90.52401,-0.06737,51.15943
2929.384,-0.55348,5.77426,90.52401,-0.06738,50.64735
2929.484,-0.55464,5.73501,90.52401,-0.0674,50.30303
2929.584,-0.5555,5.68193,90.52958,-0.0674,49.83751
2929.684,-0.55653,5.67572,90.52958,-0.06741,49.78305
2929.784,-0.55726,5.64855,90.52958,-0.06742,49.5447
2929.884,-0.55837,5.64845,90.52958,-0.06743,49.54382
2929.984,-0.55962,5.63754,90.52958,-0.06744,49.44811
2930.084,-0.56118,5.63353,90.52958,-0.06746,49.41295
2930.184,-0.56281,5.67351,90.53482,-0.06747,49.76364
2930.284,-0.56419,5.73898,90.53482,-0.06748,50.3379
2930.384,-0.56557,5.73797,90.53482,-0.0675,50.32903
2930.484,-0.56706,5.71093,90.53482,-0.06751,50.09188
2930.584,-0.56896,5.61678,90.53482,-0.06753,49.26606
2930.684,-0.5709,5.56566,90.53482,-0.06755,48.81767
2930.784,-0.5725,5.53204,90.54488,-0.06756,48.52279
2930.884,-0.57408,5.50669,90.54488,-0.06758,48.30044
2930.984,-0.57552,5.51941,90.54488,-0.06759,48.41201
2931.084,-0.5776,5.50161,90.54488,-0.06761,48.25583
2931.184,-0.57926,5.52934,90.54488,-0.06763,48.49906
2931.284,-0.58084,5.52224,90.54967,-0.06764,48.43683
2931.384,-0.58227,5.52398,90.54967,-0.06765,48.45206
2931.484,-0.58376,5.50593,90.54967,-0.06767,48.2937
2931.584,-0.58541,5.44411,90.54967,-0.06768,47.75153
2931.684,-0.58673,5.3923,90.54967,-0.0677,47.29705
2931.784,-0.58786,5.41295,90.54967,-0.06771,47.47817
2931.884,-0.58874,5.43832,90.55384,-0.06771,47.7007
2931.984,-0.58944,5.40303,90.55384,-0.06772,47.39121
2932.084,-0.59007,5.34648,90.55384,-0.06773,46.89516
2932.184,-0.59058,5.31294,90.55384,-0.06773,46.601
2932.284,-0.59116,5.36483,90.55384,-0.06774,47.05614
2932.384,-0.59165,5.43271,90.55384,-0.06774,47.65149
2932.484,-0.59222,5.48916,90.56042,-0.06775,48.14666
2932.584,-0.59274,5.51662,90.56042,-0.06775,48.38749
2932.684,-0.59318,5.52025,90.56042,-0.06776,48.41936
2932.784,-0.59359,5.48734,90.56042,-0.06776,48.13071
2932.884,-0.59381,5.46493,90.56042,-0.06776,47.9341
2932.984,-0.59403,5.43487,90.56042,-0.06776,47.67049
2933.084,-0.59412,5.43589,90.5661,-0.06777,47.6794
2933.184,-0.59421,5.41263,90.5661,-0.06777,47.47537
2933.284,-0.59428,5.43478,90.5661,-0.06777,47.66969
2933.384,-0.59432,5.44873,90.5661,-0.06777,47.79207
2933.484,-0.59438,5.47684,90.5661,-0.06777,48.03856
2933.584,-0.59441,5.53757,90.5661,-0.06777,48.57129
2933.684,-0.59446,5.55381,90.57169,-0.06777,48.71375
2933.784,-0.59449,5.60063,90.57169,-0.06777,49.12434
2933.884,-0.59452,5.59232,90.57169,-0.06777,49.05149
2933.984,-0.59455,5.57737,90.57169,-0.06777,48.92039
2934.084,-0.59456,5.55499,90.57169,-0.06777,48.7241
2934.184,-0.59459,5.51189,90.58571,-0.06777,48.346
2934.284,-0.5946,5.52888,90.58571,-0.06777,48.49504
2934.384,-0.59461,5.5159,90.58571,-0.06777,48.38116
2934.484,-0.59463,5.51955,90.58571,-0.06777,48.41324
2934.584,-0.59464,5.53915,90.58571,-0.06777,48.58509
2934.684,-0.59466,5.5543,90.58571,-0.06777,48.71796
2934.784,-0.59467,5.56312,90.59289,-0.06777,48.79537
2934.884,-0.59469,5.58776,90.59289,-0.06777,49.01151
2934.984,-0.59469,5.56586,90.59289,-0.06777,48.81942
2935.084,-0.59471,5.56761,90.59289,-0.06777,48.83471
2935.184,-0.59471,5.5511,90.59289,-0.06777,48.68998
2935.284,-0.59473,5.55826,90.59289,-0.06777,48.7527
2935.384,-0.59473,5.56048,90.60172,-0.06777,48.77222
2935.484,-0.59474,5.58682,90.60172,-0.06777,49.00321
2935.584,-0.59475,5.58033,90.60172,-0.06777,48.94634
2935.684,-0.59475,5.65281,90.60172,-0.06777,49.58202
2935.784,-0.59476,5.63989,90.60172,-0.06777,49.46873
2935.884,-0.59477,5.68165,90.60172,-0.06777,49.83505
2935.984,-0.59478,5.67911,90.61004,-0.06777,49.81278
2936.084,-0.59479,5.65544,90.61004,-0.06777,49.60515
2936.184,-0.59479,5.61082,90.61004,-0.06777,49.21371
2936.284,-0.5948,5.59383,90.61004,-0.06777,49.06472
2936.384,-0.5948,5.53864,90.61004,-0.06777,48.58066
2936.484,-0.59481,5.5611,90.62757,-0.06777,48.77764
2936.584,-0.59481,5.56641,90.62757,-0.06777,48.82424
2936.684,-0.59482,5.58467,90.62757,-0.06777,48.98441
2936.784,-0.59482,5.63072,90.62757,-0.06777,49.3883
2936.884,-0.59483,5.69209,90.62757,-0.06777,49.92656
2936.984,-0.59484,5.71808,90.62757,-0.06777,50.15454
2937.084,-0.59485,5.77989,90.64306,-0.06777,50.69675
2937.184,-0.59485,5.73772,90.64306,-0.06777,50.32685
2937.284,-0.59486,5.73232,90.64306,-0.06777,50.27947
2937.384,-0.59486,5.69695,90.64306,-0.06777,49.96922
2937.484,-0.59486,5.62852,90.64306,-0.06777,49.36902
2937.584,-0.59487,5.57994,90.64306,-0.06777,48.94286
2937.684,-0.59487,5.59583,90.65425,-0.06777,49.08226
2937.784,-0.59488,5.57945,90.65425,-0.06777,48.93861
2937.884,-0.59488,5.63419,90.65425,-0.06777,49.41873
2937.984,-0.59489,5.69656,90.65425,-0.06777,49.96584
2938.084,-0.5949,5.72882,90.65425,-0.06777,50.24873
2938.184,-0.5949,5.7819,90.65425,-0.06777,50.71434
2938.284,-0.59491,5.79138,90.6668,-0.06777,50.7975
2938.384,-0.59492,5.73414,90.6668,-0.06777,50.2954
2938.484,-0.59492,5.68746,90.6668,-0.06777,49.88596
2938.584,-0.59492,5.66185,90.6668,-0.06777,49.66133
2938.684,-0.59493,5.58955,90.6668,-0.06777,49.02717
2938.784,-0.59493,5.61089,90.67453,-0.06777,49.21434
2938.884,-0.59493,5.6472,90.67453,-0.06777,49.53288
2938.984,-0.59494,5.70988,90.67453,-0.06777,50.08265
2939.084,-0.59495,5.72621,90.67453,-0.06777,50.22587
2939.184,-0.59495,5.78817,90.67453,-0.06777,50.76934
2939.284,-0.59497,5.76417,90.67453,-0.06777,50.55883
2939.384,-0.59497,5.74684,90.68503,-0.06777,50.4068
2939.484,-0.59498,5.74447,90.68503,-0.06777,50.38604
2939.584,-0.59498,5.70867,90.68503,-0.06777,50.07202
2939.684,-0.59499,5.71089,90.68503,-0.06777,50.09146
2939.784,-0.595,5.72254,90.68503,-0.06777,50.19366
2939.884,-0.595,5.77722,90.68503,-0.06777,50.67331
2939.984,-0.59501,5.72091,90.69189,-0.06777,50.17936
2940.084,-0.59501,5.72631,90.69189,-0.06777,50.22676
2940.184,-0.59502,5.71969,90.69189,-0.06777,50.16871
2940.284,-0.59503,5.69821,90.69189,-0.06777,49.98028
