Repository: Mecanon/morphing_wing

File: dynamic_model/curve_fitting/flexinol_isobaric_50MPa.csv (part 46 of 95)
Test : Start of hold value,50,MPa,,,
,,,,,
Time,Extension,Load,Temperature: Chamber 3119-600 1 1,Tensile strain (Extension),Tensile stress
(s),(mm),(N),(C),(mm/mm),(MPa)
3548.984,-1.50623,5.82991,100.84924,-0.07632,51.13542
3549.084,-1.50624,5.75355,100.84924,-0.07632,50.46566
3549.184,-1.50624,5.82925,100.8591,-0.07632,51.12965
3549.284,-1.50624,5.76277,100.8591,-0.07632,50.54652
3549.384,-1.50624,5.79847,100.8591,-0.07632,50.85965
3549.484,-1.50624,5.79503,100.8591,-0.07632,50.82947
3549.584,-1.50624,5.77429,100.8591,-0.07632,50.64757
3549.684,-1.50624,5.83244,100.8591,-0.07632,51.15762
3549.784,-1.50624,5.75884,100.86533,-0.07632,50.51204
3549.884,-1.50624,5.8308,100.86533,-0.07632,51.14326
3549.984,-1.50624,5.74455,100.86533,-0.07632,50.38678
3550.084,-1.50624,5.81781,100.86533,-0.07632,51.02927
3550.184,-1.50625,5.77417,100.86533,-0.07632,50.64649
3550.284,-1.50625,5.8056,100.86533,-0.07632,50.92224
3550.384,-1.50625,5.81245,100.87016,-0.07632,50.98233
3550.484,-1.50625,5.77938,100.87016,-0.07632,50.69228
3550.584,-1.50625,5.83389,100.87016,-0.07632,51.17031
3550.684,-1.50625,5.76126,100.87016,-0.07632,50.53334
3550.784,-1.50625,5.83246,100.87016,-0.07632,51.15784
3550.884,-1.50626,5.75707,100.87016,-0.07632,50.49652
3550.984,-1.50626,5.8301,100.87178,-0.07632,51.13715
3551.084,-1.50626,5.79056,100.87178,-0.07632,50.79031
3551.184,-1.50626,5.83291,100.87178,-0.07632,51.16176
3551.284,-1.50626,5.81747,100.87178,-0.07632,51.02635
3551.384,-1.50627,5.81251,100.87178,-0.07632,50.98286
3551.484,-1.50626,5.82689,100.87823,-0.07632,51.10892
3551.584,-1.50627,5.78967,100.87823,-0.07632,50.78251
3551.684,-1.50627,5.83843,100.87823,-0.07632,51.21021
3551.784,-1.50627,5.76155,100.87823,-0.07632,50.53582
3551.884,-1.50627,5.84341,100.87823,-0.07632,51.25387
3551.984,-1.50627,5.74728,100.87823,-0.07632,50.41071
3552.084,-1.50627,5.82442,100.88656,-0.07632,51.08725
3552.184,-1.50628,5.76569,100.88656,-0.07632,50.57212
3552.284,-1.50628,5.82295,100.88656,-0.07632,51.07439
3552.384,-1.50628,5.78968,100.88656,-0.07632,50.78259
3552.484,-1.50628,5.82411,100.88656,-0.07632,51.08461
3552.584,-1.50629,5.80743,100.88656,-0.07632,50.93827
3552.684,-1.50629,5.82447,100.89162,-0.07632,51.08773
3552.784,-1.50629,5.83659,100.89162,-0.07632,51.19402
3552.884,-1.50629,5.78847,100.89162,-0.07632,50.77193
3552.984,-1.50629,5.83051,100.89162,-0.07632,51.14072
3553.084,-1.50629,5.77688,100.89162,-0.07632,50.67034
3553.184,-1.50629,5.86435,100.89162,-0.07632,51.4375
3553.284,-1.5063,5.78407,100.89864,-0.07632,50.73337
3553.384,-1.5063,5.86935,100.89864,-0.07632,51.48137
3553.484,-1.5063,5.7823,100.89864,-0.07632,50.71786
3553.584,-1.5063,5.8581,100.89864,-0.07632,51.38272
3553.684,-1.50631,5.78024,100.89864,-0.07632,50.69979
3553.784,-1.50631,5.84163,100.89864,-0.07632,51.23827
3553.884,-1.50631,5.79982,100.90421,-0.07632,50.87154
3553.984,-1.50631,5.81834,100.90421,-0.07632,51.03393
3554.084,-1.50631,5.80323,100.90421,-0.07632,50.90141
3554.184,-1.50631,5.79413,100.90421,-0.07632,50.82162
3554.284,-1.50631,5.841,100.90421,-0.07632,51.2327
3554.384,-1.50632,5.8049,100.91277,-0.07632,50.9161
3554.484,-1.50632,5.87648,100.91277,-0.07632,51.54391
3554.584,-1.50633,5.80924,100.91277,-0.07632,50.95412
3554.684,-1.50633,5.90264,100.91277,-0.07632,51.77334
3554.784,-1.50633,5.83885,100.91277,-0.07632,51.21389
3554.884,-1.50634,5.90127,100.91277,-0.07632,51.7614
3554.984,-1.50634,5.84754,100.92015,-0.07632,51.2901
3555.084,-1.50635,5.86466,100.92015,-0.07632,51.44021
3555.184,-1.50635,5.85347,100.92015,-0.07632,51.34206
3555.284,-1.50636,5.84411,100.92015,-0.07632,51.25999
3555.384,-1.50637,5.86414,100.92015,-0.07632,51.4357
3555.484,-1.50637,5.80437,100.92015,-0.07632,50.91144
3555.584,-1.5064,5.89109,100.9276,-0.07632,51.67211
3555.684,-1.50641,5.8301,100.9276,-0.07632,51.13713
3555.784,-1.50642,5.90771,100.9276,-0.07632,51.81787
3555.884,-1.50644,5.85518,100.9276,-0.07632,51.35705
3555.984,-1.50645,5.92549,100.9276,-0.07632,51.97377
3556.084,-1.50648,5.85877,100.9276,-0.07632,51.3886
3556.184,-1.5065,5.87914,100.94074,-0.07632,51.56728
3556.284,-1.50655,5.85784,100.94074,-0.07632,51.38045
3556.384,-1.50657,5.83657,100.94074,-0.07632,51.1939
3556.484,-1.50662,5.8628,100.94074,-0.07632,51.42394
3556.584,-1.50666,5.81777,100.94074,-0.07632,51.02892
3556.684,-1.50671,5.87988,100.95402,-0.07632,51.57378
3556.784,-1.50676,5.82425,100.95402,-0.07632,51.0858
3556.884,-1.50679,5.92432,100.95402,-0.07632,51.96351
3556.984,-1.50687,5.84363,100.95402,-0.07633,51.25582
3557.084,-1.50691,5.9108,100.95402,-0.07633,51.84493
3557.184,-1.50699,5.82577,100.95402,-0.07633,51.09915
3557.284,-1.50706,5.86942,100.96568,-0.07633,51.48196
3557.384,-1.50716,5.81974,100.96568,-0.07633,51.04623
3557.484,-1.50725,5.81597,100.96568,-0.07633,51.01316
3557.584,-1.50734,5.82147,100.96568,-0.07633,51.06137
3557.684,-1.50749,5.8153,100.96568,-0.07633,51.00732
3557.784,-1.50757,5.86503,100.96568,-0.07633,51.4435
3557.884,-1.50774,5.83442,100.97884,-0.07633,51.175
3557.984,-1.50787,5.90154,100.97884,-0.07633,51.7637
3558.084,-1.50804,5.83446,100.97884,-0.07634,51.17533
3558.184,-1.50826,5.90143,100.97884,-0.07634,51.76273
3558.284,-1.50848,5.81836,100.97884,-0.07634,51.03415
3558.384,-1.50884,5.86832,100.97884,-0.07634,51.47236
3558.484,-1.50912,5.80149,100.98872,-0.07635,50.88614
3558.584,-1.5097,5.82375,100.98872,-0.07635,51.08143
3558.684,-1.51019,5.82667,100.98872,-0.07636,51.10702
3558.784,-1.51086,5.77371,100.98872,-0.07636,50.64248
3558.884,-1.51158,5.83763,100.98872,-0.07637,51.20319
3558.984,-1.51217,5.75979,100.98872,-0.07637,50.5204
3559.084,-1.51288,5.7967,100.99764,-0.07638,50.84414
3559.184,-1.51331,5.81868,100.99764,-0.07639,51.03695
3559.284,-1.51396,5.75593,100.99764,-0.07639,50.48652
3559.384,-1.51441,5.80365,100.99764,-0.0764,50.90514
3559.484,-1.51501,5.78121,100.99764,-0.0764,50.70826
3559.584,-1.51553,5.69906,101.00833,-0.07641,49.98769
3559.684,-1.51609,5.73273,101.00833,-0.07641,50.28307
3559.784,-1.51679,5.75939,101.00833,-0.07642,50.51687
3559.884,-1.51738,5.72994,101.00833,-0.07642,50.25862
3559.984,-1.51833,5.68914,101.00833,-0.07643,49.90075
3560.084,-1.51929,5.64225,101.00833,-0.07644,49.4894
3560.184,-1.52054,5.62308,101.02345,-0.07645,49.32133
3560.284,-1.52149,5.61895,101.02345,-0.07646,49.28505
3560.384,-1.52217,5.61374,101.02345,-0.07647,49.23935
3560.484,-1.52287,5.63152,101.02345,-0.07648,49.39528
3560.584,-1.52329,5.67197,101.02345,-0.07648,49.75011
3560.684,-1.52398,5.62595,101.02345,-0.07649,49.34644
3560.784,-1.52431,5.60578,101.0319,-0.07649,49.16953
3560.884,-1.52499,5.55484,101.0319,-0.0765,48.72275
3560.984,-1.52541,5.56636,101.0319,-0.0765,48.82382
3561.084,-1.52612,5.61154,101.0319,-0.07651,49.22007
3561.184,-1.52681,5.57717,101.0319,-0.07651,48.91864
3561.284,-1.52764,5.5199,101.0319,-0.07652,48.41629
3561.384,-1.52857,5.56274,101.0396,-0.07653,48.79203
3561.484,-1.52923,5.59761,101.0396,-0.07653,49.09786
3561.584,-1.53003,5.53832,101.0396,-0.07654,48.57782
3561.684,-1.53044,5.53683,101.0396,-0.07655,48.56475
3561.784,-1.53102,5.57188,101.0396,-0.07655,48.87218
3561.884,-1.53138,5.48189,101.05156,-0.07655,48.08287
3561.984,-1.53176,5.53168,101.05156,-0.07656,48.5196
3562.084,-1.53216,5.53273,101.05156,-0.07656,48.5288
3562.184,-1.53243,5.44822,101.05156,-0.07656,47.78757
3562.284,-1.53288,5.50458,101.05156,-0.07657,48.28187
3562.384,-1.53317,5.49534,101.05156,-0.07657,48.20084
3562.484,-1.53371,5.44576,101.0584,-0.07658,47.76602
3562.584,-1.53418,5.51299,101.0584,-0.07658,48.35565
3562.684,-1.53482,5.44861,101.0584,-0.07659,47.79097
3562.784,-1.53563,5.4293,101.0584,-0.07659,47.62159
3562.884,-1.53642,5.48903,101.0584,-0.0766,48.14548
3562.984,-1.53733,5.44347,101.0584,-0.07661,47.74587
3563.084,-1.53797,5.37911,101.06248,-0.07662,47.1814
3563.184,-1.53872,5.38648,101.06248,-0.07662,47.246
3563.284,-1.53924,5.43354,101.06248,-0.07663,47.65876
3563.384,-1.53984,5.39345,101.06248,-0.07663,47.30714
3563.484,-1.54039,5.32561,101.06248,-0.07664,46.71216
3563.584,-1.54092,5.32188,101.06248,-0.07664,46.67944
3563.684,-1.54159,5.34672,101.0677,-0.07665,46.89732
3563.784,-1.54218,5.3909,101.0677,-0.07666,47.28481
3563.884,-1.54303,5.39107,101.0677,-0.07666,47.28629
3563.984,-1.54375,5.3901,101.0677,-0.07667,47.27775
3564.084,-1.54449,5.37491,101.0677,-0.07668,47.14457
3564.184,-1.54509,5.33804,101.0696,-0.07668,46.82117
3564.284,-1.54544,5.29796,101.0696,-0.07669,46.46959
3564.384,-1.5458,5.27227,101.0696,-0.07669,46.24424
3564.484,-1.54595,5.23872,101.0696,-0.07669,45.95002
3564.584,-1.54615,5.25887,101.0696,-0.07669,46.12672
3564.684,-1.54623,5.28664,101.0696,-0.07669,46.37032
3564.784,-1.54632,5.32202,101.07236,-0.0767,46.68061
3564.884,-1.5464,5.34667,101.07236,-0.0767,46.89688
3564.984,-1.54644,5.36491,101.07236,-0.0767,47.05679
3565.084,-1.5465,5.3405,101.07236,-0.0767,46.84274
3565.184,-1.54651,5.32916,101.07236,-0.0767,46.74329
3565.284,-1.54656,5.32688,101.07236,-0.0767,46.72326
3565.384,-1.54657,5.2935,101.07693,-0.0767,46.4305
3565.484,-1.5466,5.32765,101.07693,-0.0767,46.72997
3565.584,-1.54661,5.36936,101.07693,-0.0767,47.09589
3565.684,-1.54663,5.38417,101.07693,-0.0767,47.22577
3565.784,-1.54665,5.36934,101.07693,-0.0767,47.0957
3565.884,-1.54666,5.33558,101.07693,-0.0767,46.79957
3565.984,-1.54667,5.34086,101.08791,-0.0767,46.84585
3566.084,-1.54668,5.34921,101.08791,-0.0767,46.91909
3566.184,-1.54669,5.37628,101.08791,-0.0767,47.15652
3566.284,-1.5467,5.4501,101.08791,-0.0767,47.80405
3566.384,-1.5467,5.4189,101.08791,-0.0767,47.53034
3566.484,-1.54671,5.37429,101.08791,-0.0767,47.13906
3566.584,-1.54671,5.33314,101.09896,-0.0767,46.77812
3566.684,-1.54671,5.34593,101.09896,-0.0767,46.89033
3566.784,-1.54672,5.38904,101.09896,-0.0767,47.26844
3566.884,-1.54672,5.39814,101.09896,-0.0767,47.34826
3566.984,-1.54672,5.44291,101.09896,-0.0767,47.74101
3567.084,-1.54672,5.41274,101.1076,-0.0767,47.47637
3567.184,-1.54673,5.37861,101.1076,-0.0767,47.17701
3567.284,-1.54673,5.42154,101.1076,-0.0767,47.5535
3567.384,-1.54673,5.46681,101.1076,-0.0767,47.95065
3567.484,-1.54673,5.49361,101.1076,-0.0767,48.18567
3567.584,-1.54673,5.43702,101.1076,-0.0767,47.68935
3567.684,-1.54673,5.37589,101.1153,-0.0767,47.15314
3567.784,-1.54673,5.39701,101.1153,-0.0767,47.33837
3567.884,-1.54673,5.43729,101.1153,-0.0767,47.69165
3567.984,-1.54673,5.47734,101.1153,-0.0767,48.043
3568.084,-1.54673,5.47847,101.1153,-0.0767,48.05286
3568.184,-1.54673,5.43382,101.1153,-0.0767,47.66126
3568.284,-1.54673,5.46212,101.12305,-0.0767,47.90952
3568.384,-1.54673,5.51133,101.12305,-0.0767,48.34109
3568.484,-1.54673,5.52069,101.12305,-0.0767,48.42318
3568.584,-1.54673,5.5275,101.12305,-0.0767,48.48295
3568.684,-1.54673,5.46088,101.12305,-0.0767,47.89863
3568.784,-1.54673,5.42434,101.12305,-0.0767,47.57807
3568.884,-1.54672,5.46026,101.13631,-0.0767,47.89313
3568.984,-1.54672,5.47408,101.13631,-0.0767,48.01442
3569.084,-1.54672,5.48242,101.13631,-0.0767,48.08751
3569.184,-1.54672,5.43592,101.13631,-0.0767,47.67965
3569.284,-1.54672,5.41644,101.13631,-0.0767,47.50883
3569.384,-1.54672,5.47507,101.15621,-0.0767,48.02304
3569.484,-1.54672,5.52459,101.15621,-0.0767,48.45741
3569.584,-1.54671,5.47804,101.15621,-0.0767,48.04911
3569.684,-1.54671,5.43812,101.15621,-0.0767,47.69893
3569.784,-1.54671,5.42463,101.15621,-0.0767,47.58066
3569.884,-1.5467,5.44642,101.15621,-0.0767,47.77173
3569.984,-1.5467,5.50246,101.16672,-0.0767,48.26332
3570.084,-1.5467,5.43736,101.16672,-0.0767,47.6923
3570.184,-1.5467,5.38547,101.16672,-0.0767,47.23717
3570.284,-1.5467,5.42743,101.16672,-0.0767,47.6052
3570.384,-1.5467,5.48697,101.16672,-0.0767,48.12745
3570.484,-1.54669,5.52747,101.16672,-0.0767,48.48264
3570.584,-1.54669,5.48143,101.17743,-0.0767,48.07888
3570.684,-1.54669,5.42111,101.17743,-0.0767,47.54973
3570.784,-1.54669,5.43861,101.17743,-0.0767,47.70328
3570.884,-1.54669,5.48428,101.17743,-0.0767,48.10384
3570.984,-1.54668,5.47875,101.17743,-0.0767,48.05537
3571.084,-1.54668,5.45134,101.17743,-0.0767,47.81496
3571.184,-1.54668,5.38844,101.18401,-0.0767,47.26321
3571.284,-1.54667,5.436,101.18401,-0.0767,47.68034
3571.384,-1.54667,5.50729,101.18401,-0.0767,48.30566
3571.484,-1.54667,5.48529,101.18401,-0.0767,48.11267
3571.584,-1.54667,5.4605,101.18401,-0.0767,47.89523
3571.684,-1.54667,5.4507,101.19501,-0.0767,47.80933
3571.784,-1.54667,5.49238,101.19501,-0.0767,48.17493
3571.884,-1.54667,5.54027,101.19501,-0.0767,48.59496
3571.984,-1.54666,5.4924,101.19501,-0.0767,48.17503
3572.084,-1.54666,5.42999,101.19501,-0.0767,47.62769
3572.184,-1.54666,5.44252,101.19501,-0.0767,47.73755
3572.284,-1.54666,5.49364,101.20324,-0.0767,48.18593
3572.384,-1.54665,5.49135,101.20324,-0.0767,48.16587
3572.484,-1.54665,5.46416,101.20324,-0.0767,47.92738
3572.584,-1.54665,5.4423,101.20324,-0.0767,47.73563
3572.684,-1.54665,5.49036,101.20324,-0.0767,48.15716
3572.784,-1.54665,5.55795,101.20324,-0.0767,48.75003
3572.884,-1.54664,5.51441,101.2081,-0.0767,48.36815
3572.984,-1.54664,5.45077,101.2081,-0.0767,47.80988
3573.084,-1.54664,5.50489,101.2081,-0.0767,48.28462
3573.184,-1.54664,5.57035,101.2081,-0.0767,48.85881
3573.284,-1.54664,5.53255,101.2081,-0.0767,48.52725
3573.384,-1.54663,5.46021,101.2081,-0.0767,47.89273
3573.484,-1.54663,5.49004,101.21667,-0.0767,48.15436
3573.584,-1.54663,5.51336,101.21667,-0.0767,48.35894
3573.684,-1.54663,5.52607,101.21667,-0.0767,48.47042
3573.784,-1.54663,5.47035,101.21667,-0.0767,47.98167
3573.884,-1.54662,5.46934,101.21667,-0.0767,47.97276
3573.984,-1.54662,5.5473,101.21667,-0.0767,48.65657
3574.084,-1.54662,5.55979,101.22524,-0.0767,48.76614
3574.184,-1.54662,5.49147,101.22524,-0.0767,48.16695
3574.284,-1.54662,5.52575,101.22524,-0.0767,48.4676
3574.384,-1.54662,5.58442,101.22524,-0.0767,48.98221
3574.484,-1.54662,5.53529,101.22524,-0.0767,48.5513
3574.584,-1.54661,5.45731,101.2291,-0.0767,47.86731
3574.684,-1.54661,5.49536,101.2291,-0.0767,48.20101
3574.784,-1.54661,5.5653,101.2291,-0.0767,48.81449
3574.884,-1.5466,5.51883,101.2291,-0.0767,48.40692
3574.984,-1.5466,5.48662,101.2291,-0.0767,48.12436
3575.084,-1.5466,5.54551,101.2291,-0.0767,48.64095
3575.184,-1.5466,5.59337,101.23862,-0.0767,49.0607
3575.284,-1.5466,5.58763,101.23862,-0.0767,49.01033
3575.384,-1.5466,5.55209,101.23862,-0.0767,48.69864
3575.484,-1.5466,5.5658,101.23862,-0.0767,48.81886
3575.584,-1.5466,5.58975,101.23862,-0.0767,49.02896
3575.684,-1.5466,5.55323,101.23862,-0.0767,48.7086
3575.784,-1.54659,5.48448,101.24526,-0.0767,48.10562
3575.884,-1.54659,5.51996,101.24526,-0.0767,48.41677
3575.984,-1.54659,5.58946,101.24526,-0.0767,49.02639
3576.084,-1.54659,5.55083,101.24526,-0.0767,48.68758
3576.184,-1.54659,5.51837,101.24526,-0.0767,48.40288
3576.284,-1.54658,5.56422,101.24526,-0.0767,48.80503
3576.384,-1.54658,5.62805,101.25073,-0.0767,49.36491
3576.484,-1.54658,5.60441,101.25073,-0.0767,49.15754
3576.584,-1.54658,5.54298,101.25073,-0.0767,48.61871
3576.684,-1.54658,5.56696,101.25073,-0.0767,48.82906
3576.784,-1.54658,5.59501,101.25073,-0.0767,49.07512
3576.884,-1.54657,5.56098,101.2568,-0.0767,48.77664
3576.984,-1.54657,5.52575,101.2568,-0.0767,48.4676
3577.084,-1.54657,5.53355,101.2568,-0.0767,48.53601
3577.184,-1.54657,5.59606,101.2568,-0.0767,49.08431
3577.284,-1.54657,5.59485,101.2568,-0.0767,49.07368
3577.384,-1.54657,5.55771,101.2568,-0.0767,48.74789
3577.484,-1.54657,5.61589,101.26883,-0.0767,49.25824
3577.584,-1.54657,5.67147,101.26883,-0.0767,49.7457
3577.684,-1.54657,5.60639,101.26883,-0.0767,49.1749
3577.784,-1.54657,5.5352,101.26883,-0.0767,48.55043
3577.884,-1.54656,5.56959,101.26883,-0.0767,48.85208
3577.984,-1.54656,5.61103,101.26883,-0.0767,49.21557
3578.084,-1.54656,5.53828,101.28136,-0.0767,48.57746
3578.184,-1.54656,5.53348,101.28136,-0.0767,48.5354
3578.284,-1.54655,5.61759,101.28136,-0.0767,49.27313
3578.384,-1.54655,5.61746,101.28136,-0.0767,49.27204
3578.484,-1.54655,5.57928,101.28136,-0.0767,48.93707
3578.584,-1.54655,5.61865,101.28136,-0.0767,49.28246
3578.684,-1.54655,5.68221,101.2897,-0.0767,49.83996
3578.784,-1.54655,5.62765,101.2897,-0.0767,49.36142
3578.884,-1.54655,5.55439,101.2897,-0.0767,48.71881
3578.984,-1.54654,5.59705,101.2897,-0.0767,49.09295
3579.084,-1.54654,5.59391,101.2897,-0.0767,49.0654
3579.184,-1.54654,5.5209,101.2897,-0.0767,48.42506
3579.284,-1.54654,5.52762,101.30399,-0.0767,48.48402
3579.384,-1.54654,5.60195,101.30399,-0.0767,49.13595
3579.484,-1.54654,5.6013,101.30399,-0.0767,49.13028
3579.584,-1.54654,5.57003,101.30399,-0.0767,48.85596
3579.684,-1.54654,5.62824,101.30399,-0.0767,49.36655
3579.784,-1.54654,5.6839,101.31538,-0.0767,49.85474
3579.884,-1.54654,5.62229,101.31538,-0.0767,49.31435
3579.984,-1.54654,5.60203,101.31538,-0.0767,49.13669
3580.084,-1.54653,5.64217,101.31538,-0.0767,49.48875
3580.184,-1.54653,5.60347,101.31538,-0.0767,49.14933
3580.284,-1.54653,5.54684,101.31538,-0.0767,48.65257
3580.384,-1.54653,5.57755,101.32964,-0.0767,48.92197
3580.484,-1.54653,5.64468,101.32964,-0.0767,49.51073
3580.584,-1.54653,5.62626,101.32964,-0.0767,49.34922
3580.684,-1.54653,5.58906,101.32964,-0.0767,49.02287
3580.784,-1.54653,5.65683,101.32964,-0.0767,49.61736
3580.884,-1.54653,5.67733,101.32964,-0.0767,49.79715
3580.984,-1.54653,5.64242,101.34455,-0.0767,49.49089
3581.084,-1.54652,5.594,101.34455,-0.0767,49.06618
3581.184,-1.54652,5.6358,101.34455,-0.0767,49.4329
3581.284,-1.54652,5.64318,101.34455,-0.0767,49.4976
3581.384,-1.54652,5.58462,101.34455,-0.0767,48.98398
3581.484,-1.54652,5.55918,101.34455,-0.0767,48.7608
3581.584,-1.54651,5.63458,101.35225,-0.0767,49.42216
3581.684,-1.54652,5.68911,101.35225,-0.0767,49.90044
3581.784,-1.54652,5.64176,101.35225,-0.0767,49.4851
3581.884,-1.54652,5.63852,101.35225,-0.0767,49.45675
3581.984,-1.54652,5.69883,101.35225,-0.0767,49.98572
3582.084,-1.54651,5.68499,101.36459,-0.0767,49.86433
3582.184,-1.54652,5.63209,101.36459,-0.0767,49.40031
3582.284,-1.54651,5.63376,101.36459,-0.0767,49.41499
3582.384,-1.54651,5.6905,101.36459,-0.0767,49.91267
3582.484,-1.54651,5.6196,101.36459,-0.0767,49.29073
3582.584,-1.54651,5.5584,101.36459,-0.0767,48.75397
3582.684,-1.54651,5.64544,101.38143,-0.0767,49.5174
3582.784,-1.54651,5.68068,101.38143,-0.0767,49.82652
3582.884,-1.54651,5.63608,101.38143,-0.0767,49.4353
3582.984,-1.54651,5.63449,101.38143,-0.0767,49.42134
3583.084,-1.54651,5.70137,101.38143,-0.0767,50.00797
3583.184,-1.54651,5.66639,101.38143,-0.0767,49.70113
3583.284,-1.54651,5.60821,101.39308,-0.0767,49.19086
3583.384,-1.5465,5.66097,101.39308,-0.0767,49.65362
3583.484,-1.5465,5.67833,101.39308,-0.0767,49.80587
3583.584,-1.5465,5.60137,101.39308,-0.0767,49.13088
3583.684,-1.5465,5.60059,101.39308,-0.0767,49.12407
3583.784,-1.5465,5.66431,101.39308,-0.0767,49.68291
3583.884,-1.5465,5.6427,101.40541,-0.0767,49.49336
3583.984,-1.5465,5.62654,101.40541,-0.0767,49.35165
3584.084,-1.5465,5.70047,101.40541,-0.0767,50.00011
3584.184,-1.5465,5.70673,101.40541,-0.0767,50.05502
3584.284,-1.5465,5.66046,101.40541,-0.0767,49.64917
3584.384,-1.5465,5.68626,101.41382,-0.0767,49.87548
3584.484,-1.5465,5.70417,101.41382,-0.0767,50.03257
3584.584,-1.5465,5.65015,101.41382,-0.0767,49.55872
3584.684,-1.5465,5.62273,101.41382,-0.0767,49.31821
3584.784,-1.54649,5.68482,101.41382,-0.0767,49.8628
3584.884,-1.54649,5.67707,101.41382,-0.0767,49.79484
3584.984,-1.5465,5.62127,101.42346,-0.0767,49.30542
3585.084,-1.5465,5.6737,101.42346,-0.0767,49.76533
3585.184,-1.54649,5.70232,101.42346,-0.0767,50.01633
3585.284,-1.54649,5.65462,101.42346,-0.0767,49.59797
3585.384,-1.5465,5.65745,101.42346,-0.0767,49.62272
3585.484,-1.5465,5.71608,101.42346,-0.0767,50.13699
3585.584,-1.54649,5.70097,101.4323,-0.0767,50.00445
3585.684,-1.54649,5.6208,101.4323,-0.0767,49.30128
3585.784,-1.54649,5.64606,101.4323,-0.0767,49.52286
3585.884,-1.54649,5.67908,101.4323,-0.0767,49.81245
3585.984,-1.54649,5.64307,101.4323,-0.0767,49.49667
3586.084,-1.54649,5.64211,101.4323,-0.0767,49.48823
3586.184,-1.54649,5.70967,101.44238,-0.0767,50.08079
3586.284,-1.54649,5.70382,101.44238,-0.0767,50.02949
3586.384,-1.54649,5.66052,101.44238,-0.0767,49.64966
3586.484,-1.54649,5.68532,101.44238,-0.0767,49.86719
3586.584,-1.54649,5.72996,101.44238,-0.0767,50.25872
3586.684,-1.54649,5.68136,101.44238,-0.0767,49.83249
3586.784,-1.54649,5.62156,101.45151,-0.0767,49.30798
3586.884,-1.54649,5.67423,101.45151,-0.0767,49.76997
3586.984,-1.54648,5.6962,101.45151,-0.0767,49.96264
3587.084,-1.54648,5.65052,101.45151,-0.0767,49.56195
3587.184,-1.54649,5.65704,101.45151,-0.0767,49.61919
3587.284,-1.54649,5.72248,101.4558,-0.0767,50.19316
3587.384,-1.54649,5.71555,101.4558,-0.0767,50.13233
3587.484,-1.54649,5.6555,101.4558,-0.0767,49.60564
3587.584,-1.54649,5.70179,101.4558,-0.0767,50.01168
3587.684,-1.54649,5.76986,101.4558,-0.0767,50.60869
3587.784,-1.54649,5.71174,101.4558,-0.0767,50.09892
3587.884,-1.54649,5.67742,101.46051,-0.0767,49.79795
3587.984,-1.54649,5.73328,101.46051,-0.0767,50.28785
3588.084,-1.54648,5.69656,101.46051,-0.0767,49.96579
3588.184,-1.54648,5.6195,101.46051,-0.0767,49.28989
3588.284,-1.54648,5.67343,101.46051,-0.0767,49.76294
3588.384,-1.54648,5.74143,101.46051,-0.0767,50.35936
3588.484,-1.54648,5.68922,101.4676,-0.0767,49.90146
3588.584,-1.54649,5.67256,101.4676,-0.0767,49.7553
3588.684,-1.54649,5.74595,101.4676,-0.0767,50.39899
3588.784,-1.54649,5.74193,101.4676,-0.0767,50.36377
3588.884,-1.54649,5.68423,101.4676,-0.0767,49.85762
3588.984,-1.54649,5.70336,101.4676,-0.0767,50.02542
3589.084,-1.54648,5.74151,101.48483,-0.0767,50.36004
3589.184,-1.54648,5.65834,101.48483,-0.0767,49.6306
3589.284,-1.54648,5.63881,101.48483,-0.0767,49.45927
3589.384,-1.54648,5.6965,101.48483,-0.0767,49.96525
3589.484,-1.54648,5.67376,101.48483,-0.0767,49.76583
3589.584,-1.54648,5.65526,101.49868,-0.0767,49.60352
3589.684,-1.54648,5.72162,101.49868,-0.0767,50.18557
3589.784,-1.54649,5.75803,101.49868,-0.0767,50.50494
3589.884,-1.54648,5.70714,101.49868,-0.0767,50.05864
3589.984,-1.54648,5.73002,101.49868,-0.0767,50.25926
3590.084,-1.54648,5.76483,101.49868,-0.0767,50.56465
3590.184,-1.54648,5.6862,101.50999,-0.0767,49.87496
3590.284,-1.54648,5.64925,101.50999,-0.0767,49.55083
3590.384,-1.54648,5.71932,101.50999,-0.0767,50.1654
3590.484,-1.54648,5.68934,101.50999,-0.0767,49.90248
3590.584,-1.54648,5.64479,101.50999,-0.0767,49.51168
3590.684,-1.54648,5.7055,101.50999,-0.0767,50.04422
3590.784,-1.54648,5.75635,101.52441,-0.0767,50.4902
3590.884,-1.54648,5.71057,101.52441,-0.0767,50.0887
3590.984,-1.54649,5.71541,101.52441,-0.0767,50.13115
3591.084,-1.54649,5.77926,101.52441,-0.0767,50.69118
3591.184,-1.54649,5.74788,101.52441,-0.0767,50.41593
3591.284,-1.54648,5.68518,101.52441,-0.0767,49.86601
3591.384,-1.54648,5.7128,101.535,-0.0767,50.10825
3591.484,-1.54648,5.71633,101.535,-0.0767,50.13921
3591.584,-1.54648,5.66101,101.535,-0.0767,49.654
3591.684,-1.54649,5.66359,101.535,-0.0767,49.67663
3591.784,-1.54649,5.74783,101.535,-0.0767,50.41551
3591.884,-1.54649,5.7506,101.54386,-0.0767,50.43983
3591.984,-1.54649,5.71363,101.54386,-0.0767,50.11557
3592.084,-1.54649,5.77039,101.54386,-0.0767,50.61341
3592.184,-1.54649,5.81739,101.54386,-0.0767,51.02559
3592.284,-1.54649,5.74816,101.54386,-0.0767,50.41842
3592.384,-1.54649,5.69833,101.54386,-0.0767,49.98133
3592.484,-1.54649,5.74206,101.55454,-0.0767,50.36489
3592.584,-1.54649,5.74229,101.55454,-0.0767,50.3669
3592.684,-1.54649,5.67049,101.55454,-0.0767,49.73715
3592.784,-1.54649,5.72416,101.55454,-0.0767,50.20789
3592.884,-1.54649,5.78831,101.55454,-0.0767,50.77058
3592.984,-1.54649,5.73995,101.55454,-0.0767,50.34637
3593.084,-1.54649,5.75279,101.56245,-0.0767,50.45901
3593.184,-1.5465,5.82971,101.56245,-0.0767,51.1337
3593.284,-1.54649,5.82087,101.56245,-0.0767,51.05619
3593.384,-1.5465,5.73373,101.56245,-0.0767,50.29185
3593.484,-1.54649,5.74875,101.56245,-0.0767,50.4236
3593.584,-1.54649,5.77063,101.56245,-0.0767,50.61551
3593.684,-1.54649,5.71384,101.57015,-0.0767,50.11732
3593.784,-1.54649,5.70346,101.57015,-0.0767,50.02637
3593.884,-1.54649,5.77664,101.57015,-0.0767,50.66824
3593.984,-1.5465,5.77322,101.57015,-0.0767,50.63817
3594.084,-1.5465,5.75267,101.57015,-0.0767,50.45792
3594.184,-1.5465,5.81929,101.57015,-0.0767,51.04233
3594.284,-1.5465,5.86257,101.57815,-0.0767,51.42191
3594.384,-1.5465,5.79892,101.57815,-0.0767,50.86366
3594.484,-1.5465,5.78911,101.57815,-0.0767,50.77754
3594.584,-1.5465,5.8236,101.57815,-0.0767,51.08011
3594.684,-1.5465,5.7629,101.57815,-0.0767,50.5477
3594.784,-1.5465,5.72097,101.59235,-0.0767,50.17987
3594.884,-1.5465,5.78085,101.59235,-0.0767,50.70517
3594.984,-1.5465,5.76584,101.59235,-0.0767,50.57351
3595.084,-1.5465,5.74175,101.59235,-0.0767,50.36218
3595.184,-1.54651,5.82064,101.59235,-0.0767,51.05412
3595.284,-1.54651,5.84658,101.59235,-0.0767,51.28164
3595.384,-1.54651,5.78732,101.60031,-0.0767,50.76191
3595.484,-1.54651,5.8277,101.60031,-0.0767,51.11609
3595.584,-1.54651,5.83751,101.60031,-0.0767,51.20207
3595.684,-1.54651,5.75632,101.60031,-0.0767,50.49
3595.784,-1.54651,5.75319,101.60031,-0.0767,50.46255
3595.884,-1.54651,5.79761,101.60031,-0.0767,50.85212
3595.984,-1.54651,5.74644,101.60957,-0.0767,50.40327
3596.084,-1.54651,5.73441,101.60957,-0.0767,50.29783
3596.184,-1.54651,5.81762,101.60957,-0.0767,51.02761
3596.284,-1.54651,5.82884,101.60957,-0.0767,51.12608
3596.384,-1.54652,5.78165,101.60957,-0.0767,50.71214
3596.484,-1.54652,5.83305,101.60957,-0.0767,51.16301
3596.584,-1.54652,5.86424,101.62422,-0.0767,51.43656
3596.684,-1.54652,5.7941,101.62422,-0.0767,50.82131
3596.784,-1.54652,5.76061,101.62422,-0.0767,50.52756
3596.884,-1.54652,5.7998,101.62422,-0.0767,50.87131
3596.984,-1.54652,5.79818,101.62422,-0.0767,50.85714
3597.084,-1.54652,5.72708,101.62422,-0.0767,50.23354
3597.184,-1.54652,5.774,101.63401,-0.0767,50.64508
3597.284,-1.54652,5.83557,101.63401,-0.0767,51.18506
3597.384,-1.54652,5.78966,101.63401,-0.0767,50.78239
3597.484,-1.54653,5.78584,101.63401,-0.0767,50.74892
3597.584,-1.54653,5.86139,101.63401,-0.0767,51.41153
3597.684,-1.54653,5.83644,101.64441,-0.0767,51.19276
3597.784,-1.54653,5.7892,101.64441,-0.0767,50.77836
3597.884,-1.54653,5.81074,101.64441,-0.0767,50.96732
3597.984,-1.54653,5.82652,101.64441,-0.0767,51.10571
3598.084,-1.54653,5.75676,101.64441,-0.0767,50.4938
3598.184,-1.54653,5.74921,101.64441,-0.0767,50.42757
3598.284,-1.54653,5.81933,101.65192,-0.0767,51.04262
3598.384,-1.54653,5.8059,101.65192,-0.0767,50.92484
3598.484,-1.54653,5.77739,101.65192,-0.0767,50.6748
3598.584,-1.54653,5.84843,101.65192,-0.0767,51.29792
3598.684,-1.54653,5.84724,101.65192,-0.0767,51.28744
3598.784,-1.54654,5.79501,101.65192,-0.0767,50.82933
3598.884,-1.54654,5.82069,101.66234,-0.0767,51.05459
3598.984,-1.54654,5.83745,101.66234,-0.0767,51.20157
3599.084,-1.54653,5.75287,101.66234,-0.0767,50.45974
3599.184,-1.54654,5.75559,101.66234,-0.0767,50.48356
3599.284,-1.54654,5.81981,101.66234,-0.0767,51.04687
3599.384,-1.54654,5.7714,101.66234,-0.0767,50.62226
3599.484,-1.54654,5.76309,101.67063,-0.0767,50.54932
3599.584,-1.54654,5.84343,101.67063,-0.0767,51.25404
3599.684,-1.54654,5.81931,101.67063,-0.0767,51.04247
3599.784,-1.54655,5.79231,101.67063,-0.0767,50.80562
3599.884,-1.54655,5.86702,101.67063,-0.0767,51.46098
3599.984,-1.54655,5.85014,101.6805,-0.0767,51.31293
3600.084,-1.54655,5.77653,101.6805,-0.0767,50.66721
3600.184,-1.54655,5.8125,101.6805,-0.0767,50.98273
3600.284,-1.54655,5.82335,101.6805,-0.0767,51.07794
3600.384,-1.54655,5.7718,101.6805,-0.0767,50.62571
3600.484,-1.54655,5.82205,101.6805,-0.0767,51.06647
3600.584,-1.54655,5.83543,101.69452,-0.0767,51.18387
3600.684,-1.54655,5.78297,101.69452,-0.0767,50.7237
3600.784,-1.54656,5.84852,101.69452,-0.0767,51.29865
3600.884,-1.54656,5.8612,101.69452,-0.0767,51.40989
3600.984,-1.54656,5.80527,101.69452,-0.0767,50.91932
3601.084,-1.54656,5.82724,101.69452,-0.0767,51.11205
3601.184,-1.54656,5.88426,101.70178,-0.0767,51.61217
3601.284,-1.54656,5.7994,101.70178,-0.0767,50.86785
3601.384,-1.54656,5.81774,101.70178,-0.0767,51.02873
3601.484,-1.54657,5.86627,101.70178,-0.0767,51.45432
3601.584,-1.54656,5.79976,101.70178,-0.0767,50.87099
3601.684,-1.54657,5.80379,101.70178,-0.0767,50.90637
3601.784,-1.54657,5.86474,101.70975,-0.0767,51.4409
3601.884,-1.54657,5.84738,101.70975,-0.0767,51.28871
3601.984,-1.54657,5.83859,101.70975,-0.0767,51.21157
3602.084,-1.54657,5.87006,101.70975,-0.0767,51.48761
3602.184,-1.54657,5.89864,101.70975,-0.0767,51.73827
3602.284,-1.54658,5.84054,101.71949,-0.0767,51.2287
3602.384,-1.54658,5.85246,101.71949,-0.0767,51.33321
3602.484,-1.54658,5.88583,101.71949,-0.0767,51.62594
3602.584,-1.54658,5.81662,101.71949,-0.0767,51.01883
3602.684,-1.54658,5.78975,101.71949,-0.0767,50.78315
3602.784,-1.54658,5.86721,101.71949,-0.0767,51.46257
3602.884,-1.54658,5.8384,101.72954,-0.0767,51.2099
3602.984,-1.54658,5.80753,101.72954,-0.0767,50.93911
3603.084,-1.54659,5.87319,101.72954,-0.0767,51.51507
3603.184,-1.54659,5.90529,101.72954,-0.0767,51.79661
3603.284,-1.54659,5.83799,101.72954,-0.0767,51.20632
3603.384,-1.54659,5.88144,101.72954,-0.0767,51.58742
3603.484,-1.5466,5.90707,101.74326,-0.0767,51.81226
3603.584,-1.5466,5.84445,101.74326,-0.0767,51.263
3603.684,-1.5466,5.85907,101.74326,-0.0767,51.39117
3603.784,-1.5466,5.88374,101.74326,-0.0767,51.60762
3603.884,-1.5466,5.8085,101.74326,-0.0767,50.94767
3603.984,-1.5466,5.84481,101.74326,-0.0767,51.26615
3604.084,-1.54661,5.91649,101.76532,-0.0767,51.89483
3604.184,-1.54661,5.88386,101.76532,-0.0767,51.60867
3604.284,-1.54661,5.89424,101.76532,-0.0767,51.69968
3604.384,-1.54661,5.95165,101.76532,-0.0767,52.20324
3604.484,-1.54662,5.89701,101.76532,-0.0767,51.72403
3604.584,-1.54662,5.88742,101.77856,-0.0767,51.63985
3604.684,-1.54662,5.93335,101.77856,-0.0767,52.04271
3604.784,-1.54662,5.8549,101.77856,-0.0767,51.35466
3604.884,-1.54662,5.83739,101.77856,-0.0767,51.20103
3604.984,-1.54662,5.88816,101.77856,-0.0767,51.64639
3605.084,-1.54663,5.8234,101.77856,-0.0767,51.07837
3605.184,-1.54663,5.83965,101.79311,-0.0767,51.22084
3605.284,-1.54663,5.91444,101.79311,-0.0767,51.87687
3605.384,-1.54663,5.85423,101.79311,-0.0767,51.34878
3605.484,-1.54664,5.87695,101.79311,-0.0767,51.54805
3605.584,-1.54664,5.93287,101.79311,-0.0767,52.03854
3605.684,-1.54664,5.87496,101.79311,-0.0767,51.53055
3605.784,-1.54664,5.84626,101.79939,-0.0767,51.27884
3605.884,-1.54664,5.89298,101.79939,-0.0767,51.6886
3605.984,-1.54664,5.82192,101.79939,-0.0767,51.06539
3606.084,-1.54664,5.81567,101.79939,-0.0767,51.01052
3606.184,-1.54664,5.87638,101.79939,-0.0767,51.54308
3606.284,-1.54665,5.84481,101.79939,-0.0767,51.26617
3606.384,-1.54665,5.85188,101.80814,-0.0767,51.32817
3606.484,-1.54666,5.94347,101.80814,-0.0767,52.13146
3606.584,-1.54666,5.9059,101.80814,-0.0767,51.80198
3606.684,-1.54666,5.89034,101.80814,-0.0767,51.6655
3606.784,-1.54666,5.93898,101.80814,-0.0767,52.09212
3606.884,-1.54666,5.89732,101.81439,-0.0767,51.72667
3606.984,-1.54666,5.83399,101.81439,-0.0767,51.17125
3607.084,-1.54667,5.87228,101.81439,-0.0767,51.50707
3607.184,-1.54667,5.90338,101.81439,-0.0767,51.77985
3607.284,-1.54667,5.84897,101.81439,-0.0767,51.30259
3607.384,-1.54667,5.86366,101.81439,-0.0767,51.43144
3607.484,-1.54667,5.94172,101.8165,-0.0767,52.11613
3607.584,-1.54667,5.94102,101.8165,-0.0767,52.11001
3607.684,-1.54668,5.89958,101.8165,-0.0767,51.74654
3607.784,-1.54668,5.92884,101.8165,-0.0767,52.00319
3607.884,-1.54668,5.94997,101.8165,-0.0767,52.18853
3607.984,-1.54668,5.86427,101.8165,-0.0767,51.43681
3608.084,-1.54668,5.83756,101.82684,-0.0767,51.20255
3608.184,-1.54668,5.89024,101.82684,-0.0767,51.6646
3608.284,-1.54669,5.86952,101.82684,-0.0767,51.4829
3608.384,-1.54669,5.83032,101.82684,-0.0767,51.13902
3608.484,-1.54669,5.90942,101.82684,-0.0767,51.83285
3608.584,-1.5467,5.92828,101.82684,-0.0767,51.99823
3608.684,-1.5467,5.88543,101.83662,-0.0767,51.62245
3608.784,-1.5467,5.95237,101.83662,-0.0767,52.20956
3608.884,-1.54671,5.9785,101.83662,-0.0767,52.43876
3608.984,-1.54671,5.9042,101.83662,-0.0767,51.78704
3609.084,-1.54671,5.92875,101.83662,-0.0767,52.00235
3609.184,-1.54672,5.94018,101.83662,-0.0767,52.10261
3609.284,-1.54672,5.8615,101.84544,-0.0767,51.41256
3609.384,-1.54672,5.87687,101.84544,-0.0767,51.54732
3609.484,-1.54672,5.93453,101.84544,-0.0767,52.05311
3609.584,-1.54673,5.88303,101.84544,-0.0767,51.60136
3609.684,-1.54673,5.92214,101.84544,-0.0767,51.94442
3609.784,-1.54673,5.98226,101.85738,-0.0767,52.47173
3609.884,-1.54674,5.94325,101.85738,-0.0767,52.12959
3609.984,-1.54675,5.94543,101.85738,-0.0767,52.14873
3610.084,-1.54675,6.00242,101.85738,-0.0767,52.64854
3610.184,-1.54675,5.96461,101.85738,-0.0767,52.31697
3610.284,-1.54675,5.90583,101.85738,-0.0767,51.80135
3610.384,-1.54676,5.95786,101.86678,-0.0767,52.25772
3610.484,-1.54676,5.93945,101.86678,-0.0767,52.09627
3610.584,-1.54677,5.87705,101.86678,-0.0767,51.54895
3610.684,-1.54677,5.94633,101.86678,-0.0767,52.15655
3610.784,-1.54677,5.96356,101.86678,-0.0767,52.30772
3610.884,-1.54678,5.91442,101.86678,-0.0767,51.8767
3610.984,-1.54678,5.96457,101.87563,-0.0767,52.31655
3611.084,-1.54678,5.99826,101.87563,-0.0767,52.61209
3611.184,-1.54678,5.92932,101.87563,-0.0767,52.00737
3611.284,-1.54679,5.91285,101.87563,-0.0767,51.86291
3611.384,-1.54679,5.96956,101.87563,-0.0767,52.36039
3611.484,-1.54679,5.92066,101.87563,-0.0767,51.93144
3611.584,-1.5468,5.87023,101.88288,-0.0767,51.48911
3611.684,-1.5468,5.93226,101.88288,-0.0767,52.03319
3611.784,-1.5468,5.9379,101.88288,-0.0767,52.08266
3611.884,-1.54681,5.88558,101.88288,-0.0767,51.62376
3611.984,-1.54681,5.91942,101.88288,-0.0767,51.92053
3612.084,-1.54682,5.97934,101.88288,-0.0767,52.44613
3612.184,-1.54682,5.95136,101.89342,-0.0767,52.2007
3612.284,-1.54682,5.91684,101.89342,-0.0767,51.89796
3612.384,-1.54683,5.95153,101.89342,-0.0767,52.20218
3612.484,-1.54683,5.9668,101.89342,-0.0767,52.33613
3612.584,-1.54683,5.8835,101.89342,-0.0767,51.60546
3612.684,-1.54684,5.87598,101.90179,-0.0767,51.53955
3612.784,-1.54684,5.9277,101.90179,-0.0767,51.99316
3612.884,-1.54684,5.92815,101.90179,-0.0767,51.99714
3612.984,-1.54684,5.87186,101.90179,-0.0767,51.5034
3613.084,-1.54685,5.90483,101.90179,-0.0767,51.79263
3613.184,-1.54686,5.97927,101.90179,-0.0767,52.44547
3613.284,-1.54686,5.96499,101.90544,-0.0767,52.32027
3613.384,-1.54687,5.92749,101.90544,-0.0767,51.99133
3613.484,-1.54687,5.98533,101.90544,-0.0767,52.49863
3613.584,-1.54688,6.01305,101.90544,-0.0767,52.74183
3613.684,-1.54688,5.9402,101.90544,-0.0767,52.10284
3613.784,-1.54689,5.92173,101.90544,-0.0767,51.94079
3613.884,-1.54689,5.98272,101.9162,-0.0767,52.47577
3613.984,-1.54689,5.96966,101.9162,-0.0767,52.3612
3614.084,-1.5469,5.91034,101.9162,-0.0767,51.84089
3614.184,-1.54692,5.94824,101.9162,-0.0767,52.17332
3614.284,-1.54692,6.01036,101.9162,-0.0767,52.71818
3614.384,-1.54694,5.97405,101.9162,-0.0767,52.39976
3614.484,-1.54695,5.94611,101.92475,-0.0767,52.15464
3614.584,-1.54698,6.00166,101.92475,-0.0767,52.64189
3614.684,-1.54702,6.00405,101.92475,-0.0767,52.66283
3614.784,-1.54707,5.9407,101.92475,-0.0767,52.10717
3614.884,-1.54713,5.9467,101.92475,-0.0767,52.15979
3614.984,-1.5472,5.9965,101.92992,-0.0767,52.59663
3615.084,-1.54728,5.97228,101.92992,-0.0767,52.38421
3615.184,-1.54738,5.91846,101.92992,-0.0767,51.91212
3615.284,-1.54749,5.94991,101.92992,-0.07671,52.18801
3615.384,-1.54765,6.02915,101.92992,-0.07671,52.88303
3615.484,-1.54784,6.00985,101.92992,-0.07671,52.71377
3615.584,-1.5481,5.96175,101.94934,-0.07671,52.29184
3615.684,-1.54842,5.97093,101.94934,-0.07671,52.37233
3615.784,-1.54882,6.009,101.94934,-0.07672,52.70628
3615.884,-1.54927,5.97427,101.94934,-0.07672,52.40168
3615.984,-1.54984,5.89777,101.94934,-0.07673,51.73063
3616.084,-1.55051,5.8964,101.94934,-0.07673,51.71865
3616.184,-1.55131,5.93696,101.96049,-0.07674,52.07441
3616.284,-1.5522,5.90046,101.96049,-0.07675,51.75422
3616.384,-1.55305,5.84166,101.96049,-0.07676,51.23853
3616.484,-1.55381,5.87989,101.96049,-0.07677,51.57379
3616.584,-1.55441,5.91024,101.96049,-0.07677,51.84005
3616.684,-1.5549,5.85139,101.96049,-0.07678,51.32381
3616.784,-1.55529,5.87923,101.96955,-0.07678,51.56802
3616.884,-1.55563,5.90636,101.96955,-0.07678,51.80597
3616.984,-1.55592,5.81936,101.96955,-0.07679,51.04292
3617.084,-1.55618,5.85921,101.96955,-0.07679,51.39248
3617.184,-1.55646,5.86238,101.96955,-0.07679,51.42025
3617.284,-1.5567,5.7942,101.96955,-0.07679,50.8222
3617.384,-1.55698,5.86248,101.98486,-0.07679,51.42115
3617.484,-1.55725,5.86898,101.98486,-0.0768,51.47809
3617.584,-1.55754,5.80622,101.98486,-0.0768,50.92765
3617.684,-1.55786,5.86531,101.98486,-0.0768,51.44594
3617.784,-1.55823,5.87704,101.98486,-0.07681,51.54881
3617.884,-1.55867,5.80299,101.99469,-0.07681,50.89931
3617.984,-1.55916,5.84945,101.99469,-0.07682,51.30686
3618.084,-1.55982,5.84975,101.99469,-0.07682,51.30943
3618.184,-1.56051,5.75952,101.99469,-0.07683,50.51804
3618.284,-1.56125,5.74055,101.99469,-0.07684,50.35164
3618.384,-1.56196,5.7662,101.99469,-0.07684,50.57666
3618.484,-1.56256,5.74833,102.00457,-0.07685,50.41987
3618.584,-1.5631,5.69961,102.00457,-0.07685,49.99252
3618.684,-1.56354,5.71823,102.00457,-0.07686,50.15584
3618.784,-1.56397,5.77471,102.00457,-0.07686,50.65129
3618.884,-1.56435,5.80004,102.00457,-0.07686,50.87345
3618.984,-1.56475,5.75024,102.00457,-0.07687,50.43661
3619.084,-1.56517,5.70781,102.01233,-0.07687,50.06447
3619.184,-1.56557,5.67985,102.01233,-0.07688,49.81924
3619.284,-1.56606,5.68747,102.01233,-0.07688,49.8861
3619.384,-1.56654,5.69865,102.01233,-0.07688,49.98412
3619.484,-1.56712,5.70241,102.01233,-0.07689,50.01714
3619.584,-1.56767,5.72,102.01233,-0.0769,50.17136
3619.684,-1.56823,5.70106,102.02662,-0.0769,50.00523
3619.784,-1.56875,5.6694,102.02662,-0.07691,49.72754
3619.884,-1.56918,5.65258,102.02662,-0.07691,49.58
3619.984,-1.56962,5.64628,102.02662,-0.07691,49.52481
3620.084,-1.56994,5.68321,102.02662,-0.07692,49.84873
3620.184,-1.57025,5.70205,102.02662,-0.07692,50.01392
3620.284,-1.57048,5.68692,102.03707,-0.07692,49.88128
3620.384,-1.57067,5.64571,102.03707,-0.07692,49.51975
3620.484,-1.57083,5.59989,102.03707,-0.07692,49.11785
3620.584,-1.57095,5.61682,102.03707,-0.07693,49.26637
3620.684,-1.57109,5.66828,102.03707,-0.07693,49.71771
3620.784,-1.57117,5.7074,102.04533,-0.07693,50.06084
3620.884,-1.57127,5.68901,102.04533,-0.07693,49.89956
3620.984,-1.57133,5.64732,102.04533,-0.07693,49.53391
3621.084,-1.57141,5.6554,102.04533,-0.07693,49.60476
3621.184,-1.57148,5.70025,102.04533,-0.07693,49.9982
3621.284,-1.57154,5.72262,102.04533,-0.07693,50.19439
3621.384,-1.57161,5.67497,102.0585,-0.07693,49.77644
3621.484,-1.57165,5.62355,102.0585,-0.07693,49.3254
3621.584,-1.57172,5.63172,102.0585,-0.07693,49.39711
3621.684,-1.57176,5.683,102.0585,-0.07693,49.84683
3621.784,-1.57182,5.69738,102.0585,-0.07693,49.97301
3621.884,-1.57186,5.67101,102.0585,-0.07693,49.74171
3621.984,-1.5719,5.64431,102.06692,-0.07693,49.50752
3622.084,-1.57196,5.67971,102.06692,-0.07694,49.81797
3622.184,-1.57198,5.71924,102.06692,-0.07694,50.1647
3622.284,-1.57203,5.68068,102.06692,-0.07694,49.82649
3622.384,-1.57206,5.61497,102.06692,-0.07694,49.25017
3622.484,-1.5721,5.61606,102.06692,-0.07694,49.25969
3622.584,-1.57213,5.65511,102.07497,-0.07694,49.60221
3622.684,-1.57216,5.6776,102.07497,-0.07694,49.79946
3622.784,-1.5722,5.642,102.07497,-0.07694,49.48721
3622.884,-1.57222,5.59427,102.07497,-0.07694,49.06858
3622.984,-1.57226,5.63546,102.07497,-0.07694,49.42989
3623.084,-1.57228,5.72075,102.0835,-0.07694,50.17799
3623.184,-1.57232,5.69469,102.0835,-0.07694,49.94944
3623.284,-1.57234,5.64565,102.0835,-0.07694,49.5193
3623.384,-1.57238,5.64697,102.0835,-0.07694,49.53079
3623.484,-1.57241,5.69509,102.0835,-0.07694,49.9529
3623.584,-1.57243,5.71789,102.0835,-0.07694,50.15292
3623.684,-1.57247,5.64773,102.09299,-0.07694,49.53747
3623.784,-1.57248,5.60234,102.09299,-0.07694,49.13942
3623.884,-1.57252,5.65817,102.09299,-0.07694,49.62911
3623.984,-1.57254,5.73605,102.09299,-0.07694,50.31219
3624.084,-1.57257,5.69657,102.09299,-0.07694,49.96588
3624.184,-1.5726,5.64593,102.09299,-0.07694,49.52168
3624.284,-1.57262,5.71425,102.10342,-0.07694,50.12099
3624.384,-1.57266,5.72834,102.10342,-0.07694,50.24459
3624.484,-1.57267,5.69216,102.10342,-0.07694,49.92719
3624.584,-1.57271,5.65201,102.10342,-0.07694,49.57508
