Repository: Mecanon/morphing_wing

File: dynamic_model/curve_fitting/flexinol_isobaric_50MPa.csv (part 47 of 95)
Test : Start of hold value,50,MPa,,,
,,,,,
Time,Extension,Load,Temperature: Chamber 3119-600 1 1,Tensile strain (Extension),Tensile stress
(s),(mm),(N),(C),(mm/mm),(MPa)
3624.684,-1.57272,5.67507,102.10342,-0.07694,49.7773
3624.784,-1.57276,5.69515,102.10342,-0.07694,49.95347
3624.884,-1.57278,5.6524,102.11158,-0.07694,49.57845
3624.984,-1.5728,5.62552,102.11158,-0.07694,49.3427
3625.084,-1.57283,5.68414,102.11158,-0.07694,49.85687
3625.184,-1.57285,5.73692,102.11158,-0.07694,50.31983
3625.284,-1.57288,5.68768,102.11158,-0.07694,49.88792
3625.384,-1.5729,5.66168,102.11158,-0.07694,49.65987
3625.484,-1.57293,5.72417,102.11929,-0.07694,50.20802
3625.584,-1.57296,5.73698,102.11929,-0.07694,50.3203
3625.684,-1.57298,5.65176,102.11929,-0.07695,49.57287
3625.784,-1.57301,5.68534,102.11929,-0.07695,49.8674
3625.884,-1.57303,5.74408,102.11929,-0.07695,50.38258
3625.984,-1.57306,5.69441,102.13126,-0.07695,49.94695
3626.084,-1.57308,5.63098,102.13126,-0.07695,49.39056
3626.184,-1.57311,5.69048,102.13126,-0.07695,49.91248
3626.284,-1.57313,5.75413,102.13126,-0.07695,50.47073
3626.384,-1.57316,5.67598,102.13126,-0.07695,49.78528
3626.484,-1.57319,5.69701,102.13126,-0.07695,49.96972
3626.584,-1.57321,5.78421,102.14021,-0.07695,50.73456
3626.684,-1.57325,5.72925,102.14021,-0.07695,50.25252
3626.784,-1.57327,5.66618,102.14021,-0.07695,49.69933
3626.884,-1.57331,5.71274,102.14021,-0.07695,50.10772
3626.984,-1.57333,5.76188,102.14021,-0.07695,50.53878
3627.084,-1.57336,5.66606,102.14021,-0.07695,49.69825
3627.184,-1.5734,5.66917,102.14806,-0.07695,49.72552
3627.284,-1.57342,5.74122,102.14806,-0.07695,50.35753
3627.384,-1.57346,5.69865,102.14806,-0.07695,49.98417
3627.484,-1.57348,5.65977,102.14806,-0.07695,49.64315
3627.584,-1.57352,5.73211,102.14806,-0.07695,50.27758
3627.684,-1.57355,5.77643,102.14806,-0.07695,50.66637
3627.784,-1.57359,5.71023,102.15853,-0.07695,50.08572
3627.884,-1.57363,5.71078,102.15853,-0.07695,50.09054
3627.984,-1.57366,5.77805,102.15853,-0.07695,50.68057
3628.084,-1.57372,5.70624,102.15853,-0.07695,50.05071
3628.184,-1.57374,5.64379,102.15853,-0.07695,49.50291
3628.284,-1.57379,5.69919,102.15853,-0.07695,49.98891
3628.384,-1.57382,5.75067,102.16664,-0.07695,50.44041
3628.484,-1.57387,5.68095,102.16664,-0.07695,49.82889
3628.584,-1.57391,5.69681,102.16664,-0.07695,49.96795
3628.684,-1.57395,5.76582,102.16664,-0.07695,50.57333
3628.784,-1.57402,5.72071,102.16664,-0.07695,50.17764
3628.884,-1.57405,5.68218,102.17697,-0.07696,49.83964
3628.984,-1.57414,5.73971,102.17697,-0.07696,50.34425
3629.084,-1.57417,5.76071,102.17697,-0.07696,50.52844
3629.184,-1.57425,5.68997,102.17697,-0.07696,49.90799
3629.284,-1.5743,5.70983,102.17697,-0.07696,50.08218
3629.384,-1.57437,5.73896,102.17697,-0.07696,50.33774
3629.484,-1.57445,5.6732,102.18227,-0.07696,49.76094
3629.584,-1.5745,5.69513,102.18227,-0.07696,49.95328
3629.684,-1.57461,5.7248,102.18227,-0.07696,50.21351
3629.784,-1.57466,5.6875,102.18227,-0.07696,49.88631
3629.884,-1.5748,5.69994,102.18227,-0.07696,49.99546
3629.984,-1.57488,5.77948,102.18227,-0.07696,50.69307
3630.084,-1.57501,5.71541,102.18808,-0.07696,50.13111
3630.184,-1.57516,5.69625,102.18808,-0.07697,49.9631
3630.284,-1.57526,5.7767,102.18808,-0.07697,50.6687
3630.384,-1.5755,5.69608,102.18808,-0.07697,49.96157
3630.484,-1.5756,5.65578,102.18808,-0.07697,49.60813
3630.584,-1.57588,5.70203,102.18808,-0.07697,50.01378
3630.684,-1.57605,5.66469,102.1945,-0.07697,49.68629
3630.784,-1.57635,5.6744,102.1945,-0.07698,49.77143
3630.884,-1.57666,5.73675,102.1945,-0.07698,50.31831
3630.984,-1.5769,5.66992,102.1945,-0.07698,49.73216
3631.084,-1.57735,5.69157,102.1945,-0.07699,49.922
3631.184,-1.57756,5.75016,102.20632,-0.07699,50.43592
3631.284,-1.57801,5.67222,102.20632,-0.07699,49.75229
3631.384,-1.57823,5.67898,102.20632,-0.07699,49.81159
3631.484,-1.57857,5.69959,102.20632,-0.077,49.99242
3631.584,-1.57883,5.60929,102.20632,-0.077,49.20038
3631.684,-1.57905,5.67985,102.20632,-0.077,49.81921
3631.784,-1.57935,5.65026,102.21441,-0.077,49.55965
3631.884,-1.57948,5.61388,102.21441,-0.07701,49.24058
3631.984,-1.57976,5.67523,102.21441,-0.07701,49.77868
3632.084,-1.57986,5.63796,102.21441,-0.07701,49.45183
3632.184,-1.58004,5.66048,102.21441,-0.07701,49.64933
3632.284,-1.58017,5.71045,102.21441,-0.07701,50.08762
3632.384,-1.58026,5.62387,102.22233,-0.07701,49.32819
3632.484,-1.58039,5.67912,102.22233,-0.07701,49.81284
3632.584,-1.58044,5.64009,102.22233,-0.07702,49.47049
3632.684,-1.58056,5.61582,102.22233,-0.07702,49.25758
3632.784,-1.58061,5.67788,102.22233,-0.07702,49.80193
3632.884,-1.5807,5.5803,102.22233,-0.07702,48.94604
3632.984,-1.58076,5.63823,102.23657,-0.07702,49.45419
3633.084,-1.58081,5.6485,102.23657,-0.07702,49.54423
3633.184,-1.58089,5.60015,102.23657,-0.07702,49.12015
3633.284,-1.58092,5.69076,102.23657,-0.07702,49.9149
3633.384,-1.58099,5.63119,102.23657,-0.07702,49.39247
3633.484,-1.58102,5.64332,102.24769,-0.07702,49.49878
3633.584,-1.58107,5.67789,102.24769,-0.07702,49.80207
3633.684,-1.58111,5.59878,102.24769,-0.07702,49.10812
3633.784,-1.58115,5.6682,102.24769,-0.07702,49.71704
3633.884,-1.58119,5.62774,102.24769,-0.07702,49.36214
3633.984,-1.58122,5.61518,102.24769,-0.07702,49.25198
3634.084,-1.58127,5.66134,102.25522,-0.07702,49.65684
3634.184,-1.5813,5.60507,102.25522,-0.07702,49.16335
3634.284,-1.58135,5.64481,102.25522,-0.07702,49.51191
3634.384,-1.58138,5.6799,102.25522,-0.07702,49.81964
3634.484,-1.58142,5.63756,102.25522,-0.07702,49.44827
3634.584,-1.58145,5.70992,102.25522,-0.07702,50.08295
3634.684,-1.58147,5.63161,102.2627,-0.07702,49.39611
3634.784,-1.58152,5.67599,102.2627,-0.07703,49.78538
3634.884,-1.58154,5.67705,102.2627,-0.07703,49.79469
3634.984,-1.58158,5.62973,102.2627,-0.07703,49.37963
3635.084,-1.5816,5.69006,102.2627,-0.07703,49.90882
3635.184,-1.58164,5.61167,102.2627,-0.07703,49.22122
3635.284,-1.58167,5.65657,102.27186,-0.07703,49.61504
3635.384,-1.5817,5.67008,102.27186,-0.07703,49.73354
3635.484,-1.58174,5.64958,102.27186,-0.07703,49.5537
3635.584,-1.58175,5.73728,102.27186,-0.07703,50.32296
3635.684,-1.58179,5.66465,102.27186,-0.07703,49.68593
3635.784,-1.58181,5.69695,102.27898,-0.07703,49.9692
3635.884,-1.58184,5.66942,102.27898,-0.07703,49.72773
3635.984,-1.58188,5.64055,102.27898,-0.07703,49.47452
3636.084,-1.5819,5.70833,102.27898,-0.07703,50.06908
3636.184,-1.58194,5.63095,102.27898,-0.07703,49.39034
3636.284,-1.58196,5.69948,102.27898,-0.07703,49.99137
3636.384,-1.582,5.65216,102.28538,-0.07703,49.57634
3636.484,-1.58202,5.64475,102.28538,-0.07703,49.51137
3636.584,-1.58205,5.71391,102.28538,-0.07703,50.11802
3636.684,-1.58208,5.66194,102.28538,-0.07703,49.66217
3636.784,-1.58211,5.75297,102.28538,-0.07703,50.46057
3636.884,-1.58215,5.68312,102.28538,-0.07703,49.84795
3636.984,-1.58217,5.70587,102.29422,-0.07703,50.04747
3637.084,-1.58222,5.69085,102.29422,-0.07703,49.9157
3637.184,-1.58224,5.62101,102.29422,-0.07703,49.30316
3637.284,-1.58228,5.69335,102.29422,-0.07703,49.93761
3637.384,-1.58231,5.63702,102.29422,-0.07703,49.4436
3637.484,-1.58234,5.6979,102.29422,-0.07703,49.97755
3637.584,-1.58238,5.6843,102.30221,-0.07703,49.8583
3637.684,-1.5824,5.6616,102.30221,-0.07703,49.6592
3637.784,-1.58245,5.71388,102.30221,-0.07703,50.11776
3637.884,-1.58247,5.65847,102.30221,-0.07703,49.63174
3637.984,-1.58252,5.71271,102.30221,-0.07703,50.10749
3638.084,-1.58255,5.70107,102.30572,-0.07703,50.00539
3638.184,-1.58259,5.67151,102.30572,-0.07704,49.74609
3638.284,-1.58264,5.7176,102.30572,-0.07704,50.15031
3638.384,-1.58267,5.64625,102.30572,-0.07704,49.52449
3638.484,-1.58274,5.70241,102.30572,-0.07704,50.01711
3638.584,-1.58276,5.70358,102.30572,-0.07704,50.02736
3638.684,-1.58282,5.68281,102.314,-0.07704,49.84518
3638.784,-1.58286,5.75077,102.314,-0.07704,50.44125
3638.884,-1.58291,5.67644,102.314,-0.07704,49.7893
3638.984,-1.58298,5.72362,102.314,-0.07704,50.20316
3639.084,-1.58303,5.72395,102.314,-0.07704,50.20606
3639.184,-1.58311,5.68356,102.314,-0.07704,49.85177
3639.284,-1.58316,5.76475,102.32265,-0.07704,50.56389
3639.384,-1.58327,5.6894,102.32265,-0.07704,49.90297
3639.484,-1.58333,5.70537,102.32265,-0.07704,50.04312
3639.584,-1.58343,5.71804,102.32265,-0.07704,50.15421
3639.684,-1.58351,5.65584,102.32265,-0.07704,49.60864
3639.784,-1.58358,5.72956,102.32265,-0.07704,50.25527
3639.884,-1.5837,5.68436,102.33462,-0.07705,49.85882
3639.984,-1.58377,5.68,102.33462,-0.07705,49.82052
3640.084,-1.58394,5.7298,102.33462,-0.07705,50.2574
3640.184,-1.58403,5.66773,102.33462,-0.07705,49.7129
3640.284,-1.58424,5.70026,102.33462,-0.07705,49.99824
3640.384,-1.58438,5.70903,102.33462,-0.07705,50.0752
3640.484,-1.5846,5.63393,102.35154,-0.07705,49.4165
3640.584,-1.58482,5.68508,102.35154,-0.07706,49.86514
3640.684,-1.58501,5.65884,102.35154,-0.07706,49.63499
3640.784,-1.5853,5.61985,102.35154,-0.07706,49.29298
3640.884,-1.58547,5.68269,102.35154,-0.07706,49.84414
3640.984,-1.58583,5.65221,102.36234,-0.07707,49.57681
3641.084,-1.58599,5.58833,102.36234,-0.07707,49.01646
3641.184,-1.58632,5.62946,102.36234,-0.07707,49.37722
3641.284,-1.58654,5.68315,102.36234,-0.07707,49.84819
3641.384,-1.58677,5.62979,102.36234,-0.07707,49.38016
3641.484,-1.58704,5.60398,102.36234,-0.07708,49.15376
3641.584,-1.58719,5.65472,102.37363,-0.07708,49.59884
3641.684,-1.58745,5.66304,102.37363,-0.07708,49.67179
3641.784,-1.58755,5.62131,102.37363,-0.07708,49.30581
3641.884,-1.58776,5.604,102.37363,-0.07708,49.15393
3641.984,-1.58787,5.62297,102.37363,-0.07708,49.32034
3642.084,-1.58803,5.68273,102.37363,-0.07709,49.84449
3642.184,-1.58816,5.67676,102.38379,-0.07709,49.79213
3642.284,-1.58826,5.62497,102.38379,-0.07709,49.33791
3642.384,-1.58841,5.61017,102.38379,-0.07709,49.20801
3642.484,-1.58847,5.63771,102.38379,-0.07709,49.44959
3642.584,-1.58859,5.67289,102.38379,-0.07709,49.75817
3642.684,-1.58864,5.68822,102.38379,-0.07709,49.89263
3642.784,-1.58872,5.61762,102.40003,-0.07709,49.27337
3642.884,-1.58878,5.59492,102.40003,-0.07709,49.07434
3642.984,-1.58884,5.61886,102.40003,-0.07709,49.28429
3643.084,-1.5889,5.66241,102.40003,-0.07709,49.66628
3643.184,-1.58893,5.68115,102.40003,-0.07709,49.83066
3643.284,-1.589,5.6521,102.40003,-0.0771,49.57582
3643.384,-1.58903,5.60946,102.40955,-0.0771,49.20184
3643.484,-1.58909,5.63222,102.40955,-0.0771,49.40143
3643.584,-1.58912,5.67363,102.40955,-0.0771,49.76464
3643.684,-1.58916,5.70246,102.40955,-0.0771,50.01757
3643.784,-1.58921,5.69669,102.40955,-0.0771,49.9669
3643.884,-1.58923,5.6631,102.41753,-0.0771,49.67228
3643.984,-1.58929,5.61632,102.41753,-0.0771,49.26203
3644.084,-1.58931,5.59443,102.41753,-0.0771,49.07003
3644.184,-1.58935,5.61231,102.41753,-0.0771,49.22684
3644.284,-1.58937,5.65738,102.41753,-0.0771,49.62211
3644.384,-1.58941,5.67955,102.41753,-0.0771,49.81664
3644.484,-1.58944,5.67383,102.42754,-0.0771,49.76643
3644.584,-1.58946,5.62573,102.42754,-0.0771,49.34451
3644.684,-1.5895,5.62722,102.42754,-0.0771,49.35757
3644.784,-1.58951,5.62902,102.42754,-0.0771,49.37343
3644.884,-1.58955,5.66495,102.42754,-0.0771,49.68855
3644.984,-1.58957,5.71373,102.42754,-0.0771,50.11639
3645.084,-1.5896,5.68738,102.43518,-0.0771,49.88524
3645.184,-1.58963,5.65139,102.43518,-0.0771,49.56956
3645.284,-1.58965,5.60603,102.43518,-0.0771,49.17178
3645.384,-1.58968,5.60877,102.43518,-0.0771,49.1958
3645.484,-1.5897,5.63463,102.43518,-0.0771,49.42258
3645.584,-1.58973,5.68556,102.43518,-0.0771,49.86928
3645.684,-1.58975,5.7534,102.44095,-0.0771,50.46436
3645.784,-1.58978,5.72769,102.44095,-0.0771,50.23884
3645.884,-1.5898,5.68875,102.44095,-0.0771,49.89732
3645.984,-1.58982,5.65096,102.44095,-0.0771,49.56583
3646.084,-1.58986,5.63928,102.44095,-0.0771,49.4634
3646.184,-1.58987,5.65237,102.44653,-0.0771,49.57818
3646.284,-1.58991,5.66942,102.44653,-0.0771,49.72771
3646.384,-1.58992,5.71266,102.44653,-0.0771,50.10705
3646.484,-1.58995,5.69973,102.44653,-0.0771,49.99361
3646.584,-1.58998,5.67899,102.44653,-0.0771,49.81168
3646.684,-1.59,5.66604,102.44653,-0.0771,49.69815
3646.784,-1.59003,5.67125,102.45415,-0.0771,49.74381
3646.884,-1.59005,5.71393,102.45415,-0.07711,50.11819
3646.984,-1.59009,5.73601,102.45415,-0.07711,50.31185
3647.084,-1.5901,5.77709,102.45415,-0.07711,50.67218
3647.184,-1.59014,5.72809,102.45415,-0.07711,50.24234
3647.284,-1.59017,5.68197,102.45415,-0.07711,49.83779
3647.384,-1.59019,5.65154,102.46217,-0.07711,49.57096
3647.484,-1.59022,5.62206,102.46217,-0.07711,49.31235
3647.584,-1.59024,5.62668,102.46217,-0.07711,49.35287
3647.684,-1.59028,5.65477,102.46217,-0.07711,49.59924
3647.784,-1.59029,5.71268,102.46217,-0.07711,50.10715
3647.884,-1.59032,5.74066,102.46217,-0.07711,50.35264
3647.984,-1.59034,5.77716,102.47275,-0.07711,50.67273
3648.084,-1.59038,5.74442,102.47275,-0.07711,50.38563
3648.184,-1.59041,5.70401,102.47275,-0.07711,50.03114
3648.284,-1.59043,5.66331,102.47275,-0.07711,49.67412
3648.384,-1.59048,5.64991,102.47275,-0.07711,49.55661
3648.484,-1.59049,5.63569,102.48368,-0.07711,49.43193
3648.584,-1.59053,5.64262,102.48368,-0.07711,49.49265
3648.684,-1.59055,5.69236,102.48368,-0.07711,49.92899
3648.784,-1.59059,5.71019,102.48368,-0.07711,50.08532
3648.884,-1.59062,5.74105,102.48368,-0.07711,50.35605
3648.984,-1.59064,5.7504,102.48368,-0.07711,50.43806
3649.084,-1.59069,5.7365,102.49117,-0.07711,50.31611
3649.184,-1.59072,5.70794,102.49117,-0.07711,50.06558
3649.284,-1.59077,5.69285,102.49117,-0.07711,49.93328
3649.384,-1.5908,5.65276,102.49117,-0.07711,49.5816
3649.484,-1.59084,5.63697,102.49117,-0.07711,49.4431
3649.584,-1.59088,5.63343,102.49117,-0.07711,49.41208
3649.684,-1.5909,5.64084,102.49956,-0.07711,49.47704
3649.784,-1.59096,5.65248,102.49956,-0.07711,49.57918
3649.884,-1.59098,5.70536,102.49956,-0.07711,50.04298
3649.984,-1.59103,5.71862,102.49956,-0.07711,50.15932
3650.084,-1.59106,5.77655,102.49956,-0.07711,50.66745
3650.184,-1.59111,5.76663,102.49956,-0.07712,50.58044
3650.284,-1.59115,5.7351,102.51196,-0.07712,50.30386
3650.384,-1.59119,5.69463,102.51196,-0.07712,49.94886
3650.484,-1.59125,5.65822,102.51196,-0.07712,49.62954
3650.584,-1.59127,5.60993,102.51196,-0.07712,49.20594
3650.684,-1.59133,5.61467,102.51196,-0.07712,49.24751
3650.784,-1.59135,5.63106,102.51196,-0.07712,49.39127
3650.884,-1.5914,5.64487,102.52132,-0.07712,49.5124
3650.984,-1.59144,5.68586,102.52132,-0.07712,49.87193
3651.084,-1.59147,5.71984,102.52132,-0.07712,50.16996
3651.184,-1.59153,5.71852,102.52132,-0.07712,50.15838
3651.284,-1.59156,5.72089,102.52132,-0.07712,50.17917
3651.384,-1.59162,5.7108,102.52914,-0.07712,50.09068
3651.484,-1.59165,5.66553,102.52914,-0.07712,49.69361
3651.584,-1.59171,5.68205,102.52914,-0.07712,49.83853
3651.684,-1.59176,5.6594,102.52914,-0.07712,49.63988
3651.784,-1.5918,5.66878,102.52914,-0.07712,49.72213
3651.884,-1.59186,5.66529,102.52914,-0.07712,49.69152
3651.984,-1.59188,5.69152,102.53775,-0.07712,49.92156
3652.084,-1.59194,5.6638,102.53775,-0.07712,49.67849
3652.184,-1.59197,5.64594,102.53775,-0.07712,49.52179
3652.284,-1.59202,5.65189,102.53775,-0.07712,49.57403
3652.384,-1.59207,5.64745,102.53775,-0.07712,49.53505
3652.484,-1.59211,5.68051,102.53775,-0.07712,49.82503
3652.584,-1.59218,5.71408,102.54159,-0.07713,50.1195
3652.684,-1.5922,5.74096,102.54159,-0.07713,50.35526
3652.784,-1.59226,5.70982,102.54159,-0.07713,50.08208
3652.884,-1.59228,5.70906,102.54159,-0.07713,50.0754
3652.984,-1.59234,5.65145,102.54159,-0.07713,49.57018
3653.084,-1.59237,5.60608,102.54159,-0.07713,49.17221
3653.184,-1.59241,5.61389,102.54878,-0.07713,49.2407
3653.284,-1.59247,5.65598,102.54878,-0.07713,49.60991
3653.384,-1.59249,5.71588,102.54878,-0.07713,50.13525
3653.484,-1.59255,5.73268,102.54878,-0.07713,50.28258
3653.584,-1.59258,5.79323,102.54878,-0.07713,50.81369
3653.684,-1.59264,5.76113,102.55563,-0.07713,50.53218
3653.784,-1.59268,5.72234,102.55563,-0.07713,50.19191
3653.884,-1.59272,5.6815,102.55563,-0.07713,49.83368
3653.984,-1.59277,5.66998,102.55563,-0.07713,49.73269
3654.084,-1.5928,5.65925,102.55563,-0.07713,49.63858
3654.184,-1.59286,5.66631,102.55563,-0.07713,49.70045
3654.284,-1.59288,5.72877,102.56195,-0.07713,50.24831
3654.384,-1.59293,5.72196,102.56195,-0.07713,50.18859
3654.484,-1.59296,5.76311,102.56195,-0.07713,50.54951
3654.584,-1.59301,5.76983,102.56195,-0.07713,50.60844
3654.684,-1.59307,5.76039,102.56195,-0.07713,50.52564
3654.784,-1.5931,5.74939,102.56195,-0.07713,50.42915
3654.884,-1.59316,5.76365,102.5672,-0.07713,50.55423
3654.984,-1.59319,5.78206,102.5672,-0.07713,50.71573
3655.084,-1.59325,5.76004,102.5672,-0.07714,50.52258
3655.184,-1.59328,5.77312,102.5672,-0.07714,50.63728
3655.284,-1.59332,5.71245,102.5672,-0.07714,50.10514
3655.384,-1.59337,5.66321,102.5672,-0.07714,49.67327
3655.484,-1.59339,5.64024,102.57274,-0.07714,49.47179
3655.584,-1.59345,5.68928,102.57274,-0.07714,49.90194
3655.684,-1.59346,5.74269,102.57274,-0.07714,50.3704
3655.784,-1.59352,5.77848,102.57274,-0.07714,50.68433
3655.884,-1.59355,5.84066,102.57274,-0.07714,51.22976
3655.984,-1.5936,5.79741,102.57274,-0.07714,50.8504
3656.084,-1.59365,5.72899,102.58808,-0.07714,50.25028
3656.184,-1.59367,5.67985,102.58808,-0.07714,49.81928
3656.284,-1.59373,5.69793,102.58808,-0.07714,49.9778
3656.384,-1.59374,5.73628,102.58808,-0.07714,50.31422
3656.484,-1.59379,5.7129,102.58808,-0.07714,50.10912
3656.584,-1.59382,5.72208,102.59821,-0.07714,50.18967
3656.684,-1.59386,5.6909,102.59821,-0.07714,49.91611
3656.784,-1.5939,5.69159,102.59821,-0.07714,49.9222
3656.884,-1.59393,5.75862,102.59821,-0.07714,50.51016
3656.984,-1.59399,5.80966,102.59821,-0.07714,50.95784
3657.084,-1.59401,5.861,102.59821,-0.07714,51.40813
3657.184,-1.59408,5.79214,102.61031,-0.07714,50.80417
3657.284,-1.5941,5.70489,102.61031,-0.07714,50.03887
3657.384,-1.59414,5.69907,102.61031,-0.07714,49.98784
3657.484,-1.59418,5.69985,102.61031,-0.07714,49.99466
3657.584,-1.59421,5.74164,102.61031,-0.07714,50.36124
3657.684,-1.59426,5.72604,102.61031,-0.07714,50.22439
3657.784,-1.59428,5.71164,102.62251,-0.07714,50.0981
3657.884,-1.59434,5.72848,102.62251,-0.07715,50.24582
3657.984,-1.59436,5.74723,102.62251,-0.07715,50.41028
3658.084,-1.59441,5.80923,102.62251,-0.07715,50.95402
3658.184,-1.59445,5.87003,102.62251,-0.07715,51.48732
3658.284,-1.59449,5.78715,102.62251,-0.07715,50.76035
3658.384,-1.59455,5.73608,102.62881,-0.07715,50.31242
3658.484,-1.59457,5.71449,102.62881,-0.07715,50.12303
3658.584,-1.59462,5.71177,102.62881,-0.07715,50.0992
3658.684,-1.59464,5.77489,102.62881,-0.07715,50.65282
3658.784,-1.59469,5.71929,102.62881,-0.07715,50.1652
3658.884,-1.59472,5.66683,102.63615,-0.07715,49.70501
3658.984,-1.59476,5.70517,102.63615,-0.07715,50.0413
3659.084,-1.59481,5.76382,102.63615,-0.07715,50.55576
3659.184,-1.59483,5.8451,102.63615,-0.07715,51.26865
3659.284,-1.59489,5.81135,102.63615,-0.07715,50.97261
3659.384,-1.59491,5.74607,102.63615,-0.07715,50.40007
3659.484,-1.59496,5.72945,102.64428,-0.07715,50.25431
3659.584,-1.59498,5.72148,102.64428,-0.07715,50.18436
3659.684,-1.59502,5.73718,102.64428,-0.07715,50.32205
3659.784,-1.59506,5.73576,102.64428,-0.07715,50.30963
3659.884,-1.59509,5.69518,102.64428,-0.07715,49.95374
3659.984,-1.59514,5.70569,102.64428,-0.07715,50.04591
3660.084,-1.59516,5.73419,102.65386,-0.07715,50.29586
3660.184,-1.59521,5.80392,102.65386,-0.07715,50.90746
3660.284,-1.59524,5.87593,102.65386,-0.07715,51.53907
3660.384,-1.59529,5.815,102.65386,-0.07715,51.00465
3660.484,-1.59534,5.77219,102.65386,-0.07715,50.6292
3660.584,-1.59537,5.78107,102.65386,-0.07716,50.70709
3660.684,-1.59544,5.76587,102.66149,-0.07716,50.57375
3660.784,-1.59546,5.79091,102.66149,-0.07716,50.7934
3660.884,-1.59552,5.71351,102.66149,-0.07716,50.11449
3660.984,-1.59554,5.65978,102.66149,-0.07716,49.64319
3661.084,-1.59559,5.73499,102.66149,-0.07716,50.30284
3661.184,-1.59564,5.80776,102.66765,-0.07716,50.94116
3661.284,-1.59567,5.81907,102.66765,-0.07716,51.04034
3661.384,-1.59574,5.78508,102.66765,-0.07716,50.74227
3661.484,-1.59576,5.78438,102.66765,-0.07716,50.73608
3661.584,-1.59583,5.80749,102.66765,-0.07716,50.93882
3661.684,-1.59586,5.84485,102.66765,-0.07716,51.26652
3661.784,-1.59591,5.75135,102.67609,-0.07716,50.44641
3661.884,-1.59596,5.68156,102.67609,-0.07716,49.83419
3661.984,-1.59599,5.72005,102.67609,-0.07716,50.17183
3662.084,-1.59605,5.74843,102.67609,-0.07716,50.4208
3662.184,-1.59607,5.76908,102.67609,-0.07716,50.60192
3662.284,-1.59613,5.75016,102.67609,-0.07716,50.43595
3662.384,-1.59617,5.77017,102.68336,-0.07716,50.61144
3662.484,-1.59622,5.84192,102.68336,-0.07716,51.24077
3662.584,-1.59627,5.85211,102.68336,-0.07716,51.33014
3662.684,-1.59632,5.75527,102.68336,-0.07716,50.48074
3662.784,-1.59638,5.73741,102.68336,-0.07716,50.32411
3662.884,-1.5964,5.78542,102.68336,-0.07716,50.74525
3662.984,-1.59646,5.72775,102.69074,-0.07717,50.23935
3663.084,-1.59649,5.67472,102.69074,-0.07717,49.77425
3663.184,-1.59654,5.6978,102.69074,-0.07717,49.9767
3663.284,-1.59658,5.77795,102.69074,-0.07717,50.67965
3663.384,-1.59662,5.79873,102.69074,-0.07717,50.86194
3663.484,-1.59668,5.78197,102.69785,-0.07717,50.71494
3663.584,-1.59671,5.80677,102.69785,-0.07717,50.9325
3663.684,-1.59679,5.85143,102.69785,-0.07717,51.32419
3663.784,-1.59682,5.87244,102.69785,-0.07717,51.5085
3663.884,-1.59689,5.78811,102.69785,-0.07717,50.76884
3663.984,-1.59693,5.75633,102.69785,-0.07717,50.49009
3664.084,-1.59697,5.80325,102.70507,-0.07717,50.90161
3664.184,-1.59703,5.76633,102.70507,-0.07717,50.57781
3664.284,-1.59706,5.70351,102.70507,-0.07717,50.02676
3664.384,-1.59714,5.74096,102.70507,-0.07717,50.35529
3664.484,-1.59716,5.83613,102.70507,-0.07717,51.18999
3664.584,-1.59724,5.81786,102.70507,-0.07717,51.02973
3664.684,-1.59728,5.76498,102.71924,-0.07717,50.56591
3664.784,-1.59734,5.82535,102.71924,-0.07717,51.09546
3664.884,-1.59741,5.85372,102.71924,-0.07717,51.3443
3664.984,-1.59745,5.78553,102.71924,-0.07717,50.74619
3665.084,-1.59754,5.72884,102.71924,-0.07718,50.24897
3665.184,-1.59757,5.74151,102.71924,-0.07718,50.36009
3665.284,-1.59766,5.75145,102.7287,-0.07718,50.44726
3665.384,-1.5977,5.73378,102.7287,-0.07718,50.29225
3665.484,-1.59776,5.69137,102.7287,-0.07718,49.9203
3665.584,-1.59783,5.75234,102.7287,-0.07718,50.45509
3665.684,-1.59788,5.82177,102.7287,-0.07718,51.06401
3665.784,-1.59799,5.77875,102.7287,-0.07718,50.68671
3665.884,-1.59803,5.7645,102.74025,-0.07718,50.56174
3665.984,-1.59815,5.80947,102.74025,-0.07718,50.95617
3666.084,-1.59821,5.81297,102.74025,-0.07718,50.98687
3666.184,-1.59832,5.73692,102.74025,-0.07718,50.31983
3666.284,-1.59841,5.7413,102.74025,-0.07718,50.35819
3666.384,-1.5985,5.78595,102.74664,-0.07718,50.74987
3666.484,-1.59865,5.73228,102.74664,-0.07719,50.27909
3666.584,-1.59872,5.72066,102.74664,-0.07719,50.17723
3666.684,-1.5989,5.77242,102.74664,-0.07719,50.63123
3666.784,-1.59899,5.79357,102.74664,-0.07719,50.8167
3666.884,-1.59922,5.76077,102.74664,-0.07719,50.52903
3666.984,-1.59941,5.81783,102.75642,-0.07719,51.02952
3667.084,-1.59963,5.80267,102.75642,-0.07719,50.89655
3667.184,-1.59998,5.74017,102.75642,-0.0772,50.34831
3667.284,-1.60018,5.77576,102.75642,-0.0772,50.66048
3667.384,-1.60066,5.73425,102.75642,-0.0772,50.29637
3667.484,-1.60087,5.63962,102.75642,-0.07721,49.46636
3667.584,-1.60134,5.69329,102.76265,-0.07721,49.93714
3667.684,-1.60164,5.71829,102.76265,-0.07721,50.1564
3667.784,-1.60202,5.67022,102.76265,-0.07722,49.73476
3667.884,-1.60246,5.75349,102.76265,-0.07722,50.46517
3667.984,-1.60272,5.74345,102.76265,-0.07722,50.37706
3668.084,-1.60326,5.73671,102.76265,-0.07723,50.31792
3668.184,-1.60346,5.81031,102.77143,-0.07723,50.96353
3668.284,-1.6039,5.71707,102.77143,-0.07724,50.14569
3668.384,-1.60414,5.70041,102.77143,-0.07724,49.99953
3668.484,-1.60443,5.72795,102.77143,-0.07724,50.24111
3668.584,-1.6047,5.64269,102.77143,-0.07724,49.49326
3668.684,-1.60485,5.72138,102.78413,-0.07724,50.18351
3668.784,-1.60511,5.66813,102.78413,-0.07725,49.71646
3668.884,-1.60521,5.64395,102.78413,-0.07725,49.50434
3668.984,-1.60545,5.73014,102.78413,-0.07725,50.26035
3669.084,-1.60558,5.69307,102.78413,-0.07725,49.93517
3669.184,-1.60575,5.75578,102.78413,-0.07725,50.48521
3669.284,-1.60594,5.76208,102.80496,-0.07725,50.54053
3669.384,-1.60606,5.68285,102.80496,-0.07726,49.84552
3669.484,-1.6063,5.74019,102.80496,-0.07726,50.3485
3669.584,-1.6064,5.71855,102.80496,-0.07726,50.15866
3669.684,-1.60664,5.66659,102.80496,-0.07726,49.70292
3669.784,-1.60677,5.7439,102.80496,-0.07726,50.381
3669.884,-1.60702,5.69237,102.81831,-0.07726,49.92909
3669.984,-1.60726,5.65406,102.81831,-0.07727,49.59303
3670.084,-1.60749,5.75577,102.81831,-0.07727,50.48512
3670.184,-1.60789,5.73057,102.81831,-0.07727,50.26411
3670.284,-1.60812,5.67563,102.81831,-0.07727,49.7822
3670.384,-1.60864,5.72176,102.81831,-0.07728,50.18681
3670.484,-1.6089,5.76505,102.8303,-0.07728,50.56657
3670.584,-1.60941,5.66919,102.8303,-0.07729,49.7257
3670.684,-1.60975,5.61583,102.8303,-0.07729,49.2577
3670.784,-1.61011,5.65988,102.8303,-0.07729,49.6441
3670.884,-1.61051,5.65793,102.8303,-0.0773,49.62696
3670.984,-1.61075,5.61648,102.8303,-0.0773,49.26339
3671.084,-1.61117,5.5891,102.84122,-0.0773,49.02327
3671.184,-1.61137,5.60128,102.84122,-0.07731,49.13012
3671.284,-1.61172,5.6604,102.84122,-0.07731,49.64861
3671.384,-1.61195,5.70775,102.84122,-0.07731,50.06396
3671.484,-1.6122,5.674,102.84122,-0.07731,49.7679
3671.584,-1.61249,5.62086,102.85628,-0.07732,49.3018
3671.684,-1.61266,5.59863,102.85628,-0.07732,49.10681
3671.784,-1.61293,5.6033,102.85628,-0.07732,49.14778
3671.884,-1.61305,5.64144,102.85628,-0.07732,49.48237
3671.984,-1.61328,5.62547,102.85628,-0.07732,49.34225
3672.084,-1.61341,5.60735,102.85628,-0.07732,49.18329
3672.184,-1.61357,5.58036,102.86819,-0.07733,48.9466
3672.284,-1.61373,5.55314,102.86819,-0.07733,48.70781
3672.384,-1.61384,5.55767,102.86819,-0.07733,48.74757
3672.484,-1.61401,5.59608,102.86819,-0.07733,49.08447
3672.584,-1.61411,5.62459,102.86819,-0.07733,49.33455
3672.684,-1.61427,5.64457,102.86819,-0.07733,49.50977
3672.784,-1.61438,5.64275,102.87707,-0.07733,49.49382
3672.884,-1.61449,5.62676,102.87707,-0.07733,49.35353
3672.984,-1.61462,5.59718,102.87707,-0.07734,49.09415
3673.084,-1.6147,5.58,102.87707,-0.07734,48.94343
3673.184,-1.61484,5.56493,102.87707,-0.07734,48.81124
3673.284,-1.61492,5.55525,102.87707,-0.07734,48.72635
3673.384,-1.61503,5.5577,102.88754,-0.07734,48.74785
3673.484,-1.61513,5.5591,102.88754,-0.07734,48.76011
3673.584,-1.61522,5.56646,102.88754,-0.07734,48.82464
3673.684,-1.61534,5.59442,102.88754,-0.07734,49.06992
3673.784,-1.61542,5.6043,102.88754,-0.07734,49.15659
3673.884,-1.61555,5.61202,102.88754,-0.07734,49.22432
3673.984,-1.61563,5.62127,102.89607,-0.07735,49.3054
3674.084,-1.61573,5.60139,102.89607,-0.07735,49.13104
3674.184,-1.61583,5.62494,102.89607,-0.07735,49.33756
3674.284,-1.6159,5.62771,102.89607,-0.07735,49.36194
3674.384,-1.61601,5.62073,102.89607,-0.07735,49.30064
3674.484,-1.61607,5.65363,102.90975,-0.07735,49.58927
3674.584,-1.61618,5.65633,102.90975,-0.07735,49.61295
3674.684,-1.61624,5.65239,102.90975,-0.07735,49.5784
3674.784,-1.61634,5.63605,102.90975,-0.07735,49.4351
3674.884,-1.61642,5.60699,102.90975,-0.07735,49.18013
3674.984,-1.61649,5.58632,102.90975,-0.07735,48.99885
3675.084,-1.61658,5.57958,102.923,-0.07735,48.93971
3675.184,-1.61662,5.56285,102.923,-0.07735,48.79303
3675.284,-1.61671,5.56259,102.923,-0.07736,48.79074
3675.384,-1.61674,5.57488,102.923,-0.07736,48.89851
3675.484,-1.61681,5.58939,102.923,-0.07736,49.02575
3675.584,-1.61686,5.639,102.923,-0.07736,49.46092
3675.684,-1.6169,5.67632,102.93113,-0.07736,49.78827
3675.784,-1.61696,5.66921,102.93113,-0.07736,49.72589
3675.884,-1.61699,5.66122,102.93113,-0.07736,49.65586
3675.984,-1.61706,5.62113,102.93113,-0.07736,49.30418
3676.084,-1.61708,5.56772,102.93113,-0.07736,48.83574
3676.184,-1.61713,5.56508,102.93914,-0.07736,48.81257
3676.284,-1.61716,5.55895,102.93914,-0.07736,48.75878
3676.384,-1.6172,5.58814,102.93914,-0.07736,49.01482
3676.484,-1.61724,5.60888,102.93914,-0.07736,49.19676
3676.584,-1.61726,5.65438,102.93914,-0.07736,49.59586
3676.684,-1.61731,5.6495,102.93914,-0.07736,49.55306
3676.784,-1.61732,5.64221,102.94793,-0.07736,49.48904
3676.884,-1.61737,5.64417,102.94793,-0.07736,49.50628
3676.984,-1.61739,5.61196,102.94793,-0.07736,49.2238
3677.084,-1.61742,5.61882,102.94793,-0.07736,49.28397
3677.184,-1.61746,5.6354,102.94793,-0.07736,49.42935
3677.284,-1.61748,5.64914,102.94793,-0.07736,49.54985
3677.384,-1.61751,5.62201,102.95215,-0.07736,49.31187
3677.484,-1.61752,5.61296,102.95215,-0.07736,49.23256
3677.584,-1.61755,5.58755,102.95215,-0.07736,49.00969
3677.684,-1.61757,5.5462,102.95215,-0.07736,48.64695
3677.784,-1.61759,5.58364,102.95215,-0.07736,48.97535
3677.884,-1.61762,5.64157,102.95215,-0.07736,49.48347
3677.984,-1.61763,5.69598,102.96124,-0.07736,49.9607
3678.084,-1.61766,5.66534,102.96124,-0.07736,49.69197
3678.184,-1.61767,5.62267,102.96124,-0.07736,49.31767
3678.284,-1.6177,5.60764,102.96124,-0.07736,49.18589
3678.384,-1.61771,5.58523,102.96124,-0.07736,48.98931
3678.484,-1.61773,5.61257,102.96124,-0.07736,49.22912
3678.584,-1.61774,5.64404,102.96861,-0.07736,49.50512
3678.684,-1.61775,5.63908,102.96861,-0.07736,49.46167
3678.784,-1.61778,5.61124,102.96861,-0.07737,49.21745
3678.884,-1.61778,5.57653,102.96861,-0.07737,48.91299
3678.984,-1.6178,5.62831,102.96861,-0.07737,49.36718
3679.084,-1.61781,5.68036,102.97807,-0.07737,49.82368
3679.184,-1.61783,5.68774,102.97807,-0.07737,49.88845
3679.284,-1.61784,5.67768,102.97807,-0.07737,49.80021
3679.384,-1.61785,5.605,102.97807,-0.07737,49.16267
3679.484,-1.61787,5.58676,102.97807,-0.07737,49.00272
3679.584,-1.61787,5.58749,102.97807,-0.07737,49.00911
3679.684,-1.61789,5.61057,102.98679,-0.07737,49.21159
3679.784,-1.61789,5.67791,102.98679,-0.07737,49.80217
3679.884,-1.6179,5.63592,102.98679,-0.07737,49.43388
3679.984,-1.61791,5.59605,102.98679,-0.07737,49.08418
3680.084,-1.61792,5.59356,102.98679,-0.07737,49.06239
3680.184,-1.61793,5.63194,102.98679,-0.07737,49.39901
3680.284,-1.61794,5.68056,102.99188,-0.07737,49.82544
3680.384,-1.61795,5.66607,102.99188,-0.07737,49.69839
3680.484,-1.61795,5.68321,102.99188,-0.07737,49.84869
3680.584,-1.61796,5.64715,102.99188,-0.07737,49.53244
3680.684,-1.61797,5.58332,102.99188,-0.07737,48.97252
3680.784,-1.61797,5.59974,102.99188,-0.07737,49.11653
3680.884,-1.61798,5.64448,103.00005,-0.07737,49.50904
3680.984,-1.61799,5.69831,103.00005,-0.07737,49.98119
3681.084,-1.618,5.6654,103.00005,-0.07737,49.6925
3681.184,-1.618,5.6491,103.00005,-0.07737,49.54952
3681.284,-1.61801,5.63333,103.00005,-0.07737,49.41117
3681.384,-1.61801,5.61397,103.00437,-0.07737,49.24141
3681.484,-1.61802,5.66113,103.00437,-0.07737,49.65503
3681.584,-1.61802,5.66994,103.00437,-0.07737,49.7323
3681.684,-1.61802,5.66328,103.00437,-0.07737,49.67387
3681.784,-1.61803,5.60918,103.00437,-0.07737,49.19937
3681.884,-1.61803,5.56772,103.00437,-0.07737,48.83572
3681.984,-1.61804,5.6174,103.00968,-0.07737,49.27145
3682.084,-1.61804,5.6644,103.00968,-0.07737,49.68376
3682.184,-1.61805,5.68637,103.00968,-0.07737,49.87646
3682.284,-1.61805,5.69252,103.00968,-0.07737,49.93041
3682.384,-1.61806,5.64022,103.00968,-0.07737,49.4716
3682.484,-1.61806,5.64159,103.00968,-0.07737,49.48362
3682.584,-1.61807,5.6597,103.0124,-0.07737,49.64251
3682.684,-1.61807,5.66454,103.0124,-0.07737,49.6849
3682.784,-1.61807,5.71263,103.0124,-0.07737,50.10677
3682.884,-1.61808,5.66382,103.0124,-0.07737,49.67863
3682.984,-1.61808,5.61986,103.0124,-0.07737,49.29306
3683.084,-1.61809,5.65488,103.0124,-0.07737,49.60023
3683.184,-1.61809,5.69197,103.02592,-0.07737,49.92555
3683.284,-1.6181,5.75971,103.02592,-0.07737,50.5197
3683.384,-1.6181,5.70863,103.02592,-0.07737,50.07171
3683.484,-1.61811,5.67418,103.02592,-0.07737,49.7695
3683.584,-1.61811,5.68544,103.02592,-0.07737,49.86824
3683.684,-1.61812,5.72555,103.02592,-0.07737,50.2201
3683.784,-1.61812,5.76906,103.03641,-0.07737,50.60171
3683.884,-1.61813,5.72578,103.03641,-0.07737,50.22207
3683.984,-1.61813,5.68035,103.03641,-0.07737,49.82364
3684.084,-1.61813,5.67613,103.03641,-0.07737,49.78661
3684.184,-1.61814,5.68021,103.03641,-0.07737,49.82242
3684.284,-1.61814,5.7085,103.04748,-0.07737,50.07051
3684.384,-1.61815,5.73951,103.04748,-0.07737,50.34252
3684.484,-1.61815,5.67142,103.04748,-0.07737,49.74533
3684.584,-1.61815,5.65519,103.04748,-0.07737,49.60292
3684.684,-1.61816,5.68251,103.04748,-0.07737,49.84257
3684.784,-1.61816,5.71761,103.04748,-0.07737,50.1504
3684.884,-1.61817,5.77198,103.06921,-0.07737,50.62733
3684.984,-1.61817,5.70388,103.06921,-0.07737,50.03002
3685.084,-1.61818,5.6414,103.06921,-0.07737,49.48198
3685.184,-1.61818,5.65462,103.06921,-0.07737,49.59793
3685.284,-1.61818,5.69641,103.06921,-0.07737,49.96445
3685.384,-1.61818,5.74852,103.06921,-0.07737,50.42157
3685.484,-1.61819,5.70605,103.08232,-0.07737,50.04905
3685.584,-1.61819,5.67461,103.08232,-0.07737,49.7733
3685.684,-1.61819,5.67703,103.08232,-0.07737,49.79449
3685.784,-1.6182,5.67726,103.08232,-0.07737,49.79651
3685.884,-1.6182,5.74607,103.08232,-0.07737,50.40006
3685.984,-1.61821,5.77454,103.08232,-0.07737,50.64976
3686.084,-1.61821,5.73646,103.0945,-0.07737,50.31581
3686.184,-1.61822,5.70167,103.0945,-0.07737,50.01063
3686.284,-1.61822,5.66289,103.0945,-0.07737,49.67047
3686.384,-1.61822,5.70188,103.0945,-0.07737,50.01243
3686.484,-1.61823,5.77163,103.0945,-0.07737,50.62425
3686.584,-1.61823,5.73774,103.11041,-0.07737,50.32702
3686.684,-1.61824,5.70079,103.11041,-0.07737,50.00291
3686.784,-1.61824,5.68394,103.11041,-0.07737,49.85513
3686.884,-1.61825,5.72753,103.11041,-0.07737,50.23746
3686.984,-1.61825,5.78855,103.11041,-0.07737,50.77265
3687.084,-1.61826,5.76737,103.11041,-0.07737,50.58689
3687.184,-1.61826,5.76074,103.12305,-0.07737,50.52877
3687.284,-1.61827,5.71614,103.12305,-0.07737,50.1375
3687.384,-1.61827,5.7052,103.12305,-0.07737,50.04163
3687.484,-1.61828,5.7643,103.12305,-0.07737,50.55993
3687.584,-1.61828,5.755,103.12305,-0.07737,50.47844
3687.684,-1.61829,5.74611,103.12305,-0.07737,50.40039
3687.784,-1.61829,5.71273,103.13628,-0.07737,50.10764
3687.884,-1.6183,5.67744,103.13628,-0.07737,49.79812
3687.984,-1.6183,5.72424,103.13628,-0.07737,50.20857
3688.084,-1.61831,5.79375,103.13628,-0.07737,50.81831
3688.184,-1.61831,5.75029,103.13628,-0.07737,50.4371
3688.284,-1.61832,5.70722,103.13628,-0.07737,50.05926
3688.384,-1.61832,5.68109,103.1504,-0.07737,49.83012
3688.484,-1.61833,5.73013,103.1504,-0.07737,50.26029
3688.584,-1.61833,5.79688,103.1504,-0.07737,50.84573
3688.684,-1.61834,5.74006,103.1504,-0.07737,50.34734
3688.784,-1.61835,5.698,103.1504,-0.07737,49.9784
3688.884,-1.61835,5.69515,103.1504,-0.07737,49.95345
3688.984,-1.61836,5.73511,103.16977,-0.07737,50.30389
3689.084,-1.61836,5.81515,103.16977,-0.07737,51.00598
3689.184,-1.61837,5.75082,103.16977,-0.07737,50.44176
3689.284,-1.61838,5.71441,103.16977,-0.07737,50.1224
3689.384,-1.61839,5.73556,103.16977,-0.07737,50.3079
3689.484,-1.61839,5.76469,103.18172,-0.07737,50.56342
3689.584,-1.6184,5.8062,103.18172,-0.07737,50.92747
3689.684,-1.61841,5.78478,103.18172,-0.07737,50.73961
3689.784,-1.61841,5.71809,103.18172,-0.07737,50.15463
3689.884,-1.61843,5.73561,103.18172,-0.07737,50.30828
3689.984,-1.61843,5.77163,103.18172,-0.07737,50.62424
3690.084,-1.61845,5.78899,103.19035,-0.07737,50.77655
3690.184,-1.61845,5.82185,103.19035,-0.07737,51.06474
3690.284,-1.61846,5.76511,103.19035,-0.07737,50.56705
3690.384,-1.61848,5.74319,103.19035,-0.07737,50.37477
3690.484,-1.61848,5.79611,103.19035,-0.07737,50.83901
3690.584,-1.6185,5.80666,103.19035,-0.07737,50.9315
3690.684,-1.6185,5.81026,103.20263,-0.07737,50.96309
3690.784,-1.61852,5.76013,103.20263,-0.07737,50.5234
3690.884,-1.61852,5.71202,103.20263,-0.07737,50.1014
3690.984,-1.61854,5.75472,103.20263,-0.07737,50.47592
3691.084,-1.61855,5.81366,103.20263,-0.07737,50.99292
3691.184,-1.61856,5.82505,103.20263,-0.07737,51.09281
3691.284,-1.61858,5.78692,103.21205,-0.07737,50.75837
3691.384,-1.61859,5.74042,103.21205,-0.07737,50.35047
3691.484,-1.61861,5.79277,103.21205,-0.07737,50.80965
3691.584,-1.61861,5.82623,103.21205,-0.07737,51.10316
3691.684,-1.61863,5.81823,103.21205,-0.07737,51.03301
3691.784,-1.61865,5.81464,103.22226,-0.07737,51.00153
3691.884,-1.61866,5.74426,103.22226,-0.07737,50.38419
3691.984,-1.61868,5.76171,103.22226,-0.07737,50.53727
3692.084,-1.61869,5.81478,103.22226,-0.07737,51.00275
3692.184,-1.61872,5.81066,103.22226,-0.07737,50.96663
3692.284,-1.61873,5.83185,103.22226,-0.07737,51.1525
3692.384,-1.61875,5.76632,103.24085,-0.07737,50.57767
3692.484,-1.61876,5.73188,103.24085,-0.07737,50.27562
3692.584,-1.61878,5.78994,103.24085,-0.07737,50.78484
3692.684,-1.61881,5.82407,103.24085,-0.07737,51.08424
3692.784,-1.61882,5.81377,103.24085,-0.07737,50.99391
3692.884,-1.61885,5.77091,103.24085,-0.07738,50.61792
3692.984,-1.61886,5.72912,103.25215,-0.07738,50.25135
3693.084,-1.61889,5.79289,103.25215,-0.07738,50.81073
3693.184,-1.61891,5.84817,103.25215,-0.07738,51.29564
3693.284,-1.61893,5.8029,103.25215,-0.07738,50.89851
3693.384,-1.61896,5.76232,103.25215,-0.07738,50.54263
3693.484,-1.61897,5.75407,103.25215,-0.07738,50.47026
3693.584,-1.61901,5.79102,103.26314,-0.07738,50.79432
3693.684,-1.61902,5.84535,103.26314,-0.07738,51.2709
3693.784,-1.61906,5.7859,103.26314,-0.07738,50.7494
3693.884,-1.61907,5.73596,103.26314,-0.07738,50.31142
3693.984,-1.61911,5.76767,103.26314,-0.07738,50.58948
3694.084,-1.61914,5.81529,103.26314,-0.07738,51.00718
3694.184,-1.61916,5.8334,103.27295,-0.07738,51.16608
3694.284,-1.6192,5.77724,103.27295,-0.07738,50.67343
3694.384,-1.61922,5.72415,103.27295,-0.07738,50.20782
3694.484,-1.61926,5.76611,103.27295,-0.07738,50.57582
3694.584,-1.61928,5.82978,103.27295,-0.07738,51.13432
3694.684,-1.61932,5.80003,103.28215,-0.07738,50.8734
3694.784,-1.61936,5.76354,103.28215,-0.07738,50.55331
3694.884,-1.61939,5.74477,103.28215,-0.07738,50.38863
3694.984,-1.61944,5.79325,103.28215,-0.07738,50.81391
3695.084,-1.61946,5.86585,103.28215,-0.07738,51.45071
3695.184,-1.61952,5.81222,103.28215,-0.07738,50.98029
3695.284,-1.61954,5.7638,103.28783,-0.07738,50.55556
3695.384,-1.6196,5.78598,103.28783,-0.07738,50.75016
3695.484,-1.61964,5.83544,103.28783,-0.07738,51.18398
3695.584,-1.61968,5.86132,103.28783,-0.07738,51.41092
3695.684,-1.61974,5.80343,103.28783,-0.07738,50.9032
3695.784,-1.61977,5.766,103.28783,-0.07738,50.57488
3695.884,-1.61986,5.80536,103.2939,-0.07738,50.92014
3695.984,-1.61988,5.86401,103.2939,-0.07738,51.43457
3696.084,-1.61996,5.82651,103.2939,-0.07739,51.10564
3696.184,-1.62001,5.79999,103.2939,-0.07739,50.87299
3696.284,-1.62008,5.76837,103.2939,-0.07739,50.59565
3696.384,-1.62016,5.78375,103.2939,-0.07739,50.73055
3696.484,-1.62021,5.85257,103.30959,-0.07739,51.33422
3696.584,-1.62032,5.80656,103.30959,-0.07739,50.93062
3696.684,-1.62036,5.75973,103.30959,-0.07739,50.51984
3696.784,-1.62049,5.78145,103.30959,-0.07739,50.71041
3696.884,-1.62055,5.82765,103.30959,-0.07739,51.1156
3696.984,-1.62067,5.85561,103.32207,-0.07739,51.36087
3697.084,-1.62079,5.81659,103.32207,-0.07739,51.01858
3697.184,-1.6209,5.77204,103.32207,-0.07739,50.62785
3697.284,-1.62109,5.80973,103.32207,-0.0774,50.95842
3697.384,-1.62118,5.86385,103.32207,-0.0774,51.43318
3697.484,-1.62144,5.79017,103.32207,-0.0774,50.78691
3697.584,-1.62154,5.71621,103.33356,-0.0774,50.13813
3697.684,-1.62182,5.76259,103.33356,-0.0774,50.54499
3697.784,-1.62201,5.82747,103.33356,-0.0774,51.11407
3697.884,-1.62226,5.75335,103.33356,-0.07741,50.46394
3697.984,-1.62262,5.71741,103.33356,-0.07741,50.14872
3698.084,-1.62283,5.80656,103.33356,-0.07741,50.93064
3698.184,-1.62336,5.78035,103.3485,-0.07742,50.70074
3698.284,-1.62362,5.71843,103.3485,-0.07742,50.1576
3698.384,-1.62424,5.74258,103.3485,-0.07743,50.36942
3698.484,-1.62464,5.79203,103.3485,-0.07743,50.80319
3698.584,-1.62522,5.69346,103.3485,-0.07744,49.93865
3698.684,-1.62585,5.69646,103.3485,-0.07744,49.96495
3698.784,-1.6263,5.74585,103.35725,-0.07745,50.39816
3698.884,-1.62702,5.68311,103.35725,-0.07745,49.84782
3698.984,-1.62737,5.70428,103.35725,-0.07746,50.03351
3699.084,-1.62803,5.72474,103.35725,-0.07746,50.21298
3699.184,-1.62843,5.65705,103.35725,-0.07747,49.61921
3699.284,-1.62901,5.72225,103.36662,-0.07747,50.19116
