Repository: Mecanon/morphing_wing

File: experimental/sma_database/results from second training/flexinol_isobaric_trained_172MPa.csv (part 3 of 100)
Test : Start of hold value,"172.00000",MPa
Time,Extension,Load,Temperature: Chamber 3119-600 1 1,Tensile strain (Extension),Tensile stress
(s),(mm),(N),(C),(mm/mm),(MPa)
"126.40000","1.38139","9.07767","29.63875","0.01049","79.62230"
"126.50000","1.38218","9.02708","29.63875","0.01050","79.17853"
"126.60000","1.38295","8.99704","29.63875","0.01051","78.91503"
"126.70000","1.38374","9.00057","29.63875","0.01052","78.94598"
"126.80000","1.38452","9.01596","29.61897","0.01053","79.08096"
"126.90000","1.38532","9.04555","29.61897","0.01053","79.34053"
"127.00000","1.38614","9.07109","29.61897","0.01054","79.56456"
"127.10000","1.38696","9.12552","29.61897","0.01055","80.04200"
"127.20000","1.38785","9.19395","29.61897","0.01056","80.64220"
"127.30000","1.38877","9.25532","29.61897","0.01057","81.18044"
"127.40000","1.38963","9.31364","29.56472","0.01058","81.69201"
"127.50000","1.39048","9.36322","29.56472","0.01058","82.12692"
"127.60000","1.39127","9.41500","29.56472","0.01059","82.58105"
"127.70000","1.39203","9.45009","29.56472","0.01060","82.88888"
"127.80000","1.39283","9.49336","29.56472","0.01061","83.26837"
"127.90000","1.39365","9.52350","29.51550","0.01062","83.53278"
"128.00000","1.39444","9.55160","29.51550","0.01062","83.77921"
"128.10000","1.39531","9.59120","29.51550","0.01063","84.12659"
"128.20000","1.39622","9.65073","29.51550","0.01064","84.64867"
"128.30000","1.39712","9.69787","29.51550","0.01065","85.06221"
"128.40000","1.39799","9.73980","29.51550","0.01066","85.42992"
"128.50000","1.39880","9.78926","29.50171","0.01067","85.86382"
"128.60000","1.39956","9.81317","29.50171","0.01068","86.07349"
"128.70000","1.40034","9.78924","29.50171","0.01068","85.86361"
"128.80000","1.40116","9.72092","29.50171","0.01069","85.26437"
"128.90000","1.40199","9.64652","29.50171","0.01070","84.61178"
"129.00000","1.40280","9.60961","29.54382","0.01071","84.28807"
"129.10000","1.40367","9.59035","29.54382","0.01072","84.11914"
"129.20000","1.40459","9.55090","29.54382","0.01073","83.77310"
"129.30000","1.40552","9.52310","29.54382","0.01073","83.52920"
"129.40000","1.40633","9.51590","29.54382","0.01074","83.46606"
"129.50000","1.40709","9.48840","29.54382","0.01075","83.22484"
"129.60000","1.40790","9.47349","29.59239","0.01076","83.09414"
"129.70000","1.40872","9.42826","29.59239","0.01077","82.69733"
"129.80000","1.40952","9.40767","29.59239","0.01077","82.51681"
"129.90000","1.41035","9.37146","29.59239","0.01078","82.19919"
"130.00000","1.41115","9.34524","29.59239","0.01079","81.96923"
"130.10000","1.41202","9.31747","29.61209","0.01080","81.72559"
"130.20000","1.41294","9.26634","29.61209","0.01081","81.27710"
"130.30000","1.41380","9.22138","29.61209","0.01082","80.88275"
"130.40000","1.41463","9.20586","29.61209","0.01083","80.74661"
"130.50000","1.41544","9.18295","29.61209","0.01083","80.54568"
"130.60000","1.41624","9.16808","29.61209","0.01084","80.41528"
"130.70000","1.41703","9.20812","29.60418","0.01085","80.76650"
"130.80000","1.41783","9.24549","29.60418","0.01086","81.09424"
"130.90000","1.41871","9.27738","29.60418","0.01087","81.37400"
"131.00000","1.41955","9.30810","29.60418","0.01087","81.64340"
"131.10000","1.42038","9.34347","29.60418","0.01088","81.95364"
"131.20000","1.42132","9.40737","29.50684","0.01089","82.51414"
"131.30000","1.42215","9.46172","29.50684","0.01090","82.99083"
"131.40000","1.42294","9.52404","29.50684","0.01091","83.53753"
"131.50000","1.42375","9.56390","29.50684","0.01092","83.88712"
"131.60000","1.42455","9.62454","29.50684","0.01092","84.41900"
"131.70000","1.42533","9.68511","29.50684","0.01093","84.95029"
"131.80000","1.42616","9.73722","29.44122","0.01094","85.40736"
"131.90000","1.42703","9.78165","29.44122","0.01095","85.79707"
"132.00000","1.42788","9.81379","29.44122","0.01096","86.07891"
"132.10000","1.42872","9.83454","29.44122","0.01097","86.26098"
"132.20000","1.42961","9.87640","29.44122","0.01097","86.62809"
"132.30000","1.43046","9.91559","29.44122","0.01098","86.97184"
"132.40000","1.43125","9.94962","29.40672","0.01099","87.27033"
"132.50000","1.43203","9.98203","29.40672","0.01100","87.55457"
"132.60000","1.43284","10.02559","29.40672","0.01101","87.93670"
"132.70000","1.43365","10.06818","29.40672","0.01102","88.31030"
"132.80000","1.43449","10.07898","29.40672","0.01102","88.40497"
"132.90000","1.43531","10.02280","29.41580","0.01103","87.91221"
"133.00000","1.43620","9.98084","29.41580","0.01104","87.54417"
"133.10000","1.43706","9.92348","29.41580","0.01105","87.04102"
"133.20000","1.43792","9.89393","29.41580","0.01106","86.78185"
"133.30000","1.43876","9.88128","29.41580","0.01107","86.67090"
"133.40000","1.43954","9.86294","29.41580","0.01107","86.51001"
"133.50000","1.44034","9.84794","29.45662","0.01108","86.37851"
"133.60000","1.44116","9.82604","29.45662","0.01109","86.18639"
"133.70000","1.44200","9.82811","29.45662","0.01110","86.20459"
"133.80000","1.44283","9.79208","29.45662","0.01111","85.88848"
"133.90000","1.44370","9.74462","29.45662","0.01112","85.47225"
"134.00000","1.44458","9.68307","29.49549","0.01112","84.93242"
"134.10000","1.44542","9.65132","29.49549","0.01113","84.65389"
"134.20000","1.44624","9.62906","29.49549","0.01114","84.45860"
"134.30000","1.44708","9.58741","29.49549","0.01115","84.09330"
"134.40000","1.44790","9.57371","29.49549","0.01116","83.97315"
"134.50000","1.44867","9.54187","29.49549","0.01116","83.69386"
"134.60000","1.44949","9.48634","29.49162","0.01117","83.20679"
"134.70000","1.45030","9.45471","29.49162","0.01118","82.92935"
"134.80000","1.45120","9.44231","29.49162","0.01119","82.82061"
"134.90000","1.45208","9.45979","29.49162","0.01120","82.97391"
"135.00000","1.45294","9.49245","29.49162","0.01121","83.26043"
"135.10000","1.45383","9.51667","29.45288","0.01122","83.47283"
"135.20000","1.45462","9.54063","29.45288","0.01122","83.68297"
"135.30000","1.45542","9.58221","29.45288","0.01123","84.04771"
"135.40000","1.45623","9.63228","29.45288","0.01124","84.48688"
"135.50000","1.45701","9.69184","29.45288","0.01125","85.00931"
"135.60000","1.45786","9.75414","29.38655","0.01126","85.55578"
"135.70000","1.45870","9.83120","29.38655","0.01126","86.23164"
"135.80000","1.45954","9.89924","29.38655","0.01127","86.82846"
"135.90000","1.46043","9.95472","29.38655","0.01128","87.31505"
"136.00000","1.46135","10.00920","29.38655","0.01129","87.79292"
"136.10000","1.46220","10.05296","29.38655","0.01130","88.17676"
"136.20000","1.46297","10.09042","29.32667","0.01131","88.50536"
"136.30000","1.46372","10.12359","29.32667","0.01131","88.79626"
"136.40000","1.46454","10.16653","29.32667","0.01132","89.17290"
"136.50000","1.46535","10.20653","29.32667","0.01133","89.52376"
"136.60000","1.46621","10.25152","29.32667","0.01134","89.91833"
"136.70000","1.46706","10.30388","29.30450","0.01135","90.37760"
"136.80000","1.46793","10.33409","29.30450","0.01136","90.64257"
"136.90000","1.46883","10.36899","29.30450","0.01137","90.94876"
"137.00000","1.46970","10.35832","29.30450","0.01137","90.85518"
"137.10000","1.47053","10.32303","29.30450","0.01138","90.54561"
"137.20000","1.47130","10.21858","29.30450","0.01139","89.62942"
"137.30000","1.47206","10.16507","29.35005","0.01140","89.16010"
"137.40000","1.47285","10.12800","29.35005","0.01141","88.83499"
"137.50000","1.47368","10.09327","29.35005","0.01141","88.53033"
"137.60000","1.47453","10.07080","29.35005","0.01142","88.33326"
"137.70000","1.47538","10.06226","29.35005","0.01143","88.25834"
"137.80000","1.47624","10.04004","29.41233","0.01144","88.06339"
"137.90000","1.47717","10.01303","29.41233","0.01145","87.82652"
"138.00000","1.47804","9.96544","29.41233","0.01146","87.40912"
"138.10000","1.47883","9.92324","29.41233","0.01147","87.03896"
"138.20000","1.47959","9.86966","29.41233","0.01147","86.56898"
"138.30000","1.48037","9.80176","29.41233","0.01148","85.97342"
"138.40000","1.48116","9.74195","29.44589","0.01149","85.44882"
"138.50000","1.48196","9.72117","29.44589","0.01150","85.26653"
"138.60000","1.48280","9.70915","29.44589","0.01150","85.16110"
"138.70000","1.48369","9.69783","29.44589","0.01151","85.06185"
"138.80000","1.48454","9.67199","29.44589","0.01152","84.83517"
"138.90000","1.48545","9.64816","29.43245","0.01153","84.62621"
"139.00000","1.48633","9.67809","29.43245","0.01154","84.88869"
"139.10000","1.48715","9.70881","29.43245","0.01155","85.15818"
"139.20000","1.48789","9.73475","29.43245","0.01156","85.38565"
"139.30000","1.48866","9.76250","29.43245","0.01156","85.62907"
"139.40000","1.48947","9.79651","29.43245","0.01157","85.92737"
"139.50000","1.49028","9.85853","29.37838","0.01158","86.47133"
"139.60000","1.49114","9.91277","29.37838","0.01159","86.94716"
"139.70000","1.49200","9.98348","29.37838","0.01160","87.56735"
"139.80000","1.49289","10.05044","29.37838","0.01161","88.15466"
"139.90000","1.49380","10.13889","29.37838","0.01161","88.93050"
"140.00000","1.49466","10.21615","29.37838","0.01162","89.60812"
"140.10000","1.49546","10.26831","29.27560","0.01163","90.06562"
"140.20000","1.49622","10.31915","29.27560","0.01164","90.51158"
"140.30000","1.49697","10.35196","29.27560","0.01165","90.79932"
"140.40000","1.49778","10.38882","29.27560","0.01165","91.12263"
"140.50000","1.49864","10.42697","29.27560","0.01166","91.45732"
"140.60000","1.49949","10.45940","29.24812","0.01167","91.74174"
"140.70000","1.50036","10.50380","29.24812","0.01168","92.13115"
"140.80000","1.50131","10.54127","29.24812","0.01169","92.45987"
"140.90000","1.50218","10.58568","29.24812","0.01170","92.84940"
"141.00000","1.50302","10.63220","29.24812","0.01171","93.25743"
"141.10000","1.50380","10.67652","29.24812","0.01171","93.64612"
"141.20000","1.50455","10.64534","29.26849","0.01172","93.37262"
"141.30000","1.50532","10.60053","29.26849","0.01173","92.97965"
"141.40000","1.50615","10.54618","29.26849","0.01174","92.50288"
"141.50000","1.50699","10.51612","29.26849","0.01175","92.23924"
"141.60000","1.50782","10.48454","29.26849","0.01175","91.96223"
"141.70000","1.50871","10.45490","29.32441","0.01176","91.70227"
"141.80000","1.50966","10.43412","29.32441","0.01177","91.51996"
"141.90000","1.51056","10.44685","29.32441","0.01178","91.63164"
"142.00000","1.51134","10.44460","29.32441","0.01179","91.61191"
"142.10000","1.51212","10.42072","29.32441","0.01180","91.40246"
"142.20000","1.51290","10.38287","29.32441","0.01180","91.07045"
"142.30000","1.51366","10.32192","29.38493","0.01181","90.53584"
"142.40000","1.51444","10.26075","29.38493","0.01182","89.99936"
"142.50000","1.51528","10.19569","29.38493","0.01183","89.42864"
"142.60000","1.51621","10.17404","29.38493","0.01184","89.23878"
"142.70000","1.51710","10.17750","29.38493","0.01185","89.26913"
"142.80000","1.51797","10.13069","29.44331","0.01186","88.85856"
"142.90000","1.51885","10.10174","29.44331","0.01186","88.60465"
"143.00000","1.51968","10.08838","29.44331","0.01187","88.48742"
"143.10000","1.52042","10.10334","29.44331","0.01188","88.61870"
"143.20000","1.52117","10.10660","29.44331","0.01189","88.64724"
"143.30000","1.52194","10.12586","29.44084","0.01189","88.81614"
"143.40000","1.52276","10.13681","29.44084","0.01190","88.91225"
"143.50000","1.52364","10.14528","29.44084","0.01191","88.98650"
"143.60000","1.52454","10.17863","29.44084","0.01192","89.27906"
"143.70000","1.52542","10.22766","29.44084","0.01193","89.70913"
"143.80000","1.52633","10.29009","29.44084","0.01194","90.25665"
"143.90000","1.52717","10.35448","29.40575","0.01195","90.82146"
"144.00000","1.52795","10.43420","29.40575","0.01195","91.52072"
"144.10000","1.52876","10.50500","29.40575","0.01196","92.14174"
"144.20000","1.52953","10.58057","29.40575","0.01197","92.80457"
"144.30000","1.53027","10.62438","29.40575","0.01198","93.18884"
"144.40000","1.53107","10.64724","29.37670","0.01199","93.38935"
"144.50000","1.53194","10.67089","29.37670","0.01199","93.59672"
"144.60000","1.53281","10.69057","29.37670","0.01200","93.76940"
"144.70000","1.53374","10.72607","29.37670","0.01201","94.08076"
"144.80000","1.53467","10.77190","29.37670","0.01202","94.48272"
"144.90000","1.53550","10.82084","29.37670","0.01203","94.91200"
"145.00000","1.53625","10.87728","29.38577","0.01204","95.40707"
"145.10000","1.53706","10.92967","29.38577","0.01205","95.86661"
"145.20000","1.53785","10.97785","29.38577","0.01205","96.28917"
"145.30000","1.53863","10.98909","29.38577","0.01206","96.38780"
"145.40000","1.53943","10.96287","29.38577","0.01207","96.15780"
"145.50000","1.54029","10.86871","29.46358","0.01208","95.33190"
"145.60000","1.54118","10.78000","29.46358","0.01209","94.55377"
"145.70000","1.54210","10.74581","29.46358","0.01210","94.25391"
"145.80000","1.54298","10.72733","29.46358","0.01210","94.09183"
"145.90000","1.54378","10.70648","29.46358","0.01211","93.90896"
"146.00000","1.54458","10.68963","29.46358","0.01212","93.76115"
"146.10000","1.54540","10.67741","29.53956","0.01213","93.65395"
"146.20000","1.54618","10.64811","29.53956","0.01214","93.39693"
"146.30000","1.54694","10.61309","29.53956","0.01214","93.08978"
"146.40000","1.54779","10.58226","29.53956","0.01215","92.81937"
"146.50000","1.54866","10.52799","29.53956","0.01216","92.34332"
"146.60000","1.54956","10.46616","29.53956","0.01217","91.80103"
"146.70000","1.55049","10.39726","29.58822","0.01218","91.19666"
"146.80000","1.55137","10.34325","29.58822","0.01219","90.72296"
"146.90000","1.55215","10.33161","29.58822","0.01220","90.62084"
"147.00000","1.55293","10.33310","29.58822","0.01220","90.63395"
"147.10000","1.55375","10.32815","29.58822","0.01221","90.59051"
"147.20000","1.55454","10.31904","29.59839","0.01222","90.51061"
"147.30000","1.55536","10.30989","29.59839","0.01223","90.43034"
"147.40000","1.55616","10.32637","29.59839","0.01224","90.57488"
"147.50000","1.55702","10.34480","29.59839","0.01224","90.73658"
"147.60000","1.55797","10.34868","29.59839","0.01225","90.77055"
"147.70000","1.55886","10.36084","29.56820","0.01226","90.87724"
"147.80000","1.55966","10.38598","29.56820","0.01227","91.09772"
"147.90000","1.56046","10.43209","29.56820","0.01228","91.50218"
"148.00000","1.56129","10.50113","29.56820","0.01229","92.10774"
"148.10000","1.56209","10.58069","29.56820","0.01230","92.80556"
"148.20000","1.56289","10.65791","29.56820","0.01230","93.48292"
"148.30000","1.56371","10.72763","29.47879","0.01231","94.09445"
"148.40000","1.56451","10.78508","29.47879","0.01232","94.59837"
"148.50000","1.56538","10.82510","29.47879","0.01233","94.94939"
"148.60000","1.56632","10.85814","29.47879","0.01234","95.23913"
"148.70000","1.56719","10.88183","29.47879","0.01235","95.44694"
"148.80000","1.56798","10.91130","29.47879","0.01235","95.70548"
"148.90000","1.56880","10.95816","29.44371","0.01236","96.11644"
"149.00000","1.56959","11.00255","29.44371","0.01237","96.50583"
"149.10000","1.57039","11.05954","29.44371","0.01238","97.00565"
"149.20000","1.57122","11.12096","29.44371","0.01239","97.54440"
"149.30000","1.57204","11.17278","29.44371","0.01239","97.99899"
"149.40000","1.57286","11.23290","29.44054","0.01240","98.52625"
"149.50000","1.57373","11.23198","29.44054","0.01241","98.51821"
"149.60000","1.57464","11.17392","29.44054","0.01242","98.00898"
"149.70000","1.57549","11.06211","29.44054","0.01243","97.02827"
"149.80000","1.57626","10.99873","29.44054","0.01244","96.47230"
"149.90000","1.57707","10.95063","29.47576","0.01244","96.05042"
"150.00000","1.57788","10.92972","29.47576","0.01245","95.86701"
"150.10000","1.57867","10.92359","29.47576","0.01246","95.81326"
"150.20000","1.57952","10.90676","29.47576","0.01247","95.66567"
"150.30000","1.58036","10.91400","29.47576","0.01248","95.72916"
"150.40000","1.58121","10.90314","29.47576","0.01249","95.63389"
"150.50000","1.58205","10.89233","29.51740","0.01249","95.53908"
"150.60000","1.58294","10.84432","29.51740","0.01250","95.11799"
"150.70000","1.58379","10.77198","29.51740","0.01251","94.48344"
"150.80000","1.58457","10.71926","29.51740","0.01252","94.02101"
"150.90000","1.58536","10.65252","29.51740","0.01253","93.43565"
"151.00000","1.58620","10.61659","29.52681","0.01254","93.12052"
"151.10000","1.58700","10.59811","29.52681","0.01254","92.95837"
"151.20000","1.58782","10.57691","29.52681","0.01255","92.77245"
"151.30000","1.58871","10.56246","29.52681","0.01256","92.64565"
"151.40000","1.58959","10.54478","29.52681","0.01257","92.49058"
"151.50000","1.59039","10.56452","29.52681","0.01258","92.66374"
"151.60000","1.59125","10.60205","29.48104","0.01259","92.99298"
"151.70000","1.59212","10.59378","29.48104","0.01259","92.92045"
"151.80000","1.59286","10.59718","29.48104","0.01260","92.95021"
"151.90000","1.59365","10.61845","29.48104","0.01261","93.13676"
"152.00000","1.59451","10.65879","29.48104","0.01262","93.49062"
"152.10000","1.59533","10.70749","29.48104","0.01263","93.91781"
"152.20000","1.59617","10.77232","29.40095","0.01263","94.48639"
"152.30000","1.59709","10.85858","29.40095","0.01264","95.24301"
"152.40000","1.59796","10.94579","29.40095","0.01265","96.00793"
"152.50000","1.59877","11.01606","29.40095","0.01266","96.62437"
"152.60000","1.59961","11.06514","29.40095","0.01267","97.05481"
"152.70000","1.60042","11.10585","29.32534","0.01268","97.41193"
"152.80000","1.60120","11.12109","29.32534","0.01269","97.54553"
"152.90000","1.60199","11.14968","29.32534","0.01269","97.79631"
"153.00000","1.60284","11.18022","29.32534","0.01270","98.06420"
"153.10000","1.60368","11.23223","29.32534","0.01271","98.52044"
"153.20000","1.60455","11.28860","29.32534","0.01272","99.01485"
"153.30000","1.60544","11.34420","29.27686","0.01273","99.50249"
"153.40000","1.60632","11.40203","29.27686","0.01274","100.00977"
"153.50000","1.60716","11.45448","29.27686","0.01274","100.46983"
"153.60000","1.60793","11.46626","29.27686","0.01275","100.57316"
"153.70000","1.60875","11.41289","29.27686","0.01276","100.10501"
"153.80000","1.60954","11.33628","29.28856","0.01277","99.43304"
"153.90000","1.61036","11.27881","29.28856","0.01278","98.92899"
"154.00000","1.61116","11.25375","29.28856","0.01278","98.70912"
"154.10000","1.61202","11.22966","29.28856","0.01279","98.49788"
"154.20000","1.61292","11.21713","29.28856","0.01280","98.38797"
"154.30000","1.61379","11.21075","29.28856","0.01281","98.33202"
"154.40000","1.61464","11.22624","29.33053","0.01282","98.46789"
"154.50000","1.61550","11.21786","29.33053","0.01283","98.39432"
"154.60000","1.61626","11.20436","29.33053","0.01284","98.27593"
"154.70000","1.61704","11.15262","29.33053","0.01284","97.82215"
"154.80000","1.61786","11.10002","29.33053","0.01285","97.36073"
"154.90000","1.61866","11.04300","29.35541","0.01286","96.86058"
"155.00000","1.61945","10.98787","29.35541","0.01287","96.37707"
"155.10000","1.62037","10.94357","29.35541","0.01288","95.98850"
"155.20000","1.62127","10.94236","29.35541","0.01289","95.97786"
"155.30000","1.62213","10.93844","29.35541","0.01289","95.94352"
"155.40000","1.62298","10.92671","29.35541","0.01290","95.84065"
"155.50000","1.62382","10.92241","29.35712","0.01291","95.80289"
"155.60000","1.62456","10.92773","29.35712","0.01292","95.84953"
"155.70000","1.62535","10.92396","29.35712","0.01293","95.81654"
"155.80000","1.62614","10.92087","29.35712","0.01293","95.78936"
"155.90000","1.62694","10.91630","29.35712","0.01294","95.74928"
"156.00000","1.62777","10.93649","29.32901","0.01295","95.92643"
"156.10000","1.62863","10.98287","29.32901","0.01296","96.33317"
"156.20000","1.62957","11.03829","29.32901","0.01297","96.81935"
"156.30000","1.63046","11.10158","29.32901","0.01298","97.37447"
"156.40000","1.63133","11.19868","29.32901","0.01299","98.22613"
"156.50000","1.63215","11.29037","29.32901","0.01299","99.03033"
"156.60000","1.63287","11.36917","29.24237","0.01300","99.72155"
"156.70000","1.63364","11.42059","29.24237","0.01301","100.17252"
"156.80000","1.63446","11.43742","29.24237","0.01302","100.32014"
"156.90000","1.63528","11.44114","29.24237","0.01302","100.35277"
"157.00000","1.63611","11.46118","29.24237","0.01303","100.52860"
"157.10000","1.63698","11.49558","29.20994","0.01304","100.83033"
"157.20000","1.63794","11.53727","29.20994","0.01305","101.19599"
"157.30000","1.63882","11.59287","29.20994","0.01306","101.68362"
"157.40000","1.63964","11.65986","29.20994","0.01307","102.27122"
"157.50000","1.64048","11.72452","29.20994","0.01308","102.83842"
"157.60000","1.64126","11.78148","29.20994","0.01308","103.33800"
"157.70000","1.64195","11.79829","29.21892","0.01309","103.48540"
"157.80000","1.64276","11.81950","29.21892","0.01310","103.67146"
"157.90000","1.64362","11.78628","29.21892","0.01311","103.38011"
"158.00000","1.64446","11.71421","29.21892","0.01312","102.74799"
"158.10000","1.64536","11.64789","29.21892","0.01313","102.16624"
"158.20000","1.64629","11.59995","29.26737","0.01313","101.74580"
"158.30000","1.64724","11.56388","29.26737","0.01314","101.42936"
"158.40000","1.64805","11.54077","29.26737","0.01315","101.22666"
"158.50000","1.64882","11.53541","29.26737","0.01316","101.17970"
"158.60000","1.64959","11.53100","29.26737","0.01317","101.14101"
"158.70000","1.65033","11.54132","29.26737","0.01317","101.23151"
"158.80000","1.65112","11.50779","29.33132","0.01318","100.93736"
"158.90000","1.65197","11.45199","29.33132","0.01319","100.44798"
"159.00000","1.65283","11.38737","29.33132","0.01320","99.88113"
"159.10000","1.65372","11.34178","29.33132","0.01321","99.48125"
"159.20000","1.65471","11.28895","29.33132","0.01322","99.01789"
"159.30000","1.65564","11.25228","29.36981","0.01323","98.69626"
"159.40000","1.65638","11.24523","29.36981","0.01324","98.63443"
"159.50000","1.65712","11.25196","29.36981","0.01324","98.69342"
"159.60000","1.65792","11.26738","29.36981","0.01325","98.82872"
"159.70000","1.65869","11.26903","29.36981","0.01326","98.84321"
"159.80000","1.65945","11.26406","29.36981","0.01327","98.79958"
"159.90000","1.66033","11.25472","29.35711","0.01327","98.71763"
"160.00000","1.66120","11.23279","29.35711","0.01328","98.52531"
"160.10000","1.66207","11.22353","29.35711","0.01329","98.44411"
"160.20000","1.66301","11.22805","29.35711","0.01330","98.48372"
"160.30000","1.66390","11.25820","29.35711","0.01331","98.74819"
"160.40000","1.66471","11.31768","29.30883","0.01332","99.26993"
"160.50000","1.66545","11.39259","29.30883","0.01333","99.92694"
"160.60000","1.66624","11.49557","29.30883","0.01333","100.83021"
"160.70000","1.66701","11.58688","29.30883","0.01334","101.63112"
"160.80000","1.66779","11.65928","29.30883","0.01335","102.26615"
"160.90000","1.66865","11.68959","29.30883","0.01336","102.53201"
"161.00000","1.66950","11.70666","29.25054","0.01337","102.68172"
"161.10000","1.67042","11.72190","29.25054","0.01337","102.81544"
"161.20000","1.67136","11.74412","29.25054","0.01338","103.01029"
"161.30000","1.67221","11.77269","29.25054","0.01339","103.26090"
"161.40000","1.67300","11.80729","29.25054","0.01340","103.56435"
"161.50000","1.67376","11.88031","29.22047","0.01341","104.20487"
"161.60000","1.67454","11.95589","29.22047","0.01342","104.86780"
"161.70000","1.67532","12.02091","29.22047","0.01342","105.43813"
"161.80000","1.67610","12.08017","29.22047","0.01343","105.95785"
"161.90000","1.67694","12.09287","29.22047","0.01344","106.06924"
"162.00000","1.67786","12.08988","29.22047","0.01345","106.04308"
"162.10000","1.67873","12.04285","29.22789","0.01346","105.63054"
"162.20000","1.67965","11.94673","29.22789","0.01347","104.78745"
"162.30000","1.68051","11.89936","29.22789","0.01348","104.37197"
"162.40000","1.68127","11.87196","29.22789","0.01348","104.13163"
"162.50000","1.68206","11.85700","29.22789","0.01349","104.00037"
"162.60000","1.68284","11.85724","29.30922","0.01350","104.00253"
"162.70000","1.68365","11.86270","29.30922","0.01351","104.05037"
"162.80000","1.68443","11.86815","29.30922","0.01351","104.09816"
"162.90000","1.68528","11.84008","29.30922","0.01352","103.85195"
"163.00000","1.68617","11.79021","29.30922","0.01353","103.41460"
"163.10000","1.68710","11.70975","29.30922","0.01354","102.70885"
"163.20000","1.68798","11.64853","29.36339","0.01355","102.17185"
"163.30000","1.68880","11.61031","29.36339","0.01356","101.83660"
"163.40000","1.68958","11.59737","29.36339","0.01357","101.72317"
"163.50000","1.69036","11.58810","29.36339","0.01357","101.64181"
"163.60000","1.69117","11.57971","29.36339","0.01358","101.56826"
"163.70000","1.69198","11.58791","29.38855","0.01359","101.64014"
"163.80000","1.69279","11.60109","29.38855","0.01360","101.75574"
"163.90000","1.69367","11.59803","29.38855","0.01361","101.72887"
"164.00000","1.69455","11.57763","29.38855","0.01362","101.54994"
"164.10000","1.69548","11.55013","29.38855","0.01362","101.30880"
"164.20000","1.69635","11.52759","29.38855","0.01363","101.11110"
"164.30000","1.69716","11.53256","29.37965","0.01364","101.15467"
"164.40000","1.69793","11.56938","29.37965","0.01365","101.47763"
"164.50000","1.69871","11.62917","29.37965","0.01366","102.00208"
"164.60000","1.69952","11.70657","29.37965","0.01366","102.68095"
"164.70000","1.70034","11.80922","29.37965","0.01367","103.58129"
"164.80000","1.70117","11.90791","29.34046","0.01368","104.44690"
"164.90000","1.70202","11.98791","29.34046","0.01369","105.14867"
"165.00000","1.70291","12.02289","29.34046","0.01370","105.45547"
"165.10000","1.70383","12.01304","29.34046","0.01371","105.36904"
"165.20000","1.70469","12.00723","29.34046","0.01372","105.31807"
"165.30000","1.70546","12.00793","29.34046","0.01372","105.32426"
"165.40000","1.70624","12.04778","29.30877","0.01373","105.67380"
"165.50000","1.70702","12.09510","29.30877","0.01374","106.08880"
"165.60000","1.70785","12.15437","29.30877","0.01375","106.60873"
"165.70000","1.70868","12.23822","29.30877","0.01376","107.34419"
"165.80000","1.70951","12.32426","29.30877","0.01376","108.09885"
"165.90000","1.71035","12.38173","29.30877","0.01377","108.60288"
"166.00000","1.71126","12.40457","29.33117","0.01378","108.80323"
"166.10000","1.71217","12.40061","29.33117","0.01379","108.76853"
"166.20000","1.71296","12.37231","29.33117","0.01380","108.52031"
"166.30000","1.71377","12.29750","29.33117","0.01381","107.86413"
"166.40000","1.71455","12.22339","29.33117","0.01381","107.21412"
"166.50000","1.71536","12.17436","29.38554","0.01382","106.78403"
"166.60000","1.71616","12.15752","29.38554","0.01383","106.63629"
"166.70000","1.71703","12.15948","29.38554","0.01384","106.65352"
"166.80000","1.71789","12.16073","29.38554","0.01385","106.66448"
"166.90000","1.71873","12.17852","29.38554","0.01386","106.82050"
"167.00000","1.71958","12.14212","29.45198","0.01386","106.50122"
"167.10000","1.72046","12.09118","29.45198","0.01387","106.05441"
"167.20000","1.72128","12.01548","29.45198","0.01388","105.39043"
"167.30000","1.72205","11.93709","29.45198","0.01389","104.70288"
"167.40000","1.72283","11.89730","29.45198","0.01390","104.35387"
"167.50000","1.72363","11.86800","29.45198","0.01391","104.09689"
"167.60000","1.72448","11.84528","29.49294","0.01391","103.89762"
"167.70000","1.72534","11.82327","29.49294","0.01392","103.70454"
"167.80000","1.72621","11.82031","29.49294","0.01393","103.67860"
"167.90000","1.72706","11.82486","29.49294","0.01394","103.71851"
"168.00000","1.72793","11.80739","29.49294","0.01395","103.56529"
"168.10000","1.72879","11.77248","29.48356","0.01396","103.25906"
"168.20000","1.72959","11.73930","29.48356","0.01396","102.96804"
"168.30000","1.73037","11.73456","29.48356","0.01397","102.92648"
"168.40000","1.73116","11.74047","29.48356","0.01398","102.97829"
"168.50000","1.73198","11.77475","29.48356","0.01399","103.27894"
"168.60000","1.73281","11.83411","29.48356","0.01400","103.79962"
"168.70000","1.73366","11.90442","29.42823","0.01401","104.41630"
"168.80000","1.73455","12.00119","29.42823","0.01401","105.26509"
"168.90000","1.73543","12.10876","29.42823","0.01402","106.20860"
"169.00000","1.73626","12.18388","29.42823","0.01403","106.86755"
"169.10000","1.73707","12.22917","29.42823","0.01404","107.26480"
"169.20000","1.73789","12.23609","29.37015","0.01405","107.32546"
"169.30000","1.73869","12.23252","29.37015","0.01406","107.29418"
"169.40000","1.73949","12.26096","29.37015","0.01406","107.54365"
"169.50000","1.74032","12.28766","29.37015","0.01407","107.77780"
"169.60000","1.74118","12.34910","29.37015","0.01408","108.31670"
"169.70000","1.74205","12.41261","29.37015","0.01409","108.87376"
"169.80000","1.74293","12.49392","29.34116","0.01410","109.58695"
"169.90000","1.74383","12.57253","29.34116","0.01411","110.27643"
"170.00000","1.74464","12.63154","29.34116","0.01411","110.79409"
"170.10000","1.74546","12.63794","29.34116","0.01412","110.85022"
"170.20000","1.74623","12.63746","29.34116","0.01413","110.84599"
"170.30000","1.74701","12.61393","29.35301","0.01414","110.63963"
"170.40000","1.74783","12.56071","29.35301","0.01415","110.17279"
"170.50000","1.74869","12.51489","29.35301","0.01416","109.77092"
"170.60000","1.74953","12.45377","29.35301","0.01416","109.23483"
"170.70000","1.75041","12.42944","29.35301","0.01417","109.02138"
"170.80000","1.75132","12.44403","29.35301","0.01418","109.14940"
"170.90000","1.75224","12.45481","29.42586","0.01419","109.24394"
"171.00000","1.75298","12.47667","29.42586","0.01420","109.43564"
"171.10000","1.75374","12.46241","29.42586","0.01421","109.31054"
"171.20000","1.75456","12.40456","29.42586","0.01421","108.80318"
"171.30000","1.75534","12.33162","29.42586","0.01422","108.16335"
"171.40000","1.75617","12.24991","29.42586","0.01423","107.44671"
"171.50000","1.75701","12.22038","29.46502","0.01424","107.18764"
"171.60000","1.75787","12.18123","29.46502","0.01425","106.84425"
"171.70000","1.75878","12.17246","29.46502","0.01426","106.76734"
"171.80000","1.75967","12.15433","29.46502","0.01426","106.60831"
"171.90000","1.76052","12.15876","29.46502","0.01427","106.64717"
"172.00000","1.76134","12.16426","29.47297","0.01428","106.69540"
"172.10000","1.76208","12.14203","29.47297","0.01429","106.50049"
"172.20000","1.76286","12.10199","29.47297","0.01430","106.14926"
"172.30000","1.76366","12.06417","29.47297","0.01430","105.81753"
"172.40000","1.76451","12.05443","29.47297","0.01431","105.73212"
"172.50000","1.76535","12.05869","29.47297","0.01432","105.76949"
"172.60000","1.76623","12.08497","29.45330","0.01433","105.99999"
"172.70000","1.76713","12.12886","29.45330","0.01434","106.38493"
"172.80000","1.76800","12.18960","29.45330","0.01435","106.91766"
"172.90000","1.76887","12.28945","29.45330","0.01436","107.79350"
"173.00000","1.76966","12.38828","29.45330","0.01436","108.66035"
"173.10000","1.77036","12.48219","29.40870","0.01437","109.48405"
"173.20000","1.77114","12.52681","29.40870","0.01438","109.87548"
"173.30000","1.77196","12.54701","29.40870","0.01439","110.05267"
"173.40000","1.77281","12.55453","29.40870","0.01440","110.11862"
"173.50000","1.77367","12.55777","29.40870","0.01440","110.14699"
"173.60000","1.77456","12.59642","29.40870","0.01441","110.48598"
"173.70000","1.77548","12.63473","29.35795","0.01442","110.82204"
"173.80000","1.77634","12.68999","29.35795","0.01443","111.30678"
"173.90000","1.77713","12.75443","29.35795","0.01444","111.87195"
"174.00000","1.77794","12.83222","29.35795","0.01445","112.55431"
"174.10000","1.77873","12.88129","29.35795","0.01445","112.98464"
"174.20000","1.77946","12.91074","29.36440","0.01446","113.24300"
"174.30000","1.78027","12.91146","29.36440","0.01447","113.24928"
"174.40000","1.78113","12.89137","29.36440","0.01448","113.07312"
"174.50000","1.78196","12.84938","29.36440","0.01449","112.70479"
"174.60000","1.78286","12.77484","29.36440","0.01450","112.05098"
"174.70000","1.78380","12.69679","29.36440","0.01451","111.36640"
"174.80000","1.78467","12.67931","29.40576","0.01451","111.21308"
"174.90000","1.78546","12.65818","29.40576","0.01452","111.02774"
"175.00000","1.78624","12.66117","29.40576","0.01453","111.05396"
"175.10000","1.78702","12.67733","29.40576","0.01454","111.19569"
"175.20000","1.78780","12.66888","29.40576","0.01454","111.12157"
"175.30000","1.78860","12.61511","29.46153","0.01455","110.64993"
"175.40000","1.78946","12.55819","29.46153","0.01456","110.15067"
"175.50000","1.79032","12.51591","29.46153","0.01457","109.77985"
"175.60000","1.79128","12.48170","29.46153","0.01458","109.47980"
"175.70000","1.79219","12.46471","29.46153","0.01459","109.33079"
"175.80000","1.79303","12.43914","29.46153","0.01460","109.10648"
"175.90000","1.79383","12.43680","29.49103","0.01460","109.08594"
"176.00000","1.79461","12.45530","29.49103","0.01461","109.24823"
"176.10000","1.79535","12.45805","29.49103","0.01462","109.27233"
"176.20000","1.79614","12.43295","29.49103","0.01463","109.05214"
"176.30000","1.79698","12.38134","29.49103","0.01464","108.59949"
"176.40000","1.79783","12.34233","29.47833","0.01464","108.25734"
"176.50000","1.79870","12.32585","29.47833","0.01465","108.11282"
"176.60000","1.79964","12.32697","29.47833","0.01466","108.12265"
"176.70000","1.80054","12.35848","29.47833","0.01467","108.39900"
"176.80000","1.80137","12.41245","29.47833","0.01468","108.87237"
"176.90000","1.80216","12.48415","29.47833","0.01469","109.50125"
"177.00000","1.80292","12.58897","29.42347","0.01470","110.42071"
"177.10000","1.80368","12.68263","29.42347","0.01470","111.24215"
"177.20000","1.80447","12.75356","29.42347","0.01471","111.86429"
"177.30000","1.80528","12.79829","29.42347","0.01472","112.25668"
"177.40000","1.80614","12.81522","29.42347","0.01473","112.40520"
"177.50000","1.80703","12.81244","29.36401","0.01474","112.38080"
"177.60000","1.80798","12.82709","29.36401","0.01475","112.50926"
"177.70000","1.80887","12.85846","29.36401","0.01475","112.78445"
"177.80000","1.80966","12.90783","29.36401","0.01476","113.21743"
"177.90000","1.81046","12.96614","29.36401","0.01477","113.72890"
"178.00000","1.81123","13.05828","29.36401","0.01478","114.53706"
"178.10000","1.81200","13.13588","29.33667","0.01479","115.21775"
"178.20000","1.81278","13.19583","29.33667","0.01479","115.74358"
"178.30000","1.81363","13.20688","29.33667","0.01480","115.84048"
"178.40000","1.81451","13.18518","29.33667","0.01481","115.65018"
"178.50000","1.81537","13.16934","29.33667","0.01482","115.51120"
"178.60000","1.81630","13.14871","29.34641","0.01483","115.33026"
"178.70000","1.81721","13.09735","29.34641","0.01484","114.87977"
"178.80000","1.81799","13.04137","29.34641","0.01485","114.38873"
"178.90000","1.81876","13.01299","29.34641","0.01485","114.13981"
"179.00000","1.81953","13.03301","29.34641","0.01486","114.31547"
"179.10000","1.82033","13.03313","29.34641","0.01487","114.31646"
"179.20000","1.82112","13.02046","29.38935","0.01488","114.20538"
"179.30000","1.82192","13.01190","29.38935","0.01488","114.13027"
"179.40000","1.82280","12.96887","29.38935","0.01489","113.75284"
"179.50000","1.82374","12.89767","29.38935","0.01490","113.12830"
"179.60000","1.82462","12.81713","29.38935","0.01491","112.42191"
"179.70000","1.82550","12.76456","29.45896","0.01492","111.96078"
"179.80000","1.82632","12.74015","29.45896","0.01493","111.74673"
"179.90000","1.82707","12.71405","29.45896","0.01494","111.51775"
"180.00000","1.82785","12.71658","29.45896","0.01494","111.53996"
"180.10000","1.82864","12.75167","29.45896","0.01495","111.84770"
"180.20000","1.82945","12.76421","29.45896","0.01496","111.95772"
"180.30000","1.83027","12.72229","29.47690","0.01497","111.59003"
"180.40000","1.83115","12.67230","29.47690","0.01498","111.15160"
"180.50000","1.83205","12.61668","29.47690","0.01499","110.66368"
"180.60000","1.83296","12.59299","29.47690","0.01499","110.45595"
"180.70000","1.83381","12.59084","29.47690","0.01500","110.43704"
"180.80000","1.83462","12.62236","29.46047","0.01501","110.71351"
"180.90000","1.83539","12.67074","29.46047","0.01502","111.13790"
"181.00000","1.83618","12.74416","29.46047","0.01503","111.78186"
"181.10000","1.83700","12.82778","29.46047","0.01504","112.51529"
"181.20000","1.83783","12.91503","29.46047","0.01504","113.28059"
"181.30000","1.83865","12.98362","29.40815","0.01505","113.88219"
"181.40000","1.83951","13.01942","29.40815","0.01506","114.19628"
"181.50000","1.84046","13.03525","29.40815","0.01507","114.33508"
"181.60000","1.84134","13.03832","29.40815","0.01508","114.36198"
"181.70000","1.84220","13.04968","29.40815","0.01509","114.46168"
"181.80000","1.84298","13.08183","29.40815","0.01509","114.74368"
"181.90000","1.84372","13.13663","29.36300","0.01510","115.22436"
"182.00000","1.84452","13.20378","29.36300","0.01511","115.81328"
"182.10000","1.84538","13.28444","29.36300","0.01512","116.52081"
"182.20000","1.84621","13.37061","29.36300","0.01513","117.27663"
"182.30000","1.84701","13.42935","29.36300","0.01514","117.79179"
"182.40000","1.84789","13.43849","29.35085","0.01514","117.87201"
"182.50000","1.84883","13.43212","29.35085","0.01515","117.81611"
"182.60000","1.84967","13.40661","29.35085","0.01516","117.59235"
"182.70000","1.85046","13.41689","29.35085","0.01517","117.68255"
"182.80000","1.85127","13.41281","29.35085","0.01518","117.64677"
"182.90000","1.85206","13.37817","29.35085","0.01519","117.34296"
"183.00000","1.85288","13.35837","29.38877","0.01519","117.16926"
"183.10000","1.85370","13.36522","29.38877","0.01520","117.22931"
"183.20000","1.85452","13.36481","29.38877","0.01521","117.22569"
"183.30000","1.85535","13.37615","29.38877","0.01522","117.32523"
"183.40000","1.85627","13.35338","29.38877","0.01523","117.12547"
"183.50000","1.85716","13.27723","29.44620","0.01524","116.45756"
"183.60000","1.85798","13.20424","29.44620","0.01524","115.81731"
"183.70000","1.85878","13.14675","29.44620","0.01525","115.31312"
"183.80000","1.85960","13.09892","29.44620","0.01526","114.89352"
"183.90000","1.86038","13.07007","29.44620","0.01527","114.64046"
"184.00000","1.86122","13.04532","29.44620","0.01528","114.42341"
"184.10000","1.86204","13.02041","29.48193","0.01528","114.20490"
"184.20000","1.86285","13.02076","29.48193","0.01529","114.20802"
"184.30000","1.86376","13.03616","29.48193","0.01530","114.34310"
"184.40000","1.86461","13.03110","29.48193","0.01531","114.29872"
"184.50000","1.86546","12.98519","29.48193","0.01532","113.89603"
"184.60000","1.86630","12.88849","29.48336","0.01533","113.04784"
"184.70000","1.86710","12.84892","29.48336","0.01534","112.70078"
"184.80000","1.86787","12.83341","29.48336","0.01534","112.56467"
"184.90000","1.86868","12.86213","29.48336","0.01535","112.81662"
"185.00000","1.86954","12.90612","29.48336","0.01536","113.20243"
"185.10000","1.87039","12.96343","29.48336","0.01537","113.70512"
"185.20000","1.87122","13.05131","29.41022","0.01538","114.47599"
"185.30000","1.87209","13.13028","29.41022","0.01539","115.16862"
"185.40000","1.87292","13.20345","29.41022","0.01539","115.81042"
"185.50000","1.87377","13.23611","29.41022","0.01540","116.09686"
"185.60000","1.87459","13.24027","29.41022","0.01541","116.13338"
"185.70000","1.87537","13.25302","29.34900","0.01542","116.24517"
"185.80000","1.87617","13.28131","29.34900","0.01543","116.49331"
"185.90000","1.87702","13.31439","29.34900","0.01543","116.78351"
"186.00000","1.87783","13.36388","29.34900","0.01544","117.21761"
"186.10000","1.87867","13.42060","29.34900","0.01545","117.71509"
"186.20000","1.87953","13.50595","29.34900","0.01546","118.46370"
"186.30000","1.88042","13.58131","29.31452","0.01547","119.12466"
"186.40000","1.88125","13.63374","29.31452","0.01548","119.58460"
"186.50000","1.88208","13.65024","29.31452","0.01548","119.72933"
"186.60000","1.88289","13.64892","29.31452","0.01549","119.71774"
"186.70000","1.88368","13.64887","29.31452","0.01550","119.71726"
"186.80000","1.88450","13.64601","29.31347","0.01551","119.69220"
"186.90000","1.88533","13.67017","29.31347","0.01552","119.90415"
"187.00000","1.88618","13.66591","29.31347","0.01553","119.86679"
"187.10000","1.88703","13.64292","29.31347","0.01553","119.66509"
"187.20000","1.88792","13.62023","29.31347","0.01554","119.46609"
"187.30000","1.88885","13.62345","29.31347","0.01555","119.49435"
"187.40000","1.88963","13.62742","29.34695","0.01556","119.52918"
"187.50000","1.89044","13.57676","29.34695","0.01557","119.08479"
