Repository: Mecanon/morphing_wing

File: experimental/sma_database/results from second training/flexinol_isobaric_trained_172MPa.csv (part 7 of 100)
Test : Start of hold value,"172.00000",MPa
Time,Extension,Load,Temperature: Chamber 3119-600 1 1,Tensile strain (Extension),Tensile stress
(s),(mm),(N),(C),(mm/mm),(MPa)
"369.25600","2.60901","19.41763","35.36745","0.02273","170.31636"
"369.35600","2.60900","19.42424","35.36745","0.02273","170.37431"
"369.45600","2.60901","19.44911","35.36745","0.02273","170.59247"
"369.55600","2.60900","19.48100","35.36745","0.02273","170.87225"
"369.65600","2.60901","19.48163","35.36745","0.02273","170.87770"
"369.75600","2.60901","19.48088","35.36745","0.02273","170.87111"
"369.85600","2.60902","19.41448","35.42154","0.02273","170.28873"
"369.95600","2.60902","19.33896","35.42154","0.02273","169.62633"
"370.05600","2.60902","19.33288","35.42154","0.02273","169.57303"
"370.15600","2.60902","19.40183","35.42154","0.02273","170.17783"
"370.25600","2.60902","19.45153","35.42154","0.02273","170.61375"
"370.35600","2.60902","19.48256","35.49886","0.02273","170.88586"
"370.45600","2.60902","19.47737","35.49886","0.02273","170.84036"
"370.55600","2.60902","19.44964","35.49886","0.02273","170.59712"
"370.65600","2.60903","19.42179","35.49886","0.02273","170.35287"
"370.75600","2.60903","19.40275","35.49886","0.02273","170.18588"
"370.85600","2.60903","19.40301","35.49886","0.02273","170.18816"
"370.95600","2.60904","19.40099","35.54869","0.02273","170.17039"
"371.05600","2.60904","19.37279","35.54869","0.02273","169.92308"
"371.15600","2.60904","19.36380","35.54869","0.02273","169.84424"
"371.25600","2.60904","19.42849","35.54869","0.02273","170.41161"
"371.35600","2.60903","19.50824","35.54869","0.02273","171.11111"
"371.45600","2.60904","19.51864","35.54869","0.02273","171.20236"
"371.55600","2.60904","19.45696","35.58984","0.02273","170.66135"
"371.65600","2.60904","19.40391","35.58984","0.02273","170.19603"
"371.75600","2.60905","19.39959","35.58984","0.02273","170.15816"
"371.85600","2.60905","19.42186","35.58984","0.02273","170.35350"
"371.95600","2.60905","19.44342","35.58984","0.02273","170.54259"
"372.05600","2.60905","19.45756","35.58984","0.02273","170.66664"
"372.15600","2.60905","19.46306","35.63037","0.02273","170.71486"
"372.25600","2.60905","19.47133","35.63037","0.02273","170.78738"
"372.35600","2.60904","19.50604","35.63037","0.02273","171.09187"
"372.45600","2.60905","19.54122","35.63037","0.02273","171.40044"
"372.55600","2.60905","19.52557","35.63037","0.02273","171.26312"
"372.65600","2.60905","19.44114","35.63037","0.02273","170.52260"
"372.75600","2.60906","19.38399","35.69191","0.02273","170.02133"
"372.85600","2.60906","19.40217","35.69191","0.02273","170.18074"
"372.95600","2.60906","19.46110","35.69191","0.02273","170.69768"
"373.05600","2.60906","19.50918","35.69191","0.02273","171.11935"
"373.15600","2.60906","19.51604","35.69191","0.02273","171.17953"
"373.25600","2.60906","19.50022","35.73898","0.02273","171.04076"
"373.35600","2.60906","19.46771","35.73898","0.02273","170.75566"
"373.45600","2.60906","19.47133","35.73898","0.02273","170.78738"
"373.55600","2.60907","19.48139","35.73898","0.02273","170.87561"
"373.65600","2.60907","19.46311","35.73898","0.02273","170.71532"
"373.75600","2.60907","19.42608","35.73898","0.02273","170.39046"
"373.85600","2.60907","19.40599","35.78367","0.02273","170.21426"
"373.95600","2.60907","19.44634","35.78367","0.02273","170.56821"
"374.05600","2.60907","19.52753","35.78367","0.02273","171.28035"
"374.15600","2.60907","19.57434","35.78367","0.02273","171.69092"
"374.25600","2.60907","19.54906","35.78367","0.02273","171.46916"
"374.35600","2.60907","19.48591","35.78367","0.02273","170.91528"
"374.45600","2.60908","19.43465","35.85248","0.02273","170.46567"
"374.55600","2.60908","19.42467","35.85248","0.02273","170.37811"
"374.65600","2.60908","19.45066","35.85248","0.02273","170.60612"
"374.75600","2.60908","19.46488","35.85248","0.02273","170.73080"
"374.85600","2.60908","19.47118","35.85248","0.02273","170.78609"
"374.95600","2.60908","19.48151","35.85248","0.02273","170.87669"
"375.05600","2.60908","19.50785","35.89880","0.02273","171.10768"
"375.15600","2.60908","19.52935","35.89880","0.02273","171.29628"
"375.25600","2.60908","19.52565","35.89880","0.02273","171.26387"
"375.35600","2.60909","19.51450","35.89880","0.02273","171.16605"
"375.45600","2.60909","19.48606","35.89880","0.02273","170.91655"
"375.55600","2.60909","19.45378","35.93956","0.02273","170.63347"
"375.65600","2.60909","19.40995","35.93956","0.02273","170.24902"
"375.75600","2.60910","19.42697","35.93956","0.02273","170.39825"
"375.85600","2.60909","19.50520","35.93956","0.02273","171.08449"
"375.95600","2.60909","19.56592","35.93956","0.02273","171.61703"
"376.05600","2.60909","19.55680","35.93956","0.02273","171.53711"
"376.15600","2.60909","19.50376","36.00586","0.02273","171.07182"
"376.25600","2.60910","19.47192","36.00586","0.02273","170.79260"
"376.35600","2.60910","19.45261","36.00586","0.02273","170.62321"
"376.45600","2.60910","19.44776","36.00586","0.02273","170.58069"
"376.55600","2.60910","19.45871","36.00586","0.02273","170.67667"
"376.65600","2.60910","19.47900","36.00586","0.02273","170.85464"
"376.75600","2.60910","19.48409","36.05473","0.02273","170.89928"
"376.85600","2.60910","19.48520","36.05473","0.02273","170.90900"
"376.95600","2.60910","19.50779","36.05473","0.02273","171.10715"
"377.05600","2.60910","19.54824","36.05473","0.02273","171.46201"
"377.15600","2.60910","19.56535","36.05473","0.02273","171.61208"
"377.25600","2.60911","19.50788","36.05473","0.02273","171.10794"
"377.35600","2.60911","19.43954","36.10346","0.02273","170.50856"
"377.45600","2.60911","19.41653","36.10346","0.02273","170.30673"
"377.55600","2.60911","19.45164","36.10346","0.02273","170.61472"
"377.65600","2.60911","19.50117","36.10346","0.02273","171.04912"
"377.75600","2.60911","19.55445","36.10346","0.02273","171.51648"
"377.85600","2.60911","19.58001","36.15060","0.02273","171.74063"
"377.95600","2.60911","19.59017","36.15060","0.02273","171.82973"
"378.05600","2.60911","19.54913","36.15060","0.02273","171.46982"
"378.15600","2.60911","19.50050","36.15060","0.02273","171.04327"
"378.25600","2.60911","19.49773","36.15060","0.02273","171.01894"
"378.35600","2.60912","19.52164","36.15060","0.02273","171.22871"
"378.45600","2.60912","19.51832","36.22253","0.02273","171.19957"
"378.55600","2.60912","19.48854","36.22253","0.02273","170.93837"
"378.65600","2.60912","19.50024","36.22253","0.02273","171.04095"
"378.75600","2.60912","19.55224","36.22253","0.02273","171.49707"
"378.85600","2.60911","19.60395","36.22253","0.02273","171.95065"
"378.95600","2.60912","19.59905","36.22253","0.02273","171.90767"
"379.05600","2.60912","19.57420","36.27353","0.02273","171.68965"
"379.15600","2.60912","19.52729","36.27353","0.02273","171.27823"
"379.25600","2.60912","19.49212","36.27353","0.02273","170.96971"
"379.35600","2.60912","19.45479","36.27353","0.02273","170.64227"
"379.45600","2.60912","19.47345","36.27353","0.02273","170.80597"
"379.55600","2.60913","19.53783","36.27353","0.02273","171.37070"
"379.65600","2.60912","19.60338","36.32286","0.02273","171.94560"
"379.75600","2.60912","19.59666","36.32286","0.02273","171.88666"
"379.85600","2.60912","19.55118","36.32286","0.02273","171.48779"
"379.95600","2.60913","19.51156","36.32286","0.02273","171.14024"
"380.05600","2.60913","19.49385","36.32286","0.02273","170.98489"
"380.15600","2.60913","19.49777","36.32286","0.02273","171.01930"
"380.25600","2.60913","19.49781","36.39468","0.02273","171.01968"
"380.35600","2.60913","19.50494","36.39468","0.02273","171.08220"
"380.45600","2.60913","19.51845","36.39468","0.02273","171.20067"
"380.55600","2.60913","19.54111","36.39468","0.02273","171.39949"
"380.65600","2.60913","19.54625","36.39468","0.02273","171.44455"
"380.75600","2.60913","19.57188","36.43432","0.02273","171.66934"
"380.85600","2.60913","19.59918","36.43432","0.02273","171.90877"
"380.95600","2.60913","19.58120","36.43432","0.02273","171.75111"
"381.05600","2.60914","19.52489","36.43432","0.02273","171.25722"
"381.15600","2.60914","19.47617","36.43432","0.02273","170.82983"
"381.25600","2.60914","19.47410","36.43432","0.02273","170.81169"
"381.35600","2.60914","19.50792","36.47768","0.02273","171.10834"
"381.45600","2.60914","19.56550","36.47768","0.02273","171.61334"
"381.55600","2.60913","19.60201","36.47768","0.02273","171.93358"
"381.65600","2.60914","19.62273","36.47768","0.02273","172.11539"
"381.75600","2.60914","19.60519","36.47768","0.02273","171.96149"
"381.85600","2.60914","19.54223","36.47768","0.02273","171.40930"
"381.95600","2.60914","19.49700","36.53942","0.02273","171.01256"
"382.05600","2.60914","19.50773","36.53942","0.02273","171.10669"
"382.15600","2.60914","19.54328","36.53942","0.02273","171.41849"
"382.25600","2.60914","19.55732","36.53942","0.02273","171.54160"
"382.35600","2.60914","19.53868","36.53942","0.02273","171.37816"
"382.45600","2.60914","19.54644","36.53942","0.02273","171.44617"
"382.55600","2.60914","19.58313","36.58210","0.02273","171.76801"
"382.65600","2.60914","19.62477","36.58210","0.02273","172.13327"
"382.75600","2.60914","19.62175","36.58210","0.02273","172.10675"
"382.85600","2.60914","19.58494","36.58210","0.02273","171.78386"
"382.95600","2.60914","19.55236","36.58210","0.02273","171.49812"
"383.05600","2.60915","19.51913","36.58210","0.02273","171.20665"
"383.15600","2.60915","19.51090","36.62699","0.02273","171.13449"
"383.25600","2.60915","19.54023","36.62699","0.02273","171.39174"
"383.35600","2.60915","19.60235","36.62699","0.02273","171.93663"
"383.45600","2.60914","19.65951","36.62699","0.02273","172.43796"
"383.55600","2.60914","19.65137","36.62699","0.02273","172.36656"
"383.65600","2.60914","19.58754","36.67464","0.02273","171.80670"
"383.75600","2.60914","19.55236","36.67464","0.02273","171.49814"
"383.85600","2.60915","19.55548","36.67464","0.02273","171.52551"
"383.95600","2.60915","19.57032","36.67464","0.02273","171.65565"
"384.05600","2.60915","19.56449","36.67464","0.02273","171.60448"
"384.15600","2.60915","19.56112","36.67464","0.02273","171.57500"
"384.25600","2.60915","19.57981","36.74211","0.02273","171.73892"
"384.35600","2.60915","19.60348","36.74211","0.02273","171.94649"
"384.45600","2.60915","19.61351","36.74211","0.02273","172.03448"
"384.55600","2.60914","19.62574","36.74211","0.02273","172.14177"
"384.65600","2.60915","19.64322","36.74211","0.02273","172.29503"
"384.75600","2.60915","19.62542","36.74211","0.02273","172.13896"
"384.85600","2.60915","19.58441","36.78441","0.02273","171.77925"
"384.95600","2.60915","19.53890","36.78441","0.02273","171.38007"
"385.05600","2.60915","19.53753","36.78441","0.02273","171.36801"
"385.15600","2.60915","19.58791","36.78441","0.02273","171.80991"
"385.25600","2.60915","19.64804","36.78441","0.02273","172.33733"
"385.35600","2.60915","19.67138","36.78441","0.02273","172.54205"
"385.45600","2.60915","19.65852","36.82541","0.02273","172.42928"
"385.55600","2.60915","19.62366","36.82541","0.02273","172.12352"
"385.65600","2.60915","19.57622","36.82541","0.02273","171.70743"
"385.75600","2.60915","19.54985","36.82541","0.02273","171.47609"
"385.85600","2.60915","19.53967","36.82541","0.02273","171.38683"
"385.95600","2.60915","19.57788","36.88403","0.02273","171.72195"
"386.05600","2.60915","19.61319","36.88403","0.02273","172.03168"
"386.15600","2.60915","19.61889","36.88403","0.02273","172.08168"
"386.25600","2.60915","19.60208","36.88403","0.02273","171.93419"
"386.35600","2.60915","19.60594","36.88403","0.02273","171.96806"
"386.45600","2.60915","19.62138","36.88403","0.02273","172.10355"
"386.55600","2.60915","19.62349","36.93499","0.02273","172.12199"
"386.65600","2.60915","19.61547","36.93499","0.02273","172.05171"
"386.75600","2.60915","19.58691","36.93499","0.02273","171.80116"
"386.85600","2.60915","19.57767","36.93499","0.02273","171.72015"
"386.95600","2.60915","19.56155","36.93499","0.02273","171.57875"
"387.05600","2.60915","19.56049","36.93499","0.02273","171.56946"
"387.15600","2.60915","19.61159","36.98149","0.02273","172.01764"
"387.25600","2.60915","19.66004","36.98149","0.02273","172.44257"
"387.35600","2.60915","19.68509","36.98149","0.02273","172.66232"
"387.45600","2.60915","19.62897","36.98149","0.02273","172.17009"
"387.55600","2.60915","19.56062","36.98149","0.02273","171.57060"
"387.65600","2.60915","19.54326","36.98149","0.02273","171.41829"
"387.75600","2.60915","19.58831","37.04351","0.02273","171.81345"
"387.85600","2.60915","19.62957","37.04351","0.02273","172.17531"
"387.95600","2.60915","19.65580","37.04351","0.02273","172.40540"
"388.05600","2.60915","19.67151","37.04351","0.02273","172.54318"
"388.15600","2.60914","19.68215","37.04351","0.02273","172.63651"
"388.25600","2.60914","19.67673","37.04351","0.02273","172.58904"
"388.35600","2.60914","19.65631","37.08442","0.02273","172.40993"
"388.45600","2.60915","19.64492","37.08442","0.02273","172.30998"
"388.55600","2.60915","19.65867","37.08442","0.02273","172.43059"
"388.65600","2.60915","19.65480","37.08442","0.02273","172.39662"
"388.75600","2.60915","19.61456","37.08442","0.02273","172.04369"
"388.85600","2.60915","19.58503","37.12296","0.02273","171.78471"
"388.95600","2.60915","19.62502","37.12296","0.02273","172.13539"
"389.05600","2.60914","19.69201","37.12296","0.02273","172.72305"
"389.15600","2.60914","19.71995","37.12296","0.02273","172.96812"
"389.25600","2.60914","19.69807","37.12296","0.02273","172.77618"
"389.35600","2.60914","19.65754","37.12296","0.02273","172.42068"
"389.45600","2.60914","19.63244","37.18431","0.02273","172.20052"
"389.55600","2.60915","19.60652","37.18431","0.02273","171.97321"
"389.65600","2.60914","19.61406","37.18431","0.02273","172.03929"
"389.75600","2.60914","19.65776","37.18431","0.02273","172.42259"
"389.85600","2.60914","19.71122","37.18431","0.02273","172.89149"
"389.95600","2.60914","19.72823","37.18431","0.02273","173.04071"
"390.05600","2.60914","19.70078","37.22530","0.02273","172.79999"
"390.15600","2.60914","19.66124","37.22530","0.02273","172.45316"
"390.25600","2.60914","19.65421","37.22530","0.02273","172.39148"
"390.35600","2.60914","19.67481","37.22530","0.02273","172.57216"
"390.45600","2.60914","19.66811","37.22530","0.02273","172.51335"
"390.55600","2.60914","19.65035","37.22530","0.02273","172.35760"
"390.65600","2.60914","19.64259","37.27107","0.02273","172.28955"
"390.75600","2.60914","19.66103","37.27107","0.02273","172.45132"
"390.85600","2.60914","19.67294","37.27107","0.02273","172.55579"
"390.95600","2.60913","19.68345","37.27107","0.02273","172.64798"
"391.05600","2.60913","19.71246","37.27107","0.02273","172.90240"
"391.15600","2.60913","19.73296","37.27107","0.02273","173.08223"
"391.25600","2.60913","19.70800","37.31184","0.02273","172.86324"
"391.35600","2.60913","19.65400","37.31184","0.02273","172.38962"
"391.45600","2.60913","19.61130","37.31184","0.02273","172.01509"
"391.55600","2.60913","19.62139","37.31184","0.02273","172.10361"
"391.65600","2.60913","19.67580","37.31184","0.02273","172.58081"
"391.75600","2.60913","19.73057","37.37445","0.02273","173.06125"
"391.85600","2.60913","19.75808","37.37445","0.02273","173.30255"
"391.95600","2.60913","19.76144","37.37445","0.02273","173.33202"
"392.05600","2.60913","19.74152","37.37445","0.02273","173.15732"
"392.15600","2.60912","19.68688","37.37445","0.02273","172.67805"
"392.25600","2.60913","19.64996","37.37445","0.02273","172.35420"
"392.35600","2.60913","19.66484","37.41960","0.02273","172.48474"
"392.45600","2.60913","19.70759","37.41960","0.02273","172.85971"
"392.55600","2.60912","19.71580","37.41960","0.02273","172.93170"
"392.65600","2.60912","19.70202","37.41960","0.02273","172.81081"
"392.75600","2.60912","19.70010","37.41960","0.02273","172.79398"
"392.85600","2.60912","19.73523","37.41960","0.02273","173.10211"
"392.95600","2.60912","19.77166","37.46329","0.02273","173.42168"
"393.05600","2.60912","19.76090","37.46329","0.02273","173.32727"
"393.15600","2.60912","19.72018","37.46329","0.02273","172.97014"
"393.25600","2.60912","19.68702","37.46329","0.02273","172.67921"
"393.35600","2.60912","19.66827","37.46329","0.02273","172.51476"
"393.45600","2.60912","19.65504","37.46329","0.02273","172.39874"
"393.55600","2.60912","19.68546","37.53493","0.02273","172.66553"
"393.65600","2.60911","19.75108","37.53493","0.02273","173.24110"
"393.75600","2.60911","19.80557","37.53493","0.02273","173.71910"
"393.85600","2.60911","19.78612","37.53493","0.02273","173.54849"
"393.95600","2.60911","19.72157","37.53493","0.02273","172.98233"
"394.05600","2.60911","19.69881","37.58618","0.02273","172.78264"
"394.15600","2.60911","19.71422","37.58618","0.02273","172.91785"
"394.25600","2.60911","19.73347","37.58618","0.02273","173.08672"
"394.35600","2.60911","19.73249","37.58618","0.02273","173.07811"
"394.45600","2.60911","19.72743","37.58618","0.02273","173.03369"
"394.55600","2.60910","19.74113","37.58618","0.02273","173.15390"
"394.65600","2.60910","19.76147","37.63726","0.02273","173.33231"
"394.75600","2.60910","19.76412","37.63726","0.02273","173.35548"
"394.85600","2.60910","19.76936","37.63726","0.02273","173.40149"
"394.95600","2.60910","19.79229","37.63726","0.02273","173.60262"
"395.05600","2.60910","19.77877","37.63726","0.02273","173.48405"
"395.15600","2.60910","19.71920","37.63726","0.02273","172.96153"
"395.25600","2.60910","19.68205","37.71054","0.02273","172.63565"
"395.35600","2.60909","19.70416","37.71054","0.02273","172.82961"
"395.45600","2.60909","19.77122","37.71054","0.02273","173.41783"
"395.55600","2.60909","19.80885","37.71054","0.02273","173.74786"
"395.65600","2.60909","19.81432","37.71054","0.02273","173.79587"
"395.75600","2.60908","19.80390","37.71054","0.02273","173.70442"
"395.85600","2.60908","19.77987","37.75382","0.02273","173.49364"
"395.95600","2.60908","19.74561","37.75382","0.02273","173.19312"
"396.05600","2.60909","19.71975","37.75382","0.02273","172.96635"
"396.15600","2.60908","19.74189","37.75382","0.02273","173.16054"
"396.25600","2.60908","19.79712","37.75382","0.02273","173.64496"
"396.35600","2.60908","19.81178","37.75382","0.02273","173.77359"
"396.45600","2.60907","19.79331","37.80181","0.02273","173.61159"
"396.55600","2.60907","19.77068","37.80181","0.02273","173.41301"
"396.65600","2.60907","19.78631","37.80181","0.02273","173.55014"
"396.75600","2.60907","19.81004","37.80181","0.02273","173.75830"
"396.85600","2.60907","19.79825","37.80181","0.02273","173.65486"
"396.95600","2.60907","19.77584","37.84684","0.02273","173.45833"
"397.05600","2.60907","19.75512","37.84684","0.02273","173.27658"
"397.15600","2.60907","19.74072","37.84684","0.02273","173.15030"
"397.25600","2.60907","19.74473","37.84684","0.02273","173.18547"
"397.35600","2.60906","19.76326","37.84684","0.02273","173.34798"
"397.45600","2.60906","19.83450","37.84684","0.02273","173.97284"
"397.55600","2.60905","19.87743","37.92607","0.02273","174.34937"
"397.65600","2.60905","19.84763","37.92607","0.02273","174.08801"
"397.75600","2.60905","19.76541","37.92607","0.02273","173.36684"
"397.85600","2.60906","19.72599","37.92607","0.02273","173.02110"
"397.95600","2.60905","19.75883","37.92607","0.02273","173.30911"
"398.05600","2.60905","19.79349","37.92607","0.02273","173.61314"
"398.15600","2.60905","19.80521","37.98667","0.02273","173.71593"
"398.25600","2.60905","19.80449","37.98667","0.02273","173.70956"
"398.35600","2.60904","19.80915","37.98667","0.02273","173.75046"
"398.45600","2.60904","19.81796","37.98667","0.02273","173.82780"
"398.55600","2.60904","19.81166","37.98667","0.02273","173.77252"
"398.65600","2.60904","19.81058","37.98667","0.02273","173.76305"
"398.75600","2.60904","19.82369","38.04443","0.02273","173.87804"
"398.85600","2.60904","19.81144","38.04443","0.02273","173.77060"
"398.95600","2.60903","19.76223","38.04443","0.02273","173.33894"
"399.05600","2.60903","19.74818","38.04443","0.02273","173.21574"
"399.15600","2.60903","19.80182","38.04443","0.02273","173.68620"
"399.25600","2.60903","19.87558","38.12639","0.02273","174.33316"
"399.35600","2.60902","19.89077","38.12639","0.02273","174.46635"
"399.45600","2.60902","19.85325","38.12639","0.02273","174.13733"
"399.55600","2.60902","19.80423","38.12639","0.02273","173.70734"
"399.65600","2.60902","19.78956","38.12639","0.02273","173.57863"
"399.75600","2.60902","19.78020","38.12639","0.02273","173.49654"
"399.85600","2.60902","19.79254","38.18171","0.02273","173.60481"
"399.95600","2.60902","19.82587","38.18171","0.02273","173.89713"
"400.05600","2.60901","19.86224","38.18171","0.02273","174.21613"
"400.15600","2.60901","19.85588","38.18171","0.02273","174.16039"
"400.25600","2.60900","19.83431","38.18171","0.02273","173.97115"
"400.35600","2.60900","19.85523","38.18171","0.02273","174.15463"
"400.45600","2.60900","19.89290","38.23486","0.02273","174.48508"
"400.55600","2.60900","19.89696","38.23486","0.02273","174.52065"
"400.65600","2.60899","19.84910","38.23486","0.02273","174.10089"
"400.75600","2.60899","19.79700","38.23486","0.02273","173.64394"
"400.85600","2.60899","19.80255","38.23486","0.02273","173.69261"
"400.95600","2.60899","19.83828","38.23486","0.02273","174.00597"
"401.05600","2.60898","19.87897","38.31353","0.02273","174.36292"
"401.15600","2.60898","19.91456","38.31353","0.02273","174.67503"
"401.25600","2.60897","19.92360","38.31353","0.02273","174.75436"
"401.35600","2.60897","19.90193","38.31353","0.02273","174.56430"
"401.45600","2.60897","19.83916","38.31353","0.02273","174.01372"
"401.55600","2.60897","19.79142","38.37195","0.02273","173.59497"
"401.65600","2.60897","19.81309","38.37195","0.02273","173.78503"
"401.75600","2.60897","19.87994","38.37195","0.02273","174.37138"
"401.85600","2.60896","19.89846","38.37195","0.02273","174.53383"
"401.95600","2.60896","19.87437","38.37195","0.02273","174.32259"
"402.05600","2.60896","19.87768","38.37195","0.02273","174.35156"
"402.15600","2.60895","19.90592","38.43120","0.02273","174.59929"
"402.25600","2.60895","19.93006","38.43120","0.02273","174.81102"
"402.35600","2.60894","19.91374","38.43120","0.02273","174.66791"
"402.45600","2.60894","19.88527","38.43120","0.02273","174.41815"
"402.55600","2.60894","19.88120","38.43120","0.02273","174.38249"
"402.65600","2.60894","19.87543","38.43120","0.02273","174.33183"
"402.75600","2.60893","19.84080","38.49157","0.02273","174.02808"
"402.85600","2.60893","19.87500","38.49157","0.02273","174.32805"
"402.95600","2.60892","19.95603","38.49157","0.02273","175.03879"
"403.05600","2.60892","20.01291","38.49157","0.02273","175.53769"
"403.15600","2.60891","19.96261","38.49157","0.02273","175.09650"
"403.25600","2.60891","19.88186","38.49157","0.02273","174.38821"
"403.35600","2.60891","19.85287","38.57874","0.02273","174.13400"
"403.45600","2.60891","19.88306","38.57874","0.02273","174.39880"
"403.55600","2.60890","19.90814","38.57874","0.02273","174.61873"
"403.65600","2.60890","19.89293","38.57874","0.02273","174.48538"
"403.75600","2.60889","19.89720","38.57874","0.02273","174.52277"
"403.85600","2.60889","19.91799","38.57874","0.02273","174.70511"
"403.95600","2.60888","19.94397","38.63847","0.02273","174.93301"
"404.05600","2.60888","19.95807","38.63847","0.02273","175.05669"
"404.15600","2.60887","19.96212","38.63847","0.02273","175.09225"
"404.25600","2.60887","19.95261","38.63847","0.02273","175.00877"
"404.35600","2.60886","19.89247","38.63847","0.02273","174.48132"
"404.45600","2.60886","19.83305","38.69458","0.02273","173.96014"
"404.55600","2.60885","19.85173","38.69458","0.02273","174.12398"
"404.65600","2.60885","19.93567","38.69458","0.02273","174.86020"
"404.75600","2.60884","19.99462","38.69458","0.02273","175.37726"
"404.85600","2.60883","19.98322","38.69458","0.02273","175.27730"
"404.95600","2.60882","19.96119","38.69458","0.02273","175.08401"
"405.05600","2.60881","19.96560","38.77879","0.02273","175.12276"
"405.15600","2.60879","19.95023","38.77879","0.02273","174.98795"
"405.25600","2.60878","19.92644","38.77879","0.02273","174.77928"
"405.35600","2.60877","19.92435","38.77879","0.02273","174.76088"
"405.45600","2.60875","19.95218","38.77879","0.02273","175.00502"
"405.55600","2.60873","19.94870","38.77879","0.02273","174.97452"
"405.65600","2.60871","19.92249","38.84169","0.02273","174.74457"
"405.75600","2.60869","19.94489","38.84169","0.02273","174.94113"
"405.85600","2.60866","20.01045","38.84169","0.02273","175.51610"
"405.95600","2.60864","20.05510","38.84169","0.02273","175.90779"
"406.05600","2.60861","20.02328","38.84169","0.02273","175.62871"
"406.15600","2.60857","19.97159","38.84169","0.02273","175.17528"
"406.25600","2.60853","19.95369","38.90316","0.02273","175.01831"
"406.35600","2.60848","19.94628","38.90316","0.02272","174.95325"
"406.45600","2.60843","19.93735","38.90316","0.02272","174.87494"
"406.55600","2.60836","19.96250","38.90316","0.02272","175.09552"
"406.65600","2.60827","20.04126","38.90316","0.02272","175.78638"
"406.75600","2.60816","20.09893","38.90316","0.02272","176.29221"
"406.85600","2.60803","20.05910","39.00352","0.02272","175.94281"
"406.95600","2.60785","19.98222","39.00352","0.02272","175.26849"
"407.05600","2.60764","19.94497","39.00352","0.02272","174.94180"
"407.15600","2.60737","19.95905","39.00352","0.02271","175.06529"
"407.25600","2.60695","19.95331","39.00352","0.02271","175.01498"
"407.35600","2.60630","19.93915","39.07458","0.02270","174.89073"
"407.45600","2.60534","19.99361","39.07458","0.02269","175.36844"
"407.55600","2.60412","20.03606","39.07458","0.02268","175.74074"
"407.65600","2.60284","20.02153","39.07458","0.02267","175.61328"
"407.75600","2.60167","19.98024","39.07458","0.02266","175.25113"
"407.85600","2.60056","19.92578","39.07458","0.02265","174.77344"
"407.95600","2.59941","19.86123","39.14736","0.02263","174.20731"
"408.05600","2.59799","19.78959","39.14736","0.02262","173.57896"
"408.15600","2.59646","19.75807","39.14736","0.02261","173.30246"
"408.25600","2.59512","19.74882","39.14736","0.02259","173.22130"
"408.35600","2.59402","19.79638","39.14736","0.02258","173.63849"
"408.45600","2.59308","19.84219","39.14736","0.02257","174.04025"
"408.55600","2.59222","19.87000","39.22054","0.02256","174.28424"
"408.65600","2.59129","19.86822","39.22054","0.02255","174.26860"
"408.75600","2.59016","19.80062","39.22054","0.02254","173.67563"
"408.85600","2.58894","19.70611","39.22054","0.02253","172.84671"
"408.95600","2.58781","19.65225","39.22054","0.02252","172.37430"
"409.05600","2.58695","19.67417","39.32786","0.02251","172.56653"
"409.15600","2.58635","19.72092","39.32786","0.02250","172.97664"
"409.25600","2.58594","19.70168","39.32786","0.02250","172.80783"
"409.35600","2.58562","19.67335","39.32786","0.02250","172.55937"
"409.45600","2.58535","19.70037","39.32786","0.02249","172.79639"
"409.55600","2.58509","19.77814","39.32786","0.02249","173.47847"
"409.65600","2.58482","19.76533","39.39881","0.02249","173.36612"
"409.75600","2.58452","19.66252","39.39881","0.02249","172.46436"
"409.85600","2.58419","19.65151","39.39881","0.02248","172.36777"
"409.95600","2.58377","19.71183","39.39881","0.02248","172.89690"
"410.05600","2.58317","19.68769","39.39881","0.02247","172.68509"
"410.15600","2.58231","19.59768","39.39881","0.02246","171.89563"
"410.25600","2.58110","19.59372","39.47006","0.02245","171.86093"
"410.35600","2.57973","19.64928","39.47006","0.02244","172.34827"
"410.45600","2.57850","19.69367","39.47006","0.02243","172.73756"
"410.55600","2.57743","19.70786","39.47006","0.02242","172.86208"
"410.65600","2.57645","19.67366","39.47006","0.02241","172.56209"
"410.75600","2.57544","19.62285","39.47006","0.02240","172.11642"
"410.85600","2.57428","19.56642","39.57153","0.02238","171.62143"
"410.95600","2.57285","19.51966","39.57153","0.02237","171.21127"
"411.05600","2.57142","19.47294","39.57153","0.02236","170.80153"
"411.15600","2.57024","19.45336","39.57153","0.02234","170.62973"
"411.25600","2.56923","19.45621","39.57153","0.02233","170.65475"
"411.35600","2.56829","19.48582","39.57153","0.02232","170.91452"
"411.45600","2.56732","19.52317","39.64251","0.02231","171.24210"
"411.55600","2.56623","19.55741","39.64251","0.02230","171.54237"
"411.65600","2.56503","19.51401","39.64251","0.02229","171.16174"
"411.75600","2.56396","19.40144","39.64251","0.02228","170.17433"
"411.85600","2.56319","19.34534","39.64251","0.02227","169.68225"
"411.95600","2.56269","19.40389","39.71272","0.02227","170.19588"
"412.05600","2.56233","19.45768","39.71272","0.02226","170.66768"
"412.15600","2.56205","19.41942","39.71272","0.02226","170.33208"
"412.25600","2.56179","19.39539","39.71272","0.02226","170.12126"
"412.35600","2.56156","19.46467","39.71272","0.02226","170.72894"
"412.45600","2.56132","19.52750","39.71272","0.02225","171.28003"
"412.55600","2.56109","19.46103","39.81791","0.02225","170.69701"
"412.65600","2.56087","19.36676","39.81791","0.02225","169.87018"
"412.75600","2.56063","19.38175","39.81791","0.02225","170.00165"
"412.85600","2.56039","19.46144","39.81791","0.02225","170.70061"
"412.95600","2.56016","19.44530","39.81791","0.02224","170.55904"
"413.05600","2.55992","19.36283","39.81791","0.02224","169.83569"
"413.15600","2.55965","19.38693","39.89106","0.02224","170.04710"
"413.25600","2.55934","19.48905","39.89106","0.02224","170.94281"
"413.35600","2.55898","19.51419","39.89106","0.02223","171.16335"
"413.45600","2.55857","19.42817","39.89106","0.02223","170.40881"
"413.55600","2.55811","19.34004","39.89106","0.02222","169.63583"
"413.65600","2.55761","19.36291","39.89106","0.02222","169.83644"
"413.75600","2.55709","19.42342","39.97018","0.02221","170.36716"
"413.85600","2.55658","19.41785","39.97018","0.02221","170.31830"
"413.95600","2.55610","19.36674","39.97018","0.02220","169.87001"
"414.05600","2.55565","19.33742","39.97018","0.02220","169.61287"
"414.15600","2.55526","19.35294","39.97018","0.02219","169.74899"
"414.25600","2.55493","19.40660","39.97018","0.02219","170.21960"
"414.35600","2.55468","19.44620","40.04690","0.02219","170.56694"
"414.45600","2.55447","19.45621","40.04690","0.02219","170.65474"
"414.55600","2.55432","19.41428","40.04690","0.02219","170.28700"
"414.65600","2.55421","19.36655","40.04690","0.02218","169.86835"
"414.75600","2.55412","19.33035","40.04690","0.02218","169.55078"
"414.85600","2.55405","19.31569","40.15876","0.02218","169.42221"
"414.95600","2.55400","19.33858","40.15876","0.02218","169.62299"
"415.05600","2.55394","19.39659","40.15876","0.02218","170.13181"
"415.15600","2.55390","19.43839","40.15876","0.02218","170.49844"
"415.25600","2.55385","19.47403","40.15876","0.02218","170.81107"
"415.35600","2.55382","19.47426","40.15876","0.02218","170.81311"
"415.45600","2.55380","19.44282","40.23136","0.02218","170.53732"
"415.55600","2.55378","19.40302","40.23136","0.02218","170.18823"
"415.65600","2.55376","19.37125","40.23136","0.02218","169.90953"
"415.75600","2.55375","19.35287","40.23136","0.02218","169.74840"
"415.85600","2.55374","19.35543","40.23136","0.02218","169.77084"
"415.95600","2.55373","19.38023","40.23136","0.02218","169.98831"
"416.05600","2.55371","19.42963","40.30476","0.02218","170.42160"
"416.15600","2.55370","19.45969","40.30476","0.02218","170.68529"
"416.25600","2.55370","19.48027","40.30476","0.02218","170.86584"
"416.35600","2.55369","19.48487","40.30476","0.02218","170.90613"
"416.45600","2.55369","19.47557","40.30476","0.02218","170.82458"
"416.55600","2.55369","19.45662","40.41782","0.02218","170.65836"
"416.65600","2.55368","19.44574","40.41782","0.02218","170.56294"
"416.75600","2.55368","19.42522","40.41782","0.02218","170.38297"
"416.85600","2.55368","19.42529","40.41782","0.02218","170.38356"
"416.95600","2.55367","19.43799","40.41782","0.02218","170.49496"
"417.05600","2.55367","19.45595","40.41782","0.02218","170.65248"
"417.15600","2.55367","19.46134","40.49545","0.02218","170.69977"
"417.25600","2.55367","19.47710","40.49545","0.02218","170.83800"
"417.35600","2.55367","19.48352","40.49545","0.02218","170.89433"
"417.45600","2.55367","19.49997","40.49545","0.02218","171.03857"
"417.55600","2.55367","19.51127","40.49545","0.02218","171.13771"
"417.65600","2.55367","19.51143","40.49545","0.02218","171.13916"
"417.75600","2.55366","19.51531","40.57507","0.02218","171.17316"
"417.85600","2.55367","19.50515","40.57507","0.02218","171.08400"
"417.95600","2.55366","19.50265","40.57507","0.02218","171.06213"
"418.05600","2.55366","19.48534","40.57507","0.02218","170.91026"
"418.15600","2.55366","19.46119","40.57507","0.02218","170.69847"
"418.25600","2.55366","19.45959","40.57507","0.02218","170.68443"
"418.35600","2.55367","19.46055","40.69801","0.02218","170.69283"
"418.45600","2.55366","19.49009","40.69801","0.02218","170.95190"
"418.55600","2.55366","19.52198","40.69801","0.02218","171.23167"
"418.65600","2.55366","19.55843","40.69801","0.02218","171.55135"
"418.75600","2.55366","19.57340","40.69801","0.02218","171.68263"
"418.85600","2.55366","19.56862","40.69801","0.02218","171.64078"
"418.95600","2.55366","19.54306","40.77797","0.02218","171.41652"
"419.05600","2.55366","19.50188","40.77797","0.02218","171.05533"
"419.15600","2.55366","19.46027","40.77797","0.02218","170.69037"
"419.25600","2.55367","19.43743","40.77797","0.02218","170.49005"
"419.35600","2.55367","19.45644","40.77797","0.02218","170.65680"
"419.45600","2.55367","19.48679","40.85698","0.02218","170.92299"
"419.55600","2.55367","19.53845","40.85698","0.02218","171.37613"
"419.65600","2.55367","19.58558","40.85698","0.02218","171.78951"
"419.75600","2.55367","19.60509","40.85698","0.02218","171.96062"
"419.85600","2.55366","19.58265","40.85698","0.02218","171.76382"
"419.95600","2.55367","19.54062","40.85698","0.02218","171.39511"
"420.05600","2.55367","19.50417","40.93393","0.02218","171.07541"
"420.15600","2.55367","19.46065","40.93393","0.02218","170.69371"
"420.25600","2.55367","19.45365","40.93393","0.02218","170.63229"
"420.35600","2.55367","19.48349","40.93393","0.02218","170.89403"
"420.45600","2.55367","19.53104","40.93393","0.02218","171.31110"
"420.55600","2.55367","19.59140","40.93393","0.02218","171.84055"
"420.65600","2.55367","19.63381","41.05128","0.02218","172.21252"
"420.75600","2.55367","19.64525","41.05128","0.02218","172.31290"
"420.85600","2.55367","19.61839","41.05128","0.02218","172.07726"
"420.95600","2.55367","19.57229","41.05128","0.02218","171.67291"
"421.05600","2.55367","19.51956","41.05128","0.02218","171.21042"
"421.15600","2.55367","19.49590","41.05128","0.02218","171.00287"
"421.25600","2.55367","19.50376","41.13504","0.02218","171.07185"
"421.35600","2.55367","19.53569","41.13504","0.02218","171.35191"
"421.45600","2.55367","19.59231","41.13504","0.02218","171.84854"
"421.55600","2.55367","19.64935","41.13504","0.02218","172.34880"
"421.65600","2.55366","19.68927","41.13504","0.02218","172.69902"
"421.75600","2.55366","19.69574","41.13504","0.02218","172.75577"
"421.85600","2.55366","19.65740","41.21589","0.02218","172.41945"
"421.95600","2.55366","19.59983","41.21589","0.02218","171.91452"
"422.05600","2.55367","19.56271","41.21589","0.02218","171.58890"
"422.15600","2.55367","19.53716","41.21589","0.02218","171.36482"
"422.25600","2.55367","19.53091","41.21589","0.02218","171.30997"
"422.35600","2.55366","19.55561","41.34212","0.02218","171.52660"
"422.45600","2.55366","19.62218","41.34212","0.02218","172.11052"
"422.55600","2.55366","19.67316","41.34212","0.02218","172.55768"
"422.65600","2.55366","19.71191","41.34212","0.02218","172.89754"
"422.75600","2.55366","19.71285","41.34212","0.02218","172.90584"
"422.85600","2.55366","19.67970","41.34212","0.02218","172.61507"
"422.95600","2.55366","19.64036","41.43104","0.02218","172.26997"
"423.05600","2.55366","19.59953","41.43104","0.02218","171.91187"
"423.15600","2.55366","19.55870","41.43104","0.02218","171.55376"
"423.25600","2.55366","19.55352","41.43104","0.02218","171.50830"
"423.35600","2.55366","19.57219","41.43104","0.02218","171.67203"
"423.45600","2.55365","19.61933","41.43104","0.02218","172.08553"
"423.55600","2.55365","19.67113","41.51806","0.02218","172.53987"
"423.65600","2.55365","19.70004","41.51806","0.02218","172.79346"
"423.75600","2.55365","19.70316","41.51806","0.02218","172.82079"
"423.85600","2.55365","19.69095","41.51806","0.02218","172.71375"
"423.95600","2.55365","19.65298","41.51806","0.02218","172.38065"
"424.05600","2.55365","19.61417","41.51806","0.02218","172.04028"
"424.15600","2.55365","19.58689","41.64663","0.02218","171.80095"
"424.25600","2.55365","19.59495","41.64663","0.02218","171.87167"
"424.35600","2.55365","19.61547","41.64663","0.02218","172.05171"
"424.45600","2.55365","19.65199","41.64663","0.02218","172.37198"
"424.55600","2.55364","19.68958","41.64663","0.02218","172.70168"
"424.65600","2.55364","19.70416","41.73228","0.02218","172.82961"
"424.75600","2.55364","19.69161","41.73228","0.02218","172.71954"
"424.85600","2.55365","19.66404","41.73228","0.02218","172.47766"
"424.95600","2.55365","19.63600","41.73228","0.02218","172.23175"
"425.05600","2.55365","19.59775","41.73228","0.02218","171.89627"
"425.15600","2.55364","19.58227","41.73228","0.02218","171.76050"
"425.25600","2.55364","19.60739","41.81444","0.02218","171.98079"
"425.35600","2.55364","19.64763","41.81444","0.02218","172.33374"
"425.45600","2.55364","19.69474","41.81444","0.02218","172.74696"
"425.55600","2.55363","19.72747","41.81444","0.02218","173.03409"
"425.65600","2.55363","19.73273","41.81444","0.02218","173.08023"
"425.75600","2.55364","19.71155","41.81444","0.02218","172.89438"
"425.85600","2.55363","19.68182","41.89974","0.02218","172.63362"
"425.95600","2.55363","19.64393","41.89974","0.02218","172.30128"
"426.05600","2.55363","19.62503","41.89974","0.02218","172.13556"
"426.15600","2.55363","19.62354","41.89974","0.02218","172.12248"
"426.25600","2.55362","19.66083","41.89974","0.02218","172.44949"
"426.35600","2.55362","19.70009","41.89974","0.02218","172.79387"
"426.45600","2.55362","19.72958","42.01827","0.02218","173.05260"
"426.55600","2.55362","19.75420","42.01827","0.02218","173.26849"
"426.65600","2.55362","19.74488","42.01827","0.02218","173.18672"
"426.75600","2.55362","19.73240","42.01827","0.02218","173.07730"
"426.85600","2.55362","19.70424","42.01827","0.02218","172.83032"
"426.95600","2.55361","19.68550","42.09621","0.02218","172.66588"
"427.05600","2.55361","19.67648","42.09621","0.02218","172.58684"
"427.15600","2.55360","19.69201","42.09621","0.02218","172.72298"
"427.25600","2.55360","19.71750","42.09621","0.02218","172.94658"
"427.35600","2.55360","19.75224","42.09621","0.02218","173.25133"
"427.45600","2.55359","19.77263","42.09621","0.02218","173.43018"
"427.55600","2.55359","19.77869","42.17501","0.02218","173.48334"
"427.65600","2.55359","19.78156","42.17501","0.02218","173.50853"
"427.75600","2.55359","19.75918","42.17501","0.02218","173.31216"
"427.85600","2.55359","19.74071","42.17501","0.02218","173.15018"
"427.95600","2.55358","19.72371","42.17501","0.02218","173.00102"
"428.05600","2.55358","19.71885","42.17501","0.02218","172.95844"
"428.15600","2.55357","19.73625","42.30021","0.02218","173.11105"
"428.25600","2.55357","19.75067","42.30021","0.02218","173.23752"
"428.35600","2.55356","19.77206","42.30021","0.02218","173.42520"
"428.45600","2.55356","19.78134","42.30021","0.02218","173.50659"
"428.55600","2.55356","19.78936","42.30021","0.02218","173.57687"
"428.65600","2.55356","19.79046","42.30021","0.02218","173.58653"
"428.75600","2.55355","19.78295","42.39188","0.02218","173.52066"
"428.85600","2.55354","19.76955","42.39188","0.02218","173.40311"
"428.95600","2.55354","19.76554","42.39188","0.02218","173.36794"
"429.05600","2.55353","19.75547","42.39188","0.02218","173.27965"
"429.15600","2.55352","19.76052","42.39188","0.02218","173.32391"
"429.25600","2.55351","19.76295","42.39188","0.02218","173.34523"
"429.35600","2.55350","19.76334","42.48241","0.02218","173.34869"
"429.45600","2.55349","19.78361","42.48241","0.02218","173.52646"
"429.55600","2.55348","19.79767","42.48241","0.02218","173.64978"
"429.65600","2.55346","19.80989","42.48241","0.02218","173.75697"
"429.75600","2.55345","19.80814","42.48241","0.02218","173.74161"
