Repository: Mecanon/morphing_wing

File: experimental/sma_database/results from second training/flexinol_isobaric_trained_172MPa.csv (part 8 of 100)
Test : Start of hold value,"172.00000",MPa
Time,Extension,Load,Temperature: Chamber 3119-600 1 1,Tensile strain (Extension),Tensile stress
(s),(mm),(N),(C),(mm/mm),(MPa)
"429.85600","2.55342","19.79692","42.61619","0.02218","173.64320"
"429.95600","2.55339","19.78909","42.61619","0.02218","173.57452"
"430.05600","2.55334","19.77882","42.61619","0.02218","173.48445"
"430.15600","2.55329","19.77486","42.61619","0.02217","173.44974"
"430.25600","2.55323","19.77636","42.61619","0.02217","173.46284"
"430.35600","2.55316","19.78583","42.61619","0.02217","173.54591"
"430.45600","2.55308","19.80148","42.70488","0.02217","173.68318"
"430.55600","2.55299","19.82495","42.70488","0.02217","173.88907"
"430.65600","2.55289","19.82857","42.70488","0.02217","173.92084"
"430.75600","2.55278","19.82780","42.70488","0.02217","173.91409"
"430.85600","2.55265","19.81641","42.70488","0.02217","173.81418"
"430.95600","2.55248","19.80206","42.70488","0.02217","173.68829"
"431.05600","2.55228","19.78433","42.79246","0.02216","173.53282"
"431.15600","2.55204","19.76261","42.79246","0.02216","173.34225"
"431.25600","2.55176","19.74599","42.79246","0.02216","173.19649"
"431.35600","2.55142","19.75557","42.79246","0.02216","173.28052"
"431.45600","2.55101","19.76340","42.79246","0.02215","173.34923"
"431.55600","2.55052","19.78796","42.79246","0.02215","173.56465"
"431.65600","2.54991","19.80707","42.88245","0.02214","173.73221"
"431.75600","2.54917","19.83043","42.88245","0.02213","173.93718"
"431.85600","2.54834","19.83443","42.88245","0.02213","173.97223"
"431.95600","2.54749","19.81745","42.88245","0.02212","173.82329"
"432.05600","2.54669","19.76682","42.88245","0.02211","173.37924"
"432.15600","2.54598","19.70397","43.01609","0.02210","172.82796"
"432.25600","2.54537","19.66293","43.01609","0.02210","172.46794"
"432.35600","2.54481","19.65495","43.01609","0.02209","172.39801"
"432.45600","2.54425","19.67996","43.01609","0.02208","172.61737"
"432.55600","2.54367","19.72491","43.01609","0.02208","173.01155"
"432.65600","2.54301","19.77241","43.01609","0.02207","173.42825"
"432.75600","2.54224","19.78773","43.09667","0.02206","173.56259"
"432.85600","2.54131","19.74707","43.09667","0.02206","173.20601"
"432.95600","2.54027","19.68677","43.09667","0.02204","172.67706"
"433.05600","2.53931","19.65205","43.09667","0.02204","172.37253"
"433.15600","2.53854","19.67172","43.09667","0.02203","172.54506"
"433.25600","2.53794","19.69916","43.09667","0.02202","172.78572"
"433.35600","2.53742","19.64072","43.17487","0.02202","172.27312"
"433.45600","2.53692","19.56599","43.17487","0.02201","171.61766"
"433.55600","2.53639","19.60373","43.17487","0.02201","171.94865"
"433.65600","2.53574","19.70669","43.17487","0.02200","172.85176"
"433.75600","2.53488","19.72110","43.17487","0.02199","172.97818"
"433.85600","2.53369","19.63915","43.17487","0.02198","172.25940"
"433.95600","2.53224","19.57093","43.30852","0.02196","171.66103"
"434.05600","2.53076","19.54467","43.30852","0.02195","171.43071"
"434.15600","2.52943","19.53439","43.30852","0.02194","171.34050"
"434.25600","2.52818","19.54270","43.30852","0.02192","171.41339"
"434.35600","2.52683","19.54750","43.30852","0.02191","171.45551"
"434.45600","2.52513","19.54476","43.40361","0.02189","171.43147"
"434.55600","2.52323","19.52879","43.40361","0.02188","171.29141"
"434.65600","2.52154","19.48767","43.40361","0.02186","170.93068"
"434.75600","2.51998","19.42877","43.40361","0.02184","170.41412"
"434.85600","2.51836","19.37845","43.40361","0.02183","169.97273"
"434.95600","2.51659","19.36728","43.40361","0.02181","169.87477"
"435.05600","2.51511","19.38943","43.49619","0.02179","170.06906"
"435.15600","2.51417","19.34329","43.49619","0.02178","169.66431"
"435.25600","2.51354","19.26068","43.49619","0.02178","168.93977"
"435.35600","2.51303","19.29057","43.49619","0.02177","169.20192"
"435.45600","2.51252","19.38637","43.49619","0.02177","170.04214"
"435.55600","2.51194","19.38582","43.49619","0.02176","170.03735"
"435.65600","2.51124","19.32177","43.62738","0.02176","169.47552"
"435.75600","2.51035","19.32367","43.62738","0.02175","169.49219"
"435.85600","2.50936","19.36043","43.62738","0.02174","169.81470"
"435.95600","2.50840","19.35389","43.62738","0.02173","169.75732"
"436.05600","2.50758","19.32308","43.62738","0.02172","169.48709"
"436.15600","2.50694","19.27665","43.62738","0.02171","169.07979"
"436.25600","2.50648","19.23842","43.71782","0.02171","168.74449"
"436.35600","2.50615","19.23050","43.71782","0.02170","168.67497"
"436.45600","2.50590","19.24252","43.71782","0.02170","168.78044"
"436.55600","2.50572","19.25555","43.71782","0.02170","168.89474"
"436.65600","2.50557","19.25308","43.71782","0.02170","168.87311"
"436.75600","2.50547","19.23505","43.71782","0.02170","168.71497"
"436.85600","2.50540","19.22222","43.80858","0.02170","168.60236"
"436.95600","2.50535","19.20415","43.80858","0.02170","168.44392"
"437.05600","2.50531","19.19681","43.80858","0.02170","168.37953"
"437.15600","2.50529","19.21548","43.80858","0.02170","168.54324"
"437.25600","2.50526","19.24143","43.80858","0.02170","168.77089"
"437.35600","2.50524","19.27561","43.80858","0.02170","169.07072"
"437.45600","2.50522","19.30546","43.94199","0.02170","169.33247"
"437.55600","2.50521","19.33195","43.94199","0.02170","169.56483"
"437.65600","2.50520","19.33963","43.94199","0.02170","169.63219"
"437.75600","2.50519","19.31372","43.94199","0.02170","169.40497"
"437.85600","2.50519","19.30011","43.94199","0.02170","169.28561"
"437.95600","2.50518","19.28541","44.02758","0.02170","169.15663"
"438.05600","2.50518","19.28408","44.02758","0.02170","169.14494"
"438.15600","2.50518","19.30391","44.02758","0.02170","169.31889"
"438.25600","2.50518","19.33118","44.02758","0.02170","169.55814"
"438.35600","2.50518","19.36182","44.02758","0.02170","169.82686"
"438.45600","2.50518","19.39042","44.02758","0.02170","170.07773"
"438.55600","2.50518","19.38412","44.11255","0.02170","170.02249"
"438.65600","2.50518","19.36856","44.11255","0.02170","169.88602"
"438.75600","2.50518","19.34912","44.11255","0.02170","169.71545"
"438.85600","2.50519","19.33180","44.11255","0.02170","169.56357"
"438.95600","2.50519","19.32924","44.11255","0.02170","169.54112"
"439.05600","2.50519","19.33808","44.11255","0.02170","169.61865"
"439.15600","2.50519","19.35630","44.19903","0.02170","169.77844"
"439.25600","2.50519","19.38748","44.19903","0.02170","170.05193"
"439.35600","2.50519","19.41867","44.19903","0.02170","170.32552"
"439.45600","2.50519","19.43423","44.19903","0.02170","170.46194"
"439.55600","2.50520","19.41493","44.19903","0.02170","170.29266"
"439.65600","2.50520","19.38866","44.33392","0.02170","170.06226"
"439.75600","2.50520","19.37697","44.33392","0.02170","169.95973"
"439.85600","2.50521","19.36696","44.33392","0.02170","169.87198"
"439.95600","2.50521","19.37151","44.33392","0.02170","169.91180"
"440.05600","2.50521","19.39351","44.33392","0.02170","170.10480"
"440.15600","2.50521","19.42824","44.33392","0.02170","170.40942"
"440.25600","2.50521","19.45794","44.42912","0.02170","170.66992"
"440.35600","2.50521","19.47417","44.42912","0.02170","170.81227"
"440.45600","2.50521","19.47238","44.42912","0.02170","170.79657"
"440.55600","2.50522","19.45432","44.42912","0.02170","170.63820"
"440.65600","2.50522","19.43652","44.42912","0.02170","170.48207"
"440.75600","2.50522","19.42378","44.42912","0.02170","170.37033"
"440.85600","2.50523","19.42670","44.51844","0.02170","170.39595"
"440.95600","2.50523","19.44223","44.51844","0.02170","170.53218"
"441.05600","2.50523","19.46779","44.51844","0.02170","170.75635"
"441.15600","2.50523","19.49452","44.51844","0.02170","170.99083"
"441.25600","2.50523","19.51386","44.51844","0.02170","171.16043"
"441.35600","2.50523","19.51206","44.51844","0.02170","171.14465"
"441.45600","2.50523","19.49361","44.65761","0.02170","170.98279"
"441.55600","2.50524","19.46122","44.65761","0.02170","170.69872"
"441.65600","2.50524","19.44153","44.65761","0.02170","170.52597"
"441.75600","2.50524","19.43819","44.65761","0.02170","170.49672"
"441.85600","2.50524","19.44295","44.65761","0.02170","170.53847"
"441.95600","2.50525","19.46396","44.65761","0.02170","170.72276"
"442.05600","2.50525","19.48485","44.75176","0.02170","170.90596"
"442.15600","2.50525","19.50770","44.75176","0.02170","171.10643"
"442.25600","2.50525","19.51235","44.75176","0.02170","171.14717"
"442.35600","2.50525","19.50477","44.75176","0.02170","171.08073"
"442.45600","2.50525","19.47906","44.75176","0.02170","170.85524"
"442.55600","2.50526","19.44496","44.84297","0.02170","170.55609"
"442.65600","2.50526","19.44355","44.84297","0.02170","170.54375"
"442.75600","2.50526","19.44801","44.84297","0.02170","170.58286"
"442.85600","2.50526","19.46874","44.84297","0.02170","170.76465"
"442.95600","2.50526","19.48955","44.84297","0.02170","170.94724"
"443.05600","2.50526","19.51337","44.84297","0.02170","171.15610"
"443.15600","2.50526","19.53617","44.97396","0.02170","171.35614"
"443.25600","2.50526","19.53148","44.97396","0.02170","171.31502"
"443.35600","2.50527","19.51518","44.97396","0.02170","171.17204"
"443.45600","2.50527","19.49884","44.97396","0.02170","171.02867"
"443.55600","2.50527","19.48465","44.97396","0.02170","170.90419"
"443.65600","2.50528","19.48770","44.97396","0.02170","170.93094"
"443.75600","2.50528","19.50445","45.06339","0.02170","171.07788"
"443.85600","2.50528","19.51326","45.06339","0.02170","171.15518"
"443.95600","2.50528","19.53732","45.06339","0.02170","171.36617"
"444.05600","2.50528","19.55433","45.06339","0.02170","171.51544"
"444.15600","2.50528","19.55633","45.06339","0.02170","171.53293"
"444.25600","2.50528","19.53455","45.06339","0.02170","171.34189"
"444.35600","2.50528","19.52522","45.15210","0.02170","171.26012"
"444.45600","2.50529","19.51113","45.15210","0.02170","171.13649"
"444.55600","2.50529","19.51128","45.15210","0.02170","171.13783"
"444.65600","2.50529","19.51744","45.15210","0.02170","171.19182"
"444.75600","2.50529","19.53907","45.15210","0.02170","171.38152"
"444.85600","2.50529","19.57000","45.15210","0.02170","171.65285"
"444.95600","2.50529","19.59015","45.24168","0.02170","171.82954"
"445.05600","2.50529","19.59715","45.24168","0.02170","171.89099"
"445.15600","2.50529","19.59169","45.24168","0.02170","171.84306"
"445.25600","2.50529","19.57032","45.24168","0.02170","171.65564"
"445.35600","2.50530","19.54669","45.24168","0.02170","171.44841"
"445.45600","2.50530","19.54145","45.24168","0.02170","171.40240"
"445.55600","2.50530","19.53700","45.37555","0.02170","171.36337"
"445.65600","2.50530","19.55550","45.37555","0.02170","171.52568"
"445.75600","2.50530","19.58727","45.37555","0.02170","171.80437"
"445.85600","2.50530","19.61016","45.37555","0.02170","172.00505"
"445.95600","2.50530","19.61911","45.37555","0.02170","172.08359"
"446.05600","2.50530","19.61308","45.46964","0.02170","172.03070"
"446.15600","2.50530","19.59550","45.46964","0.02170","171.87651"
"446.25600","2.50530","19.57578","45.46964","0.02170","171.70351"
"446.35600","2.50530","19.56634","45.46964","0.02170","171.62076"
"446.45600","2.50531","19.56552","45.46964","0.02170","171.61353"
"446.55600","2.50531","19.57966","45.46964","0.02170","171.73756"
"446.65600","2.50531","19.59660","45.56079","0.02170","171.88615"
"446.75600","2.50531","19.61507","45.56079","0.02170","172.04820"
"446.85600","2.50530","19.63057","45.56079","0.02170","172.18414"
"446.95600","2.50530","19.63363","45.56079","0.02170","172.21092"
"447.05600","2.50531","19.62024","45.56079","0.02170","172.09352"
"447.15600","2.50531","19.59861","45.56079","0.02170","171.90379"
"447.25600","2.50531","19.58782","45.68980","0.02170","171.80914"
"447.35600","2.50531","19.57643","45.68980","0.02170","171.70924"
"447.45600","2.50531","19.58869","45.68980","0.02170","171.81676"
"447.55600","2.50531","19.59863","45.68980","0.02170","171.90401"
"447.65600","2.50531","19.63069","45.68980","0.02170","172.18513"
"447.75600","2.50530","19.66302","45.68980","0.02170","172.46872"
"447.85600","2.50531","19.67202","45.77647","0.02170","172.54770"
"447.95600","2.50531","19.66035","45.77647","0.02170","172.44531"
"448.05600","2.50531","19.63899","45.77647","0.02170","172.25800"
"448.15600","2.50531","19.63366","45.77647","0.02170","172.21118"
"448.25600","2.50531","19.61628","45.77647","0.02170","172.05879"
"448.35600","2.50531","19.62161","45.86341","0.02170","172.10550"
"448.45600","2.50531","19.63079","45.86341","0.02170","172.18607"
"448.55600","2.50531","19.64170","45.86341","0.02170","172.28171"
"448.65600","2.50531","19.66708","45.86341","0.02170","172.50433"
"448.75600","2.50531","19.68107","45.86341","0.02170","172.62709"
"448.85600","2.50531","19.67439","45.86341","0.02170","172.56848"
"448.95600","2.50531","19.65733","45.99990","0.02170","172.41887"
"449.05600","2.50531","19.63948","45.99990","0.02170","172.26224"
"449.15600","2.50532","19.62821","45.99990","0.02170","172.16342"
"449.25600","2.50531","19.62674","45.99990","0.02170","172.15054"
"449.35600","2.50532","19.63510","45.99990","0.02170","172.22385"
"449.45600","2.50532","19.65401","45.99990","0.02170","172.38969"
"449.55600","2.50531","19.67323","46.08749","0.02170","172.55830"
"449.65600","2.50531","19.68425","46.08749","0.02170","172.65492"
"449.75600","2.50531","19.68269","46.08749","0.02170","172.64124"
"449.85600","2.50531","19.65988","46.08749","0.02170","172.44118"
"449.95600","2.50531","19.64060","46.08749","0.02170","172.27206"
"450.05600","2.50531","19.63434","46.08749","0.02170","172.21721"
"450.15600","2.50531","19.62690","46.17150","0.02170","172.15195"
"450.25600","2.50531","19.62864","46.17150","0.02170","172.16714"
"450.35600","2.50531","19.65084","46.17150","0.02170","172.36188"
"450.45600","2.50531","19.68258","46.17150","0.02170","172.64035"
"450.55600","2.50531","19.68814","46.17150","0.02170","172.68904"
"450.65600","2.50531","19.69887","46.25507","0.02170","172.78319"
"450.75600","2.50531","19.68740","46.25507","0.02170","172.68254"
"450.85600","2.50531","19.66806","46.25507","0.02170","172.51297"
"450.95600","2.50531","19.66232","46.25507","0.02170","172.46263"
"451.05600","2.50531","19.65893","46.25507","0.02170","172.43291"
"451.15600","2.50531","19.65713","46.25507","0.02170","172.41711"
"451.25600","2.50531","19.67847","46.37999","0.02170","172.60426"
"451.35600","2.50531","19.70995","46.37999","0.02170","172.88034"
"451.45600","2.50531","19.72654","46.37999","0.02170","173.02589"
"451.55600","2.50530","19.73389","46.37999","0.02170","173.09039"
"451.65600","2.50530","19.72958","46.37999","0.02170","173.05254"
"451.75600","2.50530","19.70939","46.37999","0.02170","172.87547"
"451.85600","2.50530","19.69246","46.46348","0.02170","172.72693"
"451.95600","2.50530","19.68749","46.46348","0.02170","172.68335"
"452.05600","2.50530","19.69610","46.46348","0.02170","172.75890"
"452.15600","2.50530","19.70363","46.46348","0.02170","172.82492"
"452.25600","2.50530","19.72328","46.46348","0.02170","172.99728"
"452.35600","2.50530","19.74514","46.46348","0.02170","173.18906"
"452.45600","2.50529","19.76963","46.55229","0.02170","173.40388"
"452.55600","2.50529","19.76446","46.55229","0.02170","173.35851"
"452.65600","2.50529","19.75361","46.55229","0.02170","173.26331"
"452.75600","2.50530","19.73181","46.55229","0.02170","173.07208"
"452.85600","2.50530","19.71663","46.55229","0.02170","172.93901"
"452.95600","2.50530","19.72131","46.55229","0.02170","172.98001"
"453.05600","2.50530","19.72033","46.68650","0.02170","172.97142"
"453.15600","2.50529","19.74285","46.68650","0.02170","173.16898"
"453.25600","2.50529","19.75862","46.68650","0.02170","173.30724"
"453.35600","2.50529","19.77132","46.68650","0.02170","173.41870"
"453.45600","2.50529","19.77575","46.68650","0.02170","173.45752"
"453.55600","2.50528","19.76684","46.77834","0.02170","173.37941"
"453.65600","2.50528","19.74698","46.77834","0.02170","173.20517"
"453.75600","2.50529","19.72531","46.77834","0.02170","173.01508"
"453.85600","2.50529","19.72188","46.77834","0.02170","172.98499"
"453.95600","2.50529","19.72006","46.77834","0.02170","172.96902"
"454.05600","2.50528","19.73759","46.77834","0.02170","173.12277"
"454.15600","2.50528","19.76432","46.86612","0.02170","173.35725"
"454.25600","2.50528","19.78687","46.86612","0.02170","173.55510"
"454.35600","2.50528","19.79251","46.86612","0.02170","173.60454"
"454.45600","2.50527","19.77652","46.86612","0.02170","173.46431"
"454.55600","2.50528","19.75527","46.86612","0.02170","173.27791"
"454.65600","2.50528","19.73578","46.86612","0.02170","173.10698"
"454.75600","2.50528","19.72599","46.99613","0.02170","173.02109"
"454.85600","2.50527","19.71749","46.99613","0.02170","172.94647"
"454.95600","2.50527","19.73028","46.99613","0.02170","173.05867"
"455.05600","2.50527","19.75583","46.99613","0.02170","173.28282"
"455.15600","2.50527","19.78245","46.99613","0.02170","173.51625"
"455.25600","2.50526","19.79257","46.99613","0.02170","173.60503"
"455.35600","2.50526","19.78369","47.08044","0.02170","173.52716"
"455.45600","2.50526","19.76557","47.08044","0.02170","173.36819"
"455.55600","2.50526","19.73553","47.08044","0.02170","173.10478"
"455.65600","2.50526","19.72738","47.08044","0.02170","173.03322"
"455.75600","2.50526","19.72922","47.08044","0.02170","173.04938"
"455.85600","2.50526","19.73791","47.16494","0.02170","173.12560"
"455.95600","2.50526","19.75610","47.16494","0.02170","173.28514"
"456.05600","2.50526","19.77948","47.16494","0.02170","173.49023"
"456.15600","2.50525","19.79617","47.16494","0.02170","173.63660"
"456.25600","2.50525","19.78270","47.16494","0.02170","173.51845"
"456.35600","2.50525","19.76709","47.16494","0.02170","173.38155"
"456.45600","2.50525","19.73868","47.24528","0.02170","173.13235"
"456.55600","2.50525","19.72534","47.24528","0.02170","173.01540"
"456.65600","2.50525","19.73116","47.24528","0.02170","173.06639"
"456.75600","2.50525","19.73767","47.24528","0.02170","173.12352"
"456.85600","2.50524","19.76431","47.24528","0.02170","173.35716"
"456.95600","2.50524","19.79856","47.24528","0.02170","173.65762"
"457.05600","2.50524","19.81811","47.35951","0.02170","173.82909"
"457.15600","2.50523","19.82782","47.35951","0.02170","173.91428"
"457.25600","2.50523","19.81327","47.35951","0.02170","173.78662"
"457.35600","2.50523","19.79214","47.35951","0.02170","173.60130"
"457.45600","2.50523","19.77477","47.35951","0.02170","173.44897"
"457.55600","2.50523","19.77221","47.35951","0.02170","173.42650"
"457.65600","2.50523","19.76750","47.43610","0.02170","173.38515"
"457.75600","2.50523","19.78739","47.43610","0.02170","173.55962"
"457.85600","2.50522","19.80875","47.43610","0.02170","173.74699"
"457.95600","2.50522","19.83162","47.43610","0.02170","173.94760"
"458.05600","2.50521","19.84268","47.43610","0.02170","174.04456"
"458.15600","2.50521","19.82950","47.52029","0.02170","173.92900"
"458.25600","2.50521","19.80767","47.52029","0.02170","173.73752"
"458.35600","2.50521","19.79212","47.52029","0.02170","173.60109"
"458.45600","2.50521","19.77860","47.52029","0.02170","173.48250"
"458.55600","2.50521","19.78100","47.52029","0.02170","173.50359"
"458.65600","2.50521","19.79046","47.52029","0.02170","173.58652"
"458.75600","2.50521","19.81138","47.64564","0.02170","173.77008"
"458.85600","2.50520","19.84074","47.64564","0.02170","174.02759"
"458.95600","2.50520","19.84651","47.64564","0.02170","174.07814"
"459.05600","2.50519","19.84397","47.64564","0.02170","174.05588"
"459.15600","2.50519","19.82517","47.64564","0.02170","173.89098"
"459.25600","2.50519","19.81630","47.64564","0.02170","173.81323"
"459.35600","2.50519","19.79844","47.72618","0.02170","173.65656"
"459.45600","2.50519","19.80051","47.72618","0.02170","173.67467"
"459.55600","2.50518","19.80383","47.72618","0.02170","173.70380"
"459.65600","2.50518","19.83059","47.72618","0.02170","173.93852"
"459.75600","2.50517","19.85300","47.72618","0.02170","174.13512"
"459.85600","2.50517","19.86104","47.72618","0.02170","174.20563"
"459.95600","2.50517","19.86703","47.80535","0.02170","174.25815"
"460.05600","2.50516","19.85349","47.80535","0.02170","174.13937"
"460.15600","2.50516","19.83408","47.80535","0.02170","173.96912"
"460.25600","2.50516","19.81366","47.80535","0.02170","173.79004"
"460.35600","2.50516","19.81043","47.80535","0.02169","173.76170"
"460.45600","2.50515","19.81483","47.80535","0.02169","173.80031"
"460.55600","2.50515","19.82958","47.92660","0.02169","173.92969"
"460.65600","2.50514","19.86320","47.92660","0.02169","174.22453"
"460.75600","2.50513","19.89065","47.92660","0.02169","174.46535"
"460.85600","2.50513","19.89391","47.92660","0.02169","174.49394"
"460.95600","2.50513","19.87857","47.92660","0.02169","174.35938"
"461.05600","2.50512","19.84919","48.01162","0.02169","174.10172"
"461.15600","2.50512","19.83265","48.01162","0.02169","173.95663"
"461.25600","2.50512","19.82279","48.01162","0.02169","173.87010"
"461.35600","2.50511","19.80889","48.01162","0.02169","173.74818"
"461.45600","2.50511","19.82589","48.01162","0.02169","173.89728"
"461.55600","2.50510","19.84578","48.01162","0.02169","174.07173"
"461.65600","2.50510","19.87398","48.09444","0.02169","174.31912"
"461.75600","2.50509","19.88838","48.09444","0.02169","174.44539"
"461.85600","2.50509","19.88893","48.09444","0.02169","174.45021"
"461.95600","2.50508","19.87465","48.09444","0.02169","174.32504"
"462.05600","2.50508","19.86094","48.09444","0.02169","174.20476"
"462.15600","2.50508","19.85244","48.09444","0.02169","174.13022"
"462.25600","2.50507","19.86597","48.17672","0.02169","174.24889"
"462.35600","2.50507","19.87393","48.17672","0.02169","174.31871"
"462.45600","2.50506","19.90021","48.17672","0.02169","174.54915"
"462.55600","2.50505","19.92635","48.17672","0.02169","174.77849"
"462.65600","2.50504","19.94877","48.17672","0.02169","174.97513"
"462.75600","2.50503","19.94026","48.17672","0.02169","174.90047"
"462.85600","2.50502","19.92218","48.29351","0.02169","174.74188"
"462.95600","2.50502","19.90160","48.29351","0.02169","174.56136"
"463.05600","2.50501","19.89010","48.29351","0.02169","174.46054"
"463.15600","2.50500","19.88961","48.29351","0.02169","174.45622"
"463.25600","2.50499","19.89291","48.29351","0.02169","174.48520"
"463.35600","2.50497","19.91140","48.37428","0.02169","174.64732"
"463.45600","2.50495","19.94010","48.37428","0.02169","174.89908"
"463.55600","2.50491","19.95359","48.37428","0.02169","175.01744"
"463.65600","2.50486","19.95782","48.37428","0.02169","175.05450"
"463.75600","2.50478","19.94369","48.37428","0.02169","174.93054"
"463.85600","2.50468","19.92749","48.37428","0.02169","174.78851"
"463.95600","2.50454","19.90439","48.45044","0.02169","174.58583"
"464.05600","2.50439","19.89503","48.45044","0.02169","174.50375"
"464.15600","2.50419","19.89374","48.45044","0.02169","174.49248"
"464.25600","2.50395","19.91675","48.45044","0.02168","174.69426"
"464.35600","2.50361","19.93199","48.45044","0.02168","174.82796"
"464.45600","2.50310","19.94106","48.45044","0.02167","174.90753"
"464.55600","2.50234","19.94427","48.55058","0.02167","174.93564"
"464.65600","2.50132","19.91654","48.55058","0.02166","174.69241"
"464.75600","2.50019","19.87872","48.55058","0.02165","174.36072"
"464.85600","2.49915","19.84227","48.55058","0.02164","174.04095"
"464.95600","2.49831","19.82091","48.55058","0.02163","173.85367"
"465.05600","2.49764","19.80372","48.55058","0.02162","173.70290"
"465.15600","2.49709","19.79378","48.62683","0.02161","173.61569"
"465.25600","2.49661","19.78724","48.62683","0.02161","173.55832"
"465.35600","2.49616","19.78362","48.62683","0.02161","173.52660"
"465.45600","2.49570","19.77067","48.62683","0.02160","173.41299"
"465.55600","2.49519","19.73986","48.62683","0.02160","173.14276"
"465.65600","2.49467","19.71648","48.62683","0.02159","172.93762"
"465.75600","2.49406","19.72613","48.70736","0.02158","173.02229"
"465.85600","2.49338","19.75899","48.70736","0.02158","173.31049"
"465.95600","2.49265","19.75089","48.70736","0.02157","173.23950"
"466.05600","2.49195","19.68765","48.70736","0.02156","172.68480"
"466.15600","2.49134","19.64799","48.70736","0.02156","172.33693"
"466.25600","2.49084","19.71426","48.82550","0.02155","172.91820"
"466.35600","2.49046","19.79499","48.82550","0.02155","173.62633"
"466.45600","2.49014","19.75945","48.82550","0.02155","173.31456"
"466.55600","2.48988","19.66554","48.82550","0.02154","172.49088"
"466.65600","2.48965","19.66390","48.82550","0.02154","172.47647"
"466.75600","2.48943","19.72536","48.82550","0.02154","173.01556"
"466.85600","2.48922","19.71156","48.90219","0.02154","172.89447"
"466.95600","2.48901","19.63866","48.90219","0.02153","172.25505"
"467.05600","2.48879","19.63942","48.90219","0.02153","172.26175"
"467.15600","2.48855","19.73693","48.90219","0.02153","173.11707"
"467.25600","2.48828","19.79617","48.90219","0.02153","173.63660"
"467.35600","2.48798","19.74592","48.90219","0.02152","173.19585"
"467.45600","2.48763","19.66014","48.97466","0.02152","172.44344"
"467.55600","2.48722","19.66505","48.97466","0.02152","172.48656"
"467.65600","2.48675","19.70948","48.97466","0.02151","172.87624"
"467.75600","2.48619","19.70319","48.97466","0.02151","172.82106"
"467.85600","2.48552","19.65245","48.97466","0.02150","172.37607"
"467.95600","2.48472","19.60442","48.97466","0.02149","171.95471"
"468.05600","2.48387","19.58821","49.05091","0.02148","171.81253"
"468.15600","2.48307","19.60409","49.05091","0.02147","171.95187"
"468.25600","2.48234","19.62049","49.05091","0.02147","172.09575"
"468.35600","2.48172","19.63378","49.05091","0.02146","172.21231"
"468.45600","2.48120","19.63757","49.05091","0.02146","172.24548"
"468.55600","2.48075","19.63921","49.16671","0.02145","172.25989"
"468.65600","2.48034","19.63552","49.16671","0.02145","172.22754"
"468.75600","2.47995","19.63912","49.16671","0.02144","172.25908"
"468.85600","2.47956","19.64668","49.16671","0.02144","172.32542"
"468.95600","2.47912","19.65562","49.16671","0.02144","172.40382"
"469.05600","2.47860","19.67381","49.16671","0.02143","172.56340"
"469.15600","2.47794","19.67237","49.24291","0.02142","172.55077"
"469.25600","2.47708","19.65801","49.24291","0.02142","172.42479"
"469.35600","2.47605","19.61705","49.24291","0.02140","172.06557"
"469.45600","2.47499","19.56915","49.24291","0.02139","171.64537"
"469.55600","2.47408","19.52306","49.24291","0.02139","171.24110"
"469.65600","2.47336","19.47637","49.24291","0.02138","170.83163"
"469.75600","2.47276","19.45881","49.32127","0.02137","170.67754"
"469.85600","2.47225","19.45309","49.32127","0.02137","170.62740"
"469.95600","2.47175","19.46556","49.32127","0.02136","170.73676"
"470.05600","2.47124","19.49877","49.32127","0.02136","171.02811"
"470.15600","2.47065","19.53299","49.32127","0.02135","171.32822"
"470.25600","2.46995","19.57055","49.32127","0.02134","171.65771"
"470.35600","2.46911","19.53863","49.42898","0.02134","171.37770"
"470.45600","2.46819","19.44198","49.42898","0.02133","170.52994"
"470.55600","2.46730","19.35495","49.42898","0.02132","169.76657"
"470.65600","2.46663","19.41406","49.42898","0.02131","170.28508"
"470.75600","2.46612","19.48239","49.42898","0.02131","170.88443"
"470.85600","2.46571","19.42074","49.50473","0.02130","170.34366"
"470.95600","2.46535","19.40237","49.50473","0.02130","170.18256"
"471.05600","2.46503","19.50522","49.50473","0.02130","171.08467"
"471.15600","2.46473","19.52689","49.50473","0.02129","171.27473"
"471.25600","2.46448","19.40771","49.50473","0.02129","170.22935"
"471.35600","2.46426","19.38485","49.50473","0.02129","170.02881"
"471.45600","2.46406","19.46035","49.57806","0.02129","170.69112"
"471.55600","2.46390","19.43713","49.57806","0.02128","170.48744"
"471.65600","2.46375","19.34934","49.57806","0.02128","169.71742"
"471.75600","2.46362","19.38150","49.57806","0.02128","169.99947"
"471.85600","2.46349","19.49027","49.57806","0.02128","170.95352"
"471.95600","2.46336","19.51958","49.57806","0.02128","171.21060"
"472.05600","2.46324","19.43786","49.68916","0.02128","170.49385"
"472.15600","2.46312","19.40698","49.68916","0.02128","170.22293"
"472.25600","2.46302","19.45867","49.68916","0.02127","170.67633"
"472.35600","2.46293","19.49282","49.68916","0.02127","170.97588"
"472.45600","2.46284","19.42659","49.68916","0.02127","170.39500"
"472.55600","2.46277","19.35849","49.68916","0.02127","169.79761"
"472.65600","2.46270","19.40344","49.75957","0.02127","170.19189"
"472.75600","2.46263","19.49955","49.75957","0.02127","171.03491"
"472.85600","2.46255","19.53547","49.75957","0.02127","171.34995"
"472.95600","2.46248","19.48048","49.75957","0.02127","170.86763"
"473.05600","2.46242","19.43007","49.75957","0.02127","170.42549"
"473.15600","2.46235","19.45288","49.75957","0.02127","170.62560"
"473.25600","2.46229","19.50085","49.83152","0.02127","171.04630"
"473.35600","2.46224","19.48933","49.83152","0.02127","170.94525"
"473.45600","2.46219","19.42123","49.83152","0.02127","170.34795"
"473.55600","2.46215","19.37820","49.83152","0.02127","169.97049"
"473.65600","2.46210","19.41755","49.83152","0.02127","170.31567"
"473.75600","2.46206","19.51538","49.90244","0.02127","171.17374"
"473.85600","2.46202","19.56356","49.90244","0.02126","171.59639"
"473.95600","2.46197","19.53968","49.90244","0.02126","171.38692"
"474.05600","2.46193","19.45311","49.90244","0.02126","170.62758"
"474.15600","2.46190","19.40557","49.90244","0.02126","170.21063"
"474.25600","2.46187","19.41803","49.90244","0.02126","170.31990"
"474.35600","2.46185","19.47523","50.00796","0.02126","170.82164"
"474.45600","2.46183","19.50723","50.00796","0.02126","171.10226"
"474.55600","2.46181","19.48247","50.00796","0.02126","170.88506"
"474.65600","2.46178","19.45073","50.00796","0.02126","170.60666"
"474.75600","2.46176","19.45290","50.00796","0.02126","170.62576"
"474.85600","2.46174","19.48922","50.00796","0.02126","170.94434"
"474.95600","2.46173","19.53022","50.07574","0.02126","171.30396"
"475.05600","2.46171","19.53527","50.07574","0.02126","171.34821"
"475.15600","2.46170","19.49720","50.07574","0.02126","171.01430"
"475.25600","2.46169","19.42813","50.07574","0.02126","170.40849"
"475.35600","2.46168","19.39275","50.07574","0.02126","170.09816"
"475.45600","2.46167","19.41768","50.07574","0.02126","170.31685"
"475.55600","2.46166","19.49078","50.14681","0.02126","170.95801"
"475.65600","2.46166","19.55960","50.14681","0.02126","171.56166"
"475.75600","2.46165","19.57504","50.14681","0.02126","171.69704"
"475.85600","2.46164","19.52995","50.14681","0.02126","171.30157"
"475.95600","2.46164","19.45257","50.14681","0.02126","170.62280"
"476.05600","2.46163","19.41376","50.24953","0.02126","170.28244"
"476.15600","2.46163","19.42399","50.24953","0.02126","170.37219"
"476.25600","2.46163","19.47056","50.24953","0.02126","170.78065"
"476.35600","2.46163","19.51284","50.24953","0.02126","171.15149"
"476.45600","2.46163","19.54538","50.24953","0.02126","171.43694"
"476.55600","2.46162","19.51988","50.24953","0.02126","171.21326"
"476.65600","2.46162","19.49155","50.31876","0.02126","170.96475"
"476.75600","2.46162","19.47238","50.31876","0.02126","170.79660"
"476.85600","2.46162","19.47527","50.31876","0.02126","170.82198"
"476.95600","2.46162","19.50269","50.31876","0.02126","171.06245"
"477.05600","2.46162","19.52102","50.31876","0.02126","171.22322"
"477.15600","2.46162","19.51832","50.31876","0.02126","171.19955"
"477.25600","2.46162","19.47783","50.39136","0.02126","170.84441"
"477.35600","2.46162","19.44894","50.39136","0.02126","170.59097"
"477.45600","2.46162","19.45384","50.39136","0.02126","170.63397"
"477.55600","2.46161","19.52833","50.39136","0.02126","171.28738"
"477.65600","2.46161","19.59742","50.39136","0.02126","171.89339"
"477.75600","2.46161","19.61029","50.39136","0.02126","172.00623"
"477.85600","2.46161","19.55667","50.49144","0.02126","171.53589"
"477.95600","2.46161","19.47288","50.49144","0.02126","170.80101"
"478.05600","2.46162","19.44681","50.49144","0.02126","170.57230"
"478.15600","2.46161","19.49251","50.49144","0.02126","170.97318"
"478.25600","2.46161","19.56631","50.49144","0.02126","171.62048"
"478.35600","2.46161","19.59363","50.55639","0.02126","171.86014"
"478.45600","2.46161","19.57845","50.55639","0.02126","171.72699"
"478.55600","2.46161","19.52895","50.55639","0.02126","171.29282"
"478.65600","2.46161","19.51165","50.55639","0.02126","171.14102"
"478.75600","2.46161","19.54533","50.55639","0.02126","171.43646"
"478.85600","2.46161","19.57656","50.55639","0.02126","171.71043"
"478.95600","2.46161","19.57362","50.62149","0.02126","171.68460"
"479.05600","2.46161","19.50838","50.62149","0.02126","171.11232"
"479.15600","2.46161","19.47841","50.62149","0.02126","170.84950"
"479.25600","2.46161","19.51150","50.62149","0.02126","171.13969"
"479.35600","2.46161","19.58769","50.62149","0.02126","171.80803"
"479.45600","2.46161","19.64765","50.62149","0.02126","172.33392"
"479.55600","2.46161","19.64022","50.68426","0.02126","172.26878"
"479.65600","2.46161","19.57762","50.68426","0.02126","171.71970"
"479.75600","2.46161","19.51263","50.68426","0.02126","171.14966"
"479.85600","2.46161","19.49424","50.68426","0.02126","170.98836"
"479.95600","2.46162","19.54334","50.68426","0.02126","171.41904"
"480.05600","2.46161","19.60061","50.68426","0.02126","171.92137"
"480.15600","2.46161","19.61446","50.78330","0.02126","172.04285"
"480.25600","2.46161","19.59892","50.78330","0.02126","171.90651"
"480.35600","2.46161","19.56490","50.78330","0.02126","171.60808"
"480.45600","2.46161","19.55298","50.78330","0.02126","171.50360"
"480.55600","2.46161","19.58459","50.78330","0.02126","171.78079"
"480.65600","2.46161","19.61784","50.78330","0.02126","172.07246"
"480.75600","2.46161","19.62010","50.84836","0.02126","172.09232"
"480.85600","2.46161","19.56861","50.84836","0.02126","171.64063"
"480.95600","2.46161","19.52807","50.84836","0.02126","171.28510"
"481.05600","2.46161","19.51467","50.84836","0.02126","171.16750"
"481.15600","2.46161","19.55951","50.84836","0.02126","171.56081"
"481.25600","2.46161","19.64076","50.91053","0.02126","172.27351"
"481.35600","2.46161","19.68391","50.91053","0.02126","172.65195"
"481.45600","2.46161","19.66177","50.91053","0.02126","172.45775"
"481.55600","2.46161","19.59014","50.91053","0.02126","171.82951"
"481.65600","2.46161","19.53748","50.91053","0.02126","171.36757"
"481.75600","2.46161","19.53277","50.91053","0.02126","171.32628"
"481.85600","2.46161","19.58502","51.00575","0.02126","171.78458"
"481.95600","2.46161","19.63696","51.00575","0.02126","172.24019"
"482.05600","2.46161","19.65626","51.00575","0.02126","172.40941"
"482.15600","2.46160","19.63182","51.00575","0.02126","172.19508"
"482.25600","2.46161","19.59171","51.00575","0.02126","171.84326"
"482.35600","2.46161","19.57510","51.00575","0.02126","171.69760"
"482.45600","2.46161","19.59307","51.07262","0.02126","171.85515"
"482.55600","2.46161","19.63100","51.07262","0.02126","172.18793"
"482.65600","2.46161","19.63297","51.07262","0.02126","172.20514"
"482.75600","2.46161","19.58797","51.07262","0.02126","171.81049"
"482.85600","2.46161","19.54588","51.07262","0.02126","171.44130"
"482.95600","2.46161","19.54648","51.07262","0.02126","171.44652"
"483.05600","2.46161","19.60537","51.14112","0.02126","171.96306"
"483.15600","2.46160","19.68745","51.14112","0.02126","172.68303"
"483.25600","2.46160","19.70888","51.14112","0.02126","172.87099"
"483.35600","2.46160","19.65680","51.14112","0.02126","172.41417"
"483.45600","2.46160","19.58114","51.14112","0.02126","171.75056"
"483.55600","2.46161","19.53859","51.23803","0.02126","171.37735"
"483.65600","2.46161","19.57224","51.23803","0.02126","171.67249"
"483.75600","2.46161","19.63856","51.23803","0.02126","172.25423"
"483.85600","2.46160","19.66921","51.23803","0.02126","172.52306"
"483.95600","2.46160","19.64979","51.23803","0.02126","172.35266"
"484.05600","2.46160","19.61207","51.23803","0.02126","172.02184"
"484.15600","2.46160","19.60578","51.30340","0.02126","171.96671"
"484.25600","2.46160","19.64145","51.30340","0.02126","172.27956"
"484.35600","2.46160","19.66927","51.30340","0.02126","172.52356"
"484.45600","2.46160","19.66127","51.30340","0.02126","172.45340"
"484.55600","2.46160","19.60428","51.30340","0.02126","171.95349"
"484.65600","2.46160","19.55082","51.30340","0.02126","171.48459"
"484.75600","2.46160","19.57010","51.36957","0.02126","171.65373"
"484.85600","2.46160","19.65330","51.36957","0.02126","172.38347"
"484.95600","2.46160","19.72739","51.36957","0.02126","173.03334"
"485.05600","2.46159","19.74527","51.36957","0.02126","173.19016"
"485.15600","2.46159","19.69847","51.36957","0.02126","172.77968"
"485.25600","2.46159","19.62185","51.36957","0.02126","172.10759"
"485.35600","2.46159","19.58834","51.43346","0.02126","171.81372"
"485.45600","2.46159","19.61087","51.43346","0.02126","172.01135"
"485.55600","2.46159","19.67011","51.43346","0.02126","172.53098"
"485.65600","2.46159","19.69680","51.43346","0.02126","172.76501"
"485.75600","2.46159","19.67582","51.43346","0.02126","172.58101"
"485.85600","2.46159","19.64432","51.52787","0.02126","172.30475"
"485.95600","2.46158","19.64060","51.52787","0.02126","172.27213"
"486.05600","2.46158","19.67625","51.52787","0.02126","172.58481"
"486.15600","2.46158","19.71994","51.52787","0.02126","172.96803"
"486.25600","2.46158","19.74093","51.52787","0.02126","173.15208"
"486.35600","2.46158","19.70969","51.52787","0.02126","172.87808"
"486.45600","2.46158","19.65258","51.59003","0.02126","172.37718"
"486.55600","2.46158","19.61826","51.59003","0.02126","172.07614"
"486.65600","2.46158","19.64408","51.59003","0.02126","172.30263"
"486.75600","2.46157","19.71434","51.59003","0.02126","172.91887"
"486.85600","2.46157","19.77913","51.59003","0.02126","173.48721"
"486.95600","2.46156","19.78773","51.59003","0.02126","173.56264"
"487.05600","2.46156","19.74525","51.65445","0.02126","173.19002"
"487.15600","2.46157","19.66949","51.65445","0.02126","172.52548"
"487.25600","2.46157","19.61589","51.65445","0.02126","172.05536"
"487.35600","2.46157","19.62707","51.65445","0.02126","172.15338"
"487.45600","2.46156","19.67453","51.65445","0.02126","172.56969"
"487.55600","2.46156","19.73514","51.65445","0.02126","173.10133"
"487.65600","2.46156","19.74070","51.75499","0.02126","173.15010"
"487.75600","2.46155","19.71675","51.75499","0.02126","172.94006"
"487.85600","2.46155","19.67915","51.75499","0.02126","172.61020"
"487.95600","2.46155","19.66813","51.75499","0.02126","172.51355"
"488.05600","2.46155","19.68311","51.75499","0.02126","172.64496"
"488.15600","2.46155","19.73276","51.75499","0.02126","173.08043"
"488.25600","2.46155","19.74275","51.81641","0.02126","173.16811"
"488.35600","2.46155","19.71383","51.81641","0.02126","172.91440"
"488.45600","2.46154","19.66591","51.81641","0.02126","172.49408"
"488.55600","2.46154","19.66184","51.81641","0.02126","172.45837"
"488.65600","2.46154","19.71077","51.81641","0.02126","172.88753"
"488.75600","2.46153","19.78347","51.87970","0.02126","173.52524"
"488.85600","2.46153","19.81638","51.87970","0.02126","173.81386"
"488.95600","2.46152","19.78246","51.87970","0.02126","173.51637"
"489.05600","2.46152","19.70245","51.87970","0.02126","172.81459"
"489.15600","2.46152","19.65837","51.87970","0.02126","172.42799"
"489.25600","2.46152","19.67523","51.87970","0.02126","172.57582"
"489.35600","2.46151","19.73553","51.97968","0.02126","173.10472"
"489.45600","2.46151","19.78876","51.97968","0.02126","173.57166"
"489.55600","2.46150","19.79215","51.97968","0.02126","173.60136"
"489.65600","2.46150","19.75054","51.97968","0.02126","173.23637"
"489.75600","2.46149","19.72524","51.97968","0.02126","173.01448"
"489.85600","2.46149","19.73114","51.97968","0.02126","173.06624"
"489.95600","2.46149","19.76380","52.04898","0.02126","173.35268"
"490.05600","2.46148","19.79078","52.04898","0.02126","173.58931"
"490.15600","2.46148","19.77966","52.04898","0.02126","173.49185"
"490.25600","2.46147","19.71469","52.04898","0.02126","172.92195"
"490.35600","2.46146","19.68339","52.04898","0.02126","172.64738"
