Repository: Mecanon/morphing_wing

File: experimental/sma_database/results from second training/flexinol_isobaric_trained_172MPa.csv (part 10 of 100)
Test : Start of hold value,"172.00000",MPa
Time,Extension,Load,Temperature: Chamber 3119-600 1 1,Tensile strain (Extension),Tensile stress
(s),(mm),(N),(C),(mm/mm),(MPa)
"551.05600","2.36073","19.73577","60.26175","0.02026","173.10689"
"551.15600","2.36066","19.75851","60.36465","0.02025","173.30632"
"551.25600","2.36057","19.77549","60.36465","0.02025","173.45528"
"551.35600","2.36051","19.80756","60.36465","0.02025","173.73653"
"551.45600","2.36041","19.79467","60.36465","0.02025","173.62347"
"551.55600","2.36033","19.76812","60.36465","0.02025","173.39058"
"551.65600","2.36023","19.73519","60.36465","0.02025","173.10175"
"551.75600","2.36011","19.71954","60.43405","0.02025","172.96449"
"551.85600","2.36000","19.73530","60.43405","0.02025","173.10277"
"551.95600","2.35986","19.77828","60.43405","0.02025","173.47971"
"552.05600","2.35973","19.81267","60.43405","0.02025","173.78137"
"552.15600","2.35957","19.81484","60.43405","0.02024","173.80040"
"552.25600","2.35943","19.80049","60.43405","0.02024","173.67456"
"552.35600","2.35925","19.76377","60.50664","0.02024","173.35245"
"552.45600","2.35906","19.72412","60.50664","0.02024","173.00471"
"552.55600","2.35887","19.70850","60.50664","0.02024","172.86766"
"552.65600","2.35863","19.72056","60.50664","0.02023","172.97348"
"552.75600","2.35839","19.74892","60.50664","0.02023","173.22223"
"552.85600","2.35808","19.78428","60.61100","0.02023","173.53233"
"552.95600","2.35775","19.81230","60.61100","0.02023","173.77812"
"553.05600","2.35730","19.81657","60.61100","0.02022","173.81555"
"553.15600","2.35676","19.80434","60.61100","0.02022","173.70828"
"553.25600","2.35610","19.76770","60.61100","0.02021","173.38692"
"553.35600","2.35531","19.74676","60.61100","0.02020","173.20328"
"553.45600","2.35453","19.72929","60.68253","0.02019","173.05005"
"553.55600","2.35373","19.72167","60.68253","0.02019","172.98318"
"553.65600","2.35301","19.71905","60.68253","0.02018","172.96019"
"553.75600","2.35230","19.71515","60.68253","0.02017","172.92598"
"553.85600","2.35165","19.70589","60.68253","0.02016","172.84480"
"553.95600","2.35103","19.70363","60.68253","0.02016","172.82494"
"554.05600","2.35043","19.69935","60.75280","0.02015","172.78737"
"554.15600","2.34981","19.71177","60.75280","0.02015","172.89635"
"554.25600","2.34905","19.73130","60.75280","0.02014","173.06766"
"554.35600","2.34813","19.73064","60.75280","0.02013","173.06184"
"554.45600","2.34700","19.66805","60.75280","0.02012","172.51285"
"554.55600","2.34582","19.60830","60.75280","0.02011","171.98875"
"554.65600","2.34483","19.64261","60.86259","0.02010","172.28973"
"554.75600","2.34400","19.68381","60.86259","0.02009","172.65108"
"554.85600","2.34336","19.68523","60.86259","0.02008","172.66357"
"554.95600","2.34275","19.65992","60.86259","0.02008","172.44151"
"555.05600","2.34214","19.65215","60.86259","0.02007","172.37341"
"555.15600","2.34142","19.63211","60.93653","0.02006","172.19760"
"555.25600","2.34051","19.62194","60.93653","0.02005","172.10846"
"555.35600","2.33938","19.60152","60.93653","0.02004","171.92932"
"555.45600","2.33805","19.56676","60.93653","0.02003","171.62444"
"555.55600","2.33689","19.53609","60.93653","0.02002","171.35539"
"555.65600","2.33582","19.52146","60.93653","0.02001","171.22707"
"555.75600","2.33488","19.53184","61.00959","0.02000","171.31812"
"555.85600","2.33391","19.54853","61.00959","0.01999","171.46457"
"555.95600","2.33277","19.55560","61.00959","0.01998","171.52654"
"556.05600","2.33131","19.54811","61.00959","0.01996","171.46083"
"556.15600","2.32962","19.52067","61.00959","0.01995","171.22015"
"556.25600","2.32815","19.51057","61.00959","0.01993","171.13159"
"556.35600","2.32675","19.50106","61.08466","0.01992","171.04820"
"556.45600","2.32530","19.50960","61.08466","0.01990","171.12308"
"556.55600","2.32342","19.48764","61.08466","0.01988","170.93048"
"556.65600","2.32149","19.39162","61.08466","0.01986","170.08827"
"556.75600","2.32017","19.32695","61.08466","0.01985","169.52100"
"556.85600","2.31924","19.32718","61.08466","0.01984","169.52306"
"556.95600","2.31854","19.33331","61.19456","0.01983","169.57681"
"557.05600","2.31788","19.35728","61.19456","0.01983","169.78705"
"557.15600","2.31720","19.37165","61.19456","0.01982","169.91306"
"557.25600","2.31646","19.38160","61.19456","0.01981","170.00032"
"557.35600","2.31561","19.38647","61.19456","0.01981","170.04308"
"557.45600","2.31480","19.38239","61.19456","0.01980","170.00728"
"557.55600","2.31408","19.35800","61.26868","0.01979","169.79330"
"557.65600","2.31357","19.31643","61.26868","0.01979","169.42874"
"557.75600","2.31318","19.27872","61.26868","0.01978","169.09799"
"557.85600","2.31289","19.23923","61.26868","0.01978","168.75156"
"557.95600","2.31270","19.22551","61.26868","0.01978","168.63121"
"558.05600","2.31254","19.23206","61.34114","0.01978","168.68869"
"558.15600","2.31243","19.25707","61.34114","0.01977","168.90804"
"558.25600","2.31234","19.29624","61.34114","0.01977","169.25163"
"558.35600","2.31227","19.34002","61.34114","0.01977","169.63560"
"558.45600","2.31222","19.36557","61.34114","0.01977","169.85973"
"558.55600","2.31217","19.37257","61.34114","0.01977","169.92114"
"558.65600","2.31214","19.34661","61.44927","0.01977","169.69341"
"558.75600","2.31211","19.30564","61.44927","0.01977","169.33409"
"558.85600","2.31209","19.26807","61.44927","0.01977","169.00453"
"558.95600","2.31208","19.25601","61.44927","0.01977","168.89880"
"559.05600","2.31207","19.27235","61.44927","0.01977","169.04205"
"559.15600","2.31206","19.32307","61.44927","0.01977","169.48700"
"559.25600","2.31204","19.37910","61.52093","0.01977","169.97839"
"559.35600","2.31204","19.42733","61.52093","0.01977","170.40143"
"559.45600","2.31203","19.42759","61.52093","0.01977","170.40375"
"559.55600","2.31203","19.38538","61.52093","0.01977","170.03346"
"559.65600","2.31202","19.33853","61.52093","0.01977","169.62254"
"559.75600","2.31202","19.30195","61.52093","0.01977","169.30173"
"559.85600","2.31202","19.31141","61.59148","0.01977","169.38472"
"559.95600","2.31202","19.34800","61.59148","0.01977","169.70564"
"560.05600","2.31202","19.39962","61.59148","0.01977","170.15842"
"560.15600","2.31202","19.43385","61.59148","0.01977","170.45865"
"560.25600","2.31202","19.44153","61.59148","0.01977","170.52600"
"560.35600","2.31202","19.39837","61.59148","0.01977","170.14740"
"560.45600","2.31202","19.33863","61.70409","0.01977","169.62344"
"560.55600","2.31202","19.32549","61.70409","0.01977","169.50824"
"560.65600","2.31202","19.34693","61.70409","0.01977","169.69623"
"560.75600","2.31202","19.39193","61.70409","0.01977","170.09099"
"560.85600","2.31202","19.42439","61.70409","0.01977","170.37570"
"560.95600","2.31202","19.42813","61.77758","0.01977","170.40848"
"561.05600","2.31202","19.39953","61.77758","0.01977","170.15762"
"561.15600","2.31202","19.37367","61.77758","0.01977","169.93080"
"561.25600","2.31202","19.36794","61.77758","0.01977","169.88057"
"561.35600","2.31202","19.40796","61.77758","0.01977","170.23160"
"561.45600","2.31203","19.45910","61.77758","0.01977","170.68013"
"561.55600","2.31203","19.46256","61.85013","0.01977","170.71046"
"561.65600","2.31203","19.43473","61.85013","0.01977","170.46635"
"561.75600","2.31203","19.39579","61.85013","0.01977","170.12477"
"561.85600","2.31203","19.37460","61.85013","0.01977","169.93895"
"561.95600","2.31203","19.41545","61.85013","0.01977","170.29727"
"562.05600","2.31203","19.48609","61.85013","0.01977","170.91687"
"562.15600","2.31203","19.52792","61.92383","0.01977","171.28377"
"562.25600","2.31203","19.51430","61.92383","0.01977","171.16432"
"562.35600","2.31203","19.45506","61.92383","0.01977","170.64464"
"562.45600","2.31204","19.41143","61.92383","0.01977","170.26196"
"562.55600","2.31204","19.41508","61.92383","0.01977","170.29401"
"562.65600","2.31204","19.45386","62.03347","0.01977","170.63417"
"562.75600","2.31204","19.49448","62.03347","0.01977","170.99048"
"562.85600","2.31204","19.50336","62.03347","0.01977","171.06837"
"562.95600","2.31204","19.47779","62.03347","0.01977","170.84406"
"563.05600","2.31204","19.45270","62.03347","0.01977","170.62396"
"563.15600","2.31204","19.45068","62.03347","0.01977","170.60625"
"563.25600","2.31204","19.48269","62.10791","0.01977","170.88701"
"563.35600","2.31204","19.51536","62.10791","0.01977","171.17355"
"563.45600","2.31204","19.52903","62.10791","0.01977","171.29352"
"563.55600","2.31205","19.50246","62.10791","0.01977","171.06042"
"563.65600","2.31205","19.46236","62.10791","0.01977","170.70869"
"563.75600","2.31205","19.43251","62.10791","0.01977","170.44687"
"563.85600","2.31205","19.45864","62.18607","0.01977","170.67612"
"563.95600","2.31205","19.50155","62.18607","0.01977","171.05249"
"564.05600","2.31205","19.54283","62.18607","0.01977","171.41455"
"564.15600","2.31205","19.55987","62.18607","0.01977","171.56400"
"564.25600","2.31205","19.51923","62.18607","0.01977","171.20755"
"564.35600","2.31205","19.46329","62.18607","0.01977","170.71689"
"564.45600","2.31205","19.44082","62.29842","0.01977","170.51978"
"564.55600","2.31206","19.45983","62.29842","0.01977","170.68649"
"564.65600","2.31206","19.51654","62.29842","0.01977","171.18393"
"564.75600","2.31206","19.55677","62.29842","0.01977","171.53677"
"564.85600","2.31206","19.55524","62.29842","0.01977","171.52336"
"564.95600","2.31206","19.51767","62.29842","0.01977","171.19388"
"565.05600","2.31206","19.48400","62.37685","0.01977","170.89850"
"565.15600","2.31206","19.49619","62.37685","0.01977","171.00540"
"565.25600","2.31206","19.54046","62.37685","0.01977","171.39377"
"565.35600","2.31206","19.56645","62.37685","0.01977","171.62167"
"565.45600","2.31206","19.55750","62.37685","0.01977","171.54320"
"565.55600","2.31206","19.50789","62.45137","0.01977","171.10808"
"565.65600","2.31206","19.47914","62.45137","0.01977","170.85590"
"565.75600","2.31206","19.50236","62.45137","0.01977","171.05952"
"565.85600","2.31206","19.56119","62.45137","0.01977","171.57561"
"565.95600","2.31206","19.59955","62.45137","0.01977","171.91202"
"566.05600","2.31206","19.58091","62.45137","0.01977","171.74850"
"566.15600","2.31206","19.52777","62.55852","0.01977","171.28244"
"566.25600","2.31206","19.50137","62.55852","0.01977","171.05086"
"566.35600","2.31206","19.52815","62.55852","0.01977","171.28575"
"566.45600","2.31206","19.57474","62.55852","0.01977","171.69440"
"566.55600","2.31206","19.60521","62.55852","0.01977","171.96164"
"566.65600","2.31206","19.58875","62.55852","0.01977","171.81728"
"566.75600","2.31206","19.54370","62.62852","0.01977","171.42221"
"566.85600","2.31206","19.53470","62.62852","0.01977","171.34320"
"566.95600","2.31206","19.57787","62.62852","0.01977","171.72189"
"567.05600","2.31206","19.62590","62.62852","0.01977","172.14314"
"567.15600","2.31206","19.61676","62.62852","0.01977","172.06297"
"567.25600","2.31206","19.57230","62.62852","0.01977","171.67302"
"567.35600","2.31206","19.53598","62.69968","0.01977","171.35443"
"567.45600","2.31206","19.54472","62.69968","0.01977","171.43114"
"567.55600","2.31206","19.60188","62.69968","0.01977","171.93250"
"567.65600","2.31206","19.65278","62.69968","0.01977","172.37894"
"567.75600","2.31206","19.64269","62.69968","0.01977","172.29044"
"567.85600","2.31206","19.59418","62.77008","0.01977","171.86494"
"567.95600","2.31206","19.56358","62.77008","0.01977","171.59650"
"568.05600","2.31206","19.59492","62.77008","0.01977","171.87146"
"568.15600","2.31206","19.64115","62.77008","0.01977","172.27690"
"568.25600","2.31206","19.66576","62.77008","0.01977","172.49277"
"568.35600","2.31206","19.64407","62.77008","0.01977","172.30249"
"568.45600","2.31206","19.59853","62.87787","0.01977","171.90311"
"568.55600","2.31206","19.59492","62.87787","0.01977","171.87143"
"568.65600","2.31206","19.62980","62.87787","0.01977","172.17732"
"568.75600","2.31206","19.68148","62.87787","0.01977","172.63068"
"568.85600","2.31206","19.70192","62.87787","0.01977","172.80992"
"568.95600","2.31206","19.67403","62.87787","0.01977","172.56535"
"569.05600","2.31206","19.61658","62.94844","0.01977","172.06145"
"569.15600","2.31206","19.59228","62.94844","0.01977","171.84828"
"569.25600","2.31206","19.62642","62.94844","0.01977","172.14769"
"569.35600","2.31206","19.67150","62.94844","0.01977","172.54312"
"569.45600","2.31205","19.70113","62.94844","0.01977","172.80298"
"569.55600","2.31205","19.69093","62.94844","0.01977","172.71352"
"569.65600","2.31205","19.64561","63.01826","0.01977","172.31606"
"569.75600","2.31205","19.62520","63.01826","0.01977","172.13704"
"569.85600","2.31205","19.64073","63.01826","0.01977","172.27319"
"569.95600","2.31205","19.69386","63.01826","0.01977","172.73927"
"570.05600","2.31205","19.71499","63.01826","0.01977","172.92461"
"570.15600","2.31205","19.68310","63.01826","0.01977","172.64487"
"570.25600","2.31205","19.64315","63.12570","0.01977","172.29449"
"570.35600","2.31205","19.61865","63.12570","0.01977","172.07953"
"570.45600","2.31204","19.67044","63.12570","0.01977","172.53384"
"570.55600","2.31204","19.73598","63.12570","0.01977","173.10870"
"570.65600","2.31204","19.73653","63.12570","0.01977","173.11353"
"570.75600","2.31204","19.68292","63.20060","0.01977","172.64333"
"570.85600","2.31204","19.63136","63.20060","0.01977","172.19101"
"570.95600","2.31204","19.63713","63.20060","0.01977","172.24164"
"571.05600","2.31204","19.68733","63.20060","0.01977","172.68195"
"571.15600","2.31204","19.72521","63.20060","0.01977","173.01422"
"571.25600","2.31204","19.73049","63.20060","0.01977","173.06052"
"571.35600","2.31204","19.68164","63.27484","0.01977","172.63206"
"571.45600","2.31204","19.66770","63.27484","0.01977","172.50977"
"571.55600","2.31203","19.69839","63.27484","0.01977","172.77895"
"571.65600","2.31203","19.75308","63.27484","0.01977","173.25868"
"571.75600","2.31203","19.76387","63.27484","0.01977","173.35332"
"571.85600","2.31203","19.71839","63.27484","0.01977","172.95442"
"571.95600","2.31203","19.67507","63.37597","0.01977","172.57442"
"572.05600","2.31203","19.69277","63.37597","0.01977","172.72966"
"572.15600","2.31203","19.75165","63.37597","0.01977","173.24612"
"572.25600","2.31202","19.78916","63.37597","0.01977","173.57513"
"572.35600","2.31202","19.76409","63.37597","0.01977","173.35521"
"572.45600","2.31202","19.71154","63.37597","0.01977","172.89433"
"572.55600","2.31202","19.70664","63.44970","0.01977","172.85138"
"572.65600","2.31202","19.75136","63.44970","0.01977","173.24358"
"572.75600","2.31202","19.79106","63.44970","0.01977","173.59183"
"572.85600","2.31201","19.77504","63.44970","0.01977","173.45131"
"572.95600","2.31201","19.71165","63.44970","0.01977","172.89532"
"573.05600","2.31201","19.70805","63.52390","0.01977","172.86368"
"573.15600","2.31201","19.74296","63.52390","0.01977","173.16991"
"573.25600","2.31201","19.79104","63.52390","0.01977","173.59163"
"573.35600","2.31200","19.79202","63.52390","0.01977","173.60019"
"573.45600","2.31200","19.74743","63.52390","0.01977","173.20915"
"573.55600","2.31200","19.71503","63.52390","0.01977","172.92494"
"573.65600","2.31200","19.73451","63.59515","0.01977","173.09584"
"573.75600","2.31200","19.78695","63.59515","0.01977","173.55580"
"573.85600","2.31199","19.81803","63.59515","0.01977","173.82835"
"573.95600","2.31199","19.78628","63.59515","0.01977","173.54988"
"574.05600","2.31199","19.73530","63.59515","0.01977","173.10269"
"574.15600","2.31198","19.73673","63.59515","0.01977","173.11526"
"574.25600","2.31198","19.77930","63.70111","0.01977","173.48866"
"574.35600","2.31198","19.82428","63.70111","0.01977","173.88316"
"574.45600","2.31197","19.82121","63.70111","0.01977","173.85626"
"574.55600","2.31197","19.78000","63.70111","0.01977","173.49478"
"574.65600","2.31197","19.74176","63.70111","0.01977","173.15936"
"574.75600","2.31196","19.75136","63.70111","0.01977","173.24361"
"574.85600","2.31196","19.80672","63.77040","0.01977","173.72919"
"574.95600","2.31196","19.84294","63.77040","0.01977","174.04688"
"575.05600","2.31195","19.81817","63.77040","0.01977","173.82964"
"575.15600","2.31195","19.77788","63.77040","0.01977","173.47617"
"575.25600","2.31195","19.75235","63.77040","0.01977","173.25227"
"575.35600","2.31194","19.79006","63.77040","0.01977","173.58307"
"575.45600","2.31194","19.85122","63.83812","0.01977","174.11954"
"575.55600","2.31194","19.85659","63.83812","0.01977","174.16660"
"575.65600","2.31193","19.80802","63.83812","0.01977","173.74059"
"575.75600","2.31193","19.77107","63.83812","0.01977","173.41646"
"575.85600","2.31192","19.78642","63.83812","0.01977","173.55107"
"575.95600","2.31192","19.85977","63.94173","0.01977","174.19452"
"576.05600","2.31192","19.88814","63.94173","0.01977","174.44334"
"576.15600","2.31191","19.86697","63.94173","0.01977","174.25761"
"576.25600","2.31191","19.80966","63.94173","0.01977","173.75496"
"576.35600","2.31190","19.79554","63.94173","0.01977","173.63107"
"576.45600","2.31190","19.85535","63.94173","0.01977","174.15569"
"576.55600","2.31189","19.89153","64.01492","0.01977","174.47304"
"576.65600","2.31188","19.87204","64.01492","0.01977","174.30214"
"576.75600","2.31188","19.82383","64.01492","0.01977","173.87921"
"576.85600","2.31187","19.80563","64.01492","0.01977","173.71959"
"576.95600","2.31186","19.86544","64.01492","0.01977","174.24419"
"577.05600","2.31185","19.90332","64.01492","0.01977","174.57649"
"577.15600","2.31184","19.88602","64.08453","0.01977","174.42477"
"577.25600","2.31182","19.83984","64.08453","0.01977","174.01965"
"577.35600","2.31181","19.82295","64.08453","0.01977","173.87149"
"577.45600","2.31178","19.86886","64.08453","0.01977","174.27419"
"577.55600","2.31174","19.92211","64.08453","0.01977","174.74124"
"577.65600","2.31170","19.91379","64.18712","0.01977","174.66830"
"577.75600","2.31162","19.85913","64.18712","0.01977","174.18889"
"577.85600","2.31154","19.84242","64.18712","0.01977","174.04227"
"577.95600","2.31142","19.88650","64.18712","0.01976","174.42894"
"578.05600","2.31131","19.94367","64.18712","0.01976","174.93042"
"578.15600","2.31114","19.92841","64.18712","0.01976","174.79651"
"578.25600","2.31095","19.87551","64.25259","0.01976","174.33250"
"578.35600","2.31074","19.84211","64.25259","0.01976","174.03961"
"578.45600","2.31042","19.84827","64.25259","0.01975","174.09363"
"578.55600","2.31010","19.88711","64.25259","0.01975","174.43428"
"578.65600","2.30964","19.90519","64.25259","0.01975","174.59288"
"578.75600","2.30913","19.91712","64.25259","0.01974","174.69753"
"578.85600","2.30843","19.89411","64.32183","0.01973","174.49568"
"578.95600","2.30759","19.86423","64.32183","0.01973","174.23358"
"579.05600","2.30663","19.83125","64.32183","0.01972","173.94435"
"579.15600","2.30561","19.82090","64.32183","0.01971","173.85352"
"579.25600","2.30476","19.79484","64.32183","0.01970","173.62495"
"579.35600","2.30394","19.79429","64.32183","0.01969","173.62016"
"579.45600","2.30329","19.79317","64.38873","0.01968","173.61031"
"579.55600","2.30264","19.80907","64.38873","0.01968","173.74980"
"579.65600","2.30200","19.82107","64.38873","0.01967","173.85504"
"579.75600","2.30129","19.84799","64.38873","0.01966","174.09113"
"579.85600","2.30043","19.83492","64.38873","0.01965","173.97653"
"579.95600","2.29944","19.77144","64.38873","0.01964","173.41969"
"580.05600","2.29832","19.72320","64.48577","0.01963","172.99660"
"580.15600","2.29737","19.73073","64.48577","0.01962","173.06264"
"580.25600","2.29666","19.76288","64.48577","0.01962","173.34464"
"580.35600","2.29613","19.78533","64.48577","0.01961","173.54158"
"580.45600","2.29577","19.78752","64.48577","0.01961","173.56073"
"580.55600","2.29540","19.78582","64.55743","0.01960","173.54585"
"580.65600","2.29516","19.78431","64.55743","0.01960","173.53264"
"580.75600","2.29488","19.77222","64.55743","0.01960","173.42661"
"580.85600","2.29467","19.77285","64.55743","0.01960","173.43210"
"580.95600","2.29443","19.76438","64.55743","0.01959","173.35776"
"581.05600","2.29417","19.75223","64.55743","0.01959","173.25122"
"581.15600","2.29395","19.72648","64.62870","0.01959","173.02541"
"581.25600","2.29362","19.71297","64.62870","0.01959","172.90689"
"581.35600","2.29336","19.67868","64.62870","0.01958","172.60609"
"581.45600","2.29295","19.68065","64.62870","0.01958","172.62343"
"581.55600","2.29257","19.65876","64.62870","0.01958","172.43135"
"581.65600","2.29204","19.66564","64.62870","0.01957","172.49176"
"581.75600","2.29142","19.67644","64.73328","0.01956","172.58641"
"581.85600","2.29076","19.71347","64.73328","0.01956","172.91129"
"581.95600","2.28995","19.72359","64.73328","0.01955","173.00002"
"582.05600","2.28931","19.72585","64.73328","0.01954","173.01982"
"582.15600","2.28859","19.69033","64.73328","0.01954","172.70831"
"582.25600","2.28807","19.64729","64.73328","0.01953","172.33080"
"582.35600","2.28754","19.62160","64.79983","0.01953","172.10545"
"582.45600","2.28706","19.61486","64.79983","0.01952","172.04633"
"582.55600","2.28666","19.63974","64.79983","0.01952","172.26456"
"582.65600","2.28615","19.67021","64.79983","0.01951","172.53180"
"582.75600","2.28574","19.70747","64.79983","0.01951","172.85864"
"582.85600","2.28516","19.69596","64.79983","0.01950","172.75768"
"582.95600","2.28457","19.67813","64.86767","0.01950","172.60130"
"583.05600","2.28379","19.64081","64.86767","0.01949","172.27397"
"583.15600","2.28286","19.60524","64.86767","0.01948","171.96193"
"583.25600","2.28184","19.57799","64.86767","0.01947","171.72293"
"583.35600","2.28080","19.56959","64.86767","0.01946","171.64923"
"583.45600","2.27991","19.55287","64.97137","0.01945","171.50262"
"583.55600","2.27904","19.56870","64.97137","0.01944","171.64143"
"583.65600","2.27826","19.56950","64.97137","0.01943","171.64850"
"583.75600","2.27744","19.60221","64.97137","0.01943","171.93538"
"583.85600","2.27646","19.63153","64.97137","0.01942","172.19250"
"583.95600","2.27520","19.59356","64.97137","0.01940","171.85945"
"584.05600","2.27374","19.48839","65.04353","0.01939","170.93704"
"584.15600","2.27267","19.46739","65.04353","0.01938","170.75287"
"584.25600","2.27188","19.52618","65.04353","0.01937","171.26846"
"584.35600","2.27135","19.55952","65.04353","0.01936","171.56090"
"584.45600","2.27092","19.57358","65.04353","0.01936","171.68427"
"584.55600","2.27051","19.56517","65.04353","0.01936","171.61049"
"584.65600","2.27020","19.57919","65.11327","0.01935","171.73341"
"584.75600","2.26982","19.55136","65.11327","0.01935","171.48936"
"584.85600","2.26956","19.55843","65.11327","0.01935","171.55139"
"584.95600","2.26923","19.53495","65.11327","0.01934","171.34538"
"585.05600","2.26896","19.55763","65.11327","0.01934","171.54439"
"585.15600","2.26869","19.54965","65.11327","0.01934","171.47433"
"585.25600","2.26839","19.54848","65.18469","0.01934","171.46405"
"585.35600","2.26814","19.56395","65.18469","0.01933","171.59978"
"585.45600","2.26776","19.54751","65.18469","0.01933","171.45557"
"585.55600","2.26744","19.52949","65.18469","0.01933","171.29749"
"585.65600","2.26700","19.50871","65.18469","0.01932","171.11528"
"585.75600","2.26663","19.46778","65.28778","0.01932","170.75629"
"585.85600","2.26626","19.44596","65.28778","0.01931","170.56483"
"585.95600","2.26589","19.44544","65.28778","0.01931","170.56030"
"586.05600","2.26564","19.46508","65.28778","0.01931","170.73259"
"586.15600","2.26531","19.48452","65.28778","0.01930","170.90309"
"586.25600","2.26512","19.52622","65.28778","0.01930","171.26883"
"586.35600","2.26488","19.51645","65.35372","0.01930","171.18318"
"586.45600","2.26471","19.49997","65.35372","0.01930","171.03856"
"586.55600","2.26456","19.46200","65.35372","0.01930","170.70552"
"586.65600","2.26439","19.45163","65.35372","0.01930","170.61461"
"586.75600","2.26430","19.47753","65.35372","0.01929","170.84174"
"586.85600","2.26417","19.50764","65.35372","0.01929","171.10590"
"586.95600","2.26410","19.53598","65.42056","0.01929","171.35443"
"587.05600","2.26401","19.51082","65.42056","0.01929","171.13377"
"587.15600","2.26395","19.47624","65.42056","0.01929","170.83043"
"587.25600","2.26389","19.44445","65.42056","0.01929","170.55164"
"587.35600","2.26383","19.44816","65.42056","0.01929","170.58417"
"587.45600","2.26379","19.49624","65.42056","0.01929","171.00589"
"587.55600","2.26374","19.53259","65.52110","0.01929","171.32472"
"587.65600","2.26371","19.55013","65.52110","0.01929","171.47852"
"587.75600","2.26367","19.50014","65.52110","0.01929","171.04007"
"587.85600","2.26364","19.45199","65.52110","0.01929","170.61778"
"587.95600","2.26362","19.46845","65.52110","0.01929","170.76215"
"588.05600","2.26358","19.52196","65.58710","0.01929","171.23149"
"588.15600","2.26356","19.57079","65.58710","0.01929","171.65976"
"588.25600","2.26354","19.55694","65.58710","0.01929","171.53831"
"588.35600","2.26352","19.49709","65.58710","0.01929","171.01337"
"588.45600","2.26349","19.50468","65.58710","0.01929","171.07991"
"588.55600","2.26348","19.54230","65.58710","0.01929","171.40991"
"588.65600","2.26346","19.59324","65.65307","0.01929","171.85670"
"588.75600","2.26344","19.58123","65.65307","0.01929","171.75139"
"588.85600","2.26343","19.53197","65.65307","0.01929","171.31927"
"588.95600","2.26341","19.50695","65.65307","0.01929","171.09979"
"589.05600","2.26340","19.53433","65.65307","0.01929","171.34000"
"589.15600","2.26338","19.59053","65.65307","0.01929","171.83289"
"589.25600","2.26337","19.63174","65.75688","0.01929","172.19441"
"589.35600","2.26335","19.60292","65.75688","0.01928","171.94160"
"589.45600","2.26334","19.55663","65.75688","0.01928","171.53560"
"589.55600","2.26333","19.54410","65.75688","0.01928","171.42566"
"589.65600","2.26331","19.57978","65.75688","0.01928","171.73860"
"589.75600","2.26331","19.63038","65.75688","0.01928","172.18242"
"589.85600","2.26330","19.60477","65.82092","0.01928","171.95786"
"589.95600","2.26329","19.56922","65.82092","0.01928","171.64600"
"590.05600","2.26328","19.54313","65.82092","0.01928","171.41718"
"590.15600","2.26326","19.56683","65.82092","0.01928","171.62502"
"590.25600","2.26326","19.63002","65.82092","0.01928","172.17928"
"590.35600","2.26324","19.64437","65.82092","0.01928","172.30513"
"590.45600","2.26324","19.62446","65.88723","0.01928","172.13052"
"590.55600","2.26322","19.58378","65.88723","0.01928","171.77371"
"590.65600","2.26322","19.55995","65.88723","0.01928","171.56473"
"590.75600","2.26321","19.59849","65.88723","0.01928","171.90273"
"590.85600","2.26320","19.63508","65.88723","0.01928","172.22369"
"590.95600","2.26319","19.66069","65.95428","0.01928","172.44829"
"591.05600","2.26318","19.62204","65.95428","0.01928","172.10933"
"591.15600","2.26317","19.57440","65.95428","0.01928","171.69142"
"591.25600","2.26316","19.59671","65.95428","0.01928","171.88716"
"591.35600","2.26315","19.64945","65.95428","0.01928","172.34972"
"591.45600","2.26314","19.66307","65.95428","0.01928","172.46916"
"591.55600","2.26313","19.62629","66.05811","0.01928","172.14661"
"591.65600","2.26313","19.55748","66.05811","0.01928","171.54300"
"591.75600","2.26311","19.57583","66.05811","0.01928","171.70395"
"591.85600","2.26310","19.62704","66.05811","0.01928","172.15317"
"591.95600","2.26309","19.66268","66.05811","0.01928","172.46579"
"592.05600","2.26308","19.66656","66.05811","0.01928","172.49980"
"592.15600","2.26307","19.61447","66.12824","0.01928","172.04291"
"592.25600","2.26306","19.61559","66.12824","0.01928","172.05276"
"592.35600","2.26305","19.66760","66.12824","0.01928","172.50894"
"592.45600","2.26304","19.69176","66.12824","0.01928","172.72081"
"592.55600","2.26303","19.69277","66.12824","0.01928","172.72972"
"592.65600","2.26301","19.64218","66.12824","0.01928","172.28592"
"592.75600","2.26300","19.63032","66.19701","0.01928","172.18190"
"592.85600","2.26299","19.68557","66.19701","0.01928","172.66652"
"592.95600","2.26297","19.71756","66.19701","0.01928","172.94711"
"593.05600","2.26296","19.73911","66.19701","0.01928","173.13611"
"593.15600","2.26293","19.68764","66.19701","0.01928","172.68469"
"593.25600","2.26292","19.65234","66.29784","0.01928","172.37511"
"593.35600","2.26290","19.70409","66.29784","0.01928","172.82895"
"593.45600","2.26287","19.75346","66.29784","0.01928","173.26202"
"593.55600","2.26286","19.72387","66.29784","0.01928","173.00250"
"593.65600","2.26282","19.68775","66.29784","0.01928","172.68568"
"593.75600","2.26281","19.66491","66.29784","0.01928","172.48534"
"593.85600","2.26277","19.71469","66.36812","0.01928","172.92192"
"593.95600","2.26275","19.78304","66.36812","0.01928","173.52145"
"594.05600","2.26271","19.74997","66.36812","0.01928","173.23138"
"594.15600","2.26267","19.70144","66.36812","0.01928","172.80576"
"594.25600","2.26264","19.69280","66.36812","0.01928","172.73000"
"594.35600","2.26258","19.73282","66.36812","0.01928","173.08098"
"594.45600","2.26256","19.78157","66.44101","0.01928","173.50861"
"594.55600","2.26250","19.74472","66.44101","0.01928","173.18536"
"594.65600","2.26247","19.69236","66.44101","0.01928","172.72609"
"594.75600","2.26242","19.70534","66.44101","0.01928","172.83990"
"594.85600","2.26236","19.74954","66.44101","0.01927","173.22765"
"594.95600","2.26232","19.80452","66.44101","0.01927","173.70985"
"595.05600","2.26223","19.79189","66.54860","0.01927","173.59912"
"595.15600","2.26220","19.73138","66.54860","0.01927","173.06831"
"595.25600","2.26209","19.71731","66.54860","0.01927","172.94493"
"595.35600","2.26203","19.72740","66.54860","0.01927","173.03343"
"595.45600","2.26193","19.76880","66.54860","0.01927","173.39658"
"595.55600","2.26182","19.79269","66.54860","0.01927","173.60609"
"595.65600","2.26175","19.76387","66.62093","0.01927","173.35335"
"595.75600","2.26158","19.73431","66.62093","0.01927","173.09402"
"595.85600","2.26151","19.71211","66.62093","0.01927","172.89937"
"595.95600","2.26129","19.74305","66.62093","0.01926","173.17073"
"596.05600","2.26115","19.79951","66.62093","0.01926","173.66592"
"596.15600","2.26091","19.81135","66.69527","0.01926","173.76976"
"596.25600","2.26064","19.79342","66.69527","0.01926","173.61255"
"596.35600","2.26040","19.74905","66.69527","0.01926","173.22336"
"596.45600","2.25995","19.71845","66.69527","0.01925","172.95496"
"596.55600","2.25963","19.69151","66.69527","0.01925","172.71864"
"596.65600","2.25898","19.70037","66.69527","0.01924","172.79639"
"596.75600","2.25847","19.71933","66.76752","0.01924","172.96268"
"596.85600","2.25771","19.72206","66.76752","0.01923","172.98660"
"596.95600","2.25706","19.73882","66.76752","0.01922","173.13361"
"597.05600","2.25644","19.73194","66.76752","0.01922","173.07329"
"597.15600","2.25576","19.71034","66.76752","0.01921","172.88380"
"597.25600","2.25525","19.70291","66.76752","0.01920","172.81860"
"597.35600","2.25458","19.66217","66.87328","0.01920","172.46132"
"597.45600","2.25404","19.64713","66.87328","0.01919","172.32939"
"597.55600","2.25337","19.62043","66.87328","0.01919","172.09520"
"597.65600","2.25262","19.64061","66.87328","0.01918","172.27216"
"597.75600","2.25174","19.70734","66.87328","0.01917","172.85751"
"597.85600","2.25055","19.72088","66.87328","0.01916","172.97626"
"597.95600","2.24947","19.65988","66.94057","0.01915","172.44119"
"598.05600","2.24844","19.61412","66.94057","0.01914","172.03983"
"598.15600","2.24782","19.58162","66.94057","0.01913","171.75479"
"598.25600","2.24725","19.58165","66.94057","0.01912","171.75507"
"598.35600","2.24676","19.58119","66.94057","0.01912","171.75096"
"598.45600","2.24638","19.57720","67.00565","0.01912","171.71603"
"598.55600","2.24588","19.58394","67.00565","0.01911","171.77513"
"598.65600","2.24556","19.59945","67.00565","0.01911","171.91112"
"598.75600","2.24497","19.62618","67.00565","0.01910","172.14563"
"598.85600","2.24450","19.65996","67.00565","0.01910","172.44186"
"598.95600","2.24372","19.66121","67.00565","0.01909","172.45291"
"599.05600","2.24287","19.66854","67.11356","0.01908","172.51715"
"599.15600","2.24191","19.63827","67.11356","0.01907","172.25168"
"599.25600","2.24083","19.60596","67.11356","0.01906","171.96822"
"599.35600","2.24001","19.55600","67.11356","0.01905","171.53008"
"599.45600","2.23902","19.54096","67.11356","0.01904","171.39810"
"599.55600","2.23831","19.52438","67.11356","0.01904","171.25267"
"599.65600","2.23738","19.54248","67.18771","0.01903","171.41144"
"599.75600","2.23637","19.56201","67.18771","0.01902","171.58273"
"599.85600","2.23502","19.55099","67.18771","0.01900","171.48608"
"599.95600","2.23331","19.53081","67.18771","0.01899","171.30911"
"600.05600","2.23170","19.48591","67.18771","0.01897","170.91524"
"600.15600","2.23001","19.43505","67.18771","0.01895","170.46915"
"600.25600","2.22828","19.43138","67.25919","0.01894","170.43694"
"600.35600","2.22600","19.49928","67.25919","0.01891","171.03252"
"600.45600","2.22401","19.48055","67.25919","0.01889","170.86829"
"600.55600","2.22286","19.45175","67.25919","0.01888","170.61568"
"600.65600","2.22194","19.42009","67.25919","0.01887","170.33797"
"600.75600","2.22130","19.42665","67.36359","0.01887","170.39552"
"600.85600","2.22047","19.39707","67.36359","0.01886","170.13605"
"600.95600","2.21982","19.40982","67.36359","0.01885","170.24785"
"601.05600","2.21893","19.39254","67.36359","0.01884","170.09634"
"601.15600","2.21811","19.40873","67.36359","0.01883","170.23831"
"601.25600","2.21732","19.42955","67.36359","0.01883","170.42093"
"601.35600","2.21659","19.42638","67.43343","0.01882","170.39316"
"601.45600","2.21611","19.43806","67.43343","0.01881","170.49559"
"601.55600","2.21562","19.43445","67.43343","0.01881","170.46394"
"601.65600","2.21532","19.43486","67.43343","0.01881","170.46751"
"601.75600","2.21502","19.41198","67.43343","0.01880","170.26678"
"601.85600","2.21478","19.38198","67.43343","0.01880","170.00371"
"601.95600","2.21461","19.34853","67.50436","0.01880","169.71031"
"602.05600","2.21441","19.34843","67.50436","0.01880","169.70940"
"602.15600","2.21432","19.33221","67.50436","0.01880","169.56712"
"602.25600","2.21417","19.34543","67.50436","0.01879","169.68311"
"602.35600","2.21410","19.35219","67.50436","0.01879","169.74239"
"602.45600","2.21400","19.38467","67.50436","0.01879","170.02724"
"602.55600","2.21393","19.42077","67.57287","0.01879","170.34393"
"602.65600","2.21387","19.44219","67.57287","0.01879","170.53177"
"602.75600","2.21381","19.44430","67.57287","0.01879","170.55029"
"602.85600","2.21378","19.45011","67.57287","0.01879","170.60123"
"602.95600","2.21372","19.42787","67.57287","0.01879","170.40619"
"603.05600","2.21369","19.41950","67.67558","0.01879","170.33278"
"603.15600","2.21366","19.40421","67.67558","0.01879","170.19870"
"603.25600","2.21363","19.39509","67.67558","0.01879","170.11865"
"603.35600","2.21360","19.39646","67.67558","0.01879","170.13065"
"603.45600","2.21358","19.40436","67.67558","0.01879","170.20000"
"603.55600","2.21356","19.42868","67.67558","0.01879","170.41328"
"603.65600","2.21354","19.44417","67.74388","0.01879","170.54916"
"603.75600","2.21353","19.47687","67.74388","0.01879","170.83598"
"603.85600","2.21351","19.47802","67.74388","0.01879","170.84610"
"603.95600","2.21350","19.48439","67.74388","0.01879","170.90198"
"604.05600","2.21348","19.46916","67.74388","0.01879","170.76837"
"604.15600","2.21347","19.45381","67.74388","0.01879","170.63374"
"604.25600","2.21346","19.43029","67.81007","0.01879","170.42740"
"604.35600","2.21345","19.43023","67.81007","0.01879","170.42686"
"604.45600","2.21345","19.45141","67.81007","0.01879","170.61270"
"604.55600","2.21344","19.46907","67.81007","0.01879","170.76756"
"604.65600","2.21343","19.50916","67.81007","0.01879","171.11923"
"604.75600","2.21343","19.52438","67.81007","0.01879","171.25273"
"604.85600","2.21342","19.52447","67.91376","0.01879","171.25346"
"604.95600","2.21341","19.50116","67.91376","0.01879","171.04901"
"605.05600","2.21341","19.48010","67.91376","0.01879","170.86435"
"605.15600","2.21341","19.45144","67.91376","0.01879","170.61295"
"605.25600","2.21340","19.47974","67.91376","0.01879","170.86118"
"605.35600","2.21340","19.50435","67.91376","0.01879","171.07698"
"605.45600","2.21340","19.53383","67.98330","0.01879","171.33559"
"605.55600","2.21339","19.54499","67.98330","0.01879","171.43349"
"605.65600","2.21339","19.53949","67.98330","0.01879","171.38524"
"605.75600","2.21339","19.51275","67.98330","0.01879","171.15073"
"605.85600","2.21339","19.47848","67.98330","0.01879","170.85011"
"605.95600","2.21339","19.47168","68.05154","0.01879","170.79042"
"606.05600","2.21338","19.46029","68.05154","0.01879","170.69057"
"606.15600","2.21338","19.49115","68.05154","0.01879","170.96124"
"606.25600","2.21338","19.52004","68.05154","0.01879","171.21460"
"606.35600","2.21338","19.55751","68.05154","0.01879","171.54326"
"606.45600","2.21338","19.55147","68.05154","0.01879","171.49033"
"606.55600","2.21338","19.55725","68.16065","0.01879","171.54099"
"606.65600","2.21338","19.52584","68.16065","0.01879","171.26550"
"606.75600","2.21338","19.49679","68.16065","0.01879","171.01070"
"606.85600","2.21338","19.48642","68.16065","0.01879","170.91972"
"606.95600","2.21338","19.48942","68.16065","0.01879","170.94606"
"607.05600","2.21338","19.50604","68.16065","0.01879","171.09186"
"607.15600","2.21338","19.54432","68.23009","0.01879","171.42763"
"607.25600","2.21338","19.59730","68.23009","0.01879","171.89232"
"607.35600","2.21338","19.58838","68.23009","0.01879","171.81409"
"607.45600","2.21338","19.58017","68.23009","0.01879","171.74208"
"607.55600","2.21337","19.55091","68.23009","0.01879","171.48541"
"607.65600","2.21337","19.52006","68.23009","0.01879","171.21483"
"607.75600","2.21337","19.50687","68.29717","0.01879","171.09912"
"607.85600","2.21337","19.52531","68.29717","0.01879","171.26085"
"607.95600","2.21337","19.58334","68.29717","0.01879","171.76985"
"608.05600","2.21337","19.60196","68.29717","0.01879","171.93321"
"608.15600","2.21337","19.63831","68.29717","0.01879","172.25197"
"608.25600","2.21337","19.60844","68.36100","0.01879","171.99001"
"608.35600","2.21337","19.56926","68.36100","0.01879","171.64635"
"608.45600","2.21337","19.52931","68.36100","0.01879","171.29591"
"608.55600","2.21337","19.52406","68.36100","0.01879","171.24986"
"608.65600","2.21337","19.55866","68.36100","0.01879","171.55342"
"608.75600","2.21337","19.59701","68.36100","0.01879","171.88979"
"608.85600","2.21337","19.66126","68.46323","0.01879","172.45331"
"608.95600","2.21337","19.64079","68.46323","0.01879","172.27371"
"609.05600","2.21336","19.61686","68.46323","0.01879","172.06383"
"609.15600","2.21336","19.58371","68.46323","0.01879","171.77306"
"609.25600","2.21336","19.58270","68.46323","0.01879","171.76421"
"609.35600","2.21336","19.61108","68.46323","0.01879","172.01314"
"609.45600","2.21336","19.63244","68.53550","0.01879","172.20056"
"609.55600","2.21336","19.67345","68.53550","0.01879","172.56021"
"609.65600","2.21336","19.64665","68.53550","0.01879","172.32515"
"609.75600","2.21335","19.61576","68.53550","0.01879","172.05420"
"609.85600","2.21335","19.59678","68.53550","0.01879","171.88774"
"609.95600","2.21335","19.62133","68.53550","0.01879","172.10309"
"610.05600","2.21335","19.67042","68.60485","0.01879","172.53362"
"610.15600","2.21335","19.67950","68.60485","0.01879","172.61327"
"610.25600","2.21335","19.69873","68.60485","0.01879","172.78195"
"610.35600","2.21334","19.66215","68.60485","0.01879","172.46112"
"610.45600","2.21334","19.61187","68.60485","0.01879","172.02013"
"610.55600","2.21334","19.62015","68.60485","0.01879","172.09270"
"610.65600","2.21334","19.65456","68.70535","0.01879","172.39458"
"610.75600","2.21334","19.70488","68.70535","0.01879","172.83589"
"610.85600","2.21333","19.71925","68.70535","0.01879","172.96198"
"610.95600","2.21333","19.72271","68.70535","0.01879","172.99232"
"611.05600","2.21333","19.71052","68.70535","0.01879","172.88535"
"611.15600","2.21333","19.65879","68.77527","0.01879","172.43169"
"611.25600","2.21332","19.66543","68.77527","0.01879","172.48990"
"611.35600","2.21332","19.69376","68.77527","0.01879","172.73837"
"611.45600","2.21332","19.75386","68.77527","0.01879","173.26550"
"611.55600","2.21332","19.75950","68.77527","0.01879","173.31503"
