Repository: Mecanon/morphing_wing

File: experimental/sma_database/results from second training/flexinol_isobaric_trained_172MPa.csv (part 11 of 100)
Test : Start of hold value,"172.00000",MPa
Time,Extension,Load,Temperature: Chamber 3119-600 1 1,Tensile strain (Extension),Tensile stress
(s),(mm),(N),(C),(mm/mm),(MPa)
"611.65600","2.21331","19.76978","68.77527","0.01879","173.40520"
"611.75600","2.21331","19.74594","68.84721","0.01879","173.19609"
"611.85600","2.21330","19.69498","68.84721","0.01879","172.74905"
"611.95600","2.21330","19.70952","68.84721","0.01879","172.87663"
"612.05600","2.21330","19.74487","68.84721","0.01879","173.18666"
"612.15600","2.21329","19.79265","68.84721","0.01879","173.60576"
"612.25600","2.21329","19.79859","68.84721","0.01879","173.65782"
"612.35600","2.21329","19.78446","68.95032","0.01879","173.53391"
"612.45600","2.21328","19.76769","68.95032","0.01879","173.38684"
"612.55600","2.21327","19.72916","68.95032","0.01879","173.04889"
"612.65600","2.21327","19.75231","68.95032","0.01879","173.25194"
"612.75600","2.21326","19.79383","68.95032","0.01879","173.61606"
"612.85600","2.21326","19.84042","68.95032","0.01879","174.02480"
"612.95600","2.21325","19.82026","69.01897","0.01879","173.84798"
"613.05600","2.21324","19.80121","69.01897","0.01879","173.68082"
"613.15600","2.21323","19.77253","69.01897","0.01879","173.42929"
"613.25600","2.21323","19.73905","69.01897","0.01879","173.13565"
"613.35600","2.21321","19.76277","69.01897","0.01879","173.34367"
"613.45600","2.21320","19.81646","69.01897","0.01878","173.81462"
"613.55600","2.21319","19.84799","69.08674","0.01878","174.09116"
"613.65600","2.21317","19.84103","69.08674","0.01878","174.03012"
"613.75600","2.21316","19.80581","69.08674","0.01878","173.72122"
"613.85600","2.21313","19.79005","69.08674","0.01878","173.58299"
"613.95600","2.21311","19.76109","69.08674","0.01878","173.32892"
"614.05600","2.21307","19.79552","69.15672","0.01878","173.63089"
"614.15600","2.21303","19.83867","69.15672","0.01878","174.00943"
"614.25600","2.21299","19.86697","69.15672","0.01878","174.25763"
"614.35600","2.21292","19.85796","69.15672","0.01878","174.17860"
"614.45600","2.21288","19.81624","69.15672","0.01878","173.81265"
"614.55600","2.21275","19.81821","69.15672","0.01878","173.82993"
"614.65600","2.21270","19.80071","69.26046","0.01878","173.67650"
"614.75600","2.21254","19.83624","69.26046","0.01878","173.98810"
"614.85600","2.21239","19.87697","69.26046","0.01878","174.34534"
"614.95600","2.21222","19.90122","69.26046","0.01878","174.55806"
"615.05600","2.21187","19.88205","69.26046","0.01877","174.38989"
"615.15600","2.21159","19.86070","69.26046","0.01877","174.20268"
"615.25600","2.21095","19.84753","69.32992","0.01876","174.08714"
"615.35600","2.21040","19.80477","69.32992","0.01876","173.71202"
"615.45600","2.20957","19.79043","69.32992","0.01875","173.58629"
"615.55600","2.20885","19.77603","69.32992","0.01874","173.45998"
"615.65600","2.20813","19.76577","69.32992","0.01873","173.36996"
"615.75600","2.20741","19.76393","69.40020","0.01873","173.35381"
"615.85600","2.20689","19.78433","69.40020","0.01872","173.53281"
"615.95600","2.20627","19.80834","69.40020","0.01872","173.74338"
"616.05600","2.20576","19.82943","69.40020","0.01871","173.92834"
"616.15600","2.20512","19.76033","69.40020","0.01870","173.32230"
"616.25600","2.20439","19.68736","69.40020","0.01870","172.68224"
"616.35600","2.20362","19.73598","69.50283","0.01869","173.10872"
"616.45600","2.20268","19.77859","69.50283","0.01868","173.48248"
"616.55600","2.20198","19.71591","69.50283","0.01867","172.93263"
"616.65600","2.20123","19.66152","69.50283","0.01867","172.45560"
"616.75600","2.20083","19.65926","69.50283","0.01866","172.43576"
"616.85600","2.20044","19.71922","69.50283","0.01866","172.96172"
"616.95600","2.20012","19.75009","69.57063","0.01865","173.23248"
"617.05600","2.19989","19.76316","69.57063","0.01865","173.34712"
"617.15600","2.19961","19.75710","69.57063","0.01865","173.29399"
"617.25600","2.19948","19.77554","69.57063","0.01865","173.45566"
"617.35600","2.19924","19.74966","69.57063","0.01865","173.22865"
"617.45600","2.19915","19.76773","69.57063","0.01864","173.38718"
"617.55600","2.19895","19.73998","69.63882","0.01864","173.14381"
"617.65600","2.19884","19.77401","69.63882","0.01864","173.44229"
"617.75600","2.19869","19.76792","69.63882","0.01864","173.38884"
"617.85600","2.19853","19.77833","69.63882","0.01864","173.48015"
"617.95600","2.19844","19.78728","69.63882","0.01864","173.55861"
"618.05600","2.19825","19.77192","69.63882","0.01864","173.42392"
"618.15600","2.19818","19.80195","69.73226","0.01864","173.68730"
"618.25600","2.19800","19.78350","69.73226","0.01863","173.52550"
"618.35600","2.19791","19.79464","69.73226","0.01863","173.62321"
"618.45600","2.19774","19.78612","69.73226","0.01863","173.54849"
"618.55600","2.19759","19.78421","69.73226","0.01863","173.53175"
"618.65600","2.19745","19.76848","69.80212","0.01863","173.39372"
"618.75600","2.19721","19.76199","69.80212","0.01863","173.33685"
"618.85600","2.19708","19.74379","69.80212","0.01862","173.17723"
"618.95600","2.19675","19.74650","69.80212","0.01862","173.20093"
"619.05600","2.19656","19.71503","69.80212","0.01862","172.92496"
"619.15600","2.19619","19.71895","69.80212","0.01862","172.95932"
"619.25600","2.19581","19.71080","69.86908","0.01861","172.88782"
"619.35600","2.19537","19.71996","69.86908","0.01861","172.96819"
"619.45600","2.19470","19.72237","69.86908","0.01860","172.98933"
"619.55600","2.19410","19.72784","69.86908","0.01859","173.03728"
"619.65600","2.19320","19.73830","69.86908","0.01859","173.12901"
"619.75600","2.19253","19.77423","69.86908","0.01858","173.44415"
"619.85600","2.19173","19.77978","69.93663","0.01857","173.49289"
"619.95600","2.19106","19.78720","69.93663","0.01856","173.55800"
"620.05600","2.19043","19.78807","69.93663","0.01856","173.56558"
"620.15600","2.18971","19.77383","69.93663","0.01855","173.44067"
"620.25600","2.18903","19.76068","69.93663","0.01854","173.32532"
"620.35600","2.18805","19.75297","69.93663","0.01853","173.25768"
"620.45600","2.18692","19.75973","70.04237","0.01852","173.31697"
"620.55600","2.18533","19.75661","70.04237","0.01851","173.28969"
"620.65600","2.18361","19.75087","70.04237","0.01849","173.23926"
"620.75600","2.18198","19.68823","70.04237","0.01847","172.68990"
"620.85600","2.18018","19.59595","70.04237","0.01846","171.88045"
"620.95600","2.17794","19.63700","70.04237","0.01843","172.24054"
"621.05600","2.17583","19.65569","70.10884","0.01841","172.40448"
"621.15600","2.17469","19.63434","70.10884","0.01840","172.21721"
"621.25600","2.17373","19.59819","70.10884","0.01839","171.90015"
"621.35600","2.17287","19.57998","70.10884","0.01838","171.74042"
"621.45600","2.17200","19.57041","70.10884","0.01837","171.65648"
"621.55600","2.17098","19.56551","70.17822","0.01836","171.61349"
"621.65600","2.16996","19.56226","70.17822","0.01835","171.58495"
"621.75600","2.16891","19.56338","70.17822","0.01834","171.59477"
"621.85600","2.16801","19.57030","70.17822","0.01833","171.65547"
"621.95600","2.16720","19.56288","70.17822","0.01833","171.59038"
"622.05600","2.16652","19.56277","70.17822","0.01832","171.58943"
"622.15600","2.16596","19.55462","70.28205","0.01831","171.51793"
"622.25600","2.16542","19.54354","70.28205","0.01831","171.42075"
"622.35600","2.16496","19.54450","70.28205","0.01830","171.42920"
"622.45600","2.16447","19.53399","70.28205","0.01830","171.33699"
"622.55600","2.16401","19.53204","70.28205","0.01829","171.31985"
"622.65600","2.16348","19.52701","70.28205","0.01829","171.27577"
"622.75600","2.16288","19.52251","70.35142","0.01828","171.23634"
"622.85600","2.16220","19.48818","70.35142","0.01828","170.93518"
"622.95600","2.16142","19.46860","70.35142","0.01827","170.76347"
"623.05600","2.16064","19.45539","70.35142","0.01826","170.64755"
"623.15600","2.15984","19.48410","70.35142","0.01825","170.89938"
"623.25600","2.15910","19.54234","70.35142","0.01825","171.41019"
"623.35600","2.15841","19.55417","70.42054","0.01824","171.51401"
"623.45600","2.15775","19.48146","70.42054","0.01823","170.87624"
"623.55600","2.15709","19.43410","70.42054","0.01823","170.46080"
"623.65600","2.15634","19.52137","70.42054","0.01822","171.22633"
"623.75600","2.15552","19.50894","70.42054","0.01821","171.11731"
"623.85600","2.15462","19.39260","70.52630","0.01820","170.09682"
"623.95600","2.15369","19.45619","70.52630","0.01819","170.65459"
"624.05600","2.15290","19.48665","70.52630","0.01818","170.92180"
"624.15600","2.15223","19.42690","70.52630","0.01818","170.39767"
"624.25600","2.15176","19.40019","70.52630","0.01817","170.16339"
"624.35600","2.15137","19.39477","70.52630","0.01817","170.11586"
"624.45600","2.15110","19.40533","70.59727","0.01817","170.20853"
"624.55600","2.15083","19.44155","70.59727","0.01816","170.52621"
"624.65600","2.15058","19.46165","70.59727","0.01816","170.70245"
"624.75600","2.15038","19.48072","70.59727","0.01816","170.86975"
"624.85600","2.15018","19.49458","70.59727","0.01816","170.99135"
"624.95600","2.15003","19.50215","70.59727","0.01816","171.05768"
"625.05600","2.14987","19.50314","70.66603","0.01815","171.06636"
"625.15600","2.14976","19.50421","70.66603","0.01815","171.07581"
"625.25600","2.14965","19.50961","70.66603","0.01815","171.12312"
"625.35600","2.14955","19.52083","70.66603","0.01815","171.22160"
"625.45600","2.14947","19.53509","70.66603","0.01815","171.34662"
"625.55600","2.14937","19.52743","70.66603","0.01815","171.27948"
"625.65600","2.14930","19.53356","70.73846","0.01815","171.33321"
"625.75600","2.14922","19.52242","70.73846","0.01815","171.23550"
"625.85600","2.14916","19.53263","70.73846","0.01815","171.32509"
"625.95600","2.14908","19.52579","70.73846","0.01815","171.26503"
"626.05600","2.14903","19.53217","70.73846","0.01815","171.32104"
"626.15600","2.14897","19.52853","70.84711","0.01814","171.28912"
"626.25600","2.14891","19.54172","70.84711","0.01814","171.40475"
"626.35600","2.14887","19.54643","70.84711","0.01814","171.44611"
"626.45600","2.14881","19.54902","70.84711","0.01814","171.46878"
"626.55600","2.14877","19.56432","70.84711","0.01814","171.60298"
"626.65600","2.14873","19.54875","70.84711","0.01814","171.46645"
"626.75600","2.14869","19.55119","70.91730","0.01814","171.48788"
"626.85600","2.14865","19.55717","70.91730","0.01814","171.54033"
"626.95600","2.14861","19.56335","70.91730","0.01814","171.59453"
"627.05600","2.14857","19.57796","70.91730","0.01814","171.72269"
"627.15600","2.14853","19.59156","70.91730","0.01814","171.84195"
"627.25600","2.14850","19.60217","70.91730","0.01814","171.93497"
"627.35600","2.14846","19.60679","70.98729","0.01814","171.97556"
"627.45600","2.14843","19.61418","70.98729","0.01814","172.04034"
"627.55600","2.14839","19.61326","70.98729","0.01814","172.03226"
"627.65600","2.14836","19.60483","70.98729","0.01814","171.95831"
"627.75600","2.14833","19.61544","70.98729","0.01814","172.05142"
"627.85600","2.14829","19.60282","70.98729","0.01814","171.94067"
"627.95600","2.14826","19.62480","71.09143","0.01814","172.13350"
"628.05600","2.14822","19.62304","71.09143","0.01814","172.11809"
"628.15600","2.14819","19.63753","71.09143","0.01814","172.24518"
"628.25600","2.14816","19.63859","71.09143","0.01814","172.25443"
"628.35600","2.14812","19.64496","71.09143","0.01814","172.31033"
"628.45600","2.14809","19.64317","71.09143","0.01814","172.29460"
"628.55600","2.14804","19.64693","71.15906","0.01814","172.32765"
"628.65600","2.14801","19.64628","71.15906","0.01814","172.32191"
"628.75600","2.14797","19.65147","71.15906","0.01813","172.36748"
"628.85600","2.14793","19.65794","71.15906","0.01813","172.42422"
"628.95600","2.14788","19.65364","71.15906","0.01813","172.38651"
"629.05600","2.14782","19.67434","71.22779","0.01813","172.56799"
"629.15600","2.14778","19.66433","71.22779","0.01813","172.48019"
"629.25600","2.14771","19.66981","71.22779","0.01813","172.52831"
"629.35600","2.14766","19.65978","71.22779","0.01813","172.44029"
"629.45600","2.14758","19.64395","71.22779","0.01813","172.30151"
"629.55600","2.14752","19.62474","71.22779","0.01813","172.13301"
"629.65600","2.14744","19.61842","71.33133","0.01813","172.07758"
"629.75600","2.14735","19.62004","71.33133","0.01813","172.09180"
"629.85600","2.14726","19.62004","71.33133","0.01813","172.09172"
"629.95600","2.14713","19.62121","71.33133","0.01813","172.10204"
"630.05600","2.14702","19.63221","71.33133","0.01813","172.19850"
"630.15600","2.14684","19.63344","71.33133","0.01812","172.20932"
"630.25600","2.14667","19.63530","71.40105","0.01812","172.22562"
"630.35600","2.14643","19.62642","71.40105","0.01812","172.14772"
"630.45600","2.14617","19.60775","71.40105","0.01812","171.98396"
"630.55600","2.14588","19.59421","71.40105","0.01811","171.86520"
"630.65600","2.14550","19.58458","71.40105","0.01811","171.78072"
"630.75600","2.14511","19.59017","71.40105","0.01811","171.82979"
"630.85600","2.14465","19.59059","71.47043","0.01810","171.83340"
"630.95600","2.14421","19.60863","71.47043","0.01810","171.99168"
"631.05600","2.14377","19.61794","71.47043","0.01809","172.07333"
"631.15600","2.14333","19.62929","71.47043","0.01809","172.17287"
"631.25600","2.14289","19.64030","71.47043","0.01808","172.26947"
"631.35600","2.14243","19.62990","71.54127","0.01808","172.17822"
"631.45600","2.14198","19.63633","71.54127","0.01808","172.23466"
"631.55600","2.14151","19.62533","71.54127","0.01807","172.13814"
"631.65600","2.14103","19.61893","71.54127","0.01807","172.08203"
"631.75600","2.14049","19.61547","71.54127","0.01806","172.05164"
"631.85600","2.13988","19.60990","71.54127","0.01805","172.00278"
"631.95600","2.13914","19.59326","71.63960","0.01805","171.85687"
"632.05600","2.13818","19.58682","71.63960","0.01804","171.80042"
"632.15600","2.13699","19.57229","71.63960","0.01803","171.67296"
"632.25600","2.13563","19.61461","71.63960","0.01801","172.04411"
"632.35600","2.13425","19.65108","71.63960","0.01800","172.36400"
"632.45600","2.13280","19.54597","71.63960","0.01798","171.44203"
"632.55600","2.13122","19.51744","71.70629","0.01797","171.19185"
"632.65600","2.12940","19.59956","71.70629","0.01795","171.91209"
"632.75600","2.12772","19.49090","71.70629","0.01793","170.95901"
"632.85600","2.12660","19.46236","71.70629","0.01792","170.70869"
"632.95600","2.12584","19.48493","71.70629","0.01791","170.90666"
"633.05600","2.12522","19.52081","71.70629","0.01791","171.22144"
"633.15600","2.12463","19.54166","71.77175","0.01790","171.40427"
"633.25600","2.12407","19.55674","71.77175","0.01790","171.53650"
"633.35600","2.12351","19.54272","71.77175","0.01789","171.41359"
"633.45600","2.12291","19.52106","71.77175","0.01789","171.22354"
"633.55600","2.12231","19.51119","71.77175","0.01788","171.13701"
"633.65600","2.12169","19.48912","71.87439","0.01787","170.94345"
"633.75600","2.12112","19.48030","71.87439","0.01787","170.86609"
"633.85600","2.12061","19.47942","71.87439","0.01786","170.85835"
"633.95600","2.12017","19.46245","71.87439","0.01786","170.70950"
"634.05600","2.11980","19.44546","71.87439","0.01785","170.56050"
"634.15600","2.11947","19.42447","71.87439","0.01785","170.37633"
"634.25600","2.11920","19.41106","71.94072","0.01785","170.25879"
"634.35600","2.11896","19.40279","71.94072","0.01785","170.18623"
"634.45600","2.11877","19.40354","71.94072","0.01784","170.19276"
"634.55600","2.11862","19.41981","71.94072","0.01784","170.33553"
"634.65600","2.11849","19.43761","71.94072","0.01784","170.49159"
"634.75600","2.11838","19.44731","71.94072","0.01784","170.57668"
"634.85600","2.11830","19.46334","72.00755","0.01784","170.71727"
"634.95600","2.11822","19.45439","72.00755","0.01784","170.63884"
"635.05600","2.11815","19.44589","72.00755","0.01784","170.56424"
"635.15600","2.11809","19.44197","72.00755","0.01784","170.52991"
"635.25600","2.11803","19.44289","72.00755","0.01784","170.53792"
"635.35600","2.11797","19.44692","72.00755","0.01784","170.57326"
"635.45600","2.11792","19.45869","72.10988","0.01784","170.67653"
"635.55600","2.11788","19.47624","72.10988","0.01783","170.83047"
"635.65600","2.11783","19.49029","72.10988","0.01783","170.95367"
"635.75600","2.11780","19.49715","72.10988","0.01783","171.01382"
"635.85600","2.11776","19.50821","72.10988","0.01783","171.11090"
"635.95600","2.11772","19.50202","72.10988","0.01783","171.05659"
"636.05600","2.11769","19.51863","72.17694","0.01783","171.20227"
"636.15600","2.11764","19.51511","72.17694","0.01783","171.17142"
"636.25600","2.11761","19.53387","72.17694","0.01783","171.33598"
"636.35600","2.11757","19.54836","72.17694","0.01783","171.46304"
"636.45600","2.11754","19.57451","72.17694","0.01783","171.69237"
"636.55600","2.11750","19.59924","72.17694","0.01783","171.90932"
"636.65600","2.11747","19.62089","72.24468","0.01783","172.09923"
"636.75600","2.11743","19.62764","72.24468","0.01783","172.15839"
"636.85600","2.11740","19.60793","72.24468","0.01783","171.98553"
"636.95600","2.11736","19.60222","72.24468","0.01783","171.93549"
"637.05600","2.11733","19.60261","72.24468","0.01783","171.93889"
"637.15600","2.11730","19.60608","72.31326","0.01783","171.96928"
"637.25600","2.11727","19.62712","72.31326","0.01783","172.15385"
"637.35600","2.11724","19.64057","72.31326","0.01783","172.27179"
"637.45600","2.11720","19.66781","72.31326","0.01783","172.51077"
"637.55600","2.11717","19.67838","72.31326","0.01783","172.60349"
"637.65600","2.11714","19.68661","72.31326","0.01783","172.67569"
"637.75600","2.11710","19.67978","72.41533","0.01783","172.61577"
"637.85600","2.11706","19.66503","72.41533","0.01783","172.48637"
"637.95600","2.11702","19.65968","72.41533","0.01783","172.43948"
"638.05600","2.11698","19.65322","72.41533","0.01783","172.38277"
"638.15600","2.11695","19.66427","72.41533","0.01783","172.47975"
"638.25600","2.11690","19.68180","72.41533","0.01783","172.63344"
"638.35600","2.11686","19.70512","72.48203","0.01782","172.83800"
"638.45600","2.11681","19.71165","72.48203","0.01782","172.89528"
"638.55600","2.11676","19.71162","72.48203","0.01782","172.89502"
"638.65600","2.11670","19.70542","72.48203","0.01782","172.84064"
"638.75600","2.11664","19.69222","72.48203","0.01782","172.72488"
"638.85600","2.11657","19.68422","72.48203","0.01782","172.65471"
"638.95600","2.11651","19.67041","72.55203","0.01782","172.53357"
"639.05600","2.11643","19.66521","72.55203","0.01782","172.48798"
"639.15600","2.11635","19.67285","72.55203","0.01782","172.55495"
"639.25600","2.11625","19.68442","72.55203","0.01782","172.65646"
"639.35600","2.11614","19.69645","72.55203","0.01782","172.76193"
"639.45600","2.11602","19.68499","72.65626","0.01782","172.66145"
"639.55600","2.11587","19.68485","72.65626","0.01781","172.66019"
"639.65600","2.11570","19.68600","72.65626","0.01781","172.67033"
"639.75600","2.11550","19.68466","72.65626","0.01781","172.65855"
"639.85600","2.11526","19.69257","72.65626","0.01781","172.72794"
"639.95600","2.11496","19.72434","72.65626","0.01781","173.00661"
"640.05600","2.11458","19.76028","72.72567","0.01780","173.32185"
"640.15600","2.11409","19.78890","72.72567","0.01780","173.57289"
"640.25600","2.11348","19.78558","72.72567","0.01779","173.54378"
"640.35600","2.11278","19.73919","72.72567","0.01778","173.13686"
"640.45600","2.11207","19.68306","72.72567","0.01778","172.64450"
"640.55600","2.11140","19.70189","72.72567","0.01777","172.80966"
"640.65600","2.11076","19.77600","72.79568","0.01776","173.45976"
"640.75600","2.11015","19.71866","72.79568","0.01776","172.95676"
"640.85600","2.10960","19.62837","72.79568","0.01775","172.16479"
"640.95600","2.10904","19.72367","72.79568","0.01775","173.00076"
"641.05600","2.10845","19.71982","72.79568","0.01774","172.96696"
"641.15600","2.10782","19.67225","72.79568","0.01773","172.54973"
"641.25600","2.10712","19.80470","72.89936","0.01773","173.71149"
"641.35600","2.10641","19.67605","72.89936","0.01772","172.58305"
"641.45600","2.10576","19.73478","72.89936","0.01771","173.09813"
"641.55600","2.10516","19.72159","72.89936","0.01771","172.98248"
"641.65600","2.10463","19.62431","72.89936","0.01770","172.12923"
"641.75600","2.10416","19.66673","72.96722","0.01770","172.50127"
"641.85600","2.10376","19.74199","72.96722","0.01769","173.16141"
"641.95600","2.10341","19.72945","72.96722","0.01769","173.05139"
"642.05600","2.10307","19.67705","72.96722","0.01769","172.59181"
"642.15600","2.10278","19.67260","72.96722","0.01768","172.55281"
"642.25600","2.10251","19.69362","72.96722","0.01768","172.73714"
"642.35600","2.10228","19.72534","73.03329","0.01768","173.01535"
"642.45600","2.10206","19.74582","73.03329","0.01768","173.19496"
"642.55600","2.10187","19.75520","73.03329","0.01768","173.27730"
"642.65600","2.10168","19.73931","73.03329","0.01767","173.13791"
"642.75600","2.10149","19.71585","73.03329","0.01767","172.93211"
"642.85600","2.10131","19.69590","73.03329","0.01767","172.75717"
"642.95600","2.10110","19.69564","73.09773","0.01767","172.75490"
"643.05600","2.10092","19.69790","73.09773","0.01767","172.77464"
"643.15600","2.10069","19.71844","73.09773","0.01766","172.95486"
"643.25600","2.10045","19.73648","73.09773","0.01766","173.11308"
"643.35600","2.10018","19.75186","73.09773","0.01766","173.24794"
"643.45600","2.09985","19.77468","73.09773","0.01766","173.44817"
"643.55600","2.09945","19.78440","73.19892","0.01765","173.53340"
"643.65600","2.09894","19.78200","73.19892","0.01765","173.51237"
"643.75600","2.09833","19.78047","73.19892","0.01764","173.49889"
"643.85600","2.09751","19.74466","73.19892","0.01763","173.18484"
"643.95600","2.09665","19.71588","73.19892","0.01762","172.93236"
"644.05600","2.09573","19.68976","73.19892","0.01761","172.70331"
"644.15600","2.09489","19.67227","73.26987","0.01761","172.54988"
"644.25600","2.09411","19.69810","73.26987","0.01760","172.77641"
"644.35600","2.09334","19.72925","73.26987","0.01759","173.04968"
"644.45600","2.09258","19.73226","73.26987","0.01758","173.07605"
"644.55600","2.09169","19.68498","73.26987","0.01757","172.66139"
"644.65600","2.09060","19.61538","73.34006","0.01756","172.05086"
"644.75600","2.08920","19.61295","73.34006","0.01755","172.02960"
"644.85600","2.08768","19.69078","73.34006","0.01753","172.71228"
"644.95600","2.08630","19.70734","73.34006","0.01752","172.85750"
"645.05600","2.08495","19.59727","73.34006","0.01751","171.89206"
"645.15600","2.08357","19.61445","73.34006","0.01749","172.04269"
"645.25600","2.08211","19.62809","73.44234","0.01748","172.16240"
"645.35600","2.08081","19.50221","73.44234","0.01747","171.05829"
"645.45600","2.07978","19.51424","73.44234","0.01746","171.16379"
"645.55600","2.07902","19.57048","73.44234","0.01745","171.65707"
"645.65600","2.07842","19.60237","73.44234","0.01744","171.93678"
"645.75600","2.07789","19.59005","73.44234","0.01744","171.82869"
"645.85600","2.07745","19.56480","73.50851","0.01743","171.60725"
"645.95600","2.07701","19.52933","73.50851","0.01743","171.29610"
"646.05600","2.07663","19.52958","73.50851","0.01742","171.29828"
"646.15600","2.07621","19.54281","73.50851","0.01742","171.41438"
"646.25600","2.07579","19.56490","73.50851","0.01742","171.60809"
"646.35600","2.07534","19.58294","73.50851","0.01741","171.76639"
"646.45600","2.07482","19.57949","73.57127","0.01741","171.73613"
"646.55600","2.07427","19.58964","73.57127","0.01740","171.82509"
"646.65600","2.07360","19.57932","73.57127","0.01739","171.73459"
"646.75600","2.07295","19.56752","73.57127","0.01739","171.63113"
"646.85600","2.07232","19.54077","73.57127","0.01738","171.39644"
"646.95600","2.07177","19.52007","73.66623","0.01738","171.21494"
"647.05600","2.07131","19.48717","73.66623","0.01737","170.92630"
"647.15600","2.07089","19.46848","73.66623","0.01737","170.76234"
"647.25600","2.07054","19.47151","73.66623","0.01736","170.78897"
"647.35600","2.07022","19.47689","73.66623","0.01736","170.83620"
"647.45600","2.06996","19.51563","73.66623","0.01736","171.17595"
"647.55600","2.06973","19.55855","73.72578","0.01735","171.55240"
"647.65600","2.06952","19.58587","73.72578","0.01735","171.79202"
"647.75600","2.06932","19.61208","73.72578","0.01735","172.02190"
"647.85600","2.06915","19.61406","73.72578","0.01735","172.03934"
"647.95600","2.06899","19.59225","73.72578","0.01735","171.84796"
"648.05600","2.06884","19.55760","73.72578","0.01735","171.54407"
"648.15600","2.06869","19.52837","73.78596","0.01734","171.28773"
"648.25600","2.06853","19.49987","73.78596","0.01734","171.03769"
"648.35600","2.06837","19.50482","73.78596","0.01734","171.08118"
"648.45600","2.06821","19.54226","73.78596","0.01734","171.40952"
"648.55600","2.06803","19.59745","73.78596","0.01734","171.89363"
"648.65600","2.06786","19.64082","73.78596","0.01734","172.27403"
"648.75600","2.06765","19.63736","73.87574","0.01733","172.24368"
"648.85600","2.06743","19.60942","73.87574","0.01733","171.99858"
"648.95600","2.06719","19.53677","73.87574","0.01733","171.36134"
"649.05600","2.06692","19.50933","73.87574","0.01733","171.12070"
"649.15600","2.06660","19.55257","73.87574","0.01732","171.50000"
"649.25600","2.06618","19.62856","73.87574","0.01732","172.16653"
"649.35600","2.06570","19.66156","73.93560","0.01731","172.45590"
"649.45600","2.06510","19.60733","73.93560","0.01731","171.98027"
"649.55600","2.06445","19.56803","73.93560","0.01730","171.63559"
"649.65600","2.06380","19.60005","73.93560","0.01730","171.91644"
"649.75600","2.06317","19.66816","73.93560","0.01729","172.51379"
"649.85600","2.06260","19.61394","73.99964","0.01728","172.03822"
"649.95600","2.06208","19.51459","73.99964","0.01728","171.16679"
"650.05600","2.06161","19.59483","73.99964","0.01727","171.87064"
"650.15600","2.06118","19.59975","73.99964","0.01727","171.91383"
"650.25600","2.06076","19.51857","73.99964","0.01727","171.20172"
"650.35600","2.06034","19.64990","73.99964","0.01726","172.35365"
"650.45600","2.05988","19.59263","74.06466","0.01726","171.85130"
"650.55600","2.05938","19.60155","74.06466","0.01725","171.92958"
"650.65600","2.05880","19.66480","74.06466","0.01725","172.48436"
"650.75600","2.05821","19.54714","74.06466","0.01724","171.45235"
"650.85600","2.05763","19.64542","74.06466","0.01723","172.31441"
"650.95600","2.05711","19.60728","74.06466","0.01723","171.97981"
"651.05600","2.05665","19.54437","74.16120","0.01722","171.42802"
"651.15600","2.05620","19.61545","74.16120","0.01722","172.05147"
"651.25600","2.05581","19.68661","74.16120","0.01722","172.67561"
"651.35600","2.05543","19.66572","74.16120","0.01721","172.49246"
"651.45600","2.05512","19.61386","74.16120","0.01721","172.03757"
"651.55600","2.05484","19.59451","74.16120","0.01721","171.86784"
"651.65600","2.05458","19.60528","74.23413","0.01720","171.96228"
"651.75600","2.05436","19.63357","74.23413","0.01720","172.21045"
"651.85600","2.05415","19.66041","74.23413","0.01720","172.44585"
"651.95600","2.05400","19.67713","74.23413","0.01720","172.59251"
"652.05600","2.05382","19.65949","74.23413","0.01720","172.43776"
"652.15600","2.05369","19.63318","74.23413","0.01720","172.20699"
"652.25600","2.05355","19.61321","74.30393","0.01719","172.03188"
"652.35600","2.05342","19.61077","74.30393","0.01719","172.01045"
"652.45600","2.05329","19.61329","74.30393","0.01719","172.03253"
"652.55600","2.05315","19.60711","74.30393","0.01719","171.97832"
"652.65600","2.05305","19.62326","74.30393","0.01719","172.12003"
"652.75600","2.05292","19.64181","74.39778","0.01719","172.28268"
"652.85600","2.05283","19.66355","74.39778","0.01719","172.47337"
"652.95600","2.05270","19.68505","74.39778","0.01719","172.66193"
"653.05600","2.05261","19.71583","74.39778","0.01718","172.93199"
"653.15600","2.05248","19.73724","74.39778","0.01718","173.11972"
"653.25600","2.05236","19.74956","74.39778","0.01718","173.22778"
"653.35600","2.05224","19.74949","74.46498","0.01718","173.22722"
"653.45600","2.05208","19.74285","74.46498","0.01718","173.16893"
"653.55600","2.05194","19.72871","74.46498","0.01718","173.04491"
"653.65600","2.05174","19.69333","74.46498","0.01718","172.73457"
"653.75600","2.05157","19.67309","74.46498","0.01717","172.55704"
"653.85600","2.05132","19.65850","74.46498","0.01717","172.42912"
"653.95600","2.05104","19.66842","74.53163","0.01717","172.51610"
"654.05600","2.05066","19.67857","74.53163","0.01716","172.60516"
"654.15600","2.05017","19.69048","74.53163","0.01716","172.70961"
"654.25600","2.04956","19.71481","74.53163","0.01715","172.92302"
"654.35600","2.04878","19.72862","74.53163","0.01715","173.04413"
"654.45600","2.04792","19.72715","74.53163","0.01714","173.03127"
"654.55600","2.04710","19.72942","74.63095","0.01713","173.05118"
"654.65600","2.04633","19.73997","74.63095","0.01712","173.14374"
"654.75600","2.04555","19.74532","74.63095","0.01711","173.19061"
"654.85600","2.04471","19.74573","74.63095","0.01711","173.19421"
"654.95600","2.04379","19.71801","74.63095","0.01710","172.95105"
"655.05600","2.04257","19.65772","74.70232","0.01708","172.42227"
"655.15600","2.04094","19.63393","74.70232","0.01707","172.21362"
"655.25600","2.03892","19.69439","74.70232","0.01705","172.74391"
"655.35600","2.03697","19.69978","74.70232","0.01703","172.79114"
"655.45600","2.03506","19.53761","74.70232","0.01701","171.36876"
"655.55600","2.03294","19.61523","74.70232","0.01699","172.04955"
"655.65600","2.03106","19.61914","74.76529","0.01697","172.08391"
"655.75600","2.02959","19.55853","74.76529","0.01695","171.55226"
"655.85600","2.02851","19.51395","74.76529","0.01694","171.16122"
"655.95600","2.02749","19.52411","74.76529","0.01693","171.25032"
"656.05600","2.02639","19.56054","74.76529","0.01692","171.56987"
"656.15600","2.02511","19.58798","74.76529","0.01691","171.81052"
"656.25600","2.02377","19.60999","74.82840","0.01690","172.00359"
"656.35600","2.02260","19.61969","74.82840","0.01689","172.08865"
"656.45600","2.02159","19.60004","74.82840","0.01688","171.91637"
"656.55600","2.02076","19.55282","74.82840","0.01687","171.50215"
"656.65600","2.02004","19.49633","74.82840","0.01686","171.00670"
"656.75600","2.01936","19.48115","74.82840","0.01685","170.87352"
"656.85600","2.01864","19.53894","74.92931","0.01685","171.38040"
"656.95600","2.01779","19.59910","74.92931","0.01684","171.90807"
"657.05600","2.01684","19.59453","74.92931","0.01683","171.86803"
"657.15600","2.01580","19.52771","74.92931","0.01682","171.28194"
"657.25600","2.01483","19.47802","74.92931","0.01681","170.84604"
"657.35600","2.01396","19.56768","74.99472","0.01680","171.63252"
"657.45600","2.01317","19.55606","74.99472","0.01679","171.53059"
"657.55600","2.01255","19.45062","74.99472","0.01679","170.60571"
"657.65600","2.01201","19.56962","74.99472","0.01678","171.64948"
"657.75600","2.01152","19.56794","74.99472","0.01677","171.63475"
"657.85600","2.01108","19.49022","74.99472","0.01677","170.95306"
"657.95600","2.01066","19.59343","75.06496","0.01677","171.85832"
"658.05600","2.01028","19.57807","75.06496","0.01676","171.72359"
"658.15600","2.00990","19.48511","75.06496","0.01676","170.90822"
"658.25600","2.00955","19.53028","75.06496","0.01676","171.30449"
"658.35600","2.00917","19.58356","75.06496","0.01675","171.77182"
"658.45600","2.00881","19.55014","75.06496","0.01675","171.47864"
"658.55600","2.00847","19.48638","75.17459","0.01674","170.91939"
"658.65600","2.00814","19.49644","75.17459","0.01674","171.00761"
"658.75600","2.00789","19.56484","75.17459","0.01674","171.60757"
"658.85600","2.00760","19.62751","75.17459","0.01674","172.15726"
"658.95600","2.00740","19.64492","75.17459","0.01673","172.30995"
"659.05600","2.00716","19.61805","75.17459","0.01673","172.07433"
"659.15600","2.00699","19.57961","75.25089","0.01673","171.73717"
"659.25600","2.00680","19.53854","75.25089","0.01673","171.37692"
"659.35600","2.00664","19.54231","75.25089","0.01673","171.40997"
"659.45600","2.00650","19.57439","75.25089","0.01672","171.69135"
"659.55600","2.00634","19.63640","75.25089","0.01672","172.23528"
"659.65600","2.00623","19.67868","75.25089","0.01672","172.60608"
"659.75600","2.00609","19.71152","75.32355","0.01672","172.89410"
"659.85600","2.00599","19.72274","75.32355","0.01672","172.99252"
"659.95600","2.00586","19.69323","75.32355","0.01672","172.73370"
"660.05600","2.00576","19.66315","75.32355","0.01672","172.46991"
"660.15600","2.00565","19.62721","75.32355","0.01672","172.15463"
"660.25600","2.00553","19.60676","75.42643","0.01672","171.97527"
"660.35600","2.00544","19.60133","75.42643","0.01671","171.92766"
"660.45600","2.00534","19.61459","75.42643","0.01671","172.04398"
"660.55600","2.00527","19.63692","75.42643","0.01671","172.23979"
"660.65600","2.00518","19.66940","75.42643","0.01671","172.52472"
"660.75600","2.00511","19.68103","75.42643","0.01671","172.62668"
"660.85600","2.00503","19.70339","75.49270","0.01671","172.82288"
"660.95600","2.00495","19.71776","75.49270","0.01671","172.94888"
"661.05600","2.00487","19.74102","75.49270","0.01671","173.15286"
"661.15600","2.00478","19.75867","75.49270","0.01671","173.30768"
"661.25600","2.00470","19.77333","75.49270","0.01671","173.43631"
"661.35600","2.00461","19.78978","75.49270","0.01671","173.58061"
"661.45600","2.00454","19.79873","75.55669","0.01671","173.65906"
"661.55600","2.00445","19.81130","75.55669","0.01670","173.76936"
"661.65600","2.00436","19.81651","75.55669","0.01670","173.81500"
"661.75600","2.00428","19.82076","75.55669","0.01670","173.85231"
"661.85600","2.00418","19.81828","75.55669","0.01670","173.83058"
"661.95600","2.00407","19.80889","75.55669","0.01670","173.74818"
"662.05600","2.00394","19.80129","75.62306","0.01670","173.68153"
"662.15600","2.00381","19.81077","75.62306","0.01670","173.76466"
"662.25600","2.00367","19.80774","75.62306","0.01670","173.73808"
"662.35600","2.00354","19.80785","75.62306","0.01670","173.73904"
"662.45600","2.00340","19.80593","75.62306","0.01669","173.72224"
"662.55600","2.00323","19.82012","75.72773","0.01669","173.84673"
"662.65600","2.00304","19.82885","75.72773","0.01669","173.92326"
"662.75600","2.00283","19.83431","75.72773","0.01669","173.97121"
"662.85600","2.00260","19.82357","75.72773","0.01669","173.87694"
"662.95600","2.00240","19.81580","75.72773","0.01668","173.80882"
"663.05600","2.00234","19.78929","75.72773","0.01668","173.57625"
"663.15600","2.00234","19.78884","75.79455","0.01668","173.57233"
"663.25600","2.00233","19.82221","75.79455","0.01668","173.86502"
"663.35600","2.00233","19.82726","75.79455","0.01668","173.90929"
"663.45600","2.00232","19.85667","75.79455","0.01668","174.16730"
"663.55600","2.00232","19.84871","75.79455","0.01668","174.09743"
"663.65600","2.00231","19.85580","75.79455","0.01668","174.15968"
"663.75600","2.00231","19.85752","75.86201","0.01668","174.17476"
"663.85600","2.00231","19.84800","75.86201","0.01668","174.09128"
"663.95600","2.00230","19.86651","75.86201","0.01668","174.25360"
"664.05600","2.00230","19.86407","75.86201","0.01668","174.23219"
"664.15600","2.00229","19.91383","75.86201","0.01668","174.66867"
"664.25600","2.00229","19.89812","75.86201","0.01668","174.53085"
"664.35600","2.00228","19.93592","75.96887","0.01668","174.86240"
"664.45600","2.00227","19.94365","75.96887","0.01668","174.93021"
"664.55600","2.00227","19.94569","75.96887","0.01668","174.94814"
"664.65600","2.00226","19.96372","75.96887","0.01668","175.10628"
"664.75600","2.00225","19.95423","75.96887","0.01668","175.02303"
"664.85600","2.00225","19.99296","76.03739","0.01668","175.36269"
"664.95600","2.00224","19.98124","76.03739","0.01668","175.25990"
"665.05600","2.00223","20.01888","76.03739","0.01668","175.59010"
"665.15600","2.00222","20.00165","76.03739","0.01668","175.43892"
"665.25600","2.00220","20.01298","76.03739","0.01668","175.53835"
"665.35600","2.00219","20.03723","76.03739","0.01668","175.75105"
"665.45600","2.00217","20.03246","76.10539","0.01668","175.70918"
"665.55600","2.00215","20.06856","76.10539","0.01668","176.02580"
"665.65600","2.00212","20.03581","76.10539","0.01668","175.73856"
"665.75600","2.00209","20.08005","76.10539","0.01668","176.12657"
"665.85600","2.00206","20.07269","76.10539","0.01668","176.06201"
"665.95600","2.00202","20.08758","76.10539","0.01668","176.19267"
"666.05600","2.00198","20.09896","76.21199","0.01668","176.29248"
"666.15600","2.00192","20.08326","76.21199","0.01668","176.15474"
"666.25600","2.00186","20.12205","76.21199","0.01668","176.49496"
"666.35600","2.00178","20.09147","76.21199","0.01668","176.22678"
"666.45600","2.00169","20.11504","76.21199","0.01668","176.43355"
"666.55600","2.00158","20.09449","76.21199","0.01668","176.25323"
"666.65600","2.00146","20.09650","76.28206","0.01667","176.27090"
"666.75600","2.00131","20.11810","76.28206","0.01667","176.46033"
"666.85600","2.00111","20.10134","76.28206","0.01667","176.31331"
"666.95600","2.00089","20.12738","76.28206","0.01667","176.54173"
"667.05600","2.00061","20.13433","76.28206","0.01667","176.60266"
"667.15600","2.00028","20.16913","76.28206","0.01666","176.90796"
"667.25600","1.99994","20.16031","76.35519","0.01666","176.83060"
"667.35600","1.99959","20.15661","76.35519","0.01666","176.79814"
"667.45600","1.99925","20.16039","76.35519","0.01665","176.83130"
"667.55600","1.99892","20.15170","76.35519","0.01665","176.75505"
"667.65600","1.99859","20.15466","76.35519","0.01665","176.78105"
"667.75600","1.99829","20.16474","76.42952","0.01664","176.86940"
"667.85600","1.99798","20.16316","76.42952","0.01664","176.85562"
"667.95600","1.99766","20.18073","76.42952","0.01664","177.00966"
"668.05600","1.99733","20.16609","76.42952","0.01663","176.88130"
"668.15600","1.99696","20.18148","76.42952","0.01663","177.01625"
"668.25600","1.99654","20.16694","76.42952","0.01663","176.88873"
"668.35600","1.99605","20.15779","76.53211","0.01662","176.80847"
"668.45600","1.99547","20.14788","76.53211","0.01661","176.72159"
"668.55600","1.99462","20.14187","76.53211","0.01661","176.66888"
"668.65600","1.99308","20.11967","76.53211","0.01659","176.47409"
"668.75600","1.99036","20.10675","76.53211","0.01656","176.36081"
"668.85600","1.98740","20.07430","76.53211","0.01653","176.07613"
"668.95600","1.98351","20.03744","76.60828","0.01650","175.75284"
"669.05600","1.97946","19.98605","76.60828","0.01646","175.30209"
"669.15600","1.97578","19.94364","76.60828","0.01642","174.93016"
"669.25600","1.97234","19.89994","76.60828","0.01638","174.54680"
"669.35600","1.96972","19.86413","76.60828","0.01636","174.23271"
"669.45600","1.96669","19.83717","76.60828","0.01633","173.99626"
"669.55600","1.96410","19.82097","76.67909","0.01630","173.85416"
"669.65600","1.96145","19.80014","76.67909","0.01628","173.67146"
"669.75600","1.95764","19.75768","76.67909","0.01624","173.29904"
"669.85600","1.95363","19.70407","76.67909","0.01620","172.82878"
"669.95600","1.94811","19.65106","76.67909","0.01614","172.36385"
"670.05600","1.94142","19.57893","76.78126","0.01608","171.73116"
"670.15600","1.93252","19.51134","76.78126","0.01599","171.13834"
"670.25600","1.92311","19.33075","76.78126","0.01589","169.55432"
"670.35600","1.91486","19.15611","76.78126","0.01581","168.02254"
"670.45600","1.90743","19.24014","76.78126","0.01574","168.75954"
"670.55600","1.90061","19.14241","76.78126","0.01567","167.90239"
"670.65600","1.89388","18.99154","76.84827","0.01560","166.57907"
"670.75600","1.88696","19.06898","76.84827","0.01553","167.25829"
"670.85600","1.88061","19.01434","76.84827","0.01547","166.77899"
"670.95600","1.87490","18.84661","76.84827","0.01541","165.30780"
"671.05600","1.86976","18.79784","76.84827","0.01536","164.88008"
"671.15600","1.86521","18.87743","76.84827","0.01532","165.57819"
"671.25600","1.86077","18.74364","76.91337","0.01527","164.40465"
"671.35600","1.85697","18.64609","76.91337","0.01523","163.54903"
"671.45600","1.85255","18.68652","76.91337","0.01519","163.90364"
"671.55600","1.84824","18.74695","76.91337","0.01515","164.43373"
"671.65600","1.84318","18.59437","76.91337","0.01510","163.09541"
"671.75600","1.83840","18.53369","76.91337","0.01505","162.56317"
"671.85600","1.83397","18.59533","77.01501","0.01501","163.10376"
"671.95600","1.83007","18.58416","77.01501","0.01497","163.00584"
"672.05600","1.82661","18.44642","77.01501","0.01493","161.79765"
"672.15600","1.82381","18.40134","77.01501","0.01490","161.40225"
