Repository: Mecanon/morphing_wing

File: experimental/sma_database/results from second training/flexinol_isobaric_trained_172MPa.csv (part 12 of 100)
Test : Start of hold value,"172.00000",MPa
Time,Extension,Load,Temperature: Chamber 3119-600 1 1,Tensile strain (Extension),Tensile stress
(s),(mm),(N),(C),(mm/mm),(MPa)
"672.25600","1.82121","18.53479","77.01501","0.01488","162.57277"
"672.35600","1.81940","18.42776","77.01501","0.01486","161.63402"
"672.45600","1.81829","18.37457","77.08430","0.01485","161.16747"
"672.55600","1.81757","18.48187","77.08430","0.01484","162.10860"
"672.65600","1.81706","18.51840","77.08430","0.01484","162.42902"
"672.75600","1.81672","18.45068","77.08430","0.01483","161.83505"
"672.85600","1.81652","18.43674","77.08430","0.01483","161.71280"
"672.95600","1.81640","18.51117","77.15221","0.01483","162.36559"
"673.05600","1.81633","18.57791","77.15221","0.01483","162.95102"
"673.15600","1.81630","18.54064","77.15221","0.01483","162.62413"
"673.25600","1.81628","18.48778","77.15221","0.01483","162.16046"
"673.35600","1.81628","18.52842","77.15221","0.01483","162.51692"
"673.45600","1.81628","18.61873","77.15221","0.01483","163.30907"
"673.55600","1.81629","18.66535","77.22239","0.01483","163.71799"
"673.65600","1.81629","18.62578","77.22239","0.01483","163.37091"
"673.75600","1.81630","18.60048","77.22239","0.01483","163.14894"
"673.85600","1.81631","18.62324","77.22239","0.01483","163.34860"
"673.95600","1.81631","18.67600","77.22239","0.01483","163.81134"
"674.05600","1.81632","18.70967","77.22239","0.01483","164.10667"
"674.15600","1.81633","18.66225","77.32240","0.01483","163.69073"
"674.25600","1.81634","18.60858","77.32240","0.01483","163.22003"
"674.35600","1.81635","18.62192","77.32240","0.01483","163.33705"
"674.45600","1.81636","18.68816","77.32240","0.01483","163.91806"
"674.55600","1.81636","18.76245","77.32240","0.01483","164.56963"
"674.65600","1.81637","18.76929","77.32240","0.01483","164.62967"
"674.75600","1.81638","18.71049","77.39153","0.01483","164.11394"
"674.85600","1.81639","18.66733","77.39153","0.01483","163.73534"
"674.95600","1.81640","18.70134","77.39153","0.01483","164.03366"
"675.05600","1.81641","18.76258","77.39153","0.01483","164.57080"
"675.15600","1.81642","18.80337","77.39153","0.01483","164.92854"
"675.25600","1.81643","18.78483","77.45943","0.01483","164.76598"
"675.35600","1.81644","18.73596","77.45943","0.01483","164.33728"
"675.45600","1.81645","18.71844","77.45943","0.01483","164.18359"
"675.55600","1.81646","18.76419","77.45943","0.01483","164.58492"
"675.65600","1.81647","18.82076","77.45943","0.01483","165.08105"
"675.75600","1.81648","18.81956","77.45943","0.01483","165.07053"
"675.85600","1.81649","18.77196","77.55898","0.01483","164.65303"
"675.95600","1.81650","18.73775","77.55898","0.01483","164.35303"
"676.05600","1.81651","18.76561","77.55898","0.01483","164.59740"
"676.15600","1.81652","18.83549","77.55898","0.01483","165.21034"
"676.25600","1.81653","18.86980","77.55898","0.01483","165.51125"
"676.35600","1.81654","18.86639","77.55898","0.01483","165.48135"
"676.45600","1.81655","18.82001","77.62912","0.01483","165.07449"
"676.55600","1.81656","18.81369","77.62912","0.01483","165.01910"
"676.65600","1.81657","18.84613","77.62912","0.01483","165.30360"
"676.75600","1.81658","18.90871","77.62912","0.01483","165.85254"
"676.85600","1.81659","18.94205","77.62912","0.01483","166.14500"
"676.95600","1.81660","18.93025","77.62912","0.01483","166.04146"
"677.05600","1.81661","18.87933","77.69794","0.01483","165.59485"
"677.15600","1.81662","18.85884","77.69794","0.01483","165.41507"
"677.25600","1.81663","18.88554","77.69794","0.01483","165.64928"
"677.35600","1.81664","18.93351","77.69794","0.01483","166.07005"
"677.45600","1.81665","18.97543","77.69794","0.01483","166.43777"
"677.55600","1.81666","18.98583","77.79553","0.01483","166.52893"
"677.65600","1.81667","18.96648","77.79553","0.01483","166.35924"
"677.75600","1.81668","18.92883","77.79553","0.01483","166.02904"
"677.85600","1.81670","18.90637","77.79553","0.01483","165.83197"
"677.95600","1.81671","18.91768","77.79553","0.01483","165.93117"
"678.05600","1.81672","18.96685","77.79553","0.01483","166.36247"
"678.15600","1.81673","19.02698","77.86050","0.01483","166.88988"
"678.25600","1.81674","19.07568","77.86050","0.01483","167.31706"
"678.35600","1.81675","19.07453","77.86050","0.01483","167.30698"
"678.45600","1.81676","19.03590","77.86050","0.01483","166.96811"
"678.55600","1.81677","18.99376","77.86050","0.01483","166.59854"
"678.65600","1.81679","18.96883","77.86050","0.01483","166.37984"
"678.75600","1.81680","18.98359","77.92469","0.01483","166.50935"
"678.85600","1.81681","19.03253","77.92469","0.01483","166.93857"
"678.95600","1.81682","19.10368","77.92469","0.01483","167.56268"
"679.05600","1.81683","19.14342","77.92469","0.01483","167.91124"
"679.15600","1.81684","19.11308","77.92469","0.01483","167.64511"
"679.25600","1.81685","19.06373","77.92469","0.01483","167.21228"
"679.35600","1.81686","19.06600","77.98732","0.01483","167.23212"
"679.45600","1.81688","19.11155","77.98732","0.01483","167.63170"
"679.55600","1.81689","19.17898","77.98732","0.01483","168.22311"
"679.65600","1.81689","19.21937","77.98732","0.01483","168.57738"
"679.75600","1.81691","19.19717","77.98732","0.01484","168.38266"
"679.85600","1.81691","19.12816","77.98732","0.01484","167.77739"
"679.95600","1.81692","19.09624","78.08301","0.01484","167.49738"
"680.05600","1.81693","19.16959","78.08301","0.01484","168.14076"
"680.15600","1.81694","19.27170","78.08301","0.01484","169.03642"
"680.25600","1.81695","19.28419","78.08301","0.01484","169.14594"
"680.35600","1.81696","19.22546","78.08301","0.01484","168.63080"
"680.45600","1.81697","19.16481","78.14613","0.01484","168.09883"
"680.55600","1.81697","19.19398","78.14613","0.01484","168.35469"
"680.65600","1.81698","19.30408","78.14613","0.01484","169.32039"
"680.75600","1.81699","19.35351","78.14613","0.01484","169.75395"
"680.85600","1.81699","19.28007","78.14613","0.01484","169.10977"
"680.95600","1.81700","19.21973","78.14613","0.01484","168.58055"
"681.05600","1.81700","19.30733","78.21107","0.01484","169.34886"
"681.15600","1.81701","19.41809","78.21107","0.01484","170.32036"
"681.25600","1.81701","19.38904","78.21107","0.01484","170.06557"
"681.35600","1.81702","19.29390","78.21107","0.01484","169.23109"
"681.45600","1.81702","19.27410","78.21107","0.01484","169.05743"
"681.55600","1.81703","19.38396","78.21107","0.01484","170.02107"
"681.65600","1.81704","19.44878","78.31232","0.01484","170.58961"
"681.75600","1.81704","19.35897","78.31232","0.01484","169.80182"
"681.85600","1.81705","19.28555","78.31232","0.01484","169.15784"
"681.95600","1.81705","19.37454","78.31232","0.01484","169.93842"
"682.05600","1.81705","19.48040","78.31232","0.01484","170.86694"
"682.15600","1.81706","19.45582","78.31232","0.01484","170.65134"
"682.25600","1.81706","19.37744","78.38013","0.01484","169.96384"
"682.35600","1.81706","19.36638","78.38013","0.01484","169.86684"
"682.45600","1.81707","19.48914","78.38013","0.01484","170.94360"
"682.55600","1.81707","19.52893","78.38013","0.01484","171.29259"
"682.65600","1.81707","19.44027","78.38013","0.01484","170.51492"
"682.75600","1.81708","19.37887","78.38013","0.01484","169.97639"
"682.85600","1.81708","19.46303","78.44849","0.01484","170.71458"
"682.95600","1.81708","19.54458","78.44849","0.01484","171.42989"
"683.05600","1.81709","19.50773","78.44849","0.01484","171.10666"
"683.15600","1.81709","19.40358","78.44849","0.01484","170.19310"
"683.25600","1.81709","19.41794","78.44849","0.01484","170.31912"
"683.35600","1.81709","19.54128","78.54839","0.01484","171.40096"
"683.45600","1.81710","19.56823","78.54839","0.01484","171.63731"
"683.55600","1.81710","19.44765","78.54839","0.01484","170.57970"
"683.65600","1.81710","19.40005","78.54839","0.01484","170.16222"
"683.75600","1.81711","19.50891","78.54839","0.01484","171.11705"
"683.85600","1.81711","19.57875","78.54839","0.01484","171.72963"
"683.95600","1.81711","19.52519","78.61543","0.01484","171.25981"
"684.05600","1.81712","19.43305","78.61543","0.01484","170.45164"
"684.15600","1.81712","19.45071","78.61543","0.01484","170.60651"
"684.25600","1.81712","19.57290","78.61543","0.01484","171.67833"
"684.35600","1.81712","19.60011","78.61543","0.01484","171.91696"
"684.45600","1.81712","19.50373","78.61543","0.01484","171.07155"
"684.55600","1.81712","19.45129","78.67927","0.01484","170.61165"
"684.65600","1.81712","19.53997","78.67927","0.01484","171.38943"
"684.75600","1.81712","19.66278","78.67927","0.01484","172.46661"
"684.85600","1.81712","19.64584","78.67927","0.01484","172.31808"
"684.95600","1.81712","19.56130","78.67927","0.01484","171.57652"
"685.05600","1.81712","19.55666","78.67927","0.01484","171.53580"
"685.15600","1.81712","19.64989","78.74327","0.01484","172.35353"
"685.25600","1.81712","19.73032","78.74327","0.01484","173.05904"
"685.35600","1.81712","19.67167","78.74327","0.01484","172.54465"
"685.45600","1.81712","19.57620","78.74327","0.01484","171.70724"
"685.55600","1.81712","19.61076","78.74327","0.01484","172.01038"
"685.65600","1.81712","19.72633","78.84241","0.01484","173.02405"
"685.75600","1.81712","19.76020","78.84241","0.01484","173.32115"
"685.85600","1.81712","19.67724","78.84241","0.01484","172.59349"
"685.95600","1.81712","19.60654","78.84241","0.01484","171.97331"
"686.05600","1.81712","19.66352","78.84241","0.01484","172.47316"
"686.15600","1.81711","19.78665","78.84241","0.01484","173.55315"
"686.25600","1.81711","19.78349","78.91299","0.01484","173.52544"
"686.35600","1.81711","19.67165","78.91299","0.01484","172.54445"
"686.45600","1.81711","19.66554","78.91299","0.01484","172.49088"
"686.55600","1.81711","19.78242","78.91299","0.01484","173.51605"
"686.65600","1.81711","19.84051","78.91299","0.01484","174.02551"
"686.75600","1.81710","19.76661","78.91299","0.01484","173.37733"
"686.85600","1.81711","19.65569","78.98103","0.01484","172.40442"
"686.95600","1.81710","19.68868","78.98103","0.01484","172.69383"
"687.05600","1.81710","19.81255","78.98103","0.01484","173.78030"
"687.15600","1.81710","19.81767","78.98103","0.01484","173.82521"
"687.25600","1.81710","19.70939","78.98103","0.01484","172.87547"
"687.35600","1.81710","19.67576","78.98103","0.01484","172.58046"
"687.45600","1.81709","19.78531","79.08016","0.01484","173.54134"
"687.55600","1.81709","19.87611","79.08016","0.01484","174.33784"
"687.65600","1.81709","19.85696","79.08016","0.01484","174.16982"
"687.75600","1.81708","19.75485","79.08016","0.01484","173.27417"
"687.85600","1.81708","19.77211","79.08016","0.01484","173.42561"
"687.95600","1.81707","19.89340","79.08016","0.01484","174.48949"
"688.05600","1.81707","19.95265","79.14499","0.01484","175.00917"
"688.15600","1.81707","19.88041","79.14499","0.01484","174.37549"
"688.25600","1.81706","19.79885","79.14499","0.01484","173.66013"
"688.35600","1.81706","19.83151","79.14499","0.01484","173.94664"
"688.45600","1.81706","19.93834","79.14499","0.01484","174.88365"
"688.55600","1.81705","19.99617","79.21289","0.01484","175.39091"
"688.65600","1.81705","19.92464","79.21289","0.01484","174.76344"
"688.75600","1.81704","19.86837","79.21289","0.01484","174.26990"
"688.85600","1.81704","19.92762","79.21289","0.01484","174.78958"
"688.95600","1.81703","20.04839","79.21289","0.01484","175.84888"
"689.05600","1.81703","20.06279","79.21289","0.01484","175.97520"
"689.15600","1.81702","19.97548","79.31492","0.01484","175.20940"
"689.25600","1.81702","19.91519","79.31492","0.01484","174.68054"
"689.35600","1.81701","19.98120","79.31492","0.01484","175.25958"
"689.45600","1.81701","20.09551","79.31492","0.01484","176.26219"
"689.55600","1.81700","20.09429","79.31492","0.01484","176.25151"
"689.65600","1.81699","20.01716","79.31492","0.01484","175.57495"
"689.75600","1.81699","19.96273","79.38297","0.01484","175.09756"
"689.85600","1.81698","20.02267","79.38297","0.01484","175.62332"
"689.95600","1.81698","20.10242","79.38297","0.01484","176.32281"
"690.05600","1.81697","20.13346","79.38297","0.01484","176.59511"
"690.15600","1.81697","20.10744","79.38297","0.01484","176.36684"
"690.25600","1.81697","20.02945","79.38297","0.01484","175.68277"
"690.35600","1.81696","19.98727","79.44852","0.01484","175.31284"
"690.45600","1.81695","20.04788","79.44852","0.01484","175.84442"
"690.55600","1.81695","20.14717","79.44852","0.01484","176.71529"
"690.65600","1.81694","20.18072","79.44852","0.01484","177.00963"
"690.75600","1.81693","20.13145","79.44852","0.01484","176.57747"
"690.85600","1.81692","20.05677","79.44852","0.01484","175.92244"
"690.95600","1.81692","20.04181","79.55379","0.01484","175.79120"
"691.05600","1.81691","20.10897","79.55379","0.01484","176.38028"
"691.15600","1.81690","20.20579","79.55379","0.01483","177.22954"
"691.25600","1.81689","20.24833","79.55379","0.01483","177.60262"
"691.35600","1.81688","20.20589","79.55379","0.01483","177.23041"
"691.45600","1.81688","20.11609","79.62251","0.01483","176.44270"
"691.55600","1.81687","20.09536","79.62251","0.01483","176.26091"
"691.65600","1.81686","20.16122","79.62251","0.01483","176.83859"
"691.75600","1.81685","20.24923","79.62251","0.01483","177.61052"
"691.85600","1.81684","20.27804","79.62251","0.01483","177.86322"
"691.95600","1.81683","20.21734","79.62251","0.01483","177.33083"
"692.05600","1.81682","20.15768","79.68891","0.01483","176.80754"
"692.15600","1.81680","20.17138","79.68891","0.01483","176.92770"
"692.25600","1.81679","20.25960","79.68891","0.01483","177.70145"
"692.35600","1.81678","20.34556","79.68891","0.01483","178.45547"
"692.45600","1.81676","20.36679","79.68891","0.01483","178.64165"
"692.55600","1.81675","20.31222","79.68891","0.01483","178.16301"
"692.65600","1.81674","20.25979","79.75768","0.01483","177.70316"
"692.75600","1.81673","20.25888","79.75768","0.01483","177.69518"
"692.85600","1.81671","20.32870","79.75768","0.01483","178.30762"
"692.95600","1.81670","20.38982","79.75768","0.01483","178.84364"
"693.05600","1.81668","20.42979","79.75768","0.01483","179.19424"
"693.15600","1.81667","20.41523","79.75768","0.01483","179.06656"
"693.25600","1.81665","20.36650","79.86565","0.01483","178.63910"
"693.35600","1.81664","20.32923","79.86565","0.01483","178.31223"
"693.45600","1.81662","20.32300","79.86565","0.01483","178.25761"
"693.55600","1.81660","20.35995","79.86565","0.01483","178.58170"
"693.65600","1.81658","20.42121","79.86565","0.01483","179.11897"
"693.75600","1.81657","20.47873","79.93274","0.01483","179.62352"
"693.85600","1.81654","20.49440","79.93274","0.01483","179.76094"
"693.95600","1.81652","20.51830","79.93274","0.01483","179.97057"
"694.05600","1.81650","20.47842","79.93274","0.01483","179.62079"
"694.15600","1.81648","20.44809","79.93274","0.01483","179.35480"
"694.25600","1.81645","20.44085","79.93274","0.01483","179.29124"
"694.35600","1.81643","20.45953","80.00278","0.01483","179.45511"
"694.45600","1.81640","20.51102","80.00278","0.01483","179.90678"
"694.55600","1.81637","20.55818","80.00278","0.01483","180.32037"
"694.65600","1.81635","20.58342","80.00278","0.01483","180.54179"
"694.75600","1.81633","20.59686","80.00278","0.01483","180.65968"
"694.85600","1.81630","20.57827","80.00278","0.01483","180.49657"
"694.95600","1.81627","20.53306","80.09911","0.01483","180.10008"
"695.05600","1.81624","20.50865","80.09911","0.01483","179.88596"
"695.15600","1.81621","20.50250","80.09911","0.01483","179.83199"
"695.25600","1.81616","20.54327","80.09911","0.01483","180.18964"
"695.35600","1.81611","20.60559","80.09911","0.01483","180.73624"
"695.45600","1.81603","20.67803","80.09911","0.01483","181.37161"
"695.55600","1.81595","20.68858","80.16622","0.01483","181.46419"
"695.65600","1.81578","20.63983","80.16622","0.01482","181.03659"
"695.75600","1.81552","20.56975","80.16622","0.01482","180.42186"
"695.85600","1.81509","20.53431","80.16622","0.01482","180.11101"
"695.95600","1.81424","20.58101","80.16622","0.01481","180.52065"
"696.05600","1.81295","20.65678","80.24071","0.01480","181.18521"
"696.15600","1.81149","20.69082","80.24071","0.01478","181.48383"
"696.25600","1.80988","20.60030","80.24071","0.01476","180.68987"
"696.35600","1.80789","20.49516","80.24071","0.01475","179.76764"
"696.45600","1.80530","20.52108","80.24071","0.01472","179.99496"
"696.55600","1.80271","20.61160","80.24071","0.01469","180.78891"
"696.65600","1.79976","20.50974","80.35976","0.01466","179.89549"
"696.75600","1.79588","20.36342","80.35976","0.01463","178.61214"
"696.85600","1.79215","20.46549","80.35976","0.01459","179.50740"
"696.95600","1.78787","20.47587","80.35976","0.01455","179.59842"
"697.05600","1.78395","20.36438","80.35976","0.01451","178.62056"
"697.15600","1.77951","20.25067","80.35976","0.01446","177.62318"
"697.25600","1.77525","20.30660","80.43617","0.01442","178.11375"
"697.35600","1.77060","20.35097","80.43617","0.01437","178.50293"
"697.45600","1.76637","20.17372","80.43617","0.01433","176.94823"
"697.55600","1.76165","20.07520","80.43617","0.01428","176.08411"
"697.65600","1.75618","20.12371","80.43617","0.01423","176.50954"
"697.75600","1.75000","20.12703","80.43617","0.01417","176.53868"
"697.85600","1.74317","19.91758","80.51061","0.01410","174.70155"
"697.95600","1.73626","19.80211","80.51061","0.01403","173.68874"
"698.05600","1.72949","19.84641","80.51061","0.01396","174.07729"
"698.15600","1.72320","19.88355","80.51061","0.01390","174.40309"
"698.25600","1.71814","19.75994","80.51061","0.01385","173.31885"
"698.35600","1.71338","19.66228","80.51061","0.01380","172.46223"
"698.45600","1.70867","19.62414","80.58683","0.01376","172.12775"
"698.55600","1.70393","19.66049","80.58683","0.01371","172.44655"
"698.65600","1.69853","19.68986","80.58683","0.01366","172.70415"
"698.75600","1.69356","19.58121","80.58683","0.01361","171.75113"
"698.85600","1.68865","19.48179","80.58683","0.01356","170.87915"
"698.95600","1.68392","19.42329","80.69720","0.01351","170.36598"
"699.05600","1.67959","19.44771","80.69720","0.01347","170.58020"
"699.15600","1.67494","19.51675","80.69720","0.01342","171.18575"
"699.25600","1.67113","19.44949","80.69720","0.01338","170.59579"
"699.35600","1.66690","19.33785","80.69720","0.01334","169.61659"
"699.45600","1.66274","19.28453","80.69720","0.01330","169.14891"
"699.55600","1.65769","19.29387","80.76917","0.01325","169.23082"
"699.65600","1.65187","19.36933","80.76917","0.01319","169.89268"
"699.75600","1.64575","19.24946","80.76917","0.01313","168.84131"
"699.85600","1.63969","19.10730","80.76917","0.01307","167.59438"
"699.95600","1.63396","19.02380","80.76917","0.01301","166.86198"
"700.05600","1.62895","19.11995","80.76917","0.01296","167.70537"
"700.15600","1.62485","19.11102","80.83796","0.01292","167.62700"
"700.25600","1.62145","18.98390","80.83796","0.01289","166.51199"
"700.35600","1.61797","18.93058","80.83796","0.01285","166.04439"
"700.45600","1.61530","18.99671","80.83796","0.01283","166.62436"
"700.55600","1.61222","19.06075","80.83796","0.01279","167.18613"
"700.65600","1.60923","19.00178","80.83796","0.01277","166.66884"
"700.75600","1.60641","18.85862","80.94567","0.01274","165.41316"
"700.85600","1.60304","18.90042","80.94567","0.01270","165.77983"
"700.95600","1.60062","18.98393","80.94567","0.01268","166.51231"
"701.05600","1.59856","18.95350","80.94567","0.01266","166.24538"
"701.15600","1.59618","18.86265","80.94567","0.01264","165.44855"
"701.25600","1.59413","18.83487","81.01682","0.01261","165.20486"
"701.35600","1.59272","18.87728","81.01682","0.01260","165.57681"
"701.45600","1.59157","18.92532","81.01682","0.01259","165.99825"
"701.55600","1.59042","18.95699","81.01682","0.01258","166.27599"
"701.65600","1.58918","18.93457","81.01682","0.01257","166.07938"
"701.75600","1.58796","18.87222","81.01682","0.01255","165.53250"
"701.85600","1.58684","18.83256","81.08588","0.01254","165.18460"
"701.95600","1.58594","18.91654","81.08588","0.01253","165.92119"
"702.05600","1.58526","18.99451","81.08588","0.01253","166.60512"
"702.15600","1.58474","18.89678","81.08588","0.01252","165.74788"
"702.25600","1.58436","18.86127","81.08588","0.01252","165.43645"
"702.35600","1.58407","19.02962","81.08588","0.01251","166.91302"
"702.45600","1.58383","19.08038","81.18713","0.01251","167.35825"
"702.55600","1.58365","18.97273","81.18713","0.01251","166.41405"
"702.65600","1.58350","19.00293","81.18713","0.01251","166.67896"
"702.75600","1.58338","19.14256","81.18713","0.01251","167.90369"
"702.85600","1.58329","19.11518","81.18713","0.01251","167.66356"
"702.95600","1.58323","19.01709","81.18713","0.01251","166.80318"
"703.05600","1.58319","19.09134","81.25852","0.01251","167.45439"
"703.15600","1.58316","19.21471","81.25852","0.01251","168.53650"
"703.25600","1.58314","19.20760","81.25852","0.01251","168.47418"
"703.35600","1.58314","19.12981","81.25852","0.01250","167.79184"
"703.45600","1.58313","19.11663","81.25852","0.01250","167.67625"
"703.55600","1.58313","19.17986","81.32719","0.01250","168.23083"
"703.65600","1.58313","19.24121","81.32719","0.01250","168.76898"
"703.75600","1.58313","19.26119","81.32719","0.01250","168.94424"
"703.85600","1.58313","19.25012","81.32719","0.01250","168.84709"
"703.95600","1.58313","19.23745","81.32719","0.01250","168.73599"
"704.05600","1.58313","19.26543","81.32719","0.01250","168.98137"
"704.15600","1.58313","19.28475","81.39443","0.01250","169.15085"
"704.25600","1.58313","19.26780","81.39443","0.01250","169.00214"
"704.35600","1.58314","19.31681","81.39443","0.01250","169.43208"
"704.45600","1.58314","19.24468","81.39443","0.01251","168.79938"
"704.55600","1.58314","19.27201","81.39443","0.01251","169.03914"
"704.65600","1.58315","19.35271","81.39443","0.01251","169.74695"
"704.75600","1.58314","19.36825","81.49581","0.01251","169.88327"
"704.85600","1.58314","19.29703","81.49581","0.01251","169.25858"
"704.95600","1.58315","19.31704","81.49581","0.01251","169.43411"
"705.05600","1.58315","19.38630","81.49581","0.01251","170.04153"
"705.15600","1.58315","19.37305","81.49581","0.01251","169.92537"
"705.25600","1.58315","19.31931","81.49581","0.01251","169.45395"
"705.35600","1.58315","19.36798","81.56311","0.01251","169.88091"
"705.45600","1.58315","19.43068","81.56311","0.01251","170.43082"
"705.55600","1.58316","19.39966","81.56311","0.01251","170.15872"
"705.65600","1.58316","19.35794","81.56311","0.01251","169.79279"
"705.75600","1.58316","19.42342","81.56311","0.01251","170.36719"
"705.85600","1.58316","19.48019","81.56311","0.01251","170.86508"
"705.95600","1.58316","19.44112","81.63514","0.01251","170.52240"
"706.05600","1.58316","19.40668","81.63514","0.01251","170.22031"
"706.15600","1.58316","19.49048","81.63514","0.01251","170.95534"
"706.25600","1.58316","19.52549","81.63514","0.01251","171.26242"
"706.35600","1.58316","19.46327","81.63514","0.01251","170.71669"
"706.45600","1.58316","19.51770","81.74174","0.01251","171.19411"
"706.55600","1.58316","19.59715","81.74174","0.01251","171.89096"
"706.65600","1.58315","19.56012","81.74174","0.01251","171.56616"
"706.75600","1.58315","19.52064","81.74174","0.01251","171.21989"
"706.85600","1.58315","19.59932","81.74174","0.01251","171.91002"
"706.95600","1.58315","19.62760","81.74174","0.01251","172.15804"
"707.05600","1.58315","19.56791","81.81152","0.01251","171.63449"
"707.15600","1.58315","19.58806","81.81152","0.01251","171.81122"
"707.25600","1.58315","19.66829","81.81152","0.01251","172.51497"
"707.35600","1.58315","19.63065","81.81152","0.01251","172.18481"
"707.45600","1.58315","19.59532","81.81152","0.01251","171.87497"
"707.55600","1.58315","19.65539","81.88229","0.01251","172.40179"
"707.65600","1.58315","19.71747","81.88229","0.01251","172.94632"
"707.75600","1.58314","19.66497","81.88229","0.01251","172.48587"
"707.85600","1.58314","19.65029","81.88229","0.01251","172.35712"
"707.95600","1.58314","19.71835","81.88229","0.01251","172.95409"
"708.05600","1.58314","19.70872","81.88229","0.01251","172.86957"
"708.15600","1.58314","19.65794","81.95103","0.01250","172.42421"
"708.25600","1.58313","19.71246","81.95103","0.01250","172.90239"
"708.35600","1.58313","19.77311","81.95103","0.01250","173.43439"
"708.45600","1.58313","19.70881","81.95103","0.01250","172.87033"
"708.55600","1.58313","19.68340","81.95103","0.01250","172.64746"
"708.65600","1.58313","19.76466","82.02269","0.01250","173.36021"
"708.75600","1.58313","19.76278","82.02269","0.01250","173.34372"
"708.85600","1.58312","19.69590","82.02269","0.01250","172.75714"
"708.95600","1.58312","19.74926","82.02269","0.01250","173.22520"
"709.05600","1.58312","19.80939","82.02269","0.01250","173.75256"
"709.15600","1.58312","19.74987","82.02269","0.01250","173.23051"
"709.25600","1.58312","19.74292","82.13323","0.01250","173.16960"
"709.35600","1.58311","19.82612","82.13323","0.01250","173.89932"
"709.45600","1.58311","19.77958","82.13323","0.01250","173.49110"
"709.55600","1.58311","19.75426","82.13323","0.01250","173.26906"
"709.65600","1.58311","19.84507","82.13323","0.01250","174.06551"
"709.75600","1.58310","19.82791","82.13323","0.01250","173.91499"
"709.85600","1.58310","19.79972","82.20187","0.01250","173.66776"
"709.95600","1.58310","19.89329","82.20187","0.01250","174.48851"
"710.05600","1.58309","19.88886","82.20187","0.01250","174.44966"
"710.15600","1.58309","19.83985","82.20187","0.01250","174.01971"
"710.25600","1.58308","19.91035","82.20187","0.01250","174.63811"
"710.35600","1.58308","19.90872","82.27252","0.01250","174.62386"
"710.45600","1.58307","19.83301","82.27252","0.01250","173.95973"
"710.55600","1.58307","19.90285","82.27252","0.01250","174.57239"
"710.65600","1.58306","19.91747","82.27252","0.01250","174.70056"
"710.75600","1.58306","19.85998","82.27252","0.01250","174.19630"
"710.85600","1.58305","19.93528","82.27252","0.01250","174.85677"
"710.95600","1.58305","19.94829","82.33952","0.01250","174.97087"
"711.05600","1.58304","19.89999","82.33952","0.01250","174.54724"
"711.15600","1.58303","19.99121","82.33952","0.01250","175.34740"
"711.25600","1.58303","19.95571","82.33952","0.01250","175.03603"
"711.35600","1.58302","19.91182","82.33952","0.01250","174.65099"
"711.45600","1.58301","19.98907","82.43777","0.01250","175.32861"
"711.55600","1.58301","19.98031","82.43777","0.01250","175.25180"
"711.65600","1.58300","19.96389","82.43777","0.01250","175.10771"
"711.75600","1.58299","20.03163","82.43777","0.01250","175.70189"
"711.85600","1.58298","20.00342","82.43777","0.01250","175.45447"
"711.95600","1.58297","20.00651","82.43777","0.01250","175.48158"
"712.05600","1.58296","20.09953","82.50601","0.01250","176.29752"
"712.15600","1.58295","20.02323","82.50601","0.01250","175.62822"
"712.25600","1.58294","20.01841","82.50601","0.01250","175.58591"
"712.35600","1.58293","20.10743","82.50601","0.01250","176.36676"
"712.45600","1.58292","20.04239","82.50601","0.01250","175.79630"
"712.55600","1.58291","20.06931","82.57703","0.01250","176.03239"
"712.65600","1.58289","20.14211","82.57703","0.01250","176.67099"
"712.75600","1.58289","20.08885","82.57703","0.01250","176.20378"
"712.85600","1.58286","20.13958","82.57703","0.01250","176.64874"
"712.95600","1.58285","20.20524","82.57703","0.01250","177.22464"
"713.05600","1.58283","20.13308","82.57703","0.01250","176.59178"
"713.15600","1.58280","20.16758","82.64605","0.01250","176.89432"
"713.25600","1.58277","20.21887","82.64605","0.01250","177.34421"
"713.35600","1.58267","20.17088","82.64605","0.01250","176.92329"
"713.45600","1.58261","20.24070","82.64605","0.01250","177.53572"
"713.55600","1.58228","20.28045","82.64605","0.01250","177.88437"
"713.65600","1.58201","20.20634","82.71651","0.01249","177.23428"
"713.75600","1.58113","20.24603","82.71651","0.01249","177.58246"
"713.85600","1.58022","20.29342","82.71651","0.01248","177.99817"
"713.95600","1.57901","20.23467","82.71651","0.01246","177.48279"
"714.05600","1.57792","20.17496","82.71651","0.01245","176.95908"
"714.15600","1.57719","20.20401","82.71651","0.01245","177.21393"
"714.25600","1.57619","20.25529","82.78584","0.01244","177.66373"
"714.35600","1.57547","20.24213","82.78584","0.01243","177.54828"
"714.45600","1.57415","20.19737","82.78584","0.01242","177.15562"
"714.55600","1.57284","20.22747","82.78584","0.01240","177.41968"
"714.65600","1.57129","20.25990","82.78584","0.01239","177.70409"
"714.75600","1.56987","20.18420","82.88759","0.01237","177.04012"
"714.85600","1.56869","20.21324","82.88759","0.01236","177.29488"
"714.95600","1.56765","20.23489","82.88759","0.01235","177.48474"
"715.05600","1.56658","20.18168","82.88759","0.01234","177.01805"
"715.15600","1.56509","20.24409","82.88759","0.01233","177.56540"
"715.25600","1.56325","20.21689","82.88759","0.01231","177.32686"
"715.35600","1.56138","20.17399","82.95396","0.01229","176.95061"
"715.45600","1.55921","20.17404","82.95396","0.01227","176.95100"
"715.55600","1.55618","20.16981","82.95396","0.01224","176.91391"
"715.65600","1.55286","20.15734","82.95396","0.01220","176.80458"
"715.75600","1.54851","20.11897","82.95396","0.01216","176.46799"
"715.85600","1.54385","20.03595","83.02115","0.01211","175.73982"
"715.95600","1.54008","19.96538","83.02115","0.01208","175.12082"
"716.05600","1.53680","19.92480","83.02115","0.01204","174.76485"
"716.15600","1.53356","19.91442","83.02115","0.01201","174.67387"
"716.25600","1.53040","19.91918","83.02115","0.01198","174.71558"
"716.35600","1.52704","19.92928","83.02115","0.01195","174.80418"
"716.45600","1.52329","19.91568","83.09144","0.01191","174.68486"
"716.55600","1.52007","19.84881","83.09144","0.01188","174.09833"
"716.65600","1.51689","19.77745","83.09144","0.01184","173.47243"
"716.75600","1.51351","19.74673","83.09144","0.01181","173.20294"
"716.85600","1.51004","19.72931","83.09144","0.01178","173.05019"
"716.95600","1.50596","19.68149","83.16022","0.01174","172.63072"
"717.05600","1.50226","19.67941","83.16022","0.01170","172.61250"
"717.15600","1.49818","19.69302","83.16022","0.01166","172.73186"
"717.25600","1.49472","19.70298","83.16022","0.01162","172.81924"
"717.35600","1.49090","19.71074","83.16022","0.01159","172.88734"
"717.45600","1.48737","19.69429","83.16022","0.01155","172.74300"
"717.55600","1.48369","19.68028","83.25494","0.01151","172.62013"
"717.65600","1.48057","19.65618","83.25494","0.01148","172.40871"
"717.75600","1.47781","19.63515","83.25494","0.01146","172.22430"
"717.85600","1.47445","19.59183","83.25494","0.01142","171.84428"
"717.95600","1.47144","19.54463","83.25494","0.01139","171.43036"
"718.05600","1.46821","19.50847","83.32120","0.01136","171.11316"
"718.15600","1.46484","19.50383","83.32120","0.01133","171.07245"
"718.25600","1.46163","19.47936","83.32120","0.01129","170.85780"
"718.35600","1.45730","19.43664","83.32120","0.01125","170.48309"
"718.45600","1.45265","19.39668","83.32120","0.01120","170.13266"
"718.55600","1.44769","19.37085","83.32120","0.01115","169.90604"
"718.65600","1.44344","19.35662","83.38768","0.01111","169.78123"
"718.75600","1.43911","19.32405","83.38768","0.01107","169.49559"
"718.85600","1.43516","19.29423","83.38768","0.01103","169.23398"
"718.95600","1.43206","19.27923","83.38768","0.01100","169.10243"
"719.05600","1.42976","19.29298","83.38768","0.01098","169.22305"
"719.15600","1.42717","19.32395","83.45380","0.01095","169.49471"
"719.25600","1.42449","19.34947","83.45380","0.01092","169.71855"
"719.35600","1.42233","19.36678","83.45380","0.01090","169.87032"
"719.45600","1.41989","19.35184","83.45380","0.01088","169.73929"
"719.55600","1.41706","19.32177","83.45380","0.01085","169.47560"
"719.65600","1.41460","19.28310","83.45380","0.01083","169.13635"
"719.75600","1.41271","19.24755","83.52071","0.01081","168.82454"
"719.85600","1.41075","19.23788","83.52071","0.01079","168.73972"
"719.95600","1.40883","19.22007","83.52071","0.01077","168.58353"
"720.05600","1.40731","19.19722","83.52071","0.01075","168.38309"
"720.15600","1.40599","19.17002","83.52071","0.01074","168.14449"
"720.25600","1.40453","19.15493","83.62141","0.01072","168.01219"
"720.35600","1.40283","19.17331","83.62141","0.01071","168.17342"
"720.45600","1.40117","19.21998","83.62141","0.01069","168.58276"
"720.55600","1.39983","19.24340","83.62141","0.01068","168.78819"
"720.65600","1.39872","19.22347","83.62141","0.01067","168.61333"
"720.75600","1.39771","19.17878","83.62141","0.01066","168.22137"
"720.85600","1.39663","19.21155","83.68770","0.01065","168.50877"
"720.95600","1.39537","19.25933","83.68770","0.01063","168.92793"
"721.05600","1.39399","19.30649","83.68770","0.01062","169.34157"
"721.15600","1.39264","19.29811","83.68770","0.01061","169.26805"
"721.25600","1.39147","19.29448","83.68770","0.01059","169.23618"
"721.35600","1.39063","19.25939","83.75190","0.01059","168.92844"
"721.45600","1.39014","19.21472","83.75190","0.01058","168.53661"
"721.55600","1.38988","19.24294","83.75190","0.01058","168.78409"
"721.65600","1.38977","19.32393","83.75190","0.01058","169.49448"
"721.75600","1.38972","19.28022","83.75190","0.01058","169.11108"
"721.85600","1.38970","19.27910","83.75190","0.01058","169.10129"
"721.95600","1.38970","19.34745","83.81427","0.01058","169.70081"
"722.05600","1.38970","19.32786","83.81427","0.01058","169.52895"
"722.15600","1.38970","19.37586","83.81427","0.01058","169.95004"
"722.25600","1.38969","19.39953","83.81427","0.01058","170.15762"
"722.35600","1.38969","19.41684","83.81427","0.01058","170.30948"
"722.45600","1.38969","19.44570","83.87486","0.01058","170.56258"
"722.55600","1.38969","19.43952","83.87486","0.01058","170.50841"
"722.65600","1.38969","19.47838","83.87486","0.01058","170.84924"
"722.75600","1.38969","19.45872","83.87486","0.01058","170.67683"
"722.85600","1.38969","19.48732","83.87486","0.01058","170.92767"
"722.95600","1.38969","19.52400","83.87486","0.01058","171.24936"
"723.05600","1.38969","19.54269","83.93321","0.01058","171.41330"
"723.15600","1.38968","19.59110","83.93321","0.01058","171.83794"
"723.25600","1.38968","19.57434","83.93321","0.01058","171.69089"
"723.35600","1.38968","19.61157","83.93321","0.01058","172.01746"
"723.45600","1.38968","19.56734","83.93321","0.01058","171.62947"
"723.55600","1.38968","19.59771","84.02726","0.01058","171.89592"
"723.65600","1.38968","19.59378","84.02726","0.01058","171.86145"
"723.75600","1.38968","19.61337","84.02726","0.01058","172.03322"
"723.85600","1.38968","19.61725","84.02726","0.01058","172.06731"
"723.95600","1.38968","19.62473","84.02726","0.01058","172.13286"
"724.05600","1.38968","19.66496","84.08968","0.01058","172.48573"
"724.15600","1.38967","19.66293","84.08968","0.01058","172.46799"
"724.25600","1.38967","19.70687","84.08968","0.01058","172.85338"
"724.35600","1.38967","19.68012","84.08968","0.01058","172.61871"
"724.45600","1.38967","19.69250","84.08968","0.01058","172.72729"
"724.55600","1.38967","19.69599","84.08968","0.01058","172.75793"
"724.65600","1.38967","19.70657","84.15941","0.01058","172.85069"
"724.75600","1.38966","19.74568","84.15941","0.01058","173.19376"
"724.85600","1.38966","19.72917","84.15941","0.01058","173.04895"
"724.95600","1.38966","19.76666","84.15941","0.01058","173.37778"
"725.05600","1.38966","19.77718","84.15941","0.01058","173.47003"
"725.15600","1.38965","19.80171","84.15941","0.01058","173.68521"
"725.25600","1.38965","19.81775","84.22372","0.01058","173.82593"
"725.35600","1.38965","19.78744","84.22372","0.01058","173.56006"
"725.45600","1.38964","19.83347","84.22372","0.01058","173.96376"
"725.55600","1.38964","19.80578","84.22372","0.01058","173.72090"
"725.65600","1.38964","19.82638","84.22372","0.01058","173.90158"
"725.75600","1.38964","19.85409","84.28731","0.01058","174.14462"
"725.85600","1.38963","19.84937","84.28731","0.01058","174.10323"
"725.95600","1.38963","19.89174","84.28731","0.01058","174.47493"
"726.05600","1.38962","19.87840","84.28731","0.01058","174.35791"
"726.15600","1.38962","19.93225","84.28731","0.01058","174.83023"
"726.25600","1.38961","19.91772","84.28731","0.01058","174.70273"
"726.35600","1.38961","19.93207","84.38048","0.01058","174.82866"
"726.45600","1.38960","19.95029","84.38048","0.01058","174.98846"
"726.55600","1.38959","19.94148","84.38048","0.01058","174.91121"
"726.65600","1.38959","19.96928","84.38048","0.01058","175.15500"
"726.75600","1.38958","19.95603","84.38048","0.01058","175.03883"
"726.85600","1.38957","19.99714","84.44699","0.01058","175.39935"
"726.95600","1.38957","19.97509","84.44699","0.01058","175.20596"
"727.05600","1.38956","19.96486","84.44699","0.01058","175.11629"
"727.15600","1.38955","19.98283","84.44699","0.01058","175.27391"
"727.25600","1.38954","19.96403","84.44699","0.01058","175.10898"
"727.35600","1.38952","20.00987","84.44699","0.01058","175.51108"
"727.45600","1.38951","19.97576","84.51385","0.01058","175.21188"
"727.55600","1.38949","20.02422","84.51385","0.01057","175.63689"
"727.65600","1.38947","20.00165","84.51385","0.01057","175.43892"
"727.75600","1.38946","20.01547","84.51385","0.01057","175.56018"
"727.85600","1.38944","20.01601","84.51385","0.01057","175.56490"
"727.95600","1.38942","20.01147","84.58056","0.01057","175.52507"
"728.05600","1.38939","20.05669","84.58056","0.01057","175.92168"
"728.15600","1.38937","20.02251","84.58056","0.01057","175.62195"
"728.25600","1.38934","20.08704","84.58056","0.01057","176.18790"
"728.35600","1.38931","20.06561","84.58056","0.01057","175.99995"
"728.45600","1.38928","20.09493","84.58056","0.01057","176.25713"
"728.55600","1.38925","20.12128","84.64367","0.01057","176.48825"
"728.65600","1.38921","20.10786","84.64367","0.01057","176.37057"
"728.75600","1.38917","20.13042","84.64367","0.01057","176.56841"
"728.85600","1.38911","20.11073","84.64367","0.01057","176.39569"
"728.95600","1.38904","20.16026","84.64367","0.01057","176.83018"
"729.05600","1.38895","20.15403","84.73834","0.01057","176.77547"
"729.15600","1.38883","20.15752","84.73834","0.01057","176.80609"
"729.25600","1.38869","20.16741","84.73834","0.01057","176.89288"
"729.35600","1.38851","20.15883","84.73834","0.01057","176.81761"
"729.45600","1.38827","20.18020","84.73834","0.01056","177.00508"
"729.55600","1.38796","20.16188","84.73834","0.01056","176.84435"
"729.65600","1.38752","20.19458","84.80350","0.01056","177.13118"
"729.75600","1.38690","20.16070","84.80350","0.01055","176.83397"
"729.85600","1.38620","20.17514","84.80350","0.01054","176.96068"
"729.95600","1.38552","20.17645","84.80350","0.01054","176.97214"
"730.05600","1.38486","20.16193","84.80350","0.01053","176.84476"
"730.15600","1.38424","20.18241","84.86615","0.01052","177.02443"
"730.25600","1.38366","20.19751","84.86615","0.01052","177.15691"
"730.35600","1.38308","20.19988","84.86615","0.01051","177.17766"
"730.45600","1.38242","20.21278","84.86615","0.01050","177.29082"
"730.55600","1.38169","20.21691","84.86615","0.01050","177.32704"
"730.65600","1.38078","20.22767","84.86615","0.01049","177.42142"
"730.75600","1.37953","20.22103","84.93094","0.01048","177.36313"
"730.85600","1.37776","20.22687","84.93094","0.01046","177.41441"
"730.95600","1.37575","20.23565","84.93094","0.01044","177.49138"
"731.05600","1.37328","20.21806","84.93094","0.01041","177.33710"
"731.15600","1.36947","20.18301","84.93094","0.01038","177.02971"
"731.25600","1.36477","20.14726","85.00005","0.01033","176.71613"
"731.35600","1.35903","20.09530","85.00005","0.01027","176.26039"
"731.45600","1.35247","20.03078","85.00005","0.01021","175.69441"
"731.55600","1.34557","19.94828","85.00005","0.01014","174.97081"
"731.65600","1.33928","19.87738","85.00005","0.01007","174.34894"
"731.75600","1.33410","19.84098","85.00005","0.01002","174.02968"
"731.85600","1.32946","19.83281","85.06543","0.00998","173.95802"
"731.95600","1.32624","19.82050","85.06543","0.00994","173.85002"
"732.05600","1.32300","19.79078","85.06543","0.00991","173.58937"
"732.15600","1.31905","19.74672","85.06543","0.00987","173.20291"
"732.25600","1.31573","19.74903","85.06543","0.00984","173.22314"
"732.35600","1.31202","19.74998","85.16554","0.00980","173.23146"
"732.45600","1.30975","19.72559","85.16554","0.00978","173.01758"
"732.55600","1.30746","19.70592","85.16554","0.00976","172.84499"
"732.65600","1.30439","19.70238","85.16554","0.00973","172.81403"
"732.75600","1.30237","19.68997","85.16554","0.00971","172.70509"
