Repository: Mecanon/morphing_wing

File: experimental/sma_database/results from second training/flexinol_isobaric_trained_172MPa.csv (part 13 of 100)
Test : Start of hold value,"172.00000",MPa
Time,Extension,Load,Temperature: Chamber 3119-600 1 1,Tensile strain (Extension),Tensile stress
(s),(mm),(N),(C),(mm/mm),(MPa)
"732.85600","1.30068","19.67859","85.22218","0.00969","172.60529"
"732.95600","1.29812","19.65390","85.22218","0.00966","172.38875"
"733.05600","1.29533","19.62716","85.22218","0.00964","172.15422"
"733.15600","1.29393","19.65127","85.22218","0.00962","172.36569"
"733.25600","1.29309","19.66041","85.22218","0.00961","172.44583"
"733.35600","1.29232","19.65218","85.22218","0.00961","172.37364"
"733.45600","1.29145","19.64265","85.28033","0.00960","172.29004"
"733.55600","1.29043","19.64300","85.28033","0.00959","172.29318"
"733.65600","1.28928","19.65258","85.28033","0.00958","172.37718"
"733.75600","1.28826","19.64350","85.28033","0.00957","172.29753"
"733.85600","1.28772","19.63194","85.28033","0.00956","172.19611"
"733.95600","1.28743","19.65578","85.34375","0.00956","172.40521"
"734.05600","1.28720","19.68549","85.34375","0.00956","172.66586"
"734.15600","1.28702","19.69549","85.34375","0.00955","172.75351"
"734.25600","1.28687","19.71466","85.34375","0.00955","172.92166"
"734.35600","1.28672","19.74274","85.34375","0.00955","173.16797"
"734.45600","1.28657","19.74883","85.34375","0.00955","173.22139"
"734.55600","1.28641","19.76278","85.40453","0.00955","173.34372"
"734.65600","1.28618","19.79845","85.40453","0.00955","173.65666"
"734.75600","1.28580","19.80774","85.40453","0.00954","173.73813"
"734.85600","1.28506","19.84737","85.40453","0.00953","174.08571"
"734.95600","1.28369","19.82666","85.40453","0.00952","173.90410"
"735.05600","1.28120","19.80448","85.46498","0.00950","173.70950"
"735.15600","1.27848","19.78815","85.46498","0.00947","173.56631"
"735.25600","1.27610","19.75995","85.46498","0.00944","173.31894"
"735.35600","1.27217","19.72609","85.46498","0.00941","173.02191"
"735.45600","1.26791","19.69576","85.46498","0.00936","172.75592"
"735.55600","1.26288","19.66390","85.46498","0.00931","172.47650"
"735.65600","1.25770","19.62935","85.55753","0.00926","172.17346"
"735.75600","1.25174","19.61268","85.55753","0.00920","172.02721"
"735.85600","1.24557","19.57800","85.55753","0.00914","171.72298"
"735.95600","1.24082","19.54659","85.55753","0.00909","171.44753"
"736.05600","1.23725","19.52022","85.55753","0.00906","171.21620"
"736.15600","1.23435","19.51382","85.61812","0.00903","171.16008"
"736.25600","1.23155","19.51981","85.61812","0.00900","171.21259"
"736.35600","1.22923","19.52741","85.61812","0.00898","171.27927"
"736.45600","1.22662","19.53860","85.61812","0.00895","171.37744"
"736.55600","1.22351","19.54764","85.61812","0.00892","171.45670"
"736.65600","1.22099","19.53400","85.61812","0.00890","171.33710"
"736.75600","1.21836","19.52998","85.67940","0.00887","171.30185"
"736.85600","1.21559","19.52502","85.67940","0.00884","171.25833"
"736.95600","1.21316","19.51570","85.67940","0.00882","171.17657"
"737.05600","1.21018","19.49460","85.67940","0.00879","170.99152"
"737.15600","1.20688","19.46212","85.67940","0.00875","170.70662"
"737.25600","1.20402","19.47286","85.74114","0.00873","170.80083"
"737.35600","1.20045","19.47538","85.74114","0.00869","170.82289"
"737.45600","1.19804","19.48366","85.74114","0.00867","170.89554"
"737.55600","1.19652","19.48864","85.74114","0.00865","170.93922"
"737.65600","1.19510","19.50385","85.74114","0.00864","171.07260"
"737.75600","1.19361","19.51199","85.74114","0.00862","171.14404"
"737.85600","1.19251","19.51514","85.80318","0.00861","171.17165"
"737.95600","1.19193","19.51670","85.80318","0.00861","171.18533"
"738.05600","1.19163","19.52997","85.80318","0.00860","171.30177"
"738.15600","1.19144","19.55822","85.80318","0.00860","171.54951"
"738.25600","1.19129","19.56929","85.80318","0.00860","171.64664"
"738.35600","1.19117","19.58219","85.90479","0.00860","171.75974"
"738.45600","1.19106","19.58940","85.90479","0.00860","171.82298"
"738.55600","1.19096","19.62053","85.90479","0.00860","172.09605"
"738.65600","1.19086","19.64456","85.90479","0.00860","172.30684"
"738.75600","1.19076","19.65475","85.90479","0.00859","172.39624"
"738.85600","1.19065","19.67059","85.90479","0.00859","172.53516"
"738.95600","1.19055","19.68851","85.97326","0.00859","172.69229"
"739.05600","1.19044","19.70538","85.97326","0.00859","172.84032"
"739.15600","1.19032","19.73469","85.97326","0.00859","173.09734"
"739.25600","1.19018","19.75148","85.97326","0.00859","173.24463"
"739.35600","1.19002","19.75318","85.97326","0.00859","173.25954"
"739.45600","1.18984","19.77540","86.04440","0.00858","173.45444"
"739.55600","1.18962","19.80328","86.04440","0.00858","173.69904"
"739.65600","1.18933","19.80671","86.04440","0.00858","173.72911"
"739.75600","1.18894","19.81711","86.04440","0.00858","173.82030"
"739.85600","1.18833","19.82263","86.04440","0.00857","173.86870"
"739.95600","1.18719","19.83781","86.11681","0.00856","174.00191"
"740.05600","1.18483","19.81283","86.11681","0.00853","173.78278"
"740.15600","1.18216","19.79673","86.11681","0.00851","173.64154"
"740.25600","1.17889","19.78239","86.11681","0.00848","173.51573"
"740.35600","1.17351","19.74042","86.11681","0.00842","173.14766"
"740.45600","1.16777","19.68410","86.11681","0.00836","172.65366"
"740.55600","1.16130","19.65886","86.17968","0.00830","172.43230"
"740.65600","1.15370","19.59747","86.17968","0.00822","171.89375"
"740.75600","1.14696","19.53135","86.17968","0.00816","171.31384"
"740.85600","1.14190","19.51573","86.17968","0.00811","171.17682"
"740.95600","1.13789","19.50284","86.17968","0.00807","171.06378"
"741.05600","1.13329","19.45278","86.24857","0.00802","170.62471"
"741.15600","1.12893","19.41208","86.24857","0.00798","170.26767"
"741.25600","1.12413","19.39581","86.24857","0.00793","170.12497"
"741.35600","1.11993","19.38063","86.24857","0.00789","169.99181"
"741.45600","1.11529","19.35331","86.24857","0.00784","169.75217"
"741.55600","1.11007","19.33012","86.24857","0.00779","169.54877"
"741.65600","1.10484","19.30178","86.35410","0.00774","169.30020"
"741.75600","1.10000","19.26413","86.35410","0.00769","168.97000"
"741.85600","1.09652","19.24468","86.35410","0.00765","168.79939"
"741.95600","1.09302","19.22648","86.35410","0.00762","168.63972"
"742.05600","1.09006","19.21071","86.35410","0.00759","168.50143"
"742.15600","1.08680","19.18575","86.42262","0.00756","168.28253"
"742.25600","1.08363","19.18074","86.42262","0.00753","168.23860"
"742.35600","1.07973","19.18460","86.42262","0.00749","168.27246"
"742.45600","1.07600","19.17809","86.42262","0.00745","168.21530"
"742.55600","1.07249","19.17545","86.42262","0.00742","168.19215"
"742.65600","1.06846","19.16368","86.49491","0.00738","168.08894"
"742.75600","1.06417","19.15070","86.49491","0.00733","167.97504"
"742.85600","1.05976","19.11485","86.49491","0.00729","167.66058"
"742.95600","1.05512","19.10025","86.49491","0.00724","167.53259"
"743.05600","1.05217","19.07028","86.49491","0.00721","167.26965"
"743.15600","1.05046","19.07033","86.49491","0.00720","167.27011"
"743.25600","1.04925","19.06332","86.56451","0.00718","167.20868"
"743.35600","1.04862","19.07431","86.56451","0.00718","167.30504"
"743.45600","1.04842","19.08216","86.56451","0.00718","167.37392"
"743.55600","1.04834","19.10749","86.56451","0.00717","167.59605"
"743.65600","1.04830","19.11319","86.56451","0.00717","167.64607"
"743.75600","1.04827","19.12368","86.62962","0.00717","167.73807"
"743.85600","1.04824","19.16208","86.62962","0.00717","168.07491"
"743.95600","1.04823","19.19779","86.62962","0.00717","168.38811"
"744.05600","1.04821","19.23554","86.62962","0.00717","168.71924"
"744.15600","1.04820","19.25505","86.62962","0.00717","168.89035"
"744.25600","1.04819","19.25452","86.62962","0.00717","168.88574"
"744.35600","1.04818","19.27646","86.69269","0.00717","169.07811"
"744.45600","1.04818","19.28959","86.69269","0.00717","169.19331"
"744.55600","1.04817","19.32728","86.69269","0.00717","169.52391"
"744.65600","1.04816","19.38044","86.69269","0.00717","169.99014"
"744.75600","1.04816","19.39022","86.69269","0.00717","170.07596"
"744.85600","1.04815","19.38457","86.78812","0.00717","170.02641"
"744.95600","1.04815","19.40884","86.78812","0.00717","170.23924"
"745.05600","1.04814","19.43843","86.78812","0.00717","170.49883"
"745.15600","1.04814","19.46135","86.78812","0.00717","170.69987"
"745.25600","1.04814","19.46691","86.78812","0.00717","170.74858"
"745.35600","1.04813","19.49322","86.78812","0.00717","170.97940"
"745.45600","1.04813","19.51350","86.85576","0.00717","171.15727"
"745.55600","1.04812","19.52619","86.85576","0.00717","171.26862"
"745.65600","1.04812","19.55846","86.85576","0.00717","171.55159"
"745.75600","1.04811","19.58687","86.85576","0.00717","171.80081"
"745.85600","1.04811","19.61129","86.85576","0.00717","172.01497"
"745.95600","1.04810","19.63095","86.92307","0.00717","172.18741"
"746.05600","1.04810","19.65129","86.92307","0.00717","172.36591"
"746.15600","1.04809","19.65203","86.92307","0.00717","172.37238"
"746.25600","1.04809","19.64957","86.92307","0.00717","172.35075"
"746.35600","1.04808","19.66017","86.92307","0.00717","172.44371"
"746.45600","1.04808","19.66318","86.92307","0.00717","172.47017"
"746.55600","1.04807","19.66959","86.99387","0.00717","172.52640"
"746.65600","1.04807","19.68344","86.99387","0.00717","172.64790"
"746.75600","1.04806","19.69649","86.99387","0.00717","172.76228"
"746.85600","1.04805","19.71329","86.99387","0.00717","172.90965"
"746.95600","1.04805","19.72425","86.99387","0.00717","173.00578"
"747.05600","1.04804","19.74297","86.99387","0.00717","173.16997"
"747.15600","1.04803","19.74213","87.06320","0.00717","173.16264"
"747.25600","1.04802","19.77260","87.06320","0.00717","173.42993"
"747.35600","1.04801","19.77673","87.06320","0.00717","173.46609"
"747.45600","1.04800","19.77829","87.06320","0.00717","173.47981"
"747.55600","1.04799","19.79657","87.06320","0.00717","173.64014"
"747.65600","1.04797","19.83163","87.16900","0.00717","173.94769"
"747.75600","1.04795","19.85113","87.16900","0.00717","174.11868"
"747.85600","1.04794","19.85489","87.16900","0.00717","174.15164"
"747.95600","1.04792","19.85744","87.16900","0.00717","174.17409"
"748.05600","1.04790","19.85001","87.16900","0.00717","174.10886"
"748.15600","1.04788","19.84522","87.16900","0.00717","174.06688"
"748.25600","1.04786","19.83183","87.23940","0.00717","173.94942"
"748.35600","1.04784","19.84204","87.23940","0.00717","174.03897"
"748.45600","1.04782","19.85951","87.23940","0.00717","174.19218"
"748.55600","1.04779","19.86373","87.23940","0.00717","174.22925"
"748.65600","1.04776","19.89450","87.23940","0.00717","174.49908"
"748.75600","1.04773","19.93201","87.30875","0.00717","174.82814"
"748.85600","1.04768","19.94672","87.30875","0.00717","174.95711"
"748.95600","1.04764","19.97762","87.30875","0.00717","175.22815"
"749.05600","1.04759","19.95792","87.30875","0.00717","175.05534"
"749.15600","1.04753","19.96634","87.30875","0.00717","175.12920"
"749.25600","1.04748","19.96845","87.30875","0.00717","175.14772"
"749.35600","1.04742","19.97781","87.37520","0.00717","175.22980"
"749.45600","1.04735","19.99698","87.37520","0.00716","175.39795"
"749.55600","1.04726","20.01385","87.37520","0.00716","175.54593"
"749.65600","1.04717","20.02740","87.37520","0.00716","175.66481"
"749.75600","1.04706","20.04755","87.37520","0.00716","175.84158"
"749.85600","1.04693","20.06311","87.44107","0.00716","175.97806"
"749.95600","1.04678","20.04874","87.44107","0.00716","175.85202"
"750.05600","1.04660","20.06966","87.44107","0.00716","176.03549"
"750.15600","1.04637","20.08090","87.44107","0.00715","176.13405"
"750.25600","1.04610","20.08031","87.44107","0.00715","176.12886"
"750.35600","1.04578","20.06144","87.44107","0.00715","175.96336"
"750.45600","1.04542","20.07612","87.53801","0.00715","176.09215"
"750.55600","1.04500","20.08616","87.53801","0.00714","176.18021"
"750.65600","1.04451","20.09613","87.53801","0.00714","176.26762"
"750.75600","1.04382","20.13573","87.53801","0.00713","176.61496"
"750.85600","1.04264","20.12385","87.53801","0.00712","176.51079"
"750.95600","1.04039","20.10289","87.60329","0.00710","176.32692"
"751.05600","1.03770","20.09431","87.60329","0.00707","176.25165"
"751.15600","1.03543","20.07194","87.60329","0.00705","176.05544"
"751.25600","1.03198","20.02854","87.60329","0.00701","175.67482"
"751.35600","1.02814","20.00570","87.60329","0.00697","175.47449"
"751.45600","1.02425","19.95596","87.60329","0.00693","175.03816"
"751.55600","1.01954","19.90827","87.67132","0.00689","174.61986"
"751.65600","1.01405","19.87281","87.67132","0.00683","174.30888"
"751.75600","1.00781","19.82021","87.67132","0.00677","173.84752"
"751.85600","1.00232","19.77835","87.67132","0.00672","173.48035"
"751.95600","0.99747","19.75378","87.67132","0.00667","173.26486"
"752.05600","0.99293","19.72827","87.73984","0.00662","173.04106"
"752.15600","0.98716","19.70508","87.73984","0.00656","172.83769"
"752.25600","0.98042","19.65965","87.73984","0.00650","172.43922"
"752.35600","0.97312","19.59385","87.73984","0.00642","171.86201"
"752.45600","0.96511","19.52761","87.73984","0.00634","171.28101"
"752.55600","0.95694","19.45858","87.81104","0.00626","170.67554"
"752.65600","0.94978","19.38739","87.81104","0.00619","170.05112"
"752.75600","0.94387","19.35670","87.81104","0.00613","169.78191"
"752.85600","0.93888","19.35065","87.81104","0.00608","169.72885"
"752.95600","0.93371","19.31804","87.81104","0.00603","169.44284"
"753.05600","0.92856","19.31438","87.81104","0.00598","169.41078"
"753.15600","0.92289","19.29912","87.88273","0.00592","169.27693"
"753.25600","0.91717","19.25557","87.88273","0.00587","168.89488"
"753.35600","0.91164","19.22175","87.88273","0.00581","168.59830"
"753.45600","0.90585","19.20258","87.88273","0.00575","168.43015"
"753.55600","0.90008","19.18691","87.88273","0.00570","168.29265"
"753.65600","0.89488","19.17416","87.98440","0.00564","168.18083"
"753.75600","0.88880","19.14748","87.98440","0.00558","167.94679"
"753.85600","0.88049","19.03474","87.98440","0.00550","166.95795"
"753.95600","0.87016","18.95672","87.98440","0.00540","166.27362"
"754.05600","0.85945","19.00214","87.98440","0.00529","166.67200"
"754.15600","0.85030","19.00998","87.98440","0.00520","166.74074"
"754.25600","0.84206","18.92288","88.05473","0.00512","165.97678"
"754.35600","0.83387","18.80126","88.05473","0.00504","164.91005"
"754.45600","0.82576","18.82759","88.05473","0.00496","165.14102"
"754.55600","0.81779","18.89890","88.05473","0.00488","165.76651"
"754.65600","0.81045","18.81391","88.05473","0.00480","165.02098"
"754.75600","0.80405","18.67743","88.12628","0.00474","163.82387"
"754.85600","0.79802","18.64116","88.12628","0.00468","163.50574"
"754.95600","0.79186","18.78539","88.12628","0.00462","164.77084"
"755.05600","0.78536","18.76087","88.12628","0.00455","164.55582"
"755.15600","0.77838","18.60544","88.12628","0.00448","163.19250"
"755.25600","0.77083","18.64759","88.12628","0.00441","163.56223"
"755.35600","0.76376","18.75591","88.19920","0.00434","164.51228"
"755.45600","0.75806","18.58247","88.19920","0.00428","162.99097"
"755.55600","0.75317","18.52035","88.19920","0.00423","162.44612"
"755.65600","0.74860","18.67558","88.19920","0.00419","163.80771"
"755.75600","0.74477","18.67434","88.19920","0.00415","163.79677"
"755.85600","0.74094","18.53132","88.27161","0.00411","162.54234"
"755.95600","0.73782","18.63009","88.27161","0.00408","163.40872"
"756.05600","0.73487","18.74242","88.27161","0.00405","164.39394"
"756.15600","0.73121","18.67907","88.27161","0.00401","163.83829"
"756.25600","0.72822","18.57902","88.27161","0.00398","162.96069"
"756.35600","0.72474","18.63402","88.27161","0.00395","163.44313"
"756.45600","0.72180","18.74311","88.38436","0.00392","164.40005"
"756.55600","0.71980","18.61718","88.38436","0.00390","163.29543"
"756.65600","0.71784","18.56218","88.38436","0.00388","162.81299"
"756.75600","0.71608","18.67910","88.38436","0.00386","163.83858"
"756.85600","0.71488","18.79710","88.38436","0.00385","164.87360"
"756.95600","0.71415","18.76942","88.38436","0.00384","164.63078"
"757.05600","0.71371","18.71719","88.45844","0.00384","164.17264"
"757.15600","0.71343","18.71236","88.45844","0.00384","164.13028"
"757.25600","0.71328","18.79911","88.45844","0.00383","164.89122"
"757.35600","0.71319","18.89106","88.45844","0.00383","165.69768"
"757.45600","0.71314","18.92256","88.45844","0.00383","165.97400"
"757.55600","0.71312","18.88391","88.53060","0.00383","165.63499"
"757.65600","0.71311","18.85077","88.53060","0.00383","165.34427"
"757.75600","0.71310","18.85320","88.53060","0.00383","165.36568"
"757.85600","0.71310","18.91241","88.53060","0.00383","165.88499"
"757.95600","0.71309","19.01485","88.53060","0.00383","166.78348"
"758.05600","0.71309","19.08082","88.53060","0.00383","167.36217"
"758.15600","0.71309","19.09684","88.60062","0.00383","167.50262"
"758.25600","0.71309","19.08360","88.60062","0.00383","167.38657"
"758.35600","0.71309","19.05291","88.60062","0.00383","167.11729"
"758.45600","0.71310","19.05063","88.60062","0.00383","167.09737"
"758.55600","0.71310","19.07012","88.60062","0.00383","167.26828"
"758.65600","0.71310","19.07704","88.67325","0.00383","167.32896"
"758.75600","0.71310","19.11637","88.67325","0.00383","167.67395"
"758.85600","0.71311","19.14888","88.67325","0.00383","167.95908"
"758.95600","0.71311","19.17387","88.67325","0.00383","168.17828"
"759.05600","0.71311","19.19547","88.67325","0.00383","168.36777"
"759.15600","0.71311","19.15524","88.67325","0.00383","168.01485"
"759.25600","0.71311","19.12112","88.77984","0.00383","167.71562"
"759.35600","0.71311","19.15947","88.77984","0.00383","168.05203"
"759.45600","0.71311","19.22989","88.77984","0.00383","168.66962"
"759.55600","0.71312","19.23834","88.77984","0.00383","168.74380"
"759.65600","0.71312","19.21657","88.77984","0.00383","168.55284"
"759.75600","0.71312","19.17841","88.84978","0.00383","168.21814"
"759.85600","0.71313","19.19467","88.84978","0.00383","168.36070"
"759.95600","0.71313","19.26131","88.84978","0.00383","168.94527"
"760.05600","0.71313","19.30208","88.84978","0.00383","169.30283"
"760.15600","0.71313","19.27650","88.84978","0.00383","169.07854"
"760.25600","0.71314","19.24056","88.84978","0.00383","168.76323"
"760.35600","0.71314","19.23868","88.92257","0.00383","168.74673"
"760.45600","0.71314","19.29243","88.92257","0.00383","169.21819"
"760.55600","0.71314","19.33953","88.92257","0.00383","169.63133"
"760.65600","0.71315","19.33288","88.92257","0.00383","169.57304"
"760.75600","0.71315","19.25503","88.92257","0.00383","168.89014"
"760.85600","0.71315","19.25625","88.92257","0.00383","168.90086"
"760.95600","0.71315","19.30605","88.99382","0.00383","169.33765"
"761.05600","0.71315","19.38805","88.99382","0.00383","170.05696"
"761.15600","0.71316","19.37830","88.99382","0.00383","169.97139"
"761.25600","0.71316","19.33989","88.99382","0.00383","169.63452"
"761.35600","0.71316","19.32359","88.99382","0.00383","169.49153"
"761.45600","0.71316","19.35208","89.09398","0.00383","169.74142"
"761.55600","0.71316","19.43153","89.09398","0.00383","170.43831"
"761.65600","0.71316","19.47434","89.09398","0.00383","170.81378"
"761.75600","0.71316","19.46020","89.09398","0.00383","170.68974"
"761.85600","0.71316","19.42144","89.09398","0.00383","170.34976"
"761.95600","0.71316","19.42407","89.09398","0.00383","170.37288"
"762.05600","0.71317","19.48318","89.16004","0.00383","170.89133"
"762.15600","0.71317","19.55031","89.16004","0.00383","171.48012"
"762.25600","0.71316","19.55756","89.16004","0.00383","171.54370"
"762.35600","0.71316","19.54482","89.16004","0.00383","171.43195"
"762.45600","0.71316","19.52478","89.16004","0.00383","171.25618"
"762.55600","0.71316","19.58002","89.22551","0.00383","171.74077"
"762.65600","0.71316","19.64943","89.22551","0.00383","172.34950"
"762.75600","0.71316","19.62982","89.22551","0.00383","172.17754"
"762.85600","0.71316","19.60936","89.22551","0.00383","171.99809"
"762.95600","0.71315","19.62738","89.22551","0.00383","172.15616"
"763.05600","0.71315","19.69710","89.22551","0.00383","172.76768"
"763.15600","0.71315","19.74923","89.29117","0.00383","173.22487"
"763.25600","0.71315","19.70842","89.29117","0.00383","172.86693"
"763.35600","0.71315","19.68372","89.29117","0.00383","172.65027"
"763.45600","0.71314","19.74357","89.29117","0.00383","173.17523"
"763.55600","0.71314","19.80909","89.29117","0.00383","173.74995"
"763.65600","0.71314","19.82316","89.35812","0.00383","173.87334"
"763.75600","0.71313","19.78832","89.35812","0.00383","173.56779"
"763.85600","0.71313","19.77201","89.35812","0.00383","173.42470"
"763.95600","0.71313","19.82260","89.35812","0.00383","173.86847"
"764.05600","0.71313","19.86505","89.35812","0.00383","174.24078"
"764.15600","0.71312","19.83400","89.35812","0.00383","173.96848"
"764.25600","0.71312","19.83829","89.45620","0.00383","174.00604"
"764.35600","0.71311","19.87216","89.45620","0.00383","174.30313"
"764.45600","0.71311","19.92075","89.45620","0.00383","174.72935"
"764.55600","0.71311","19.92367","89.45620","0.00383","174.75493"
"764.65600","0.71310","19.87781","89.45620","0.00383","174.35271"
"764.75600","0.71310","19.89304","89.51949","0.00383","174.48628"
"764.85600","0.71310","19.95861","89.51949","0.00383","175.06145"
"764.95600","0.71309","19.95081","89.51949","0.00383","174.99298"
"765.05600","0.71309","19.88796","89.51949","0.00383","174.44174"
"765.15600","0.71308","19.92192","89.51949","0.00383","174.73961"
"765.25600","0.71308","20.02105","89.51949","0.00383","175.60912"
"765.35600","0.71307","20.05204","89.58555","0.00383","175.88097"
"765.45600","0.71307","19.99801","89.58555","0.00383","175.40703"
"765.55600","0.71306","19.93814","89.58555","0.00383","174.88193"
"765.65600","0.71306","19.99033","89.58555","0.00383","175.33965"
"765.75600","0.71306","20.03582","89.58555","0.00383","175.73868"
"765.85600","0.71305","19.99432","89.58555","0.00383","175.37466"
"765.95600","0.71305","19.94671","89.65031","0.00383","174.95706"
"766.05600","0.71304","20.00424","89.65031","0.00383","175.46165"
"766.15600","0.71303","20.07303","89.65031","0.00383","176.06502"
"766.25600","0.71302","20.07661","89.65031","0.00383","176.09645"
"766.35600","0.71301","20.04824","89.65031","0.00383","175.84764"
"766.45600","0.71300","20.11567","89.71365","0.00383","176.43903"
"766.55600","0.71299","20.17628","89.71365","0.00383","176.97070"
"766.65600","0.71297","20.20692","89.71365","0.00383","177.23944"
"766.75600","0.71296","20.16765","89.71365","0.00383","176.89499"
"766.85600","0.71294","20.14895","89.71365","0.00383","176.73093"
"766.95600","0.71293","20.23319","89.80874","0.00383","177.46982"
"767.05600","0.71290","20.23595","89.80874","0.00383","177.49406"
"767.15600","0.71288","20.17842","89.80874","0.00383","176.98940"
"767.25600","0.71282","20.19346","89.80874","0.00383","177.12138"
"767.35600","0.71278","20.27114","89.80874","0.00383","177.80273"
"767.45600","0.71263","20.26867","89.80874","0.00383","177.78107"
"767.55600","0.71242","20.20618","89.87900","0.00383","177.23294"
"767.65600","0.71217","20.21389","89.87900","0.00382","177.30055"
"767.75600","0.71146","20.27321","89.87900","0.00382","177.82089"
"767.85600","0.71068","20.30227","89.87900","0.00381","178.07579"
"767.95600","0.70895","20.27452","89.87900","0.00379","177.83232"
"768.05600","0.70745","20.25440","89.95305","0.00378","177.65588"
"768.15600","0.70576","20.29754","89.95305","0.00376","178.03429"
"768.25600","0.70429","20.33510","89.95305","0.00375","178.36369"
"768.35600","0.70219","20.32327","89.95305","0.00372","178.25998"
"768.45600","0.69934","20.28604","89.95305","0.00370","177.93343"
"768.55600","0.69667","20.26181","89.95305","0.00367","177.72089"
"768.65600","0.69365","20.19719","90.02628","0.00364","177.15410"
"768.75600","0.69054","20.17607","90.02628","0.00361","176.96878"
"768.85600","0.68772","20.15178","90.02628","0.00358","176.75580"
"768.95600","0.68430","20.13428","90.02628","0.00355","176.60228"
"769.05600","0.68034","20.09058","90.02628","0.00351","176.21898"
"769.15600","0.67579","20.04646","90.09843","0.00346","175.83202"
"769.25600","0.67118","20.03953","90.09843","0.00342","175.77121"
"769.35600","0.66684","20.01297","90.09843","0.00337","175.53821"
"769.45600","0.66341","19.95810","90.09843","0.00334","175.05699"
"769.55600","0.65998","19.90398","90.09843","0.00330","174.58226"
"769.65600","0.65694","19.87701","90.09843","0.00327","174.34569"
"769.75600","0.65383","19.86791","90.19727","0.00324","174.26585"
"769.85600","0.65027","19.86898","90.19727","0.00321","174.27528"
"769.95600","0.64690","19.85469","90.19727","0.00317","174.14996"
"770.05600","0.64317","19.84374","90.19727","0.00314","174.05389"
"770.15600","0.63980","19.79060","90.19727","0.00310","173.58777"
"770.25600","0.63592","19.75920","90.26320","0.00306","173.31236"
"770.35600","0.63225","19.75324","90.26320","0.00303","173.26007"
"770.45600","0.62802","19.76043","90.26320","0.00299","173.32310"
"770.55600","0.62385","19.71881","90.26320","0.00294","172.95807"
"770.65600","0.61983","19.65669","90.26320","0.00290","172.41321"
"770.75600","0.61652","19.67440","90.26320","0.00287","172.56859"
"770.85600","0.61344","19.72369","90.32372","0.00284","173.00089"
"770.95600","0.61019","19.76543","90.32372","0.00281","173.36705"
"771.05600","0.60741","19.79532","90.32372","0.00278","173.62920"
"771.15600","0.60391","19.80192","90.32372","0.00274","173.68706"
"771.25600","0.60039","19.79399","90.32372","0.00271","173.61754"
"771.35600","0.59677","19.82300","90.38429","0.00267","173.87195"
"771.45600","0.59275","19.81034","90.38429","0.00263","173.76091"
"771.55600","0.58856","19.76889","90.38429","0.00259","173.39732"
"771.65600","0.58379","19.70437","90.38429","0.00254","172.83144"
"771.75600","0.57846","19.67693","90.38429","0.00249","172.59074"
"771.85600","0.57334","19.67545","90.38429","0.00244","172.57780"
"771.95600","0.56824","19.66393","90.44657","0.00239","172.47673"
"772.05600","0.56407","19.61779","90.44657","0.00235","172.07199"
"772.15600","0.56018","19.57529","90.44657","0.00231","171.69922"
"772.25600","0.55658","19.58738","90.44657","0.00227","171.80525"
"772.35600","0.55273","19.55728","90.44657","0.00223","171.54129"
"772.45600","0.54946","19.54723","90.51218","0.00220","171.45313"
"772.55600","0.54596","19.55969","90.51218","0.00217","171.56242"
"772.65600","0.54292","19.59960","90.51218","0.00214","171.91246"
"772.75600","0.53948","19.65679","90.51218","0.00210","172.41409"
"772.85600","0.53587","19.67623","90.51218","0.00207","172.58461"
"772.95600","0.53211","19.65353","90.51218","0.00203","172.38554"
"773.05600","0.52834","19.67154","90.61842","0.00199","172.54349"
"773.15600","0.52516","19.65816","90.61842","0.00196","172.42613"
"773.25600","0.52200","19.64954","90.61842","0.00193","172.35051"
"773.35600","0.51960","19.60259","90.61842","0.00190","171.93874"
"773.45600","0.51740","19.53122","90.61842","0.00188","171.31270"
"773.55600","0.51508","19.50398","90.69611","0.00186","171.07375"
"773.65600","0.51295","19.52989","90.69611","0.00184","171.30106"
"773.75600","0.51099","19.57655","90.69611","0.00182","171.71028"
"773.85600","0.50860","19.59995","90.69611","0.00179","171.91559"
"773.95600","0.50581","19.61891","90.69611","0.00177","172.08182"
"774.05600","0.50328","19.60617","90.69611","0.00174","171.97011"
"774.15600","0.50048","19.58749","90.76904","0.00171","171.80623"
"774.25600","0.49733","19.61489","90.76904","0.00168","172.04663"
"774.35600","0.49437","19.61550","90.76904","0.00165","172.05193"
"774.45600","0.49063","19.63570","90.76904","0.00162","172.22913"
"774.55600","0.48648","19.62642","90.76904","0.00157","172.14771"
"774.65600","0.48171","19.60465","90.83970","0.00153","171.95680"
"774.75600","0.47765","19.59794","90.83970","0.00149","171.89792"
"774.85600","0.47363","19.60001","90.83970","0.00145","171.91605"
"774.95600","0.47056","19.56666","90.83970","0.00142","171.62352"
"775.05600","0.46752","19.52003","90.83970","0.00139","171.21452"
"775.15600","0.46470","19.51226","90.83970","0.00136","171.14639"
"775.25600","0.46222","19.51110","90.91183","0.00133","171.13625"
"775.35600","0.45932","19.51569","90.91183","0.00130","171.17650"
"775.45600","0.45665","19.49509","90.91183","0.00128","170.99582"
"775.55600","0.45458","19.49792","90.91183","0.00126","171.02061"
"775.65600","0.45229","19.52361","90.91183","0.00123","171.24599"
"775.75600","0.44968","19.52942","91.01908","0.00121","171.29689"
"775.85600","0.44756","19.55886","91.01908","0.00119","171.55513"
"775.95600","0.44547","19.60274","91.01908","0.00117","171.93999"
"776.05600","0.44270","19.62439","91.01908","0.00114","172.12988"
"776.15600","0.43990","19.61403","91.01908","0.00111","172.03902"
"776.25600","0.43721","19.64052","91.08996","0.00108","172.27136"
"776.35600","0.43403","19.64795","91.08996","0.00105","172.33655"
"776.45600","0.43127","19.61139","91.08996","0.00102","172.01591"
"776.55600","0.42862","19.57851","91.08996","0.00100","171.72748"
"776.65600","0.42573","19.59245","91.08996","0.00097","171.84975"
"776.75600","0.42353","19.60616","91.08996","0.00095","171.97000"
"776.85600","0.42174","19.63144","91.16058","0.00093","172.19173"
"776.95600","0.41962","19.65233","91.16058","0.00091","172.37500"
"777.05600","0.41712","19.68839","91.16058","0.00088","172.69122"
"777.15600","0.41490","19.68808","91.16058","0.00086","172.68852"
"777.25600","0.41260","19.67059","91.16058","0.00084","172.53517"
"777.35600","0.40972","19.62501","91.23006","0.00081","172.13536"
"777.45600","0.40692","19.60837","91.23006","0.00078","171.98943"
"777.55600","0.40373","19.59818","91.23006","0.00075","171.89999"
"777.65600","0.39980","19.58883","91.23006","0.00071","171.81796"
"777.75600","0.39591","19.57953","91.23006","0.00067","171.73647"
"777.85600","0.39111","19.56982","91.23006","0.00062","171.65126"
"777.95600","0.38631","19.58455","91.30128","0.00058","171.78050"
"778.05600","0.38201","19.60216","91.30128","0.00053","171.93489"
"778.15600","0.37777","19.60689","91.30128","0.00049","171.97639"
"778.25600","0.37404","19.57527","91.30128","0.00045","171.69904"
"778.35600","0.37075","19.54976","91.30128","0.00042","171.47530"
"778.45600","0.36766","19.58047","91.37251","0.00039","171.74464"
"778.55600","0.36496","19.56420","91.37251","0.00036","171.60197"
"778.65600","0.36239","19.53516","91.37251","0.00034","171.34724"
"778.75600","0.36024","19.50011","91.37251","0.00032","171.03983"
"778.85600","0.35834","19.48956","91.37251","0.00030","170.94731"
"778.95600","0.35606","19.53456","91.37251","0.00027","171.34195"
"779.05600","0.35338","19.55815","91.47581","0.00025","171.54887"
"779.15600","0.35099","19.56011","91.47581","0.00022","171.56607"
"779.25600","0.34858","19.55411","91.47581","0.00020","171.51349"
"779.35600","0.34554","19.56513","91.47581","0.00017","171.61017"
"779.45600","0.34269","19.58564","91.47581","0.00014","171.79005"
"779.55600","0.33999","19.58218","91.54644","0.00011","171.75967"
"779.65600","0.33731","19.57114","91.54644","0.00009","171.66281"
"779.75600","0.33532","19.52412","91.54644","0.00007","171.25046"
"779.85600","0.33314","19.46052","91.54644","0.00005","170.69260"
"779.95600","0.33030","19.44389","91.54644","0.00002","170.54672"
"780.05600","0.32766","19.45687","91.54644","-0.00001","170.66060"
"780.15600","0.32563","19.47070","91.61909","-0.00003","170.78188"
"780.25600","0.32349","19.48753","91.61909","-0.00005","170.92952"
"780.35600","0.32109","19.51336","91.61909","-0.00007","171.15608"
"780.45600","0.31912","19.56394","91.61909","-0.00009","171.59966"
"780.55600","0.31748","19.62145","91.61909","-0.00011","172.10413"
"780.65600","0.31579","19.61755","91.61909","-0.00013","172.06992"
"780.75600","0.31402","19.57923","91.69022","-0.00014","171.73383"
"780.85600","0.31237","19.54147","91.69022","-0.00016","171.40262"
"780.95600","0.31057","19.56572","91.69022","-0.00018","171.61531"
"781.05600","0.30826","19.63733","91.69022","-0.00020","172.24344"
"781.15600","0.30496","19.66682","91.69022","-0.00023","172.50209"
"781.25600","0.30167","19.64758","91.75460","-0.00027","172.33334"
"781.35600","0.29816","19.59848","91.75460","-0.00030","171.90266"
"781.45600","0.29445","19.55781","91.75460","-0.00034","171.54593"
"781.55600","0.29135","19.54784","91.75460","-0.00037","171.45847"
"781.65600","0.28845","19.59258","91.75460","-0.00040","171.85091"
"781.75600","0.28607","19.67369","91.75460","-0.00042","172.56229"
"781.85600","0.28265","19.61091","91.84923","-0.00046","172.01164"
"781.95600","0.27785","19.52825","91.84923","-0.00051","171.28667"
"782.05600","0.27375","19.69443","91.84923","-0.00055","172.74426"
"782.15600","0.27011","19.53480","91.84923","-0.00058","171.34407"
"782.25600","0.26713","19.52041","91.84923","-0.00061","171.21788"
"782.35600","0.26366","19.63927","91.91500","-0.00065","172.26047"
"782.45600","0.26051","19.45084","91.91500","-0.00068","170.60765"
"782.55600","0.25735","19.64783","91.91500","-0.00071","172.33546"
"782.65600","0.25409","19.48064","91.91500","-0.00074","170.86906"
"782.75600","0.25121","19.46943","91.91500","-0.00077","170.77075"
"782.85600","0.24773","19.64144","91.91500","-0.00081","172.27943"
"782.95600","0.24467","19.46843","91.98286","-0.00084","170.76196"
"783.05600","0.24153","19.55850","91.98286","-0.00087","171.55196"
"783.15600","0.23810","19.62701","91.98286","-0.00090","172.15292"
"783.25600","0.23496","19.47532","91.98286","-0.00093","170.82234"
"783.35600","0.23174","19.65561","91.98286","-0.00096","172.40378"
"783.45600","0.22926","19.53682","92.05090","-0.00099","171.36180"
"783.55600","0.22710","19.45239","92.05090","-0.00101","170.62131"
"783.65600","0.22466","19.63938","92.05090","-0.00104","172.26140"
"783.75600","0.22237","19.57789","92.05090","-0.00106","171.72206"
"783.85600","0.22035","19.46832","92.05090","-0.00108","170.76103"
"783.95600","0.21817","19.69220","92.05090","-0.00110","172.72472"
"784.05600","0.21554","19.52428","92.15922","-0.00113","171.25185"
"784.15600","0.21287","19.58331","92.15922","-0.00115","171.76962"
"784.25600","0.20979","19.66060","92.15922","-0.00118","172.44753"
"784.35600","0.20638","19.47407","92.15922","-0.00122","170.81143"
"784.45600","0.20296","19.49881","92.15922","-0.00125","171.02843"
"784.55600","0.19885","19.62626","92.22906","-0.00129","172.14630"
"784.65600","0.19469","19.39456","92.22906","-0.00133","170.11401"
"784.75600","0.19005","19.50328","92.22906","-0.00138","171.06767"
"784.85600","0.18555","19.50699","92.22906","-0.00143","171.10014"
"784.95600","0.18168","19.36003","92.22906","-0.00146","169.81111"
"785.05600","0.17859","19.51180","92.22906","-0.00149","171.14240"
"785.15600","0.17541","19.53637","92.29281","-0.00153","171.35789"
"785.25600","0.17322","19.36599","92.29281","-0.00155","169.86345"
"785.35600","0.17136","19.50320","92.29281","-0.00157","171.06696"
"785.45600","0.16896","19.55918","92.29281","-0.00159","171.55791"
"785.55600","0.16664","19.38143","92.29281","-0.00161","169.99886"
"785.65600","0.16490","19.56107","92.35934","-0.00163","171.57449"
"785.75600","0.16314","19.53736","92.35934","-0.00165","171.36652"
"785.85600","0.16074","19.39412","92.35934","-0.00167","170.11015"
"785.95600","0.15860","19.55452","92.35934","-0.00169","171.51706"
"786.05600","0.15699","19.60377","92.35934","-0.00171","171.94907"
"786.15600","0.15535","19.46516","92.35934","-0.00173","170.73325"
"786.25600","0.15297","19.47284","92.42370","-0.00175","170.80064"
"786.35600","0.15063","19.63442","92.42370","-0.00177","172.21793"
"786.45600","0.14887","19.57247","92.42370","-0.00179","171.67455"
"786.55600","0.14701","19.45971","92.42370","-0.00181","170.68542"
"786.65600","0.14443","19.69135","92.42370","-0.00183","172.71724"
"786.75600","0.14182","19.56580","92.48962","-0.00186","171.61598"
"786.85600","0.13979","19.54980","92.48962","-0.00188","171.47566"
"786.95600","0.13739","19.71985","92.48962","-0.00191","172.96725"
"787.05600","0.13488","19.61879","92.48962","-0.00193","172.08081"
"787.15600","0.13323","19.51465","92.48962","-0.00195","171.16737"
"787.25600","0.13196","19.60031","92.48962","-0.00196","171.91866"
"787.35600","0.13067","19.67697","92.58920","-0.00197","172.59108"
"787.45600","0.12901","19.59145","92.58920","-0.00199","171.84099"
"787.55600","0.12708","19.51565","92.58920","-0.00201","171.17613"
"787.65600","0.12567","19.68966","92.58920","-0.00202","172.70241"
"787.75600","0.12465","19.69943","92.58920","-0.00203","172.78812"
"787.85600","0.12376","19.56220","92.65294","-0.00204","171.58447"
"787.95600","0.12277","19.71911","92.65294","-0.00205","172.96074"
"788.05600","0.12134","19.73858","92.65294","-0.00207","173.13148"
"788.15600","0.11922","19.55391","92.65294","-0.00209","171.51167"
"788.25600","0.11696","19.68305","92.65294","-0.00211","172.64439"
"788.35600","0.11491","19.65319","92.71584","-0.00213","172.38257"
"788.45600","0.11225","19.46745","92.71584","-0.00216","170.75340"
"788.55600","0.10917","19.61985","92.71584","-0.00219","172.09010"
"788.65600","0.10647","19.62585","92.71584","-0.00221","172.14270"
"788.75600","0.10288","19.49583","92.71584","-0.00225","171.00226"
"788.85600","0.09920","19.56485","92.71584","-0.00229","171.60767"
"788.95600","0.09514","19.70285","92.77702","-0.00233","172.81812"
"789.05600","0.09072","19.49060","92.77702","-0.00237","170.95644"
"789.15600","0.08664","19.62008","92.77702","-0.00241","172.09213"
"789.25600","0.08317","19.68513","92.77702","-0.00245","172.66263"
"789.35600","0.08038","19.54633","92.77702","-0.00247","171.44519"
"789.45600","0.07771","19.54418","92.83634","-0.00250","171.42638"
"789.55600","0.07522","19.72853","92.83634","-0.00252","173.04332"
"789.65600","0.07257","19.60274","92.83634","-0.00255","171.93999"
"789.75600","0.06960","19.55833","92.83634","-0.00258","171.55048"
"789.85600","0.06680","19.76244","92.83634","-0.00261","173.34077"
"789.95600","0.06392","19.62947","92.83634","-0.00264","172.17448"
"790.05600","0.06134","19.57651","92.90005","-0.00266","171.70995"
"790.15600","0.05894","19.71702","92.90005","-0.00269","172.94243"
"790.25600","0.05617","19.67551","92.90005","-0.00271","172.57834"
"790.35600","0.05325","19.53744","92.90005","-0.00274","171.36722"
"790.45600","0.05017","19.65497","92.90005","-0.00277","172.39810"
"790.55600","0.04636","19.70809","93.00323","-0.00281","172.86409"
"790.65600","0.04280","19.50686","93.00323","-0.00285","171.09900"
"790.75600","0.03921","19.61839","93.00323","-0.00288","172.07733"
"790.85600","0.03642","19.69780","93.00323","-0.00291","172.77379"
"790.95600","0.03388","19.53078","93.00323","-0.00294","171.30884"
"791.05600","0.03103","19.55844","93.00323","-0.00297","171.55148"
"791.15600","0.02871","19.73265","93.07322","-0.00299","173.07945"
"791.25600","0.02655","19.59727","93.07322","-0.00301","171.89207"
"791.35600","0.02332","19.64684","93.07322","-0.00304","172.32683"
"791.45600","0.01984","19.81197","93.07322","-0.00308","173.77524"
"791.55600","0.01609","19.64412","93.07322","-0.00311","172.30301"
"791.65600","0.01201","19.60528","93.07322","-0.00315","171.96233"
"791.75600","0.00753","19.76741","93.14222","-0.00320","173.38438"
"791.85600","0.00266","19.64065","93.14222","-0.00325","172.27255"
"791.95600","-0.00272","19.52744","93.14222","-0.00330","171.27951"
"792.05600","-0.00751","19.69473","93.14222","-0.00335","172.74687"
"792.15600","-0.01214","19.62243","93.14222","-0.00340","172.11272"
"792.25600","-0.01553","19.50750","93.21442","-0.00343","171.10468"
"792.35600","-0.01917","19.69055","93.21442","-0.00347","172.71017"
"792.45600","-0.02191","19.68088","93.21442","-0.00349","172.62543"
"792.55600","-0.02503","19.54263","93.21442","-0.00352","171.41278"
"792.65600","-0.02831","19.75748","93.21442","-0.00356","173.29732"
"792.75600","-0.03107","19.64587","93.21442","-0.00358","172.31831"
"792.85600","-0.03439","19.53224","93.32842","-0.00362","171.32162"
"792.95600","-0.03741","19.70866","93.32842","-0.00365","172.86906"
"793.05600","-0.04069","19.64722","93.32842","-0.00368","172.33018"
