Repository: Mecanon/morphing_wing

File: experimental/sma_database/results from second training/flexinol_isobaric_trained_172MPa.csv (part 14 of 100)
Test : Start of hold value,"172.00000",MPa
Time,Extension,Load,Temperature: Chamber 3119-600 1 1,Tensile strain (Extension),Tensile stress
(s),(mm),(N),(C),(mm/mm),(MPa)
"793.15600","-0.04449","19.52567","93.32842","-0.00372","171.26401"
"793.25600","-0.04822","19.75224","93.32842","-0.00376","173.25131"
"793.35600","-0.05239","19.61288","93.40558","-0.00380","172.02896"
"793.45600","-0.05564","19.52541","93.40558","-0.00383","171.26175"
"793.55600","-0.05884","19.69864","93.40558","-0.00386","172.78113"
"793.65600","-0.06146","19.62820","93.40558","-0.00389","172.16333"
"793.75600","-0.06389","19.52545","93.40558","-0.00391","171.26210"
"793.85600","-0.06650","19.72198","93.40558","-0.00394","172.98593"
"793.95600","-0.06879","19.65950","93.47989","-0.00396","172.43785"
"794.05600","-0.07107","19.58466","93.47989","-0.00398","171.78139"
"794.15600","-0.07386","19.78986","93.47989","-0.00401","173.58131"
"794.25600","-0.07666","19.64719","93.47989","-0.00404","172.32988"
"794.35600","-0.07948","19.59240","93.47989","-0.00407","171.84935"
"794.45600","-0.08292","19.79360","93.55239","-0.00410","173.61407"
"794.55600","-0.08646","19.72820","93.55239","-0.00414","173.04041"
"794.65600","-0.09072","19.55567","93.55239","-0.00418","171.52713"
"794.75600","-0.09503","19.74698","93.55239","-0.00422","173.20522"
"794.85600","-0.09990","19.64364","93.55239","-0.00427","172.29874"
"794.95600","-0.10405","19.49697","93.55239","-0.00431","171.01233"
"795.05600","-0.10810","19.62988","93.62585","-0.00435","172.17807"
"795.15600","-0.11122","19.68333","93.62585","-0.00438","172.64693"
"795.25600","-0.11448","19.51694","93.62585","-0.00442","171.18747"
"795.35600","-0.11696","19.68057","93.62585","-0.00444","172.62270"
"795.45600","-0.11913","19.70101","93.62585","-0.00446","172.80200"
"795.55600","-0.12193","19.56471","93.69740","-0.00449","171.60645"
"795.65600","-0.12440","19.73665","93.69740","-0.00451","173.11459"
"795.75600","-0.12640","19.74683","93.69740","-0.00453","173.20386"
"795.85600","-0.12890","19.61354","93.69740","-0.00456","172.03471"
"795.95600","-0.13185","19.66295","93.69740","-0.00459","172.46815"
"796.05600","-0.13444","19.79364","93.69740","-0.00461","173.61443"
"796.15600","-0.13767","19.60336","93.80129","-0.00465","171.94542"
"796.25600","-0.14091","19.65005","93.80129","-0.00468","172.35498"
"796.35600","-0.14377","19.77336","93.80129","-0.00471","173.43655"
"796.45600","-0.14743","19.60142","93.80129","-0.00474","171.92844"
"796.55600","-0.15024","19.60898","93.80129","-0.00477","171.99472"
"796.65600","-0.15316","19.75548","93.87131","-0.00480","173.27971"
"796.75600","-0.15639","19.68307","93.87131","-0.00483","172.64461"
"796.85600","-0.15874","19.55445","93.87131","-0.00486","171.51643"
"796.95600","-0.16126","19.74613","93.87131","-0.00488","173.19772"
"797.05600","-0.16414","19.66529","93.87131","-0.00491","172.48868"
"797.15600","-0.16622","19.57693","93.87131","-0.00493","171.71364"
"797.25600","-0.16837","19.78022","93.94335","-0.00495","173.49672"
"797.35600","-0.17138","19.69588","93.94335","-0.00498","172.75696"
"797.45600","-0.17413","19.58445","93.94335","-0.00501","171.77959"
"797.55600","-0.17692","19.69722","93.94335","-0.00504","172.76874"
"797.65600","-0.18090","19.78094","93.94335","-0.00508","173.50305"
"797.75600","-0.18506","19.58732","94.01645","-0.00512","171.80479"
"797.85600","-0.19010","19.66146","94.01645","-0.00517","172.45506"
"797.95600","-0.19523","19.68240","94.01645","-0.00522","172.63872"
"798.05600","-0.20028","19.49097","94.01645","-0.00527","170.95970"
"798.15600","-0.20492","19.58457","94.01645","-0.00532","171.78064"
"798.25600","-0.20883","19.65110","94.01645","-0.00536","172.36420"
"798.35600","-0.21254","19.44832","94.12092","-0.00539","170.58553"
"798.45600","-0.21559","19.65822","94.12092","-0.00542","172.42664"
"798.55600","-0.21869","19.60065","94.12092","-0.00545","171.92168"
"798.65600","-0.22171","19.49835","94.12092","-0.00548","171.02438"
"798.75600","-0.22459","19.69613","94.12092","-0.00551","172.75911"
"798.85600","-0.22792","19.67891","94.12092","-0.00555","172.60811"
"798.95600","-0.23132","19.56203","94.18822","-0.00558","171.58292"
"799.05600","-0.23507","19.77312","94.18822","-0.00562","173.43445"
"799.15600","-0.23860","19.59592","94.18822","-0.00565","171.88022"
"799.25600","-0.24249","19.57878","94.18822","-0.00569","171.72990"
"799.35600","-0.24615","19.69398","94.18822","-0.00573","172.74030"
"799.45600","-0.24962","19.56568","94.18822","-0.00576","171.61494"
"799.55600","-0.25309","19.50217","94.25488","-0.00580","171.05794"
"799.65600","-0.25613","19.70987","94.25488","-0.00583","172.87964"
"799.75600","-0.25943","19.53691","94.25488","-0.00586","171.36264"
"799.85600","-0.26211","19.60676","94.25488","-0.00589","171.97527"
"799.95600","-0.26487","19.74936","94.25488","-0.00591","173.22607"
"800.05600","-0.26838","19.54882","94.25488","-0.00595","171.46709"
"800.15600","-0.27156","19.57125","94.35163","-0.00598","171.66379"
"800.25600","-0.27545","19.68920","94.35163","-0.00602","172.69835"
"800.35600","-0.27950","19.47595","94.35163","-0.00606","170.82794"
"800.45600","-0.28419","19.51656","94.35163","-0.00611","171.18411"
"800.55600","-0.28852","19.55128","94.35163","-0.00615","171.48866"
"800.65600","-0.29349","19.35739","94.41909","-0.00620","169.78802"
"800.75600","-0.29744","19.48086","94.41909","-0.00624","170.87099"
"800.85600","-0.30161","19.47097","94.41909","-0.00628","170.78419"
"800.95600","-0.30476","19.31846","94.41909","-0.00631","169.44655"
"801.05600","-0.30803","19.54291","94.41909","-0.00634","171.41521"
"801.15600","-0.31070","19.40855","94.41909","-0.00637","170.23674"
"801.25600","-0.31293","19.37274","94.48444","-0.00639","169.92267"
"801.35600","-0.31552","19.52044","94.48444","-0.00642","171.21815"
"801.45600","-0.31800","19.39767","94.48444","-0.00644","170.14125"
"801.55600","-0.31989","19.40926","94.48444","-0.00646","170.24294"
"801.65600","-0.32201","19.60826","94.48444","-0.00648","171.98839"
"801.75600","-0.32481","19.52875","94.48444","-0.00651","171.29102"
"801.85600","-0.32743","19.47826","94.57693","-0.00654","170.84818"
"801.95600","-0.33004","19.65362","94.57693","-0.00656","172.38631"
"802.05600","-0.33322","19.46233","94.57693","-0.00660","170.70842"
"802.15600","-0.33606","19.55962","94.57693","-0.00662","171.56183"
"802.25600","-0.33907","19.59465","94.57693","-0.00665","171.86906"
"802.35600","-0.34244","19.44175","94.57693","-0.00669","170.52789"
"802.45600","-0.34520","19.55580","94.64104","-0.00672","171.52832"
"802.55600","-0.34803","19.64306","94.64104","-0.00674","172.29372"
"802.65600","-0.35090","19.47329","94.64104","-0.00677","170.80461"
"802.75600","-0.35340","19.58874","94.64104","-0.00680","171.81718"
"802.85600","-0.35599","19.65045","94.64104","-0.00682","172.35846"
"802.95600","-0.35835","19.50290","94.70084","-0.00685","171.06430"
"803.05600","-0.36050","19.68190","94.70084","-0.00687","172.63434"
"803.15600","-0.36266","19.62498","94.70084","-0.00689","172.13512"
"803.25600","-0.36517","19.55164","94.70084","-0.00691","171.49178"
"803.35600","-0.36766","19.73217","94.70084","-0.00694","173.07530"
"803.45600","-0.37043","19.70448","94.70084","-0.00697","172.83235"
"803.55600","-0.37376","19.54179","94.76164","-0.00700","171.40543"
"803.65600","-0.37715","19.70359","94.76164","-0.00703","172.82457"
"803.75600","-0.38125","19.58213","94.76164","-0.00707","171.75922"
"803.85600","-0.38534","19.58648","94.76164","-0.00712","171.79741"
"803.95600","-0.38998","19.68775","94.76164","-0.00716","172.68567"
"804.05600","-0.39412","19.48853","94.76164","-0.00720","170.93826"
"804.15600","-0.39837","19.65759","94.85303","-0.00725","172.42110"
"804.25600","-0.40194","19.64726","94.85303","-0.00728","172.33054"
"804.35600","-0.40555","19.56985","94.85303","-0.00732","171.65152"
"804.45600","-0.40832","19.73905","94.85303","-0.00734","173.13564"
"804.55600","-0.41117","19.56566","94.85303","-0.00737","171.61475"
"804.65600","-0.41410","19.66590","94.85303","-0.00740","172.49405"
"804.75600","-0.41643","19.73029","94.91503","-0.00743","173.05879"
"804.85600","-0.41909","19.53805","94.91503","-0.00745","171.37257"
"804.95600","-0.42226","19.66880","94.91503","-0.00748","172.51942"
"805.05600","-0.42496","19.64557","94.91503","-0.00751","172.31570"
"805.15600","-0.42822","19.56854","94.91503","-0.00754","171.64001"
"805.25600","-0.43165","19.75632","94.97617","-0.00758","173.28706"
"805.35600","-0.43504","19.59239","94.97617","-0.00761","171.84924"
"805.45600","-0.43897","19.65878","94.97617","-0.00765","172.43155"
"805.55600","-0.44213","19.76890","94.97617","-0.00768","173.39746"
"805.65600","-0.44582","19.57709","94.97617","-0.00772","171.71504"
"805.75600","-0.44882","19.69500","94.97617","-0.00775","172.74928"
"805.85600","-0.45163","19.66949","95.06384","-0.00778","172.52547"
"805.95600","-0.45470","19.58896","95.06384","-0.00781","171.81914"
"806.05600","-0.45709","19.71427","95.06384","-0.00783","172.91827"
"806.15600","-0.45971","19.52589","95.06384","-0.00786","171.26595"
"806.25600","-0.46280","19.57798","95.06384","-0.00789","171.72284"
"806.35600","-0.46549","19.66315","95.06384","-0.00791","172.46988"
"806.45600","-0.46879","19.51419","95.12693","-0.00795","171.16333"
"806.55600","-0.47254","19.68007","95.12693","-0.00798","172.61832"
"806.65600","-0.47652","19.64318","95.12693","-0.00802","172.29471"
"806.75600","-0.48137","19.60235","95.12693","-0.00807","171.93657"
"806.85600","-0.48667","19.72898","95.12693","-0.00813","173.04727"
"806.95600","-0.49159","19.55575","95.12693","-0.00817","171.52788"
"807.05600","-0.49652","19.63054","95.18510","-0.00822","172.18388"
"807.15600","-0.50077","19.66712","95.18510","-0.00827","172.50470"
"807.25600","-0.50463","19.57568","95.18510","-0.00830","171.70267"
"807.35600","-0.50819","19.73586","95.18510","-0.00834","173.10767"
"807.45600","-0.51174","19.62984","95.18510","-0.00838","172.17772"
"807.55600","-0.51517","19.64136","95.18510","-0.00841","172.27873"
"807.65600","-0.51931","19.79117","95.26197","-0.00845","173.59280"
"807.75600","-0.52344","19.59971","95.26197","-0.00849","171.91345"
"807.85600","-0.52821","19.82555","95.26197","-0.00854","173.89430"
"807.95600","-0.53302","19.69132","95.26197","-0.00859","172.71698"
"808.05600","-0.53749","19.65784","95.26197","-0.00863","172.42336"
"808.15600","-0.54195","19.81709","95.32807","-0.00868","173.82011"
"808.25600","-0.54603","19.64968","95.32807","-0.00872","172.35172"
"808.35600","-0.55006","19.70700","95.32807","-0.00876","172.85451"
"808.45600","-0.55356","19.77003","95.32807","-0.00879","173.40733"
"808.55600","-0.55743","19.67266","95.32807","-0.00883","172.55330"
"808.65600","-0.56132","19.79804","95.32807","-0.00887","173.65300"
"808.75600","-0.56580","19.72561","95.39365","-0.00891","173.01776"
"808.85600","-0.57086","19.62628","95.39365","-0.00896","172.14645"
"808.95600","-0.57683","19.78751","95.39365","-0.00902","173.56067"
"809.05600","-0.58312","19.60100","95.39365","-0.00909","171.92479"
"809.15600","-0.58900","19.65947","95.39365","-0.00915","172.43759"
"809.25600","-0.59463","19.73380","95.39365","-0.00920","173.08958"
"809.35600","-0.59985","19.57755","95.45415","-0.00925","171.71904"
"809.45600","-0.60395","19.74649","95.45415","-0.00929","173.20090"
"809.55600","-0.60825","19.65974","95.45415","-0.00934","172.43994"
"809.65600","-0.61197","19.61249","95.45415","-0.00937","172.02551"
"809.75600","-0.61651","19.77773","95.45415","-0.00942","173.47487"
"809.85600","-0.62093","19.65458","95.45415","-0.00946","172.39474"
"809.95600","-0.62597","19.69466","95.54715","-0.00951","172.74628"
"810.05600","-0.63088","19.77638","95.54715","-0.00956","173.46307"
"810.15600","-0.63546","19.61118","95.54715","-0.00961","172.01401"
"810.25600","-0.64016","19.77372","95.54715","-0.00966","173.43971"
"810.35600","-0.64417","19.73018","95.54715","-0.00970","173.05786"
"810.45600","-0.64802","19.64718","95.62224","-0.00973","172.32985"
"810.55600","-0.65119","19.78430","95.62224","-0.00977","173.53253"
"810.65600","-0.65486","19.65315","95.62224","-0.00980","172.38217"
"810.75600","-0.65872","19.65677","95.62224","-0.00984","172.41393"
"810.85600","-0.66340","19.78967","95.62224","-0.00989","173.57967"
"810.95600","-0.66870","19.57861","95.62224","-0.00994","171.72833"
"811.05600","-0.67507","19.78439","95.70083","-0.01000","173.53333"
"811.15600","-0.68164","19.65182","95.70083","-0.01007","172.37050"
"811.25600","-0.68782","19.68716","95.70083","-0.01013","172.68053"
"811.35600","-0.69320","19.78593","95.70083","-0.01018","173.54686"
"811.45600","-0.69805","19.61295","95.70083","-0.01023","172.02956"
"811.55600","-0.70241","19.76121","95.70083","-0.01028","173.33002"
"811.65600","-0.70676","19.74038","95.81887","-0.01032","173.14729"
"811.75600","-0.71133","19.59648","95.81887","-0.01036","171.88510"
"811.85600","-0.71583","19.79304","95.81887","-0.01041","173.60919"
"811.95600","-0.72071","19.63023","95.81887","-0.01046","172.18115"
"812.05600","-0.72533","19.63198","95.81887","-0.01050","172.19644"
"812.15600","-0.73039","19.77320","95.81887","-0.01055","173.43520"
"812.25600","-0.73507","19.63382","95.89987","-0.01060","172.21263"
"812.35600","-0.73935","19.61536","95.89987","-0.01064","172.05070"
"812.45600","-0.74317","19.73448","95.89987","-0.01068","173.09554"
"812.55600","-0.74682","19.63733","95.89987","-0.01072","172.24338"
"812.65600","-0.75061","19.59238","95.89987","-0.01076","171.84918"
"812.75600","-0.75511","19.73700","95.97394","-0.01080","173.11763"
"812.85600","-0.76023","19.66564","95.97394","-0.01085","172.49174"
"812.95600","-0.76593","19.58795","95.97394","-0.01091","171.81030"
"813.05600","-0.77256","19.71638","95.97394","-0.01097","172.93674"
"813.15600","-0.77950","19.63430","95.97394","-0.01104","172.21683"
"813.25600","-0.78617","19.49133","95.97394","-0.01111","170.96277"
"813.35600","-0.79198","19.58596","96.08553","-0.01117","171.79285"
"813.45600","-0.79709","19.63590","96.08553","-0.01122","172.23085"
"813.55600","-0.80219","19.51545","96.08553","-0.01127","171.17433"
"813.65600","-0.80746","19.55494","96.08553","-0.01132","171.52078"
"813.75600","-0.81285","19.69649","96.08553","-0.01138","172.76231"
"813.85600","-0.81851","19.55486","96.08553","-0.01143","171.52003"
"813.95600","-0.82404","19.50762","96.15693","-0.01149","171.10571"
"814.05600","-0.82939","19.60827","96.15693","-0.01154","171.98851"
"814.15600","-0.83481","19.61359","96.15693","-0.01160","172.03519"
"814.25600","-0.83952","19.50229","96.15693","-0.01164","171.05893"
"814.35600","-0.84399","19.60577","96.15693","-0.01169","171.96658"
"814.45600","-0.84873","19.68698","96.15693","-0.01173","172.67891"
"814.55600","-0.85364","19.52335","96.22647","-0.01178","171.24364"
"814.65600","-0.85963","19.55918","96.22647","-0.01184","171.55792"
"814.75600","-0.86615","19.65992","96.22647","-0.01191","172.44151"
"814.85600","-0.87285","19.53088","96.22647","-0.01197","171.30975"
"814.95600","-0.87943","19.40512","96.22647","-0.01204","170.20662"
"815.05600","-0.88553","19.53591","96.22647","-0.01210","171.35382"
"815.15600","-0.89104","19.51541","96.29311","-0.01216","171.17406"
"815.25600","-0.89568","19.40215","96.29311","-0.01220","170.18063"
"815.35600","-0.90059","19.47978","96.29311","-0.01225","170.86153"
"815.45600","-0.90570","19.56679","96.29311","-0.01230","171.62465"
"815.55600","-0.91047","19.38328","96.29311","-0.01235","170.01508"
"815.65600","-0.91545","19.40290","96.29311","-0.01240","170.18721"
"815.75600","-0.92004","19.50137","96.39326","-0.01244","171.05084"
"815.85600","-0.92470","19.48504","96.39326","-0.01249","170.90761"
"815.95600","-0.92930","19.34296","96.39326","-0.01254","169.66139"
"816.05600","-0.93355","19.46268","96.39326","-0.01258","170.71149"
"816.15600","-0.93763","19.52302","96.39326","-0.01262","171.24078"
"816.25600","-0.94132","19.41474","96.45763","-0.01266","170.29106"
"816.35600","-0.94537","19.38341","96.45763","-0.01270","170.01622"
"816.45600","-0.94979","19.53129","96.45763","-0.01274","171.31334"
"816.55600","-0.95515","19.55972","96.45763","-0.01279","171.56268"
"816.65600","-0.96085","19.46545","96.45763","-0.01285","170.73578"
"816.75600","-0.96710","19.48726","96.45763","-0.01291","170.92714"
"816.85600","-0.97366","19.61542","96.51951","-0.01298","172.05127"
"816.95600","-0.98010","19.59536","96.51951","-0.01304","171.87531"
"817.05600","-0.98568","19.45220","96.51951","-0.01310","170.61958"
"817.15600","-0.99021","19.49718","96.51951","-0.01314","171.01413"
"817.25600","-0.99489","19.57342","96.51951","-0.01319","171.68280"
"817.35600","-0.99913","19.61431","96.51951","-0.01323","172.04149"
"817.45600","-1.00400","19.50894","96.61701","-0.01328","171.11723"
"817.55600","-1.00824","19.46505","96.61701","-0.01332","170.73230"
"817.65600","-1.01289","19.51894","96.61701","-0.01337","171.20496"
"817.75600","-1.01753","19.59159","96.61701","-0.01342","171.84225"
"817.85600","-1.02227","19.63993","96.61701","-0.01346","172.26617"
"817.95600","-1.02734","19.55744","96.61701","-0.01351","171.54265"
"818.05600","-1.03160","19.49247","96.68729","-0.01356","170.97284"
"818.15600","-1.03614","19.56253","96.68729","-0.01360","171.58734"
"818.25600","-1.04036","19.63741","96.68729","-0.01364","172.24416"
"818.35600","-1.04540","19.64236","96.68729","-0.01369","172.28757"
"818.45600","-1.05083","19.54190","96.68729","-0.01375","171.40640"
"818.55600","-1.05671","19.46524","96.75259","-0.01381","170.73399"
"818.65600","-1.06334","19.50990","96.75259","-0.01387","171.12570"
"818.75600","-1.07048","19.61068","96.75259","-0.01394","172.00969"
"818.85600","-1.07742","19.60450","96.75259","-0.01401","171.95549"
"818.95600","-1.08328","19.50283","96.75259","-0.01407","171.06367"
"819.05600","-1.08808","19.47556","96.75259","-0.01412","170.82446"
"819.15600","-1.09269","19.44065","96.84677","-0.01417","170.51833"
"819.25600","-1.09701","19.46846","96.84677","-0.01421","170.76219"
"819.35600","-1.10147","19.53979","96.84677","-0.01425","171.38788"
"819.45600","-1.10575","19.61025","96.84677","-0.01430","172.00587"
"819.55600","-1.10999","19.65765","96.84677","-0.01434","172.42166"
"819.65600","-1.11447","19.67462","96.84677","-0.01438","172.57047"
"819.75600","-1.11889","19.69449","96.90993","-0.01443","172.74478"
"819.85600","-1.12398","19.75180","96.90993","-0.01448","173.24744"
"819.95600","-1.12823","19.77685","96.90993","-0.01452","173.46716"
"820.05600","-1.13240","19.76411","96.90993","-0.01456","173.35547"
"820.15600","-1.13529","19.76176","96.90993","-0.01459","173.33479"
"820.25600","-1.13732","19.77117","96.90993","-0.01461","173.41739"
"820.35600","-1.13775","19.81964","96.98036","-0.01461","173.84251"
"820.45600","-1.13789","19.83916","96.98036","-0.01462","174.01367"
"820.55600","-1.13800","19.88025","96.98036","-0.01462","174.37416"
"820.65600","-1.13822","19.89998","96.98036","-0.01462","174.54716"
"820.75600","-1.13886","19.90720","96.98036","-0.01463","174.61047"
"820.85600","-1.14044","19.93179","96.98036","-0.01464","174.82619"
"820.95600","-1.14312","19.97551","97.05176","-0.01467","175.20964"
"821.05600","-1.14731","19.97137","97.05176","-0.01471","175.17339"
"821.15600","-1.15132","19.94721","97.05176","-0.01475","174.96144"
"821.25600","-1.15678","19.92202","97.05176","-0.01480","174.74051"
"821.35600","-1.16229","19.86778","97.05176","-0.01486","174.26471"
"821.45600","-1.16726","19.88558","97.15279","-0.01491","174.42090"
"821.55600","-1.17156","19.88563","97.15279","-0.01495","174.42128"
"821.65600","-1.17477","19.88196","97.15279","-0.01498","174.38913"
"821.75600","-1.17856","19.88986","97.15279","-0.01502","174.45845"
"821.85600","-1.18221","19.91989","97.15279","-0.01506","174.72180"
"821.95600","-1.18498","19.91677","97.15279","-0.01509","174.69443"
"822.05600","-1.18766","19.91384","97.22240","-0.01511","174.66878"
"822.15600","-1.18949","19.90923","97.22240","-0.01513","174.62827"
"822.25600","-1.19080","19.97751","97.22240","-0.01514","175.22723"
"822.35600","-1.19241","20.00294","97.22240","-0.01516","175.45024"
"822.45600","-1.19435","19.99057","97.22240","-0.01518","175.34172"
"822.55600","-1.19597","20.02847","97.22240","-0.01520","175.67422"
"822.65600","-1.19743","20.07596","97.29015","-0.01521","176.09073"
"822.75600","-1.19918","20.04503","97.29015","-0.01523","175.81947"
"822.85600","-1.20217","20.01122","97.29015","-0.01526","175.52284"
"822.95600","-1.20618","20.05086","97.29015","-0.01530","175.87059"
"823.05600","-1.21001","20.09079","97.29015","-0.01534","176.22079"
"823.15600","-1.21404","20.09210","97.29015","-0.01538","176.23232"
"823.25600","-1.21716","20.09090","97.39309","-0.01541","176.22176"
"823.35600","-1.22022","20.12079","97.39309","-0.01544","176.48396"
"823.45600","-1.22261","20.10402","97.39309","-0.01546","176.33682"
"823.55600","-1.22471","20.06770","97.39309","-0.01548","176.01830"
"823.65600","-1.22710","20.08779","97.39309","-0.01551","176.19446"
"823.75600","-1.22918","20.10659","97.46498","-0.01553","176.35938"
"823.85600","-1.23076","20.10878","97.46498","-0.01554","176.37863"
"823.95600","-1.23256","20.10495","97.46498","-0.01556","176.34500"
"824.05600","-1.23509","20.14294","97.46498","-0.01559","176.67821"
"824.15600","-1.23802","20.14069","97.46498","-0.01561","176.65849"
"824.25600","-1.24113","20.09931","97.46498","-0.01565","176.29558"
"824.35600","-1.24472","20.06991","97.53358","-0.01568","176.03769"
"824.45600","-1.24814","20.05318","97.53358","-0.01572","175.89090"
"824.55600","-1.25268","20.01467","97.53358","-0.01576","175.55310"
"824.65600","-1.25769","20.00259","97.53358","-0.01581","175.44720"
"824.75600","-1.26359","20.00582","97.53358","-0.01587","175.47549"
"824.85600","-1.26980","19.99120","97.53358","-0.01593","175.34729"
"824.95600","-1.27517","19.98141","97.63700","-0.01598","175.26141"
"825.05600","-1.27938","19.99916","97.63700","-0.01603","175.41710"
"825.15600","-1.28367","20.02239","97.63700","-0.01607","175.62083"
"825.25600","-1.28780","19.98994","97.63700","-0.01611","175.33626"
"825.35600","-1.29246","19.99319","97.63700","-0.01616","175.36475"
"825.45600","-1.29713","19.98767","97.63700","-0.01620","175.31633"
"825.55600","-1.30293","20.00132","97.70772","-0.01626","175.43608"
"825.65600","-1.30888","19.96815","97.70772","-0.01632","175.14511"
"825.75600","-1.31540","19.94606","97.70772","-0.01639","174.95139"
"825.85600","-1.32217","19.91122","97.70772","-0.01645","174.64577"
"825.95600","-1.32859","19.89511","97.70772","-0.01652","174.50449"
"826.05600","-1.33541","19.89794","97.77924","-0.01658","174.52930"
"826.15600","-1.34337","19.91182","97.77924","-0.01666","174.65103"
"826.25600","-1.35309","19.89454","97.77924","-0.01676","174.49942"
"826.35600","-1.36370","19.84149","97.77924","-0.01687","174.03410"
"826.45600","-1.37362","19.75044","97.77924","-0.01697","173.23550"
"826.55600","-1.38326","19.66034","97.77924","-0.01706","172.44525"
"826.65600","-1.39268","19.64282","97.85301","-0.01716","172.29155"
"826.75600","-1.40264","19.67734","97.85301","-0.01726","172.59431"
"826.85600","-1.41288","19.69281","97.85301","-0.01736","172.73003"
"826.95600","-1.42217","19.61931","97.85301","-0.01745","172.08536"
"827.05600","-1.43087","19.53409","97.85301","-0.01754","171.33786"
"827.15600","-1.44000","19.52127","97.85301","-0.01763","171.22539"
"827.25600","-1.45005","19.54949","97.96207","-0.01773","171.47292"
"827.35600","-1.46056","19.53499","97.96207","-0.01783","171.34578"
"827.45600","-1.47001","19.47017","97.96207","-0.01793","170.77725"
"827.55600","-1.47864","19.38687","97.96207","-0.01801","170.04657"
"827.65600","-1.48695","19.41433","97.96207","-0.01810","170.28738"
"827.75600","-1.49501","19.50429","97.96207","-0.01818","171.07649"
"827.85600","-1.50365","19.53491","98.03148","-0.01826","171.34503"
"827.95600","-1.51179","19.51303","98.03148","-0.01834","171.15320"
"828.05600","-1.51919","19.47110","98.03148","-0.01842","170.78537"
"828.15600","-1.52658","19.44101","98.03148","-0.01849","170.52145"
"828.25600","-1.53440","19.45996","98.03148","-0.01857","170.68765"
"828.35600","-1.54248","19.49986","98.09457","-0.01865","171.03760"
"828.45600","-1.55150","19.54597","98.09457","-0.01874","171.44211"
"828.55600","-1.56060","19.51454","98.09457","-0.01883","171.16635"
"828.65600","-1.56871","19.46517","98.09457","-0.01891","170.73334"
"828.75600","-1.57643","19.39876","98.09457","-0.01899","170.15083"
"828.85600","-1.58374","19.37953","98.09457","-0.01906","169.98222"
"828.95600","-1.59090","19.38278","98.19034","-0.01913","170.01067"
"829.05600","-1.59858","19.40458","98.19034","-0.01921","170.20192"
"829.15600","-1.60599","19.44541","98.19034","-0.01928","170.56000"
"829.25600","-1.61276","19.46445","98.19034","-0.01935","170.72705"
"829.35600","-1.61947","19.47370","98.19034","-0.01942","170.80815"
"829.45600","-1.62649","19.47276","98.19034","-0.01949","170.79996"
"829.55600","-1.63370","19.43899","98.25673","-0.01956","170.50372"
"829.65600","-1.64154","19.40476","98.25673","-0.01964","170.20349"
"829.75600","-1.65017","19.35276","98.25673","-0.01972","169.74742"
"829.85600","-1.65849","19.33669","98.25673","-0.01981","169.60645"
"829.95600","-1.66593","19.31898","98.25673","-0.01988","169.45113"
"830.05600","-1.67303","19.33803","98.25673","-0.01995","169.61819"
"830.15600","-1.67994","19.36507","98.31699","-0.02002","169.85538"
"830.25600","-1.68688","19.35361","98.31699","-0.02009","169.75484"
"830.35600","-1.69430","19.36213","98.31699","-0.02016","169.82954"
"830.45600","-1.70147","19.37270","98.31699","-0.02023","169.92226"
"830.55600","-1.70830","19.37350","98.31699","-0.02030","169.92928"
"830.65600","-1.71470","19.38161","98.31699","-0.02037","170.00040"
"830.75600","-1.72115","19.42432","98.40742","-0.02043","170.37506"
"830.85600","-1.72790","19.45359","98.40742","-0.02050","170.63177"
"830.95600","-1.73538","19.47568","98.40742","-0.02057","170.82556"
"831.05600","-1.74387","19.47661","98.40742","-0.02066","170.83366"
"831.15600","-1.75225","19.47969","98.40742","-0.02074","170.86075"
"831.25600","-1.76006","19.45361","98.46362","-0.02082","170.63199"
"831.35600","-1.76703","19.45265","98.46362","-0.02089","170.62358"
"831.45600","-1.77365","19.41858","98.46362","-0.02095","170.32475"
"831.55600","-1.78043","19.37432","98.46362","-0.02102","169.93651"
"831.65600","-1.78739","19.37524","98.46362","-0.02109","169.94460"
"831.75600","-1.79430","19.38784","98.46362","-0.02116","170.05508"
"831.85600","-1.80084","19.38256","98.52435","-0.02122","170.00873"
"831.95600","-1.80681","19.43655","98.52435","-0.02128","170.48230"
"832.05600","-1.81270","19.46192","98.52435","-0.02134","170.70485"
"832.15600","-1.81866","19.48996","98.52435","-0.02140","170.95076"
"832.25600","-1.82493","19.51167","98.52435","-0.02146","171.14127"
"832.35600","-1.83196","19.50662","98.52435","-0.02153","171.09689"
"832.45600","-1.83992","19.47571","98.59011","-0.02161","170.82581"
"832.55600","-1.84779","19.44151","98.59011","-0.02169","170.52580"
"832.65600","-1.85512","19.43963","98.59011","-0.02177","170.50932"
"832.75600","-1.86185","19.45822","98.59011","-0.02183","170.67236"
"832.85600","-1.86827","19.48492","98.59011","-0.02190","170.90662"
"832.95600","-1.87463","19.52938","98.59011","-0.02196","171.29657"
"833.05600","-1.88110","19.55124","98.69461","-0.02202","171.48831"
"833.15600","-1.88802","19.53148","98.69461","-0.02209","171.31494"
"833.25600","-1.89490","19.49900","98.69461","-0.02216","171.03006"
"833.35600","-1.90143","19.45373","98.69461","-0.02223","170.63301"
"833.45600","-1.90762","19.43751","98.69461","-0.02229","170.49072"
"833.55600","-1.91365","19.46494","98.76789","-0.02235","170.73138"
"833.65600","-1.92032","19.51822","98.76789","-0.02241","171.19868"
"833.75600","-1.92783","19.54880","98.76789","-0.02249","171.46692"
"833.85600","-1.93633","19.56793","98.76789","-0.02257","171.63469"
"833.95600","-1.94488","19.53152","98.76789","-0.02266","171.31531"
"834.05600","-1.95280","19.49375","98.76789","-0.02274","170.98401"
"834.15600","-1.95975","19.49991","98.84090","-0.02281","171.03810"
"834.25600","-1.96651","19.46848","98.84090","-0.02288","170.76236"
"834.35600","-1.97317","19.44285","98.84090","-0.02294","170.53761"
"834.45600","-1.98003","19.45033","98.84090","-0.02301","170.60320"
"834.55600","-1.98690","19.45526","98.84090","-0.02308","170.64641"
"834.65600","-1.99359","19.42140","98.84090","-0.02315","170.34941"
"834.75600","-1.99947","19.37626","98.95670","-0.02320","169.95352"
"834.85600","-2.00521","19.39100","98.95670","-0.02326","170.08278"
"834.95600","-2.01079","19.41744","98.95670","-0.02332","170.31468"
"835.05600","-2.01653","19.42122","98.95670","-0.02337","170.34787"
"835.15600","-2.02281","19.42003","98.95670","-0.02344","170.33745"
"835.25600","-2.02975","19.47405","98.95670","-0.02351","170.81125"
"835.35600","-2.03683","19.51015","99.03219","-0.02358","171.12790"
"835.45600","-2.04410","19.50940","99.03219","-0.02365","171.12129"
"835.55600","-2.05037","19.55991","99.03219","-0.02371","171.56433"
"835.65600","-2.05572","19.60159","99.03219","-0.02376","171.92990"
"835.75600","-2.06119","19.58519","99.03219","-0.02382","171.78607"
"835.85600","-2.06631","19.54889","99.03219","-0.02387","171.46771"
"835.95600","-2.07128","19.55680","99.10289","-0.02392","171.53702"
"836.05600","-2.07664","19.52517","99.10289","-0.02397","171.25963"
"836.15600","-2.08134","19.51840","99.10289","-0.02402","171.20029"
"836.25600","-2.08663","19.56308","99.10289","-0.02407","171.59212"
"836.35600","-2.09192","19.62793","99.10289","-0.02413","172.16098"
"836.45600","-2.09663","19.64608","99.20723","-0.02417","172.32016"
"836.55600","-2.10122","19.57892","99.20723","-0.02422","171.73112"
"836.65600","-2.10512","19.54660","99.20723","-0.02426","171.44759"
"836.75600","-2.10987","19.58353","99.20723","-0.02430","171.77148"
"836.85600","-2.11504","19.59888","99.20723","-0.02436","171.90613"
"836.95600","-2.12051","19.64672","99.20723","-0.02441","172.32573"
"837.05600","-2.12663","19.68308","99.27678","-0.02447","172.64467"
"837.15600","-2.13273","19.66981","99.27678","-0.02453","172.52829"
"837.25600","-2.13914","19.62521","99.27678","-0.02460","172.13708"
"837.35600","-2.14520","19.60423","99.27678","-0.02466","171.95305"
"837.45600","-2.15120","19.79331","99.27678","-0.02472","173.61154"
"837.55600","-2.15798","19.53423","99.27678","-0.02478","171.33910"
"837.65600","-2.16482","19.73916","99.34949","-0.02485","173.13657"
"837.75600","-2.17162","19.50585","99.34949","-0.02492","171.09021"
"837.85600","-2.17885","19.59134","99.34949","-0.02499","171.84003"
"837.95600","-2.18587","19.50853","99.34949","-0.02506","171.11365"
"838.05600","-2.19243","19.49756","99.34949","-0.02513","171.01743"
"838.15600","-2.19876","19.55390","99.34949","-0.02519","171.51164"
"838.25600","-2.20518","19.45254","99.42012","-0.02525","170.62260"
"838.35600","-2.21191","19.55760","99.42012","-0.02532","171.54405"
"838.45600","-2.21941","19.39991","99.42012","-0.02540","170.16098"
"838.55600","-2.22791","19.55247","99.42012","-0.02548","171.49913"
"838.65600","-2.23638","19.34460","99.42012","-0.02557","169.67581"
"838.75600","-2.24388","19.55914","99.52896","-0.02564","171.55760"
"838.85600","-2.25080","19.29294","99.52896","-0.02571","169.22270"
"838.95600","-2.25695","19.52124","99.52896","-0.02577","171.22514"
"839.05600","-2.26281","19.38033","99.52896","-0.02583","169.98924"
"839.15600","-2.26885","19.51074","99.52896","-0.02589","171.13310"
"839.25600","-2.27588","19.38547","99.52896","-0.02596","170.03429"
"839.35600","-2.28284","19.49202","99.59830","-0.02603","170.96883"
"839.45600","-2.28896","19.48537","99.59830","-0.02609","170.91051"
"839.55600","-2.29507","19.44456","99.59830","-0.02615","170.55261"
"839.65600","-2.30168","19.51987","99.59830","-0.02622","171.21312"
"839.75600","-2.30819","19.39160","99.59830","-0.02628","170.08807"
"839.85600","-2.31499","19.53963","99.59830","-0.02635","171.38646"
"839.95600","-2.32277","19.31450","99.66911","-0.02643","169.41176"
"840.05600","-2.33151","19.45712","99.66911","-0.02651","170.66280"
"840.15600","-2.33851","19.35892","99.66911","-0.02658","169.80145"
"840.25600","-2.34370","19.32099","99.66911","-0.02663","169.46872"
"840.35600","-2.34768","19.39339","99.66911","-0.02667","170.10374"
"840.45600","-2.35154","19.44533","99.66911","-0.02671","170.55930"
"840.55600","-2.35394","19.49711","99.77288","-0.02674","171.01352"
"840.65600","-2.35615","19.50322","99.77288","-0.02676","171.06712"
"840.75600","-2.35990","19.46596","99.77288","-0.02680","170.74026"
"840.85600","-2.36450","19.62165","99.77288","-0.02684","172.10590"
"840.95600","-2.36987","19.50672","99.77288","-0.02690","171.09778"
"841.05600","-2.37587","19.51995","99.84050","-0.02696","171.21387"
"841.15600","-2.38020","19.52438","99.84050","-0.02700","171.25273"
"841.25600","-2.38334","19.55998","99.84050","-0.02703","171.56496"
"841.35600","-2.38575","19.62514","99.84050","-0.02705","172.13654"
"841.45600","-2.38999","19.63711","99.84050","-0.02710","172.24144"
"841.55600","-2.39405","19.63919","99.84050","-0.02714","172.25977"
"841.65600","-2.39848","19.63498","99.90859","-0.02718","172.22282"
"841.75600","-2.40295","19.64445","99.90859","-0.02723","172.30589"
"841.85600","-2.40821","19.61884","99.90859","-0.02728","172.08119"
"841.95600","-2.41414","19.58686","99.90859","-0.02734","171.80072"
"842.05600","-2.42034","19.55487","99.90859","-0.02740","171.52013"
"842.15600","-2.42629","19.54435","99.90859","-0.02746","171.42789"
"842.25600","-2.43217","19.54598","100.01887","-0.02752","171.44218"
"842.35600","-2.43734","19.53594","100.01887","-0.02757","171.35411"
"842.45600","-2.44156","19.54085","100.01887","-0.02761","171.39716"
"842.55600","-2.44592","19.59305","100.01887","-0.02765","171.85506"
"842.65600","-2.44999","19.64051","100.01887","-0.02769","172.27135"
"842.75600","-2.45475","19.65840","100.01887","-0.02774","172.42822"
"842.85600","-2.45948","19.66809","100.09032","-0.02779","172.51317"
"842.95600","-2.46466","19.66341","100.09032","-0.02784","172.47220"
"843.05600","-2.46987","19.67769","100.09032","-0.02789","172.59741"
"843.15600","-2.47489","19.67367","100.09032","-0.02794","172.56215"
"843.25600","-2.48013","19.68383","100.09032","-0.02799","172.65131"
"843.35600","-2.48500","19.72342","100.09032","-0.02804","172.99849"
"843.45600","-2.48967","19.71180","100.15949","-0.02809","172.89659"
"843.55600","-2.49443","19.69980","100.15949","-0.02814","172.79135"
"843.65600","-2.49944","19.65358","100.15949","-0.02819","172.38594"
"843.75600","-2.50531","19.64953","100.15949","-0.02825","172.35039"
"843.85600","-2.51152","19.66673","100.15949","-0.02831","172.50127"
"843.95600","-2.51808","19.64974","100.23127","-0.02837","172.35223"
"844.05600","-2.52451","19.61154","100.23127","-0.02844","172.01718"
"844.15600","-2.53072","19.61120","100.23127","-0.02850","172.01421"
"844.25600","-2.53603","19.63109","100.23127","-0.02855","172.18867"
"844.35600","-2.54072","19.59368","100.23127","-0.02860","171.86058"
"844.45600","-2.54551","19.56678","100.23127","-0.02865","171.62460"
"844.55600","-2.55030","19.55822","100.33376","-0.02869","171.54953"
"844.65600","-2.55502","19.57409","100.33376","-0.02874","171.68877"
"844.75600","-2.55976","19.57072","100.33376","-0.02879","171.65913"
"844.85600","-2.56506","19.57459","100.33376","-0.02884","171.69315"
"844.95600","-2.57050","19.57267","100.33376","-0.02890","171.67622"
"845.05600","-2.57596","19.60811","100.33376","-0.02895","171.98714"
"845.15600","-2.58083","19.63506","100.40870","-0.02900","172.22346"
"845.25600","-2.58531","19.63087","100.40870","-0.02904","172.18671"
"845.35600","-2.58997","19.64547","100.40870","-0.02909","172.31483"
"845.45600","-2.59480","19.69746","100.40870","-0.02914","172.77083"
"845.55600","-2.60015","19.71601","100.40870","-0.02919","172.93349"
"845.65600","-2.60502","19.69166","100.40870","-0.02924","172.71994"
"845.75600","-2.61035","19.70084","100.48074","-0.02929","172.80046"
"845.85600","-2.61653","19.68109","100.48074","-0.02935","172.62726"
"845.95600","-2.62217","19.67744","100.48074","-0.02941","172.59523"
"846.05600","-2.62718","19.66312","100.48074","-0.02946","172.46959"
"846.15600","-2.63129","19.62744","100.48074","-0.02950","172.15668"
"846.25600","-2.63512","19.62386","100.57938","-0.02954","172.12526"
"846.35600","-2.63940","19.66408","100.57938","-0.02958","172.47806"
"846.45600","-2.64351","19.69107","100.57938","-0.02962","172.71480"
"846.55600","-2.64774","19.66960","100.57938","-0.02967","172.52644"
"846.65600","-2.65143","19.66883","100.57938","-0.02970","172.51974"
"846.75600","-2.65474","19.61347","100.57938","-0.02974","172.03415"
"846.85600","-2.65896","19.60482","100.65107","-0.02978","171.95822"
"846.95600","-2.66392","19.60252","100.65107","-0.02983","171.93808"
"847.05600","-2.66861","19.61413","100.65107","-0.02987","172.03993"
"847.15600","-2.67297","19.60167","100.65107","-0.02992","171.93066"
"847.25600","-2.67626","19.61520","100.65107","-0.02995","172.04933"
"847.35600","-2.67926","19.70494","100.65107","-0.02998","172.83641"
"847.45600","-2.68282","19.74036","100.72226","-0.03001","173.14711"
"847.55600","-2.68697","19.77080","100.72226","-0.03006","173.41409"
"847.65600","-2.69130","19.78869","100.72226","-0.03010","173.57100"
"847.75600","-2.69564","19.82079","100.72226","-0.03014","173.85255"
"847.85600","-2.69958","19.80226","100.72226","-0.03018","173.69003"
"847.95600","-2.70350","19.80930","100.72226","-0.03022","173.75175"
"848.05600","-2.70825","19.77501","100.82713","-0.03027","173.45108"
"848.15600","-2.71395","19.75241","100.82713","-0.03033","173.25281"
"848.25600","-2.71915","19.76360","100.82713","-0.03038","173.35094"
"848.35600","-2.72338","19.68916","100.82713","-0.03042","172.69801"
"848.45600","-2.72665","19.65147","100.82713","-0.03045","172.36743"
"848.55600","-2.72985","19.63416","100.82713","-0.03048","172.21564"
"848.65600","-2.73318","19.61052","100.89924","-0.03052","172.00827"
"848.75600","-2.73713","19.62110","100.89924","-0.03056","172.10107"
"848.85600","-2.74022","19.63039","100.89924","-0.03059","172.18256"
"848.95600","-2.74395","19.67009","100.89924","-0.03062","172.53078"
"849.05600","-2.74692","19.72734","100.89924","-0.03065","173.03293"
"849.15600","-2.74928","19.73443","100.96600","-0.03068","173.09512"
"849.25600","-2.75245","19.73319","100.96600","-0.03071","173.08421"
"849.35600","-2.75589","19.71744","100.96600","-0.03074","172.94606"
"849.45600","-2.76049","19.69427","100.96600","-0.03079","172.74289"
"849.55600","-2.76449","19.68579","100.96600","-0.03083","172.66843"
"849.65600","-2.76865","19.65067","100.96600","-0.03087","172.36044"
"849.75600","-2.77159","19.64629","101.03120","-0.03090","172.32204"
"849.85600","-2.77386","19.71759","101.03120","-0.03092","172.94740"
"849.95600","-2.77729","19.81979","101.03120","-0.03096","173.84380"
"850.05600","-2.78116","19.83536","101.03120","-0.03100","173.98038"
"850.15600","-2.78582","19.83016","101.03120","-0.03104","173.93475"
"850.25600","-2.78975","19.82401","101.03120","-0.03108","173.88084"
"850.35600","-2.79390","19.80497","101.12519","-0.03112","173.71384"
"850.45600","-2.79706","19.77310","101.12519","-0.03115","173.43428"
"850.55600","-2.80071","19.75047","101.12519","-0.03119","173.23578"
"850.65600","-2.80592","19.75232","101.12519","-0.03124","173.25197"
"850.75600","-2.81201","19.74082","101.12519","-0.03130","173.15111"
"850.85600","-2.81752","19.78226","101.12519","-0.03136","173.51463"
"850.95600","-2.82190","19.81438","101.18814","-0.03140","173.79639"
"851.05600","-2.82639","19.77460","101.18814","-0.03145","173.44743"
"851.15600","-2.83171","19.73634","101.18814","-0.03150","173.11188"
"851.25600","-2.83681","19.73519","101.18814","-0.03155","173.10178"
"851.35600","-2.84173","19.70647","101.18814","-0.03160","172.84982"
"851.45600","-2.84568","19.70660","101.24863","-0.03164","172.85101"
"851.55600","-2.85020","19.75622","101.24863","-0.03168","173.28625"
"851.65600","-2.85600","19.80006","101.24863","-0.03174","173.67076"
