Repository: Mecanon/morphing_wing

File: experimental/sma_database/results from second training/flexinol_isobaric_trained_172MPa.csv (part 15 of 100)
Test : Start of hold value,"172.00000",MPa
Time,Extension,Load,Temperature: Chamber 3119-600 1 1,Tensile strain (Extension),Tensile stress
(s),(mm),(N),(C),(mm/mm),(MPa)
"851.75600","-2.86169","19.82839","101.24863","-0.03180","173.91922"
"851.85600","-2.86707","19.78125","101.24863","-0.03185","173.50578"
"851.95600","-2.87114","19.73179","101.24863","-0.03189","173.07195"
"852.05600","-2.87605","19.72278","101.34312","-0.03194","172.99295"
"852.15600","-2.88152","19.77025","101.34312","-0.03200","173.40929"
"852.25600","-2.88683","19.82125","101.34312","-0.03205","173.85663"
"852.35600","-2.89249","19.86404","101.34312","-0.03210","174.23193"
"852.45600","-2.89851","19.82640","101.34312","-0.03216","173.90182"
"852.55600","-2.90603","19.75145","101.34312","-0.03224","173.24438"
"852.65600","-2.91324","19.70267","101.41467","-0.03231","172.81648"
"852.75600","-2.91950","19.71241","101.41467","-0.03237","172.90196"
"852.85600","-2.92594","19.72235","101.41467","-0.03244","172.98918"
"852.95600","-2.93212","19.77861","101.41467","-0.03250","173.48260"
"853.05600","-2.93803","19.80288","101.41467","-0.03256","173.69547"
"853.15600","-2.94363","19.72333","101.41467","-0.03261","172.99773"
"853.25600","-2.95034","19.65951","101.48518","-0.03268","172.43794"
"853.35600","-2.95697","19.60472","101.48518","-0.03275","171.95738"
"853.45600","-2.96305","19.60830","101.48518","-0.03281","171.98874"
"853.55600","-2.96843","19.66409","101.48518","-0.03286","172.47812"
"853.65600","-2.97374","19.68888","101.48518","-0.03291","172.69553"
"853.75600","-2.97903","19.69152","101.48518","-0.03297","172.71872"
"853.85600","-2.98466","19.64510","101.59023","-0.03302","172.31152"
"853.95600","-2.99085","19.57187","101.59023","-0.03309","171.66928"
"854.05600","-2.99787","19.58302","101.59023","-0.03316","171.76703"
"854.15600","-3.00529","19.60082","101.59023","-0.03323","171.92317"
"854.25600","-3.01240","19.62357","101.59023","-0.03330","172.12273"
"854.35600","-3.01871","19.59316","101.66177","-0.03336","171.85599"
"854.45600","-3.02419","19.54944","101.66177","-0.03342","171.47249"
"854.55600","-3.02956","19.49499","101.66177","-0.03347","170.99490"
"854.65600","-3.03501","19.44235","101.66177","-0.03353","170.53322"
"854.75600","-3.04024","19.48147","101.66177","-0.03358","170.87633"
"854.85600","-3.04601","19.52810","101.66177","-0.03363","171.28534"
"854.95600","-3.05173","19.52491","101.73112","-0.03369","171.25737"
"855.05600","-3.05691","19.53210","101.73112","-0.03374","171.32045"
"855.15600","-3.06192","19.48224","101.73112","-0.03379","170.88309"
"855.25600","-3.06646","19.46771","101.73112","-0.03384","170.75565"
"855.35600","-3.07077","19.50312","101.73112","-0.03388","171.06619"
"855.45600","-3.07544","19.55611","101.73112","-0.03393","171.53101"
"855.55600","-3.08048","19.61740","101.79680","-0.03398","172.06862"
"855.65600","-3.08645","19.61633","101.79680","-0.03404","172.05920"
"855.75600","-3.09310","19.56783","101.79680","-0.03410","171.63385"
"855.85600","-3.10024","19.49437","101.79680","-0.03418","170.98944"
"855.95600","-3.10733","19.38798","101.79680","-0.03425","170.05630"
"856.05600","-3.11365","19.43443","101.89815","-0.03431","170.46378"
"856.15600","-3.11921","19.48742","101.89815","-0.03436","170.92856"
"856.25600","-3.12456","19.51888","101.89815","-0.03442","171.20444"
"856.35600","-3.12985","19.51244","101.89815","-0.03447","171.14799"
"856.45600","-3.13501","19.45814","101.89815","-0.03452","170.67169"
"856.55600","-3.14056","19.45961","101.89815","-0.03458","170.68459"
"856.65600","-3.14614","19.45300","101.96552","-0.03463","170.62663"
"856.75600","-3.15177","19.54495","101.96552","-0.03469","171.43317"
"856.85600","-3.15741","19.58923","101.96552","-0.03475","171.82155"
"856.95600","-3.16264","19.54200","101.96552","-0.03480","171.40726"
"857.05600","-3.16757","19.50510","101.96552","-0.03485","171.08357"
"857.15600","-3.17297","19.51587","101.96552","-0.03490","171.17809"
"857.25600","-3.17880","19.61517","102.03027","-0.03496","172.04906"
"857.35600","-3.18532","19.59784","102.03027","-0.03502","171.89702"
"857.45600","-3.19276","19.49984","102.03027","-0.03510","171.03748"
"857.55600","-3.20032","19.42813","102.03027","-0.03517","170.40851"
"857.65600","-3.20705","19.51470","102.03027","-0.03524","171.16782"
"857.75600","-3.21306","19.57203","102.03027","-0.03530","171.67067"
"857.85600","-3.21818","19.55979","102.13096","-0.03535","171.56331"
"857.95600","-3.22344","19.49524","102.13096","-0.03540","170.99709"
"858.05600","-3.22831","19.57342","102.13096","-0.03545","171.68282"
"858.15600","-3.23303","19.60208","102.13096","-0.03550","171.93422"
"858.25600","-3.23813","19.58825","102.13096","-0.03555","171.81290"
"858.35600","-3.24333","19.54235","102.13096","-0.03560","171.41031"
"858.45600","-3.24889","19.56652","102.20213","-0.03566","171.62233"
"858.55600","-3.25428","19.64392","102.20213","-0.03571","172.30119"
"858.65600","-3.25931","19.59331","102.20213","-0.03576","171.85732"
"858.75600","-3.26412","19.52602","102.20213","-0.03581","171.26707"
"858.85600","-3.26904","19.51354","102.20213","-0.03586","171.15761"
"858.95600","-3.27411","19.64543","102.27290","-0.03591","172.31444"
"859.05600","-3.27987","19.59166","102.27290","-0.03597","171.84280"
"859.15600","-3.28646","19.52476","102.27290","-0.03603","171.25606"
"859.25600","-3.29364","19.55677","102.27290","-0.03610","171.53682"
"859.35600","-3.30042","19.63724","102.27290","-0.03617","172.24260"
"859.45600","-3.30666","19.56170","102.27290","-0.03623","171.58000"
"859.55600","-3.31214","19.52095","102.37828","-0.03629","171.22261"
"859.65600","-3.31731","19.57331","102.37828","-0.03634","171.68190"
"859.75600","-3.32195","19.62926","102.37828","-0.03639","172.17259"
"859.85600","-3.32683","19.53596","102.37828","-0.03643","171.35426"
"859.95600","-3.33148","19.53510","102.37828","-0.03648","171.34676"
"860.05600","-3.33659","19.55313","102.37828","-0.03653","171.50487"
"860.15600","-3.34200","19.61949","102.45130","-0.03659","172.08694"
"860.25600","-3.34688","19.54293","102.45130","-0.03663","171.41537"
"860.35600","-3.35179","19.47380","102.45130","-0.03668","170.80907"
"860.45600","-3.35593","19.52018","102.45130","-0.03672","171.21590"
"860.55600","-3.36028","19.56219","102.45130","-0.03677","171.58434"
"860.65600","-3.36451","19.59958","102.45130","-0.03681","171.91234"
"860.75600","-3.36930","19.50326","102.52143","-0.03686","171.06741"
"860.85600","-3.37450","19.47181","102.52143","-0.03691","170.79161"
"860.95600","-3.37988","19.46322","102.52143","-0.03696","170.71626"
"861.05600","-3.38580","19.49399","102.52143","-0.03702","170.98611"
"861.15600","-3.39203","19.45053","102.52143","-0.03708","170.60495"
"861.25600","-3.39765","19.33823","102.52143","-0.03714","169.61993"
"861.35600","-3.40266","19.35923","102.62112","-0.03719","169.80417"
"861.45600","-3.40744","19.44076","102.62112","-0.03724","170.51923"
"861.55600","-3.41170","19.47924","102.62112","-0.03728","170.85677"
"861.65600","-3.41607","19.44133","102.62112","-0.03732","170.52422"
"861.75600","-3.42029","19.42768","102.62112","-0.03737","170.40448"
"861.85600","-3.42442","19.51176","102.68538","-0.03741","171.14203"
"861.95600","-3.42883","19.53581","102.68538","-0.03745","171.35300"
"862.05600","-3.43341","19.55230","102.68538","-0.03750","171.49762"
"862.15600","-3.43870","19.50757","102.68538","-0.03755","171.10530"
"862.25600","-3.44353","19.44105","102.68538","-0.03760","170.52180"
"862.35600","-3.44810","19.53097","102.68538","-0.03764","171.31049"
"862.45600","-3.45201","19.54921","102.74969","-0.03768","171.47047"
"862.55600","-3.45593","19.56099","102.74969","-0.03772","171.57378"
"862.65600","-3.45958","19.57956","102.74969","-0.03776","171.73669"
"862.75600","-3.46408","19.51767","102.74969","-0.03780","171.19385"
"862.85600","-3.46836","19.48548","102.74969","-0.03784","170.91148"
"862.95600","-3.47306","19.49384","102.74969","-0.03789","170.98483"
"863.05600","-3.47823","19.53398","102.81493","-0.03794","171.33691"
"863.15600","-3.48383","19.53154","102.81493","-0.03800","171.31554"
"863.25600","-3.49002","19.47248","102.81493","-0.03806","170.79752"
"863.35600","-3.49553","19.40663","102.81493","-0.03812","170.21991"
"863.45600","-3.49967","19.39692","102.81493","-0.03816","170.13470"
"863.55600","-3.50387","19.42891","102.81493","-0.03820","170.41528"
"863.65600","-3.50723","19.47162","102.90999","-0.03823","170.78992"
"863.75600","-3.51119","19.52955","102.90999","-0.03827","171.29802"
"863.85600","-3.51476","19.55691","102.90999","-0.03831","171.53802"
"863.95600","-3.51810","19.52652","102.90999","-0.03834","171.27148"
"864.05600","-3.52168","19.51646","102.90999","-0.03838","171.18324"
"864.15600","-3.52480","19.52690","102.97512","-0.03841","171.27483"
"864.25600","-3.52860","19.53005","102.97512","-0.03845","171.30241"
"864.35600","-3.53239","19.52967","102.97512","-0.03848","171.29915"
"864.45600","-3.53684","19.49085","102.97512","-0.03853","170.95857"
"864.55600","-3.54074","19.50439","102.97512","-0.03857","171.07739"
"864.65600","-3.54417","19.48964","102.97512","-0.03860","170.94795"
"864.75600","-3.54707","19.48336","103.03855","-0.03863","170.89287"
"864.85600","-3.54979","19.47836","103.03855","-0.03866","170.84908"
"864.95600","-3.55250","19.46725","103.03855","-0.03868","170.75165"
"865.05600","-3.55494","19.46523","103.03855","-0.03871","170.73387"
"865.15600","-3.55792","19.51255","103.03855","-0.03874","171.14893"
"865.25600","-3.56115","19.58131","103.03855","-0.03877","171.75206"
"865.35600","-3.56407","19.61672","103.13842","-0.03880","172.06267"
"865.45600","-3.56746","19.62380","103.13842","-0.03883","172.12474"
"865.55600","-3.57050","19.63934","103.13842","-0.03886","172.26100"
"865.65600","-3.57419","19.63643","103.13842","-0.03890","172.23553"
"865.75600","-3.57802","19.60580","103.13842","-0.03894","171.96683"
"865.85600","-3.58199","19.60142","103.13842","-0.03898","171.92847"
"865.95600","-3.58593","19.61323","103.20463","-0.03902","172.03204"
"866.05600","-3.58960","19.60123","103.20463","-0.03905","171.92674"
"866.15600","-3.59282","19.57393","103.20463","-0.03909","171.68733"
"866.25600","-3.59502","19.58916","103.20463","-0.03911","171.82086"
"866.35600","-3.59719","19.55126","103.20463","-0.03913","171.48849"
"866.45600","-3.59937","19.56081","103.27115","-0.03915","171.57224"
"866.55600","-3.60116","19.62739","103.27115","-0.03917","172.15627"
"866.65600","-3.60280","19.67786","103.27115","-0.03918","172.59889"
"866.75600","-3.60479","19.68905","103.27115","-0.03920","172.69708"
"866.85600","-3.60730","19.67845","103.27115","-0.03923","172.60410"
"866.95600","-3.60956","19.70066","103.27115","-0.03925","172.79886"
"867.05600","-3.61148","19.72167","103.33513","-0.03927","172.98318"
"867.15600","-3.61371","19.70739","103.33513","-0.03929","172.85791"
"867.25600","-3.61595","19.72528","103.33513","-0.03932","173.01486"
"867.35600","-3.61759","19.71024","103.33513","-0.03933","172.88293"
"867.45600","-3.61905","19.68811","103.33513","-0.03935","172.68880"
"867.55600","-3.62094","19.72691","103.33513","-0.03937","173.02917"
"867.65600","-3.62354","19.78883","103.43006","-0.03939","173.57222"
"867.75600","-3.62606","19.82266","103.43006","-0.03942","173.86900"
"867.85600","-3.62891","19.81071","103.43006","-0.03944","173.76419"
"867.95600","-3.63256","19.79821","103.43006","-0.03948","173.65451"
"868.05600","-3.63569","19.80335","103.43006","-0.03951","173.69963"
"868.15600","-3.63876","19.79192","103.43006","-0.03954","173.59935"
"868.25600","-3.64166","19.75546","103.49648","-0.03957","173.27953"
"868.35600","-3.64369","19.70990","103.49648","-0.03959","172.87990"
"868.45600","-3.64581","19.69335","103.49648","-0.03961","172.73479"
"868.55600","-3.64806","19.74204","103.49648","-0.03964","173.16188"
"868.65600","-3.64999","19.79505","103.49648","-0.03965","173.62680"
"868.75600","-3.65208","19.79762","103.49648","-0.03968","173.64935"
"868.85600","-3.65516","19.78068","103.55676","-0.03971","173.50078"
"868.95600","-3.65854","19.77492","103.55676","-0.03974","173.45024"
"869.05600","-3.66169","19.75338","103.55676","-0.03977","173.26132"
"869.15600","-3.66521","19.68853","103.55676","-0.03981","172.69247"
"869.25600","-3.66820","19.67353","103.55676","-0.03984","172.56091"
"869.35600","-3.67158","19.70410","103.66276","-0.03987","172.82910"
"869.45600","-3.67501","19.75032","103.66276","-0.03990","173.23450"
"869.55600","-3.67872","19.77677","103.66276","-0.03994","173.46649"
"869.65600","-3.68285","19.78495","103.66276","-0.03998","173.53825"
"869.75600","-3.68701","19.80963","103.66276","-0.04002","173.75471"
"869.85600","-3.69122","19.80095","103.66276","-0.04007","173.67856"
"869.95600","-3.69459","19.79275","103.72999","-0.04010","173.60663"
"870.05600","-3.69747","19.75391","103.72999","-0.04013","173.26595"
"870.15600","-3.69989","19.77141","103.72999","-0.04015","173.41943"
"870.25600","-3.70319","19.78976","103.72999","-0.04019","173.58043"
"870.35600","-3.70686","19.76901","103.72999","-0.04022","173.39841"
"870.45600","-3.71095","19.75261","103.72999","-0.04026","173.25452"
"870.55600","-3.71481","19.76788","103.79827","-0.04030","173.38846"
"870.65600","-3.71824","19.79143","103.79827","-0.04034","173.59508"
"870.75600","-3.72148","19.80211","103.79827","-0.04037","173.68871"
"870.85600","-3.72433","19.77493","103.79827","-0.04040","173.45038"
"870.95600","-3.72809","19.74640","103.79827","-0.04043","173.20004"
"871.05600","-3.73137","19.70588","103.79827","-0.04047","172.84465"
"871.15600","-3.73507","19.69923","103.89558","-0.04050","172.78635"
"871.25600","-3.73896","19.73567","103.89558","-0.04054","173.10594"
"871.35600","-3.74201","19.78635","103.89558","-0.04057","173.55054"
"871.45600","-3.74489","19.78812","103.89558","-0.04060","173.56604"
"871.55600","-3.74694","19.78202","103.89558","-0.04062","173.51250"
"871.65600","-3.74888","19.79896","103.96307","-0.04064","173.66113"
"871.75600","-3.75159","19.78966","103.96307","-0.04067","173.57951"
"871.85600","-3.75450","19.83847","103.96307","-0.04070","174.00769"
"871.95600","-3.75836","19.84683","103.96307","-0.04074","174.08095"
"872.05600","-3.76331","19.82552","103.96307","-0.04078","173.89409"
"872.15600","-3.76736","19.74706","103.96307","-0.04082","173.20586"
"872.25600","-3.77091","19.70969","104.03455","-0.04086","172.87807"
"872.35600","-3.77308","19.73332","104.03455","-0.04088","173.08540"
"872.45600","-3.77566","19.72941","104.03455","-0.04091","173.05109"
"872.55600","-3.77841","19.73234","104.03455","-0.04093","173.07674"
"872.65600","-3.77999","19.75315","104.03455","-0.04095","173.25925"
"872.75600","-3.78113","19.75716","104.03455","-0.04096","173.29451"
"872.85600","-3.78236","19.76218","104.10714","-0.04097","173.33850"
"872.95600","-3.78409","19.79184","104.10714","-0.04099","173.59862"
"873.05600","-3.78581","19.81141","104.10714","-0.04101","173.77031"
"873.15600","-3.78687","19.81754","104.10714","-0.04102","173.82408"
"873.25600","-3.78748","19.83198","104.10714","-0.04103","173.95076"
"873.35600","-3.78793","19.83760","104.10714","-0.04103","174.00000"
"873.45600","-3.78834","19.84484","104.21098","-0.04103","174.06357"
"873.55600","-3.78887","19.87645","104.21098","-0.04104","174.34079"
"873.65600","-3.78973","19.92316","104.21098","-0.04105","174.75047"
"873.75600","-3.79122","19.91871","104.21098","-0.04106","174.71149"
"873.85600","-3.79346","19.92556","104.21098","-0.04108","174.77153"
"873.95600","-3.79571","19.95260","104.21098","-0.04111","175.00876"
"874.05600","-3.79774","20.00537","104.27777","-0.04113","175.47153"
"874.15600","-3.80038","19.98970","104.27777","-0.04115","175.33417"
"874.25600","-3.80301","19.97285","104.27777","-0.04118","175.18631"
"874.35600","-3.80499","19.98269","104.27777","-0.04120","175.27267"
"874.45600","-3.80724","19.95983","104.27777","-0.04122","175.07214"
"874.55600","-3.81009","19.90266","104.34505","-0.04125","174.57066"
"874.65600","-3.81256","19.91391","104.34505","-0.04128","174.66934"
"874.75600","-3.81541","19.91235","104.34505","-0.04130","174.65567"
"874.85600","-3.81915","19.87783","104.34505","-0.04134","174.35287"
"874.95600","-3.82291","19.87133","104.34505","-0.04138","174.29585"
"875.05600","-3.82690","19.87082","104.34505","-0.04142","174.29138"
"875.15600","-3.82986","19.84425","104.44634","-0.04145","174.05838"
"875.25600","-3.83295","19.83874","104.44634","-0.04148","174.01003"
"875.35600","-3.83583","19.86013","104.44634","-0.04151","174.19766"
"875.45600","-3.83833","19.91534","104.44634","-0.04153","174.68190"
"875.55600","-3.84137","19.91059","104.44634","-0.04156","174.64024"
"875.65600","-3.84424","19.92634","104.44634","-0.04159","174.77838"
"875.75600","-3.84736","19.90873","104.51024","-0.04162","174.62395"
"875.85600","-3.85091","19.90531","104.51024","-0.04166","174.59390"
"875.95600","-3.85424","19.88170","104.51024","-0.04169","174.38686"
"876.05600","-3.85828","19.88725","104.51024","-0.04173","174.43547"
"876.15600","-3.86263","19.88563","104.51024","-0.04177","174.42134"
"876.25600","-3.86820","19.88733","104.51024","-0.04183","174.43619"
"876.35600","-3.87461","19.86831","104.57130","-0.04189","174.26939"
"876.45600","-3.88028","19.84504","104.57130","-0.04195","174.06525"
"876.55600","-3.88531","19.84066","104.57130","-0.04200","174.02690"
"876.65600","-3.88991","19.83797","104.57130","-0.04205","174.00325"
"876.75600","-3.89371","19.82587","104.57130","-0.04208","173.89717"
"876.85600","-3.89785","19.84105","104.66946","-0.04213","174.03024"
"876.95600","-3.90145","19.89499","104.66946","-0.04216","174.50342"
"877.05600","-3.90522","19.89697","104.66946","-0.04220","174.52080"
"877.15600","-3.90895","19.90833","104.66946","-0.04224","174.62045"
"877.25600","-3.91342","19.88718","104.66946","-0.04228","174.43488"
"877.35600","-3.91856","19.86202","104.66946","-0.04233","174.21420"
"877.45600","-3.92424","19.85096","104.73195","-0.04239","174.11723"
"877.55600","-3.92912","19.82164","104.73195","-0.04244","173.86000"
"877.65600","-3.93332","19.82142","104.73195","-0.04248","173.85811"
"877.75600","-3.93667","19.82740","104.73195","-0.04251","173.91055"
"877.85600","-3.94085","19.81929","104.73195","-0.04255","173.83943"
"877.95600","-3.94499","19.76817","104.73195","-0.04260","173.39105"
"878.05600","-3.94964","19.72580","104.79425","-0.04264","173.01939"
"878.15600","-3.95435","19.74456","104.79425","-0.04269","173.18398"
"878.25600","-3.95958","19.74990","104.79425","-0.04274","173.23076"
"878.35600","-3.96636","19.75639","104.79425","-0.04281","173.28775"
"878.45600","-3.97404","19.75203","104.79425","-0.04288","173.24948"
"878.55600","-3.98147","19.72954","104.79425","-0.04296","173.05222"
"878.65600","-3.98789","19.74854","104.85553","-0.04302","173.21890"
"878.75600","-3.99435","19.71829","104.85553","-0.04309","172.95351"
"878.85600","-4.00103","19.66475","104.85553","-0.04315","172.48393"
"878.95600","-4.00742","19.65574","104.85553","-0.04322","172.40489"
"879.05600","-4.01463","19.65065","104.85553","-0.04329","172.36023"
"879.15600","-4.02285","19.64777","104.94479","-0.04337","172.33496"
"879.25600","-4.03109","19.62875","104.94479","-0.04345","172.16817"
"879.35600","-4.03932","19.63013","104.94479","-0.04354","172.18022"
"879.45600","-4.04813","19.66492","104.94479","-0.04362","172.48538"
"879.55600","-4.05822","19.57948","104.94479","-0.04372","171.73599"
"879.65600","-4.06944","19.45475","104.94479","-0.04384","170.64192"
"879.75600","-4.08019","19.42258","105.00964","-0.04394","170.35977"
"879.85600","-4.08992","19.48881","105.00964","-0.04404","170.94070"
"879.95600","-4.09888","19.53403","105.00964","-0.04413","171.33733"
"880.05600","-4.10809","19.52508","105.00964","-0.04422","171.25888"
"880.15600","-4.11788","19.41219","105.00964","-0.04432","170.26862"
"880.25600","-4.12696","19.35593","105.00964","-0.04441","169.77519"
"880.35600","-4.13557","19.40288","105.07050","-0.04449","170.18700"
"880.45600","-4.14390","19.42130","105.07050","-0.04458","170.34856"
"880.55600","-4.15286","19.39811","105.07050","-0.04467","170.14519"
"880.65600","-4.16262","19.32212","105.07050","-0.04476","169.47861"
"880.75600","-4.17207","19.26607","105.07050","-0.04486","168.98698"
"880.85600","-4.18064","19.23299","105.07050","-0.04494","168.69687"
"880.95600","-4.18807","19.28013","105.16270","-0.04502","169.11037"
"881.05600","-4.19477","19.35359","105.16270","-0.04508","169.75465"
"881.15600","-4.20184","19.35891","105.16270","-0.04516","169.80136"
"881.25600","-4.20964","19.34730","105.16270","-0.04523","169.69946"
"881.35600","-4.21678","19.27995","105.16270","-0.04530","169.10872"
"881.45600","-4.22332","19.22444","105.16270","-0.04537","168.62189"
"881.55600","-4.22931","19.19614","105.22409","-0.04543","168.37367"
"881.65600","-4.23488","19.21964","105.22409","-0.04548","168.57974"
"881.75600","-4.24081","19.24672","105.22409","-0.04554","168.81726"
"881.85600","-4.24734","19.28430","105.22409","-0.04561","169.14691"
"881.95600","-4.25521","19.29807","105.22409","-0.04569","169.26772"
"882.05600","-4.26353","19.26844","105.28934","-0.04577","169.00780"
"882.15600","-4.27115","19.25097","105.28934","-0.04585","168.85454"
"882.25600","-4.27782","19.22934","105.28934","-0.04591","168.66487"
"882.35600","-4.28349","19.17559","105.28934","-0.04597","168.19341"
"882.45600","-4.28879","19.14497","105.28934","-0.04602","167.92484"
"882.55600","-4.29404","19.15319","105.28934","-0.04607","167.99692"
"882.65600","-4.29945","19.08073","105.39207","-0.04613","167.36137"
"882.75600","-4.30513","19.00264","105.39207","-0.04618","166.67641"
"882.85600","-4.31050","19.00515","105.39207","-0.04624","166.69839"
"882.95600","-4.31524","19.01201","105.39207","-0.04629","166.75861"
"883.05600","-4.31973","19.00271","105.39207","-0.04633","166.67702"
"883.15600","-4.32400","19.00880","105.39207","-0.04637","166.73045"
"883.25600","-4.32795","19.01237","105.46377","-0.04641","166.76172"
"883.35600","-4.33128","19.02144","105.46377","-0.04645","166.84129"
"883.45600","-4.33486","19.02887","105.46377","-0.04648","166.90645"
"883.55600","-4.33809","19.08660","105.46377","-0.04651","167.41280"
"883.65600","-4.34228","19.08764","105.46377","-0.04656","167.42195"
"883.75600","-4.34648","19.08600","105.46377","-0.04660","167.40759"
"883.85600","-4.35172","19.07492","105.53094","-0.04665","167.31038"
"883.95600","-4.35661","19.04558","105.53094","-0.04670","167.05304"
"884.05600","-4.36122","19.05944","105.53094","-0.04674","167.17458"
"884.15600","-4.36554","19.03402","105.53094","-0.04679","166.95166"
"884.25600","-4.36916","18.96778","105.53094","-0.04682","166.37062"
"884.35600","-4.37253","18.96696","105.59652","-0.04686","166.36342"
"884.45600","-4.37561","18.98229","105.59652","-0.04689","166.49788"
"884.55600","-4.37753","18.96988","105.59652","-0.04691","166.38908"
"884.65600","-4.37934","18.95523","105.59652","-0.04692","166.26059"
"884.75600","-4.38144","18.97727","105.59652","-0.04695","166.45392"
"884.85600","-4.38330","19.03680","105.59652","-0.04696","166.97601"
"884.95600","-4.38464","19.10861","105.68304","-0.04698","167.60587"
"885.05600","-4.38575","19.11242","105.68304","-0.04699","167.63930"
"885.15600","-4.38698","19.07652","105.68304","-0.04700","167.32439"
"885.25600","-4.38855","19.13548","105.68304","-0.04702","167.84161"
"885.35600","-4.39031","19.22636","105.68304","-0.04703","168.63869"
"885.45600","-4.39193","19.23511","105.68304","-0.04705","168.71542"
"885.55600","-4.39328","19.20433","105.74310","-0.04706","168.44547"
"885.65600","-4.39459","19.15052","105.74310","-0.04708","167.97346"
"885.75600","-4.39613","19.10472","105.74310","-0.04709","167.57173"
"885.85600","-4.39778","19.05739","105.74310","-0.04711","167.15662"
"885.95600","-4.39915","19.04858","105.74310","-0.04712","167.07938"
"886.05600","-4.40020","19.09487","105.74310","-0.04713","167.48538"
"886.15600","-4.40103","19.15381","105.80901","-0.04714","168.00235"
"886.25600","-4.40176","19.25004","105.80901","-0.04715","168.84637"
"886.35600","-4.40256","19.28924","105.80901","-0.04716","169.19020"
"886.45600","-4.40351","19.25830","105.80901","-0.04717","168.91890"
"886.55600","-4.40466","19.21337","105.80901","-0.04718","168.52473"
"886.65600","-4.40584","19.21437","105.90116","-0.04719","168.53357"
"886.75600","-4.40687","19.29405","105.90116","-0.04720","169.23242"
"886.85600","-4.40772","19.33721","105.90116","-0.04721","169.61098"
"886.95600","-4.40844","19.31697","105.90116","-0.04721","169.43349"
"887.05600","-4.40906","19.34450","105.90116","-0.04722","169.67493"
"887.15600","-4.40962","19.41566","105.90116","-0.04723","170.29910"
"887.25600","-4.41014","19.46956","105.96210","-0.04723","170.77190"
"887.35600","-4.41070","19.43446","105.96210","-0.04724","170.46397"
"887.45600","-4.41137","19.41429","105.96210","-0.04724","170.28708"
"887.55600","-4.41215","19.46096","105.96210","-0.04725","170.69647"
"887.65600","-4.41297","19.49509","105.96210","-0.04726","170.99576"
"887.75600","-4.41383","19.47583","105.96210","-0.04727","170.82683"
"887.85600","-4.41462","19.43385","106.02682","-0.04728","170.45862"
"887.95600","-4.41531","19.43048","106.02682","-0.04728","170.42905"
"888.05600","-4.41586","19.47263","106.02682","-0.04729","170.79883"
"888.15600","-4.41631","19.51420","106.02682","-0.04729","171.16344"
"888.25600","-4.41666","19.54140","106.02682","-0.04730","171.40198"
"888.35600","-4.41696","19.53093","106.02682","-0.04730","171.31015"
"888.45600","-4.41722","19.52285","106.12463","-0.04730","171.23930"
"888.55600","-4.41747","19.54341","106.12463","-0.04730","171.41960"
"888.65600","-4.41770","19.59035","106.12463","-0.04731","171.83139"
"888.75600","-4.41794","19.64663","106.12463","-0.04731","172.32497"
"888.85600","-4.41816","19.67748","106.12463","-0.04731","172.59561"
"888.95600","-4.41843","19.72252","106.12463","-0.04731","172.99062"
"889.05600","-4.41872","19.71248","106.19337","-0.04732","172.90257"
"889.15600","-4.41908","19.67394","106.19337","-0.04732","172.56454"
"889.25600","-4.41950","19.65703","106.19337","-0.04732","172.41618"
"889.35600","-4.42005","19.63321","106.19337","-0.04733","172.20729"
"889.45600","-4.42070","19.60611","106.19337","-0.04734","171.96957"
"889.55600","-4.42136","19.61308","106.25781","-0.04734","172.03070"
"889.65600","-4.42196","19.65714","106.25781","-0.04735","172.41714"
"889.75600","-4.42250","19.71008","106.25781","-0.04735","172.88148"
"889.85600","-4.42296","19.77059","106.25781","-0.04736","173.41225"
"889.95600","-4.42338","19.79060","106.25781","-0.04736","173.58774"
"890.05600","-4.42375","19.76143","106.25781","-0.04737","173.33192"
"890.15600","-4.42409","19.73687","106.32301","-0.04737","173.11652"
"890.25600","-4.42439","19.74265","106.32301","-0.04737","173.16716"
"890.35600","-4.42469","19.78529","106.32301","-0.04738","173.54123"
"890.45600","-4.42501","19.84015","106.32301","-0.04738","174.02240"
"890.55600","-4.42535","19.88035","106.32301","-0.04738","174.37503"
"890.65600","-4.42570","19.88177","106.32301","-0.04739","174.38744"
"890.75600","-4.42612","19.89405","106.41855","-0.04739","174.49516"
"890.85600","-4.42668","19.87879","106.41855","-0.04740","174.36133"
"890.95600","-4.42742","19.85905","106.41855","-0.04740","174.18816"
"891.05600","-4.42840","19.89079","106.41855","-0.04741","174.46654"
"891.15600","-4.42967","19.95613","106.41855","-0.04743","175.03964"
"891.25600","-4.43104","19.96420","106.41855","-0.04744","175.11050"
"891.35600","-4.43241","19.89899","106.48457","-0.04745","174.53848"
"891.45600","-4.43384","19.86142","106.48457","-0.04747","174.20898"
"891.55600","-4.43547","19.86474","106.48457","-0.04748","174.23810"
"891.65600","-4.43750","19.91713","106.48457","-0.04750","174.69760"
"891.75600","-4.43980","19.91168","106.48457","-0.04753","174.64981"
"891.85600","-4.44224","19.87156","106.54773","-0.04755","174.29794"
"891.95600","-4.44529","19.85140","106.54773","-0.04758","174.12105"
"892.05600","-4.44851","19.83444","106.54773","-0.04761","173.97234"
"892.15600","-4.45165","19.78674","106.54773","-0.04765","173.55388"
"892.25600","-4.45524","19.75507","106.54773","-0.04768","173.27617"
"892.35600","-4.45840","19.76306","106.54773","-0.04771","173.34622"
"892.45600","-4.46180","19.75492","106.64525","-0.04775","173.27478"
"892.55600","-4.46481","19.76661","106.64525","-0.04778","173.37735"
"892.65600","-4.46751","19.80477","106.64525","-0.04780","173.71202"
"892.75600","-4.47051","19.79612","106.64525","-0.04783","173.63623"
"892.85600","-4.47292","19.78316","106.64525","-0.04786","173.52255"
"892.95600","-4.47489","19.78775","106.64525","-0.04788","173.56276"
"893.05600","-4.47722","19.80985","106.71104","-0.04790","173.75665"
"893.15600","-4.47950","19.77888","106.71104","-0.04792","173.48495"
"893.25600","-4.48139","19.71871","106.71104","-0.04794","172.95720"
"893.35600","-4.48339","19.66743","106.71104","-0.04796","172.50739"
"893.45600","-4.48599","19.64972","106.71104","-0.04799","172.35211"
"893.55600","-4.48851","19.65314","106.71104","-0.04801","172.38213"
"893.65600","-4.49083","19.67571","106.77722","-0.04804","172.58005"
"893.75600","-4.49380","19.64748","106.77722","-0.04807","172.33243"
"893.85600","-4.49670","19.66282","106.77722","-0.04809","172.46701"
"893.95600","-4.49915","19.64065","106.77722","-0.04812","172.27257"
"894.05600","-4.50220","19.64181","106.77722","-0.04815","172.28271"
"894.15600","-4.50510","19.65182","106.88197","-0.04818","172.37050"
"894.25600","-4.50763","19.68203","106.88197","-0.04820","172.63545"
"894.35600","-4.51068","19.70574","106.88197","-0.04823","172.84343"
"894.45600","-4.51342","19.67791","106.88197","-0.04826","172.59938"
"894.55600","-4.51573","19.71000","106.88197","-0.04828","172.88077"
"894.65600","-4.51848","19.67887","106.88197","-0.04831","172.60774"
"894.75600","-4.52114","19.65774","106.94548","-0.04834","172.42241"
"894.85600","-4.52328","19.67381","106.94548","-0.04836","172.56334"
"894.95600","-4.52590","19.68198","106.94548","-0.04839","172.63506"
"895.05600","-4.52891","19.68355","106.94548","-0.04842","172.64880"
"895.15600","-4.53170","19.66957","106.94548","-0.04844","172.52615"
"895.25600","-4.53531","19.66549","106.94548","-0.04848","172.49042"
"895.35600","-4.53910","19.65514","107.00500","-0.04852","172.39963"
"895.45600","-4.54338","19.64917","107.00500","-0.04856","172.34727"
"895.55600","-4.54801","19.61836","107.00500","-0.04861","172.07706"
"895.65600","-4.55281","19.60051","107.00500","-0.04865","171.92043"
"895.75600","-4.55711","19.57446","107.00500","-0.04870","171.69197"
"895.85600","-4.56138","19.56536","107.00500","-0.04874","171.61217"
"895.95600","-4.56500","19.51239","107.06683","-0.04878","171.14755"
"896.05600","-4.56840","19.49027","107.06683","-0.04881","170.95354"
"896.15600","-4.57137","19.50121","107.06683","-0.04884","171.04948"
"896.25600","-4.57435","19.53238","107.06683","-0.04887","171.32286"
"896.35600","-4.57736","19.57816","107.06683","-0.04890","171.72443"
"896.45600","-4.58028","19.60669","107.06683","-0.04893","171.97462"
"896.55600","-4.58367","19.61005","107.15821","-0.04896","172.00410"
"896.65600","-4.58698","19.62294","107.15821","-0.04899","172.11723"
"896.75600","-4.59060","19.57168","107.15821","-0.04903","171.66754"
"896.85600","-4.59433","19.55861","107.15821","-0.04907","171.55290"
"896.95600","-4.59810","19.55420","107.15821","-0.04910","171.51422"
"897.05600","-4.60199","19.60674","107.21921","-0.04914","171.97508"
"897.15600","-4.60573","19.62997","107.21921","-0.04918","172.17886"
"897.25600","-4.60957","19.62731","107.21921","-0.04922","172.15552"
"897.35600","-4.61294","19.62309","107.21921","-0.04925","172.11855"
"897.45600","-4.61675","19.61399","107.21921","-0.04929","172.03865"
"897.55600","-4.62003","19.61867","107.21921","-0.04932","172.07970"
"897.65600","-4.62392","19.59901","107.28136","-0.04936","171.90729"
"897.75600","-4.62769","19.63112","107.28136","-0.04940","172.18896"
"897.85600","-4.63237","19.64215","107.28136","-0.04945","172.28566"
"897.95600","-4.63700","19.62413","107.28136","-0.04949","172.12767"
"898.05600","-4.64226","19.55657","107.28136","-0.04955","171.53502"
"898.15600","-4.64756","19.55709","107.28136","-0.04960","171.53960"
"898.25600","-4.65278","19.57202","107.37181","-0.04965","171.67053"
"898.35600","-4.65796","19.56549","107.37181","-0.04970","171.61325"
"898.45600","-4.66197","19.52975","107.37181","-0.04974","171.29976"
"898.55600","-4.66610","19.51999","107.37181","-0.04978","171.21419"
"898.65600","-4.66937","19.56644","107.37181","-0.04982","171.62166"
"898.75600","-4.67315","19.59851","107.37181","-0.04985","171.90286"
"898.85600","-4.67638","19.59100","107.43163","-0.04989","171.83707"
"898.95600","-4.67993","19.60183","107.43163","-0.04992","171.93207"
"899.05600","-4.68337","19.57517","107.43163","-0.04995","171.69823"
"899.15600","-4.68650","19.52999","107.43163","-0.04999","171.30186"
"899.25600","-4.69023","19.53390","107.43163","-0.05002","171.33620"
"899.35600","-4.69355","19.54795","107.43163","-0.05006","171.45947"
"899.45600","-4.69735","19.52683","107.49998","-0.05009","171.27420"
"899.55600","-4.70066","19.54393","107.49998","-0.05013","171.42416"
"899.65600","-4.70404","19.56368","107.49998","-0.05016","171.59743"
"899.75600","-4.70725","19.54110","107.49998","-0.05019","171.39934"
"899.85600","-4.71008","19.49963","107.49998","-0.05022","171.03561"
"899.95600","-4.71306","19.50331","107.60644","-0.05025","171.06789"
"900.05600","-4.71554","19.47554","107.60644","-0.05028","170.82431"
"900.15600","-4.71798","19.49684","107.60644","-0.05030","171.01117"
"900.25600","-4.72085","19.51892","107.60644","-0.05033","171.20477"
"900.35600","-4.72365","19.48263","107.60644","-0.05036","170.88647"
"900.45600","-4.72667","19.47794","107.60644","-0.05039","170.84540"
"900.55600","-4.73004","19.45041","107.67734","-0.05042","170.60391"
"900.65600","-4.73337","19.44292","107.67734","-0.05045","170.53821"
"900.75600","-4.73749","19.49423","107.67734","-0.05049","170.98825"
"900.85600","-4.74133","19.45344","107.67734","-0.05053","170.63049"
"900.95600","-4.74542","19.44625","107.67734","-0.05057","170.56743"
"901.05600","-4.74875","19.42051","107.67734","-0.05061","170.34161"
"901.15600","-4.75219","19.41200","107.74469","-0.05064","170.26698"
"901.25600","-4.75517","19.42042","107.74469","-0.05067","170.34084"
"901.35600","-4.75763","19.48062","107.74469","-0.05070","170.86887"
"901.45600","-4.76021","19.46461","107.74469","-0.05072","170.72841"
"901.55600","-4.76211","19.46906","107.74469","-0.05074","170.76752"
"901.65600","-4.76353","19.45049","107.74469","-0.05075","170.60461"
"901.75600","-4.76477","19.48703","107.81636","-0.05077","170.92506"
"901.85600","-4.76621","19.45440","107.81636","-0.05078","170.63890"
"901.95600","-4.76796","19.39801","107.81636","-0.05080","170.14427"
"902.05600","-4.76963","19.38358","107.81636","-0.05081","170.01775"
"902.15600","-4.77099","19.41316","107.81636","-0.05083","170.27719"
"902.25600","-4.77220","19.41363","107.92168","-0.05084","170.28130"
"902.35600","-4.77346","19.42515","107.92168","-0.05085","170.38235"
"902.45600","-4.77503","19.46008","107.92168","-0.05087","170.68875"
"902.55600","-4.77694","19.46570","107.92168","-0.05089","170.73802"
"902.65600","-4.77852","19.43154","107.92168","-0.05090","170.43835"
"902.75600","-4.77979","19.42699","107.92168","-0.05092","170.39848"
"902.85600","-4.78102","19.46170","107.98962","-0.05093","170.70290"
"902.95600","-4.78243","19.49453","107.98962","-0.05094","170.99084"
"903.05600","-4.78410","19.51289","107.98962","-0.05096","171.15190"
"903.15600","-4.78576","19.52122","107.98962","-0.05098","171.22496"
"903.25600","-4.78710","19.51768","107.98962","-0.05099","171.19395"
"903.35600","-4.78826","19.49013","107.98962","-0.05100","170.95232"
"903.45600","-4.78943","19.46826","108.05620","-0.05101","170.76048"
"903.55600","-4.79093","19.49092","108.05620","-0.05103","170.95921"
"903.65600","-4.79280","19.50078","108.05620","-0.05105","171.04573"
"903.75600","-4.79453","19.56868","108.05620","-0.05106","171.64128"
"903.85600","-4.79583","19.60182","108.05620","-0.05108","171.93192"
"903.95600","-4.79696","19.60019","108.05620","-0.05109","171.91762"
"904.05600","-4.79819","19.62209","108.15883","-0.05110","172.10973"
"904.15600","-4.79975","19.63221","108.15883","-0.05111","172.19850"
"904.25600","-4.80152","19.67165","108.15883","-0.05113","172.54440"
"904.35600","-4.80305","19.65257","108.15883","-0.05115","172.37708"
"904.45600","-4.80421","19.59624","108.15883","-0.05116","171.88301"
"904.55600","-4.80518","19.56328","108.22584","-0.05117","171.59390"
"904.65600","-4.80611","19.51194","108.22584","-0.05118","171.14359"
"904.75600","-4.80711","19.52633","108.22584","-0.05119","171.26985"
"904.85600","-4.80825","19.58056","108.22584","-0.05120","171.74545"
"904.95600","-4.80947","19.60204","108.22584","-0.05121","171.93388"
"905.05600","-4.81056","19.62809","108.22584","-0.05122","172.16235"
"905.15600","-4.81144","19.61519","108.28710","-0.05123","172.04924"
"905.25600","-4.81217","19.65610","108.28710","-0.05124","172.40808"
"905.35600","-4.81285","19.70338","108.28710","-0.05125","172.82272"
"905.45600","-4.81361","19.74420","108.28710","-0.05125","173.18077"
"905.55600","-4.81458","19.77782","108.28710","-0.05126","173.47566"
"905.65600","-4.81593","19.73978","108.28710","-0.05128","173.14206"
"905.75600","-4.81753","19.70753","108.37299","-0.05129","172.85913"
"905.85600","-4.81916","19.73382","108.37299","-0.05131","173.08975"
"905.95600","-4.82073","19.70741","108.37299","-0.05132","172.85809"
"906.05600","-4.82241","19.68910","108.37299","-0.05134","172.69748"
"906.15600","-4.82475","19.69660","108.37299","-0.05136","172.76328"
"906.25600","-4.82745","19.70100","108.37299","-0.05139","172.80188"
"906.35600","-4.83006","19.73969","108.43157","-0.05142","173.14120"
"906.45600","-4.83307","19.75966","108.43157","-0.05145","173.31638"
"906.55600","-4.83617","19.74294","108.43157","-0.05148","173.16977"
"906.65600","-4.83910","19.68961","108.43157","-0.05151","172.70195"
"906.75600","-4.84244","19.64345","108.43157","-0.05154","172.29706"
"906.85600","-4.84540","19.60114","108.43157","-0.05157","171.92595"
"906.95600","-4.84838","19.62474","108.49688","-0.05160","172.13301"
"907.05600","-4.85148","19.66572","108.49688","-0.05163","172.49246"
"907.15600","-4.85405","19.71574","108.49688","-0.05166","172.93118"
"907.25600","-4.85641","19.67937","108.49688","-0.05168","172.61220"
"907.35600","-4.85862","19.68777","108.49688","-0.05170","172.68579"
"907.45600","-4.86039","19.71008","108.56269","-0.05172","172.88153"
"907.55600","-4.86202","19.73256","108.56269","-0.05174","173.07869"
"907.65600","-4.86381","19.71988","108.56269","-0.05175","172.96744"
"907.75600","-4.86575","19.68731","108.56269","-0.05177","172.68184"
"907.85600","-4.86756","19.67849","108.56269","-0.05179","172.60440"
"907.95600","-4.86919","19.65596","108.56269","-0.05181","172.40686"
"908.05600","-4.87102","19.66193","108.66308","-0.05183","172.45917"
"908.15600","-4.87323","19.66335","108.66308","-0.05185","172.47166"
"908.25600","-4.87538","19.64868","108.66308","-0.05187","172.34294"
"908.35600","-4.87734","19.67964","108.66308","-0.05189","172.61455"
"908.45600","-4.87938","19.66420","108.66308","-0.05191","172.47906"
"908.55600","-4.88161","19.69168","108.66308","-0.05193","172.72015"
"908.65600","-4.88371","19.73749","108.73260","-0.05195","173.12192"
"908.75600","-4.88570","19.74505","108.73260","-0.05197","173.18826"
"908.85600","-4.88803","19.74598","108.73260","-0.05199","173.19637"
"908.95600","-4.89062","19.69947","108.73260","-0.05202","172.78848"
"909.05600","-4.89278","19.66143","108.73260","-0.05204","172.45482"
"909.15600","-4.89496","19.68392","108.73260","-0.05206","172.65202"
"909.25600","-4.89761","19.71219","108.79669","-0.05209","172.89999"
"909.35600","-4.89992","19.78679","108.79669","-0.05211","173.55440"
"909.45600","-4.90197","19.78759","108.79669","-0.05213","173.56142"
"909.55600","-4.90408","19.70657","108.79669","-0.05215","172.85074"
