Repository: Mecanon/morphing_wing

File: experimental/sma_database/results from second training/flexinol_isobaric_trained_172MPa.csv (part 16 of 100)
Test : Start of hold value,"172.00000",MPa
Time,Extension,Load,Temperature: Chamber 3119-600 1 1,Tensile strain (Extension),Tensile stress
(s),(mm),(N),(C),(mm/mm),(MPa)
"909.65600","-4.90622","19.69889","108.79669","-0.05218","172.78339"
"909.75600","-4.90782","19.66634","108.89396","-0.05219","172.49785"
"909.85600","-4.90912","19.67807","108.89396","-0.05220","172.60075"
"909.95600","-4.91041","19.68530","108.89396","-0.05222","172.66412"
"910.05600","-4.91203","19.70467","108.89396","-0.05223","172.83408"
"910.15600","-4.91409","19.70232","108.89396","-0.05225","172.81346"
"910.25600","-4.91601","19.76379","108.89396","-0.05227","173.35260"
"910.35600","-4.91796","19.79188","108.95174","-0.05229","173.59901"
"910.45600","-4.92047","19.78774","108.95174","-0.05232","173.56267"
"910.55600","-4.92348","19.73664","108.95174","-0.05235","173.11449"
"910.65600","-4.92612","19.65646","108.95174","-0.05237","172.41124"
"910.75600","-4.92918","19.60146","108.95174","-0.05240","171.92882"
"910.85600","-4.93238","19.57813","108.95174","-0.05244","171.72417"
"910.95600","-4.93514","19.55332","109.01067","-0.05246","171.50650"
"911.05600","-4.93857","19.54648","109.01067","-0.05250","171.44652"
"911.15600","-4.94171","19.53737","109.01067","-0.05253","171.36665"
"911.25600","-4.94479","19.56932","109.01067","-0.05256","171.64685"
"911.35600","-4.94801","19.68680","109.01067","-0.05259","172.67734"
"911.45600","-4.95045","19.68758","109.01067","-0.05262","172.68414"
"911.55600","-4.95278","19.64733","109.10063","-0.05264","172.33110"
"911.65600","-4.95507","19.62865","109.10063","-0.05266","172.16725"
"911.75600","-4.95684","19.61526","109.10063","-0.05268","172.04988"
"911.85600","-4.95821","19.61582","109.10063","-0.05269","172.05475"
"911.95600","-4.95964","19.63662","109.10063","-0.05271","172.23715"
"912.05600","-4.96143","19.66444","109.10063","-0.05273","172.48119"
"912.15600","-4.96336","19.70530","109.16200","-0.05275","172.83955"
"912.25600","-4.96507","19.72701","109.16200","-0.05276","173.03000"
"912.35600","-4.96666","19.71417","109.16200","-0.05278","172.91742"
"912.45600","-4.96849","19.64863","109.16200","-0.05280","172.34256"
"912.55600","-4.97068","19.59745","109.16200","-0.05282","171.89362"
"912.65600","-4.97269","19.67172","109.22499","-0.05284","172.54507"
"912.75600","-4.97445","19.74848","109.22499","-0.05286","173.21834"
"912.85600","-4.97636","19.73796","109.22499","-0.05288","173.12605"
"912.95600","-4.97865","19.70480","109.22499","-0.05290","172.83522"
"913.05600","-4.98075","19.70646","109.22499","-0.05292","172.84973"
"913.15600","-4.98258","19.70800","109.22499","-0.05294","172.86327"
"913.25600","-4.98462","19.72567","109.31664","-0.05296","173.01830"
"913.35600","-4.98710","19.71256","109.31664","-0.05298","172.90324"
"913.45600","-4.98930","19.67819","109.31664","-0.05300","172.60179"
"913.55600","-4.99129","19.65835","109.31664","-0.05302","172.42780"
"913.65600","-4.99357","19.63919","109.31664","-0.05305","172.25970"
"913.75600","-4.99582","19.72825","109.31664","-0.05307","173.04088"
"913.85600","-4.99771","19.77254","109.37888","-0.05309","173.42935"
"913.95600","-4.99951","19.74164","109.37888","-0.05311","173.15834"
"914.05600","-5.00146","19.74948","109.37888","-0.05313","173.22713"
"914.15600","-5.00350","19.72406","109.37888","-0.05315","173.00410"
"914.25600","-5.00522","19.69088","109.37888","-0.05316","172.71309"
"914.35600","-5.00676","19.69164","109.37888","-0.05318","172.71977"
"914.45600","-5.00849","19.64851","109.44527","-0.05320","172.34145"
"914.55600","-5.01057","19.64898","109.44527","-0.05322","172.34560"
"914.65600","-5.01265","19.68116","109.44527","-0.05324","172.62784"
"914.75600","-5.01455","19.70945","109.44527","-0.05326","172.87596"
"914.85600","-5.01666","19.78963","109.44527","-0.05328","173.57930"
"914.95600","-5.01906","19.76324","109.44527","-0.05330","173.34782"
"915.05600","-5.02123","19.68579","109.51200","-0.05332","172.66843"
"915.15600","-5.02352","19.68375","109.51200","-0.05335","172.65054"
"915.25600","-5.02646","19.69803","109.51200","-0.05337","172.77582"
"915.35600","-5.02946","19.71530","109.51200","-0.05340","172.92726"
"915.45600","-5.03233","19.70764","109.51200","-0.05343","172.86008"
"915.55600","-5.03568","19.71415","109.61346","-0.05347","172.91719"
"915.65600","-5.03853","19.66991","109.61346","-0.05349","172.52916"
"915.75600","-5.04136","19.60225","109.61346","-0.05352","171.93571"
"915.85600","-5.04391","19.66158","109.61346","-0.05355","172.45616"
"915.95600","-5.04568","19.74146","109.61346","-0.05357","173.15672"
"916.05600","-5.04744","19.70068","109.61346","-0.05358","172.79903"
"916.15600","-5.04996","19.64867","109.68612","-0.05361","172.34291"
"916.25600","-5.05239","19.64303","109.68612","-0.05363","172.29340"
"916.35600","-5.05424","19.65209","109.68612","-0.05365","172.37285"
"916.45600","-5.05604","19.69732","109.68612","-0.05367","172.76962"
"916.55600","-5.05822","19.73193","109.68612","-0.05369","173.07315"
"916.65600","-5.06037","19.73529","109.68612","-0.05371","173.10262"
"916.75600","-5.06209","19.66606","109.75824","-0.05373","172.49538"
"916.85600","-5.06371","19.60804","109.75824","-0.05375","171.98651"
"916.95600","-5.06549","19.67225","109.75824","-0.05376","172.54965"
"917.05600","-5.06712","19.69142","109.75824","-0.05378","172.71788"
"917.15600","-5.06829","19.63654","109.75824","-0.05379","172.23647"
"917.25600","-5.06917","19.59759","109.75824","-0.05380","171.89487"
"917.35600","-5.07014","19.68953","109.86659","-0.05381","172.70126"
"917.45600","-5.07158","19.72721","109.86659","-0.05382","173.03180"
"917.55600","-5.07382","19.69111","109.86659","-0.05385","172.71513"
"917.65600","-5.07664","19.67348","109.86659","-0.05387","172.56046"
"917.75600","-5.07898","19.68733","109.86659","-0.05390","172.68198"
"917.85600","-5.08137","19.71873","109.93641","-0.05392","172.95740"
"917.95600","-5.08401","19.75994","109.93641","-0.05395","173.31882"
"918.05600","-5.08594","19.71780","109.93641","-0.05397","172.94925"
"918.15600","-5.08743","19.66654","109.93641","-0.05398","172.49960"
"918.25600","-5.08885","19.70348","109.93641","-0.05400","172.82361"
"918.35600","-5.09014","19.78349","109.93641","-0.05401","173.52538"
"918.45600","-5.09134","19.73395","110.00576","-0.05402","173.09085"
"918.55600","-5.09325","19.68156","110.00576","-0.05404","172.63133"
"918.65600","-5.09573","19.90917","110.00576","-0.05406","174.62778"
"918.75600","-5.09896","19.66889","110.00576","-0.05410","172.52025"
"918.85600","-5.10227","19.84329","110.00576","-0.05413","174.04996"
"918.95600","-5.10493","19.78149","110.00576","-0.05416","173.50784"
"919.05600","-5.10810","19.64352","110.07632","-0.05419","172.29771"
"919.15600","-5.11111","19.80243","110.07632","-0.05422","173.69157"
"919.25600","-5.11399","19.63734","110.07632","-0.05425","172.24352"
"919.35600","-5.11804","19.72094","110.07632","-0.05429","172.97678"
"919.45600","-5.12259","19.66477","110.07632","-0.05433","172.48409"
"919.55600","-5.12784","19.60241","110.07632","-0.05438","171.93710"
"919.65600","-5.13295","19.70513","110.18181","-0.05444","172.83807"
"919.75600","-5.13732","19.57938","110.18181","-0.05448","171.73514"
"919.85600","-5.14180","19.60528","110.18181","-0.05452","171.96230"
"919.95600","-5.14618","19.68095","110.18181","-0.05457","172.62605"
"920.05600","-5.15024","19.45433","110.18181","-0.05461","170.63832"
"920.15600","-5.15362","19.54100","110.25761","-0.05464","171.39845"
"920.25600","-5.15683","19.56919","110.25761","-0.05467","171.64575"
"920.35600","-5.15942","19.44730","110.25761","-0.05470","170.57661"
"920.45600","-5.16222","19.41260","110.25761","-0.05473","170.27222"
"920.55600","-5.16557","19.57037","110.25761","-0.05476","171.65607"
"920.65600","-5.16899","19.37572","110.25761","-0.05480","169.94878"
"920.75600","-5.17308","19.47869","110.33257","-0.05484","170.85196"
"920.85600","-5.17664","19.45526","110.33257","-0.05487","170.64647"
"920.95600","-5.18049","19.32411","110.33257","-0.05491","169.49609"
"921.05600","-5.18361","19.41295","110.33257","-0.05494","170.27536"
"921.15600","-5.18686","19.49684","110.33257","-0.05497","171.01114"
"921.25600","-5.19039","19.30300","110.33257","-0.05501","169.31090"
"921.35600","-5.19328","19.51650","110.44723","-0.05504","171.18355"
"921.45600","-5.19651","19.36863","110.44723","-0.05507","169.88658"
"921.55600","-5.19904","19.38841","110.44723","-0.05509","170.06012"
"921.65600","-5.20109","19.50393","110.44723","-0.05512","171.07330"
"921.75600","-5.20354","19.48712","110.44723","-0.05514","170.92592"
"921.85600","-5.20599","19.37587","110.44723","-0.05516","169.95012"
"921.95600","-5.20803","19.48392","110.51944","-0.05518","170.89786"
"922.05600","-5.21054","19.53073","110.51944","-0.05521","171.30843"
"922.15600","-5.21402","19.37399","110.51944","-0.05524","169.93364"
"922.25600","-5.21730","19.53055","110.51944","-0.05528","171.30679"
"922.35600","-5.22148","19.42356","110.51944","-0.05532","170.36838"
"922.45600","-5.22509","19.31449","110.51944","-0.05535","169.41168"
"922.55600","-5.22899","19.37534","110.59053","-0.05539","169.94540"
"922.65600","-5.23201","19.42372","110.59053","-0.05542","170.36978"
"922.75600","-5.23478","19.26963","110.59053","-0.05545","169.01823"
"922.85600","-5.23812","19.33233","110.59053","-0.05548","169.56819"
"922.95600","-5.24041","19.39771","110.59053","-0.05551","170.14163"
"923.05600","-5.24252","19.29109","110.68312","-0.05553","169.20644"
"923.15600","-5.24490","19.31381","110.68312","-0.05555","169.40575"
"923.25600","-5.24666","19.39668","110.68312","-0.05557","170.13261"
"923.35600","-5.24772","19.41639","110.68312","-0.05558","170.30551"
"923.45600","-5.24844","19.40735","110.68312","-0.05559","170.22624"
"923.55600","-5.24902","19.37351","110.68312","-0.05559","169.92937"
"923.65600","-5.24958","19.37068","110.74622","-0.05560","169.90453"
"923.75600","-5.25016","19.42044","110.74622","-0.05560","170.34106"
"923.85600","-5.25080","19.49911","110.74622","-0.05561","171.03104"
"923.95600","-5.25163","19.50979","110.74622","-0.05562","171.12471"
"924.05600","-5.25258","19.47905","110.74622","-0.05563","170.85513"
"924.15600","-5.25354","19.47622","110.74622","-0.05564","170.83025"
"924.25600","-5.25439","19.54825","110.81393","-0.05565","171.46211"
"924.35600","-5.25506","19.64459","110.81393","-0.05565","172.30713"
"924.45600","-5.25557","19.61595","110.81393","-0.05566","172.05586"
"924.55600","-5.25599","19.49030","110.81393","-0.05566","170.95378"
"924.65600","-5.25633","19.55154","110.81393","-0.05567","171.49091"
"924.75600","-5.25664","19.65689","110.81393","-0.05567","172.41501"
"924.85600","-5.25698","19.58010","110.91803","-0.05567","171.74147"
"924.95600","-5.25736","19.56440","110.91803","-0.05568","171.60371"
"925.05600","-5.25784","19.72746","110.91803","-0.05568","173.03400"
"925.15600","-5.25852","19.64737","110.91803","-0.05569","172.33148"
"925.25600","-5.25953","19.62103","110.91803","-0.05570","172.10042"
"925.35600","-5.26083","19.76852","110.98975","-0.05571","173.39407"
"925.45600","-5.26239","19.74631","110.98975","-0.05573","173.19926"
"925.55600","-5.26387","19.62936","110.98975","-0.05574","172.17348"
"925.65600","-5.26516","19.71608","110.98975","-0.05575","172.93417"
"925.75600","-5.26652","19.79172","110.98975","-0.05577","173.59761"
"925.85600","-5.26823","19.73528","110.98975","-0.05578","173.10254"
"925.95600","-5.27019","19.65089","111.05784","-0.05580","172.36237"
"926.05600","-5.27185","19.71259","111.05784","-0.05582","172.90349"
"926.15600","-5.27325","19.78665","111.05784","-0.05583","173.55313"
"926.25600","-5.27469","19.82611","111.05784","-0.05585","173.89923"
"926.35600","-5.27640","19.81134","111.05784","-0.05587","173.76967"
"926.45600","-5.27814","19.73333","111.05784","-0.05588","173.08546"
"926.55600","-5.27973","19.71193","111.12871","-0.05590","172.89771"
"926.65600","-5.28122","19.81677","111.12871","-0.05591","173.81729"
"926.75600","-5.28295","19.79716","111.12871","-0.05593","173.64532"
"926.85600","-5.28511","19.68806","111.12871","-0.05595","172.68834"
"926.95600","-5.28728","19.83274","111.12871","-0.05597","173.95735"
"927.05600","-5.28907","19.83444","111.12871","-0.05599","173.97232"
"927.15600","-5.29058","19.72271","111.23393","-0.05601","172.99231"
"927.25600","-5.29208","19.69001","111.23393","-0.05602","172.70544"
"927.35600","-5.29348","19.68590","111.23393","-0.05604","172.66939"
"927.45600","-5.29460","19.72418","111.23393","-0.05605","173.00517"
"927.55600","-5.29545","19.77246","111.23393","-0.05606","173.42868"
"927.65600","-5.29616","19.77434","111.23393","-0.05606","173.44518"
"927.75600","-5.29676","19.76998","111.30263","-0.05607","173.40691"
"927.85600","-5.29732","19.74613","111.30263","-0.05607","173.19771"
"927.95600","-5.29786","19.72193","111.30263","-0.05608","172.98547"
"928.05600","-5.29840","19.71099","111.30263","-0.05609","172.88951"
"928.15600","-5.29898","19.73751","111.30263","-0.05609","173.12212"
"928.25600","-5.29972","19.79963","111.36585","-0.05610","173.66702"
"928.35600","-5.30066","19.87252","111.36585","-0.05611","174.30632"
"928.45600","-5.30185","19.90939","111.36585","-0.05612","174.62975"
"928.55600","-5.30325","19.83125","111.36585","-0.05613","173.94437"
"928.65600","-5.30494","19.79710","111.36585","-0.05615","173.64482"
"928.75600","-5.30748","19.93213","111.36585","-0.05618","174.82915"
"928.85600","-5.31096","19.87465","111.45964","-0.05621","174.32503"
"928.95600","-5.31484","19.71413","111.45964","-0.05625","172.91702"
"929.05600","-5.31929","19.79986","111.45964","-0.05629","173.66904"
"929.15600","-5.32368","19.82246","111.45964","-0.05634","173.86725"
"929.25600","-5.32817","19.65223","111.45964","-0.05638","172.37407"
"929.35600","-5.33242","19.60226","111.45964","-0.05642","171.93581"
"929.45600","-5.33643","19.74918","111.52498","-0.05646","173.22446"
"929.55600","-5.33997","19.61831","111.52498","-0.05650","172.07655"
"929.65600","-5.34315","19.55079","111.52498","-0.05653","171.48436"
"929.75600","-5.34536","19.64779","111.52498","-0.05655","172.33519"
"929.85600","-5.34786","19.73165","111.52498","-0.05658","173.07068"
"929.95600","-5.35056","19.66023","111.52498","-0.05660","172.44431"
"930.05600","-5.35273","19.60190","111.59138","-0.05663","171.93263"
"930.15600","-5.35518","19.75661","111.59138","-0.05665","173.28960"
"930.25600","-5.35858","19.75905","111.59138","-0.05668","173.31107"
"930.35600","-5.36134","19.57720","111.59138","-0.05671","171.71603"
"930.45600","-5.36422","19.61965","111.59138","-0.05674","172.08832"
"930.55600","-5.36754","19.74748","111.69228","-0.05677","173.20955"
"930.65600","-5.36999","19.68981","111.69228","-0.05680","172.70374"
"930.75600","-5.37306","19.61626","111.69228","-0.05683","172.05862"
"930.85600","-5.37624","19.64974","111.69228","-0.05686","172.35229"
"930.95600","-5.37875","19.75930","111.69228","-0.05689","173.31320"
"931.05600","-5.38209","19.64453","111.69228","-0.05692","172.30652"
"931.15600","-5.38494","19.57808","111.76203","-0.05695","171.72374"
"931.25600","-5.38718","19.70587","111.76203","-0.05697","172.84459"
"931.35600","-5.38992","19.77041","111.76203","-0.05700","173.41069"
"931.45600","-5.39248","19.71138","111.76203","-0.05702","172.89288"
"931.55600","-5.39458","19.67800","111.76203","-0.05704","172.60010"
"931.65600","-5.39749","19.72118","111.76203","-0.05707","172.97890"
"931.75600","-5.40086","19.78740","111.82775","-0.05711","173.55969"
"931.85600","-5.40410","19.64242","111.82775","-0.05714","172.28806"
"931.95600","-5.40855","19.51034","111.82775","-0.05718","171.12953"
"932.05600","-5.41272","19.64947","111.82775","-0.05722","172.34993"
"932.15600","-5.41780","19.66229","111.82775","-0.05728","172.46234"
"932.25600","-5.42298","19.50203","111.82775","-0.05733","171.05664"
"932.35600","-5.42810","19.52832","111.89357","-0.05738","171.28723"
"932.45600","-5.43332","19.62917","111.89357","-0.05743","172.17184"
"932.55600","-5.43758","19.49812","111.89357","-0.05747","171.02238"
"932.65600","-5.44143","19.46085","111.89357","-0.05751","170.69548"
"932.75600","-5.44476","19.52106","111.89357","-0.05754","171.22357"
"932.85600","-5.44815","19.55275","111.98917","-0.05758","171.50157"
"932.95600","-5.45135","19.38040","111.98917","-0.05761","169.98985"
"933.05600","-5.45484","19.38915","111.98917","-0.05764","170.06654"
"933.15600","-5.45798","19.51512","111.98917","-0.05768","171.17151"
"933.25600","-5.46129","19.46984","111.98917","-0.05771","170.77429"
"933.35600","-5.46461","19.35801","111.98917","-0.05774","169.79340"
"933.45600","-5.46771","19.39508","112.05114","-0.05777","170.11858"
"933.55600","-5.47116","19.50451","112.05114","-0.05781","171.07846"
"933.65600","-5.47425","19.45247","112.05114","-0.05784","170.62199"
"933.75600","-5.47777","19.28183","112.05114","-0.05787","169.12526"
"933.85600","-5.48094","19.34452","112.05114","-0.05790","169.67516"
"933.95600","-5.48330","19.39639","112.05114","-0.05793","170.13008"
"934.05600","-5.48600","19.31075","112.11284","-0.05795","169.37892"
"934.15600","-5.48831","19.22266","112.11284","-0.05798","168.60623"
"934.25600","-5.49018","19.31203","112.11284","-0.05800","169.39009"
"934.35600","-5.49221","19.42451","112.11284","-0.05802","170.37668"
"934.45600","-5.49488","19.34887","112.11284","-0.05804","169.71323"
"934.55600","-5.49723","19.24704","112.11284","-0.05807","168.82005"
"934.65600","-5.49964","19.36794","112.20929","-0.05809","169.88054"
"934.75600","-5.50319","19.41381","112.20929","-0.05813","170.28284"
"934.85600","-5.50630","19.26050","112.20929","-0.05816","168.93819"
"934.95600","-5.50960","19.23482","112.20929","-0.05819","168.71291"
"935.05600","-5.51356","19.36092","112.20929","-0.05823","169.81897"
"935.15600","-5.51721","19.35017","112.20929","-0.05827","169.72464"
"935.25600","-5.52119","19.19221","112.27299","-0.05831","168.33916"
"935.35600","-5.52408","19.25455","112.27299","-0.05833","168.88600"
"935.45600","-5.52742","19.37671","112.27299","-0.05837","169.95750"
"935.55600","-5.53003","19.25799","112.27299","-0.05839","168.91614"
"935.65600","-5.53181","19.20105","112.27299","-0.05841","168.41672"
"935.75600","-5.53368","19.29309","112.33376","-0.05843","169.22400"
"935.85600","-5.53566","19.38000","112.33376","-0.05845","169.98628"
"935.95600","-5.53716","19.29992","112.33376","-0.05846","169.28387"
"936.05600","-5.53820","19.25353","112.33376","-0.05848","168.87704"
"936.15600","-5.53905","19.35754","112.33376","-0.05848","169.78929"
"936.25600","-5.53989","19.45248","112.33376","-0.05849","170.62206"
"936.35600","-5.54086","19.39662","112.39536","-0.05850","170.13205"
"936.45600","-5.54196","19.32976","112.39536","-0.05851","169.54561"
"936.55600","-5.54325","19.41560","112.39536","-0.05853","170.29857"
"936.65600","-5.54454","19.54867","112.39536","-0.05854","171.46577"
"936.75600","-5.54562","19.44801","112.39536","-0.05855","170.58286"
"936.85600","-5.54645","19.38420","112.39536","-0.05856","170.02315"
"936.95600","-5.54721","19.56498","112.49722","-0.05857","171.60884"
"937.05600","-5.54800","19.57627","112.49722","-0.05857","171.70779"
"937.15600","-5.54901","19.44486","112.49722","-0.05858","170.55524"
"937.25600","-5.55029","19.46959","112.49722","-0.05860","170.77211"
"937.35600","-5.55165","19.60428","112.49722","-0.05861","171.95352"
"937.45600","-5.55284","19.62267","112.49722","-0.05862","172.11485"
"937.55600","-5.55388","19.52386","112.57101","-0.05863","171.24809"
"937.65600","-5.55477","19.56722","112.57101","-0.05864","171.62849"
"937.75600","-5.55569","19.73138","112.57101","-0.05865","173.06839"
"937.85600","-5.55685","19.77364","112.57101","-0.05866","173.43898"
"937.95600","-5.55843","19.66697","112.57101","-0.05868","172.50342"
"938.05600","-5.56029","19.66543","112.64304","-0.05870","172.48990"
"938.15600","-5.56198","19.76431","112.64304","-0.05871","173.35721"
"938.25600","-5.56354","19.78065","112.64304","-0.05873","173.50055"
"938.35600","-5.56531","19.61484","112.64304","-0.05875","172.04611"
"938.45600","-5.56755","19.64087","112.64304","-0.05877","172.27444"
"938.55600","-5.56969","19.76846","112.64304","-0.05879","173.39357"
"938.65600","-5.57150","19.63196","112.74841","-0.05881","172.19629"
"938.75600","-5.57341","19.60070","112.74841","-0.05883","171.92213"
"938.85600","-5.57560","19.75919","112.74841","-0.05885","173.31230"
"938.95600","-5.57748","19.73566","112.74841","-0.05887","173.10590"
"939.05600","-5.57892","19.63904","112.74841","-0.05888","172.25839"
"939.15600","-5.58017","19.68715","112.74841","-0.05889","172.68039"
"939.25600","-5.58145","19.79604","112.81920","-0.05891","173.63553"
"939.35600","-5.58288","19.75838","112.81920","-0.05892","173.30515"
"939.45600","-5.58428","19.64124","112.81920","-0.05893","172.27768"
"939.55600","-5.58549","19.60230","112.81920","-0.05895","171.93616"
"939.65600","-5.58652","19.68512","112.81920","-0.05896","172.66257"
"939.75600","-5.58751","19.75569","112.81920","-0.05897","173.28160"
"939.85600","-5.58865","19.72251","112.89374","-0.05898","172.99057"
"939.95600","-5.59014","19.63773","112.89374","-0.05899","172.24690"
"940.05600","-5.59199","19.70301","112.89374","-0.05901","172.81953"
"940.15600","-5.59397","19.80465","112.89374","-0.05903","173.71097"
"940.25600","-5.59608","19.59856","112.89374","-0.05905","171.90338"
"940.35600","-5.59851","19.57132","113.00597","-0.05908","171.66440"
"940.45600","-5.60115","19.70042","113.00597","-0.05910","172.79681"
"940.55600","-5.60351","19.60025","113.00597","-0.05913","171.91821"
"940.65600","-5.60606","19.49832","113.00597","-0.05915","171.02409"
"940.75600","-5.60893","19.56406","113.00597","-0.05918","171.60072"
"940.85600","-5.61167","19.64096","113.00597","-0.05921","172.27527"
"940.95600","-5.61486","19.49571","113.07480","-0.05924","171.00125"
"941.05600","-5.61814","19.45513","113.07480","-0.05927","170.64532"
"941.15600","-5.62119","19.61808","113.07480","-0.05930","172.07455"
"941.25600","-5.62450","19.44515","113.07480","-0.05934","170.55780"
"941.35600","-5.62692","19.38540","113.07480","-0.05936","170.03372"
"941.45600","-5.62881","19.51529","113.07480","-0.05938","171.17299"
"941.55600","-5.63079","19.54022","113.14139","-0.05940","171.39162"
"941.65600","-5.63247","19.46008","113.14139","-0.05941","170.68871"
"941.75600","-5.63372","19.48915","113.14139","-0.05943","170.94374"
"941.85600","-5.63469","19.63446","113.14139","-0.05944","172.21826"
"941.95600","-5.63557","19.59366","113.14139","-0.05945","171.86034"
"942.05600","-5.63658","19.46480","113.14139","-0.05946","170.73015"
"942.15600","-5.63792","19.57332","113.20490","-0.05947","171.68198"
"942.25600","-5.63947","19.63951","113.20490","-0.05948","172.26256"
"942.35600","-5.64078","19.45468","113.20490","-0.05950","170.64131"
"942.45600","-5.64177","19.56543","113.20490","-0.05951","171.61278"
"942.55600","-5.64266","19.66786","113.20490","-0.05952","172.51122"
"942.65600","-5.64350","19.48692","113.20490","-0.05952","170.92409"
"942.75600","-5.64453","19.61741","113.30089","-0.05954","172.06868"
"942.85600","-5.64600","19.68205","113.30089","-0.05955","172.63570"
"942.95600","-5.64787","19.50687","113.30089","-0.05957","171.09911"
"943.05600","-5.64944","19.62895","113.30089","-0.05958","172.16988"
"943.15600","-5.65074","19.71116","113.30089","-0.05960","172.89096"
"943.25600","-5.65202","19.53848","113.36820","-0.05961","171.37639"
"943.35600","-5.65364","19.56679","113.36820","-0.05963","171.62466"
"943.45600","-5.65587","19.67941","113.36820","-0.05965","172.61252"
"943.55600","-5.65791","19.51695","113.36820","-0.05967","171.18752"
"943.65600","-5.65953","19.55047","113.36820","-0.05968","171.48158"
"943.75600","-5.66122","19.64198","113.36820","-0.05970","172.28423"
"943.85600","-5.66350","19.46505","113.43830","-0.05972","170.73228"
"943.95600","-5.66587","19.60715","113.43830","-0.05975","171.97865"
"944.05600","-5.66775","19.59592","113.43830","-0.05977","171.88023"
"944.15600","-5.66981","19.47357","113.43830","-0.05979","170.80705"
"944.25600","-5.67249","19.68222","113.43830","-0.05981","172.63712"
"944.35600","-5.67458","19.51908","113.43830","-0.05983","171.20621"
"944.45600","-5.67611","19.50033","113.54035","-0.05985","171.04172"
"944.55600","-5.67775","19.66973","113.54035","-0.05987","172.52756"
"944.65600","-5.67997","19.53493","113.54035","-0.05989","171.34523"
"944.75600","-5.68209","19.62253","113.54035","-0.05991","172.11362"
"944.85600","-5.68372","19.73472","113.54035","-0.05993","173.09764"
"944.95600","-5.68508","19.53711","113.54035","-0.05994","171.36435"
"945.05600","-5.68682","19.63098","113.61423","-0.05996","172.18774"
"945.15600","-5.68909","19.63261","113.61423","-0.05998","172.20201"
"945.25600","-5.69114","19.45792","113.61423","-0.06000","170.66978"
"945.35600","-5.69284","19.65606","113.61423","-0.06002","172.40768"
"945.45600","-5.69491","19.51430","113.61423","-0.06004","171.16426"
"945.55600","-5.69771","19.48679","113.69382","-0.06007","170.92296"
"945.65600","-5.70026","19.65076","113.69382","-0.06009","172.36122"
"945.75600","-5.70299","19.48890","113.69382","-0.06012","170.94151"
"945.85600","-5.70661","19.51392","113.69382","-0.06015","171.16092"
"945.95600","-5.71003","19.66175","113.69382","-0.06019","172.45757"
"946.05600","-5.71403","19.41321","113.69382","-0.06023","170.27763"
"946.15600","-5.71782","19.58111","113.80924","-0.06027","171.75029"
"946.25600","-5.72144","19.47865","113.80924","-0.06030","170.85162"
"946.35600","-5.72444","19.40367","113.80924","-0.06033","170.19389"
"946.45600","-5.72706","19.52918","113.80924","-0.06036","171.29477"
"946.55600","-5.72952","19.38610","113.80924","-0.06038","170.03981"
"946.65600","-5.73147","19.36473","113.80924","-0.06040","169.85236"
"946.75600","-5.73311","19.47589","113.88812","-0.06042","170.82741"
"946.85600","-5.73461","19.30923","113.88812","-0.06043","169.36552"
"946.95600","-5.73623","19.45932","113.88812","-0.06045","170.68201"
"947.05600","-5.73785","19.44078","113.88812","-0.06047","170.51941"
"947.15600","-5.73927","19.36013","113.88812","-0.06048","169.81200"
"947.25600","-5.74063","19.55437","113.88812","-0.06049","171.51570"
"947.35600","-5.74208","19.36344","113.96303","-0.06051","169.84109"
"947.45600","-5.74350","19.44522","113.96303","-0.06052","170.55838"
"947.55600","-5.74490","19.46976","113.96303","-0.06054","170.77364"
"947.65600","-5.74623","19.33917","113.96303","-0.06055","169.62822"
"947.75600","-5.74745","19.48191","113.96303","-0.06056","170.88017"
"947.85600","-5.74875","19.44667","114.03304","-0.06057","170.57109"
"947.95600","-5.75025","19.36966","114.03304","-0.06059","169.89565"
"948.05600","-5.75206","19.56910","114.03304","-0.06061","171.64497"
"948.15600","-5.75403","19.39948","114.03304","-0.06063","170.15720"
"948.25600","-5.75595","19.57090","114.03304","-0.06065","171.66074"
"948.35600","-5.75809","19.52982","114.03304","-0.06067","171.30042"
"948.45600","-5.76062","19.44983","114.13854","-0.06069","170.59882"
"948.55600","-5.76285","19.56147","114.13854","-0.06071","171.57806"
"948.65600","-5.76470","19.37556","114.13854","-0.06073","169.94736"
"948.75600","-5.76672","19.55316","114.13854","-0.06075","171.50510"
"948.85600","-5.76875","19.37426","114.13854","-0.06077","169.93594"
"948.95600","-5.77051","19.46445","114.13854","-0.06079","170.72707"
"949.05600","-5.77198","19.50675","114.20637","-0.06081","171.09805"
"949.15600","-5.77336","19.34506","114.20637","-0.06082","169.67981"
"949.25600","-5.77504","19.51853","114.20637","-0.06084","171.20137"
"949.35600","-5.77689","19.40665","114.20637","-0.06085","170.22005"
"949.45600","-5.77849","19.38708","114.20637","-0.06087","170.04839"
"949.55600","-5.77976","19.50398","114.20637","-0.06088","171.07378"
"949.65600","-5.78098","19.36707","114.27257","-0.06090","169.87286"
"949.75600","-5.78245","19.59515","114.27257","-0.06091","171.87341"
"949.85600","-5.78430","19.36766","114.27257","-0.06093","169.87805"
"949.95600","-5.78611","19.61673","114.27257","-0.06095","172.06268"
"950.05600","-5.78770","19.46644","114.27257","-0.06096","170.74449"
"950.15600","-5.78923","19.61265","114.27257","-0.06098","172.02690"
"950.25600","-5.79134","19.63674","114.37180","-0.06100","172.23822"
"950.35600","-5.79393","19.50523","114.37180","-0.06102","171.08475"
"950.45600","-5.79618","19.67756","114.37180","-0.06105","172.59624"
"950.55600","-5.79866","19.53788","114.37180","-0.06107","171.37109"
"950.65600","-5.80211","19.54094","114.37180","-0.06111","171.39792"
"950.75600","-5.80528","19.63724","114.44394","-0.06114","172.24258"
"950.85600","-5.80891","19.47876","114.44394","-0.06117","170.85257"
"950.95600","-5.81238","19.71077","114.44394","-0.06121","172.88757"
"951.05600","-5.81553","19.52213","114.44394","-0.06124","171.23300"
"951.15600","-5.81909","19.63608","114.44394","-0.06127","172.23245"
"951.25600","-5.82185","19.67558","114.44394","-0.06130","172.57887"
"951.35600","-5.82494","19.50050","114.51167","-0.06133","171.04326"
"951.45600","-5.82787","19.69576","114.51167","-0.06136","172.75592"
"951.55600","-5.83003","19.47433","114.51167","-0.06138","170.81369"
"951.65600","-5.83233","19.69343","114.51167","-0.06141","172.73547"
"951.75600","-5.83492","19.55678","114.51167","-0.06143","171.53687"
"951.85600","-5.83692","19.64351","114.51167","-0.06145","172.29764"
"951.95600","-5.83870","19.72854","114.61237","-0.06147","173.04344"
"952.05600","-5.84087","19.54160","114.61237","-0.06149","171.40379"
"952.15600","-5.84343","19.70626","114.61237","-0.06152","172.84804"
"952.25600","-5.84575","19.64486","114.61237","-0.06154","172.30945"
"952.35600","-5.84851","19.54468","114.61237","-0.06157","171.43074"
"952.45600","-5.85189","19.72036","114.61237","-0.06160","172.97173"
"952.55600","-5.85477","19.49448","114.68000","-0.06163","170.99042"
"952.65600","-5.85804","19.71479","114.68000","-0.06166","172.92281"
"952.75600","-5.86093","19.57220","114.68000","-0.06169","171.67210"
"952.85600","-5.86353","19.61468","114.68000","-0.06172","172.04471"
"952.95600","-5.86652","19.70066","114.68000","-0.06175","172.79889"
"953.05600","-5.86925","19.51546","114.75127","-0.06177","171.17448"
"953.15600","-5.87194","19.64693","114.75127","-0.06180","172.32765"
"953.25600","-5.87490","19.56933","114.75127","-0.06183","171.64696"
"953.35600","-5.87743","19.49667","114.75127","-0.06186","171.00969"
"953.45600","-5.87985","19.60724","114.75127","-0.06188","171.97951"
"953.55600","-5.88243","19.44210","114.75127","-0.06191","170.53104"
"953.65600","-5.88471","19.63792","114.85468","-0.06193","172.24861"
"953.75600","-5.88687","19.51973","114.85468","-0.06195","171.21194"
"953.85600","-5.88943","19.45104","114.85468","-0.06198","170.60941"
"953.95600","-5.89222","19.56923","114.85468","-0.06200","171.64606"
"954.05600","-5.89508","19.43523","114.85468","-0.06203","170.47076"
"954.15600","-5.89875","19.41005","114.85468","-0.06207","170.24992"
"954.25600","-5.90238","19.52234","114.93041","-0.06211","171.23477"
"954.35600","-5.90623","19.31791","114.93041","-0.06214","169.44168"
"954.45600","-5.90920","19.51063","114.93041","-0.06217","171.13211"
"954.55600","-5.91172","19.41634","114.93041","-0.06220","170.30502"
"954.65600","-5.91458","19.32273","114.93041","-0.06223","169.48395"
"954.75600","-5.91704","19.46560","114.93041","-0.06225","170.73711"
"954.85600","-5.91930","19.41642","115.00436","-0.06227","170.30573"
"954.95600","-5.92198","19.35585","115.00436","-0.06230","169.77449"
"955.05600","-5.92421","19.53603","115.00436","-0.06232","171.35486"
"955.15600","-5.92597","19.34654","115.00436","-0.06234","169.69287"
"955.25600","-5.92771","19.48101","115.00436","-0.06236","170.87233"
"955.35600","-5.92972","19.46301","115.07589","-0.06238","170.71437"
"955.45600","-5.93139","19.35573","115.07589","-0.06239","169.77341"
"955.55600","-5.93252","19.50785","115.07589","-0.06241","171.10773"
"955.65600","-5.93336","19.41947","115.07589","-0.06241","170.33255"
"955.75600","-5.93407","19.36459","115.07589","-0.06242","169.85117"
"955.85600","-5.93478","19.47754","115.07589","-0.06243","170.84190"
"955.95600","-5.93561","19.44211","115.17683","-0.06244","170.53107"
"956.05600","-5.93673","19.36371","115.17683","-0.06245","169.84340"
"956.15600","-5.93826","19.50742","115.17683","-0.06246","171.10397"
"956.25600","-5.93976","19.53562","115.17683","-0.06248","171.35126"
"956.35600","-5.94105","19.39857","115.17683","-0.06249","170.14920"
"956.45600","-5.94232","19.44130","115.17683","-0.06250","170.52399"
"956.55600","-5.94393","19.54935","115.24935","-0.06252","171.47171"
"956.65600","-5.94612","19.32864","115.24935","-0.06254","169.53583"
"956.75600","-5.94838","19.44133","115.24935","-0.06256","170.52422"
"956.85600","-5.95027","19.46134","115.24935","-0.06258","170.69980"
"956.95600","-5.95221","19.35663","115.24935","-0.06260","169.78134"
"957.05600","-5.95449","19.51941","115.24935","-0.06262","171.20911"
"957.15600","-5.95625","19.36446","115.31955","-0.06264","169.85004"
"957.25600","-5.95742","19.36492","115.31955","-0.06265","169.85402"
"957.35600","-5.95850","19.53942","115.31955","-0.06266","171.38458"
"957.45600","-5.95969","19.45241","115.31955","-0.06268","170.62144"
"957.55600","-5.96123","19.43828","115.31955","-0.06269","170.49750"
"957.65600","-5.96311","19.58794","115.31955","-0.06271","171.81023"
"957.75600","-5.96479","19.48271","115.41611","-0.06273","170.88722"
"957.85600","-5.96610","19.43855","115.41611","-0.06274","170.49986"
"957.95600","-5.96743","19.60729","115.41611","-0.06275","171.97995"
"958.05600","-5.96906","19.44794","115.41611","-0.06277","170.58218"
"958.15600","-5.97088","19.42109","115.41611","-0.06279","170.34668"
"958.25600","-5.97260","19.55052","115.48092","-0.06281","171.48201"
"958.35600","-5.97394","19.34200","115.48092","-0.06282","169.65298"
"958.45600","-5.97502","19.54498","115.48092","-0.06283","171.43336"
"958.55600","-5.97616","19.43025","115.48092","-0.06284","170.42711"
"958.65600","-5.97735","19.38564","115.48092","-0.06285","170.03580"
"958.75600","-5.97853","19.53698","115.48092","-0.06286","171.36319"
"958.85600","-5.97961","19.44394","115.54446","-0.06287","170.54720"
"958.95600","-5.98057","19.42101","115.54446","-0.06288","170.34599"
"959.05600","-5.98138","19.57043","115.54446","-0.06289","171.65660"
"959.15600","-5.98209","19.47018","115.54446","-0.06290","170.77728"
"959.25600","-5.98275","19.38165","115.54446","-0.06291","170.00076"
"959.35600","-5.98349","19.52555","115.54446","-0.06291","171.26294"
"959.45600","-5.98444","19.45875","115.64410","-0.06292","170.67708"
"959.55600","-5.98572","19.34594","115.64410","-0.06294","169.68756"
"959.65600","-5.98731","19.47378","115.64410","-0.06295","170.80884"
"959.75600","-5.98901","19.50654","115.64410","-0.06297","171.09621"
"959.85600","-5.99068","19.38108","115.64410","-0.06299","169.99576"
"959.95600","-5.99276","19.51484","115.64410","-0.06301","171.16902"
"960.05600","-5.99567","19.58420","115.70160","-0.06303","171.77742"
"960.15600","-5.99867","19.40763","115.70160","-0.06306","170.22870"
"960.25600","-6.00170","19.56012","115.70160","-0.06309","171.56615"
"960.35600","-6.00452","19.37003","115.70160","-0.06312","169.89886"
"960.45600","-6.00653","19.40005","115.70160","-0.06314","170.16222"
"960.55600","-6.00834","19.51174","115.70160","-0.06316","171.14183"
"960.65600","-6.01050","19.39426","115.75346","-0.06318","170.11140"
"960.75600","-6.01270","19.41571","115.75346","-0.06320","170.29958"
"960.85600","-6.01464","19.53175","115.75346","-0.06322","171.31738"
"960.95600","-6.01654","19.39203","115.75346","-0.06324","170.09186"
"961.05600","-6.01881","19.51463","115.75346","-0.06327","171.16718"
"961.15600","-6.02088","19.47072","115.80956","-0.06329","170.78207"
"961.25600","-6.02252","19.41474","115.80956","-0.06330","170.29102"
"961.35600","-6.02397","19.56517","115.80956","-0.06332","171.61049"
"961.45600","-6.02516","19.39487","115.80956","-0.06333","170.11676"
"961.55600","-6.02624","19.47126","115.80956","-0.06334","170.78674"
"961.65600","-6.02720","19.56524","115.80956","-0.06335","171.61110"
"961.75600","-6.02801","19.42210","115.90871","-0.06336","170.35558"
"961.85600","-6.02861","19.56015","115.90871","-0.06336","171.56642"
"961.95600","-6.02915","19.63770","115.90871","-0.06337","172.24669"
"962.05600","-6.02957","19.47319","115.90871","-0.06337","170.80373"
"962.15600","-6.02987","19.58442","115.90871","-0.06338","171.77934"
"962.25600","-6.03010","19.67157","115.90871","-0.06338","172.54378"
"962.35600","-6.03030","19.52892","115.98325","-0.06338","171.29253"
"962.45600","-6.03046","19.62041","115.98325","-0.06338","172.09502"
"962.55600","-6.03061","19.73290","115.98325","-0.06338","173.08165"
"962.65600","-6.03080","19.58826","115.98325","-0.06339","171.81300"
"962.75600","-6.03106","19.66433","115.98325","-0.06339","172.48021"
"962.85600","-6.03137","19.77946","116.05978","-0.06339","173.49002"
"962.95600","-6.03188","19.63287","116.05978","-0.06340","172.20433"
"963.05600","-6.03269","19.70638","116.05978","-0.06340","172.84906"
"963.15600","-6.03386","19.81940","116.05978","-0.06342","173.84041"
"963.25600","-6.03535","19.64738","116.05978","-0.06343","172.33151"
"963.35600","-6.03695","19.65293","116.05978","-0.06345","172.38026"
"963.45600","-6.03853","19.80559","116.17390","-0.06346","173.71922"
"963.55600","-6.04039","19.61514","116.17390","-0.06348","172.04875"
"963.65600","-6.04289","19.80178","116.17390","-0.06351","173.68581"
"963.75600","-6.04559","19.70866","116.17390","-0.06353","172.86906"
"963.85600","-6.04814","19.67514","116.17390","-0.06356","172.57509"
"963.95600","-6.05095","19.76161","116.17390","-0.06359","173.33350"
"964.05600","-6.05322","19.58472","116.24415","-0.06361","171.78200"
"964.15600","-6.05499","19.73767","116.24415","-0.06363","173.12355"
"964.25600","-6.05695","19.67961","116.24415","-0.06365","172.61429"
"964.35600","-6.05939","19.55942","116.24415","-0.06367","171.56004"
"964.45600","-6.06161","19.72042","116.24415","-0.06369","172.97221"
"964.55600","-6.06352","19.60024","116.24415","-0.06371","171.91811"
"964.65600","-6.06575","19.60424","116.31408","-0.06373","171.95317"
"964.75600","-6.06833","19.73916","116.31408","-0.06376","173.13657"
"964.85600","-6.07049","19.54781","116.31408","-0.06378","171.45824"
"964.95600","-6.07240","19.72886","116.31408","-0.06380","173.04628"
"965.05600","-6.07451","19.63861","116.31408","-0.06382","172.25468"
"965.15600","-6.07642","19.49909","116.31408","-0.06384","171.03091"
"965.25600","-6.07791","19.66256","116.38631","-0.06385","172.46471"
"965.35600","-6.07927","19.58246","116.38631","-0.06387","171.76210"
"965.45600","-6.08095","19.47866","116.38631","-0.06388","170.85167"
"965.55600","-6.08342","19.65992","116.38631","-0.06391","172.44157"
"965.65600","-6.08606","19.56414","116.38631","-0.06394","171.60149"
"965.75600","-6.08860","19.50325","116.49189","-0.06396","171.06737"
"965.85600","-6.09212","19.65668","116.49189","-0.06400","172.41312"
"965.95600","-6.09548","19.43576","116.49189","-0.06403","170.47540"
"966.05600","-6.09867","19.48824","116.49189","-0.06406","170.93571"
"966.15600","-6.10165","19.54443","116.49189","-0.06409","171.42857"
"966.25600","-6.10391","19.38356","116.49189","-0.06411","170.01750"
"966.35600","-6.10642","19.43612","116.56524","-0.06414","170.47852"
"966.45600","-6.10918","19.51322","116.56524","-0.06417","171.15482"
"966.55600","-6.11121","19.37036","116.56524","-0.06419","169.90175"
"966.65600","-6.11303","19.39580","116.56524","-0.06420","170.12489"
"966.75600","-6.11512","19.51810","116.56524","-0.06423","171.19759"
"966.85600","-6.11711","19.31327","116.56524","-0.06425","169.40099"
"966.95600","-6.11859","19.42409","116.64134","-0.06426","170.37300"
"967.05600","-6.11941","19.44175","116.64134","-0.06427","170.52795"
"967.15600","-6.12003","19.31726","116.64134","-0.06427","169.43596"
"967.25600","-6.12051","19.50920","116.64134","-0.06428","171.11954"
"967.35600","-6.12095","19.55774","116.64134","-0.06428","171.54532"
"967.45600","-6.12137","19.44511","116.64134","-0.06429","170.55743"
