Repository: Mecanon/morphing_wing

File: experimental/sma_database/results from second training/flexinol_isobaric_trained_172MPa.csv (part 22 of 100)
Test : Start of hold value,"172.00000",MPa
Time,Extension,Load,Temperature: Chamber 3119-600 1 1,Tensile strain (Extension),Tensile stress
(s),(mm),(N),(C),(mm/mm),(MPa)
"1253.55600","-5.91462","19.65824","105.55991","-0.06223","172.42677"
"1253.65600","-5.91462","19.63092","105.55991","-0.06223","172.18719"
"1253.75600","-5.91461","19.68973","105.55991","-0.06223","172.70303"
"1253.85600","-5.91461","19.63721","105.55991","-0.06223","172.24234"
"1253.95600","-5.91460","19.63597","105.55991","-0.06223","172.23148"
"1254.05600","-5.91460","19.70232","105.55991","-0.06223","172.81349"
"1254.15600","-5.91460","19.62107","105.51726","-0.06223","172.10078"
"1254.25600","-5.91460","19.60806","105.51726","-0.06223","171.98671"
"1254.35600","-5.91459","19.64995","105.51726","-0.06223","172.35411"
"1254.45600","-5.91459","19.55667","105.51726","-0.06223","171.53593"
"1254.55600","-5.91458","19.54089","105.51726","-0.06223","171.39752"
"1254.65600","-5.91457","19.61657","105.51726","-0.06223","172.06136"
"1254.75600","-5.91457","19.57053","105.47955","-0.06223","171.65752"
"1254.85600","-5.91457","19.58630","105.47955","-0.06223","171.79578"
"1254.95600","-5.91457","19.65466","105.47955","-0.06223","172.39542"
"1255.05600","-5.91457","19.59537","105.47955","-0.06223","171.87534"
"1255.15600","-5.91456","19.62171","105.47955","-0.06223","172.10637"
"1255.25600","-5.91456","19.65050","105.47955","-0.06223","172.35889"
"1255.35600","-5.91456","19.54836","105.44117","-0.06223","171.46304"
"1255.45600","-5.91455","19.57322","105.44117","-0.06223","171.68112"
"1255.55600","-5.91455","19.61624","105.44117","-0.06223","172.05843"
"1255.65600","-5.91455","19.53891","105.44117","-0.06223","171.38014"
"1255.75600","-5.91455","19.59446","105.44117","-0.06223","171.86737"
"1255.85600","-5.91454","19.64318","105.44117","-0.06223","172.29471"
"1255.95600","-5.91454","19.57306","105.37886","-0.06223","171.67973"
"1256.05600","-5.91454","19.62939","105.37886","-0.06223","172.17374"
"1256.15600","-5.91453","19.56586","105.37886","-0.06223","171.61658"
"1256.25600","-5.91453","19.44349","105.37886","-0.06223","170.54318"
"1256.35600","-5.91452","19.49289","105.37886","-0.06223","170.97646"
"1256.45600","-5.91451","19.47741","105.33376","-0.06223","170.84073"
"1256.55600","-5.91450","19.42570","105.33376","-0.06223","170.38715"
"1256.65600","-5.91450","19.50581","105.33376","-0.06223","171.08981"
"1256.75600","-5.91449","19.48345","105.33376","-0.06223","170.89371"
"1256.85600","-5.91449","19.49925","105.33376","-0.06223","171.03226"
"1256.95600","-5.91449","19.58983","105.33376","-0.06223","171.82678"
"1257.05600","-5.91448","19.46624","105.28800","-0.06223","170.74271"
"1257.15600","-5.91448","19.45807","105.28800","-0.06223","170.67113"
"1257.25600","-5.91446","19.45245","105.28800","-0.06223","170.62183"
"1257.35600","-5.91445","19.36758","105.28800","-0.06223","169.87741"
"1257.45600","-5.91444","19.39524","105.28800","-0.06223","170.11998"
"1257.55600","-5.91443","19.44480","105.28800","-0.06223","170.55472"
"1257.65600","-5.91442","19.37583","105.21871","-0.06223","169.94975"
"1257.75600","-5.91441","19.49198","105.21871","-0.06223","170.96855"
"1257.85600","-5.91441","19.51963","105.21871","-0.06222","171.21104"
"1257.95600","-5.91440","19.40889","105.21871","-0.06222","170.23975"
"1258.05600","-5.91438","19.40206","105.21871","-0.06222","170.17976"
"1258.15600","-5.91436","19.36622","105.21871","-0.06222","169.86545"
"1258.25600","-5.91433","19.30116","105.17485","-0.06222","169.29477"
"1258.35600","-5.91431","19.36923","105.17485","-0.06222","169.89186"
"1258.45600","-5.91427","19.36957","105.17485","-0.06222","169.89487"
"1258.55600","-5.91425","19.32512","105.17485","-0.06222","169.50499"
"1258.65600","-5.91421","19.44613","105.17485","-0.06222","170.56635"
"1258.75600","-5.91420","19.47899","105.17485","-0.06222","170.85460"
"1258.85600","-5.91417","19.37697","105.12879","-0.06222","169.95976"
"1258.95600","-5.91412","19.40418","105.12879","-0.06222","170.19841"
"1259.05600","-5.91409","19.34748","105.12879","-0.06222","169.70103"
"1259.15600","-5.91398","19.30789","105.12879","-0.06222","169.35384"
"1259.25600","-5.91395","19.37523","105.12879","-0.06222","169.94452"
"1259.35600","-5.91380","19.36002","105.06994","-0.06222","169.81107"
"1259.45600","-5.91373","19.30050","105.06994","-0.06222","169.28899"
"1259.55600","-5.91359","19.40973","105.06994","-0.06222","170.24706"
"1259.65600","-5.91347","19.43581","105.06994","-0.06222","170.47581"
"1259.75600","-5.91341","19.36685","105.06994","-0.06221","169.87099"
"1259.85600","-5.91320","19.40602","105.06994","-0.06221","170.21454"
"1259.95600","-5.91314","19.39179","105.03079","-0.06221","170.08977"
"1260.05600","-5.91284","19.32518","105.03079","-0.06221","169.50545"
"1260.15600","-5.91264","19.34890","105.03079","-0.06221","169.71353"
"1260.25600","-5.91231","19.38474","105.03079","-0.06220","170.02786"
"1260.35600","-5.91192","19.35295","105.03079","-0.06220","169.74902"
"1260.45600","-5.91167","19.39812","105.03079","-0.06220","170.14520"
"1260.55600","-5.91112","19.46667","104.98632","-0.06219","170.74651"
"1260.65600","-5.91090","19.48280","104.98632","-0.06219","170.88799"
"1260.75600","-5.91022","19.40966","104.98632","-0.06218","170.24648"
"1260.85600","-5.90978","19.34896","104.98632","-0.06218","169.71405"
"1260.95600","-5.90892","19.32630","104.98632","-0.06217","169.51534"
"1261.05600","-5.90811","19.33725","104.98632","-0.06216","169.61133"
"1261.15600","-5.90743","19.37334","104.93921","-0.06216","169.92793"
"1261.25600","-5.90660","19.34595","104.93921","-0.06215","169.68767"
"1261.35600","-5.90619","19.36304","104.93921","-0.06214","169.83751"
"1261.45600","-5.90554","19.36825","104.93921","-0.06214","169.88329"
"1261.55600","-5.90525","19.37026","104.93921","-0.06213","169.90085"
"1261.65600","-5.90477","19.39410","104.86419","-0.06213","170.10997"
"1261.75600","-5.90437","19.38528","104.86419","-0.06212","170.03265"
"1261.85600","-5.90387","19.40475","104.86419","-0.06212","170.20338"
"1261.95600","-5.90310","19.40781","104.86419","-0.06211","170.23024"
"1262.05600","-5.90225","19.42979","104.86419","-0.06210","170.42305"
"1262.15600","-5.90085","19.42138","104.86419","-0.06209","170.34924"
"1262.25600","-5.89967","19.44584","104.81202","-0.06208","170.56378"
"1262.35600","-5.89846","19.45395","104.81202","-0.06207","170.63498"
"1262.45600","-5.89757","19.44875","104.81202","-0.06206","170.58932"
"1262.55600","-5.89663","19.47679","104.81202","-0.06205","170.83528"
"1262.65600","-5.89543","19.49437","104.81202","-0.06204","170.98944"
"1262.75600","-5.89415","19.45708","104.81202","-0.06202","170.66245"
"1262.85600","-5.89205","19.41043","104.76280","-0.06200","170.25327"
"1262.95600","-5.89048","19.37689","104.76280","-0.06199","169.95900"
"1263.05600","-5.88874","19.44788","104.76280","-0.06197","170.58171"
"1263.15600","-5.88724","19.56317","104.76280","-0.06195","171.59297"
"1263.25600","-5.88532","19.64612","104.76280","-0.06194","172.32050"
"1263.35600","-5.88308","19.66698","104.76280","-0.06191","172.50343"
"1263.45600","-5.88117","19.66911","104.69566","-0.06189","172.52214"
"1263.55600","-5.87893","19.65769","104.69566","-0.06187","172.42201"
"1263.65600","-5.87664","19.64570","104.69566","-0.06185","172.31685"
"1263.75600","-5.87405","19.61919","104.69566","-0.06182","172.08430"
"1263.85600","-5.87193","19.65526","104.69566","-0.06180","172.40068"
"1263.95600","-5.86974","19.73531","104.65473","-0.06178","173.10284"
"1264.05600","-5.86739","19.75488","104.65473","-0.06176","173.27443"
"1264.15600","-5.86566","19.81308","104.65473","-0.06174","173.78497"
"1264.25600","-5.86404","19.80177","104.65473","-0.06172","173.68579"
"1264.35600","-5.86271","19.82307","104.65473","-0.06171","173.87260"
"1264.45600","-5.86105","19.81274","104.65473","-0.06169","173.78198"
"1264.55600","-5.85944","19.75224","104.61401","-0.06168","173.25127"
"1264.65600","-5.85807","19.68775","104.61401","-0.06166","172.68565"
"1264.75600","-5.85672","19.68701","104.61401","-0.06165","172.67917"
"1264.85600","-5.85556","19.67145","104.61401","-0.06164","172.54266"
"1264.95600","-5.85404","19.71539","104.61401","-0.06162","172.92810"
"1265.05600","-5.85251","19.74114","104.61401","-0.06161","173.15398"
"1265.15600","-5.85093","19.78741","104.54672","-0.06159","173.55975"
"1265.25600","-5.84965","19.78668","104.54672","-0.06158","173.55341"
"1265.35600","-5.84859","19.77858","104.54672","-0.06157","173.48238"
"1265.45600","-5.84744","19.73360","104.54672","-0.06156","173.08778"
"1265.55600","-5.84634","19.68825","104.54672","-0.06155","172.69008"
"1265.65600","-5.84470","19.69557","104.54672","-0.06153","172.75423"
"1265.75600","-5.84333","19.73233","104.49511","-0.06152","173.07672"
"1265.85600","-5.84197","19.74658","104.49511","-0.06150","173.20168"
"1265.95600","-5.84084","19.73073","104.49511","-0.06149","173.06267"
"1266.05600","-5.83974","19.72610","104.49511","-0.06148","173.02205"
"1266.15600","-5.83848","19.73277","104.49511","-0.06147","173.08058"
"1266.25600","-5.83722","19.72728","104.49511","-0.06146","173.03235"
"1266.35600","-5.83566","19.79713","104.44006","-0.06144","173.64507"
"1266.45600","-5.83425","19.84817","104.44006","-0.06143","174.09276"
"1266.55600","-5.83292","19.83016","104.44006","-0.06141","173.93475"
"1266.65600","-5.83153","19.80114","104.44006","-0.06140","173.68019"
"1266.75600","-5.83012","19.76407","104.44006","-0.06138","173.35509"
"1266.85600","-5.82849","19.77123","104.38567","-0.06137","173.41788"
"1266.95600","-5.82718","19.79756","104.38567","-0.06136","173.64879"
"1267.05600","-5.82606","19.82586","104.38567","-0.06134","173.89706"
"1267.15600","-5.82541","19.83588","104.38567","-0.06134","173.98495"
"1267.25600","-5.82480","19.81141","104.38567","-0.06133","173.77032"
"1267.35600","-5.82430","19.78623","104.38567","-0.06133","173.54941"
"1267.45600","-5.82385","19.75572","104.30447","-0.06132","173.28181"
"1267.55600","-5.82330","19.76427","104.30447","-0.06132","173.35678"
"1267.65600","-5.82291","19.74189","104.30447","-0.06131","173.16055"
"1267.75600","-5.82232","19.74813","104.30447","-0.06131","173.21527"
"1267.85600","-5.82192","19.78263","104.30447","-0.06130","173.51788"
"1267.95600","-5.82144","19.80408","104.30447","-0.06130","173.70605"
"1268.05600","-5.82107","19.82722","104.25602","-0.06129","173.90903"
"1268.15600","-5.82076","19.81728","104.25602","-0.06129","173.82176"
"1268.25600","-5.82037","19.82025","104.25602","-0.06129","173.84787"
"1268.35600","-5.82019","19.81237","104.25602","-0.06129","173.77876"
"1268.45600","-5.81987","19.80548","104.25602","-0.06128","173.71834"
"1268.55600","-5.81974","19.83304","104.25602","-0.06128","173.95999"
"1268.65600","-5.81952","19.81478","104.21254","-0.06128","173.79990"
"1268.75600","-5.81940","19.83540","104.21254","-0.06128","173.98076"
"1268.85600","-5.81929","19.83105","104.21254","-0.06128","173.94261"
"1268.95600","-5.81918","19.80300","104.21254","-0.06128","173.69650"
"1269.05600","-5.81914","19.78251","104.21254","-0.06128","173.51682"
"1269.15600","-5.81905","19.76463","104.14647","-0.06127","173.36002"
"1269.25600","-5.81903","19.74067","104.14647","-0.06127","173.14984"
"1269.35600","-5.81896","19.72791","104.14647","-0.06127","173.03795"
"1269.45600","-5.81893","19.69529","104.14647","-0.06127","172.75180"
"1269.55600","-5.81888","19.68332","104.14647","-0.06127","172.64684"
"1269.65600","-5.81884","19.68405","104.14647","-0.06127","172.65321"
"1269.75600","-5.81883","19.67166","104.09898","-0.06127","172.54456"
"1269.85600","-5.81879","19.66873","104.09898","-0.06127","172.51883"
"1269.95600","-5.81878","19.66430","104.09898","-0.06127","172.47995"
"1270.05600","-5.81876","19.65928","104.09898","-0.06127","172.43590"
"1270.15600","-5.81875","19.67084","104.09898","-0.06127","172.53731"
"1270.25600","-5.81872","19.65424","104.09898","-0.06127","172.39169"
"1270.35600","-5.81870","19.65982","104.04834","-0.06127","172.44070"
"1270.45600","-5.81868","19.68826","104.04834","-0.06127","172.69014"
"1270.55600","-5.81865","19.66383","104.04834","-0.06127","172.47581"
"1270.65600","-5.81865","19.69594","104.04834","-0.06127","172.75748"
"1270.75600","-5.81863","19.64256","104.04834","-0.06127","172.28929"
"1270.85600","-5.81862","19.58704","104.04834","-0.06127","171.80234"
"1270.95600","-5.81860","19.57065","103.97349","-0.06127","171.65851"
"1271.05600","-5.81859","19.52621","103.97349","-0.06127","171.26878"
"1271.15600","-5.81857","19.52381","103.97349","-0.06127","171.24767"
"1271.25600","-5.81855","19.53943","103.97349","-0.06127","171.38475"
"1271.35600","-5.81854","19.56750","103.97349","-0.06127","171.63097"
"1271.45600","-5.81852","19.58135","103.97349","-0.06127","171.75244"
"1271.55600","-5.81851","19.64244","103.92398","-0.06127","172.28821"
"1271.65600","-5.81850","19.62503","103.92398","-0.06127","172.13553"
"1271.75600","-5.81849","19.61115","103.92398","-0.06127","172.01373"
"1271.85600","-5.81847","19.55369","103.92398","-0.06127","171.50977"
"1271.95600","-5.81845","19.51320","103.92398","-0.06127","171.15465"
"1272.05600","-5.81844","19.46010","103.87967","-0.06127","170.68889"
"1272.15600","-5.81842","19.48572","103.87967","-0.06127","170.91362"
"1272.25600","-5.81841","19.48754","103.87967","-0.06127","170.92960"
"1272.35600","-5.81839","19.52602","103.87967","-0.06127","171.26709"
"1272.45600","-5.81838","19.59421","103.87967","-0.06127","171.86520"
"1272.55600","-5.81836","19.62000","103.87967","-0.06127","172.09142"
"1272.65600","-5.81835","19.61312","103.83624","-0.06127","172.03110"
"1272.75600","-5.81834","19.54695","103.83624","-0.06127","171.45062"
"1272.85600","-5.81832","19.51095","103.83624","-0.06127","171.13492"
"1272.95600","-5.81831","19.42875","103.83624","-0.06127","170.41393"
"1273.05600","-5.81828","19.43068","103.83624","-0.06127","170.43082"
"1273.15600","-5.81826","19.40151","103.83624","-0.06127","170.17497"
"1273.25600","-5.81824","19.44104","103.77384","-0.06127","170.52170"
"1273.35600","-5.81822","19.49275","103.77384","-0.06127","170.97530"
"1273.45600","-5.81820","19.55793","103.77384","-0.06127","171.54700"
"1273.55600","-5.81818","19.55183","103.77384","-0.06127","171.49344"
"1273.65600","-5.81817","19.55783","103.77384","-0.06127","171.54610"
"1273.75600","-5.81814","19.50096","103.77384","-0.06127","171.04729"
"1273.85600","-5.81812","19.44375","103.73143","-0.06127","170.54552"
"1273.95600","-5.81807","19.41473","103.73143","-0.06126","170.29092"
"1274.05600","-5.81805","19.39287","103.73143","-0.06126","170.09917"
"1274.15600","-5.81801","19.38282","103.73143","-0.06126","170.01103"
"1274.25600","-5.81796","19.38885","103.73143","-0.06126","170.06393"
"1274.35600","-5.81795","19.41142","103.68843","-0.06126","170.26190"
"1274.45600","-5.81790","19.45305","103.68843","-0.06126","170.62703"
"1274.55600","-5.81788","19.48279","103.68843","-0.06126","170.88789"
"1274.65600","-5.81783","19.46428","103.68843","-0.06126","170.72552"
"1274.75600","-5.81779","19.47937","103.68843","-0.06126","170.85793"
"1274.85600","-5.81773","19.45104","103.68843","-0.06126","170.60942"
"1274.95600","-5.81764","19.41222","103.61637","-0.06126","170.26892"
"1275.05600","-5.81759","19.39451","103.61637","-0.06126","170.11359"
"1275.15600","-5.81746","19.37563","103.61637","-0.06126","169.94800"
"1275.25600","-5.81743","19.34303","103.61637","-0.06126","169.66205"
"1275.35600","-5.81728","19.37852","103.61637","-0.06126","169.97336"
"1275.45600","-5.81722","19.34229","103.61637","-0.06126","169.65559"
"1275.55600","-5.81708","19.33403","103.56384","-0.06125","169.58313"
"1275.65600","-5.81691","19.32904","103.56384","-0.06125","169.53932"
"1275.75600","-5.81681","19.31375","103.56384","-0.06125","169.40523"
"1275.85600","-5.81654","19.32411","103.56384","-0.06125","169.49606"
"1275.95600","-5.81644","19.31622","103.56384","-0.06125","169.42690"
"1276.05600","-5.81613","19.33832","103.56384","-0.06125","169.62071"
"1276.15600","-5.81595","19.33852","103.51440","-0.06124","169.62250"
"1276.25600","-5.81566","19.32782","103.51440","-0.06124","169.52863"
"1276.35600","-5.81531","19.31972","103.51440","-0.06124","169.45761"
"1276.45600","-5.81502","19.29725","103.51440","-0.06123","169.26050"
"1276.55600","-5.81439","19.31794","103.51440","-0.06123","169.44199"
"1276.65600","-5.81395","19.27607","103.45093","-0.06122","169.07472"
"1276.75600","-5.81312","19.30685","103.45093","-0.06122","169.34468"
"1276.85600","-5.81239","19.35467","103.45093","-0.06121","169.76411"
"1276.95600","-5.81157","19.40479","103.45093","-0.06120","170.20380"
"1277.05600","-5.81065","19.36624","103.45093","-0.06119","169.86560"
"1277.15600","-5.80998","19.32521","103.45093","-0.06118","169.50571"
"1277.25600","-5.80918","19.35349","103.41371","-0.06118","169.75381"
"1277.35600","-5.80858","19.37258","103.41371","-0.06117","169.92125"
"1277.45600","-5.80776","19.42808","103.41371","-0.06116","170.40799"
"1277.55600","-5.80687","19.41035","103.41371","-0.06115","170.25255"
"1277.65600","-5.80560","19.35515","103.41371","-0.06114","169.76836"
"1277.75600","-5.80399","19.34225","103.41371","-0.06112","169.65523"
"1277.85600","-5.80267","19.35106","103.37779","-0.06111","169.73244"
"1277.95600","-5.80126","19.39155","103.37779","-0.06110","170.08766"
"1278.05600","-5.80033","19.40128","103.37779","-0.06109","170.17296"
"1278.15600","-5.79902","19.42483","103.37779","-0.06107","170.37949"
"1278.25600","-5.79768","19.43416","103.37779","-0.06106","170.46138"
"1278.35600","-5.79585","19.42625","103.37779","-0.06104","170.39201"
"1278.45600","-5.79407","19.42016","103.33928","-0.06103","170.33858"
"1278.55600","-5.79259","19.41989","103.33928","-0.06101","170.33615"
"1278.65600","-5.79088","19.50829","103.33928","-0.06099","171.11153"
"1278.75600","-5.78888","19.59201","103.33928","-0.06097","171.84587"
"1278.85600","-5.78628","19.60260","103.33928","-0.06095","171.93877"
"1278.95600","-5.78384","19.55321","103.33928","-0.06092","171.50558"
"1279.05600","-5.78120","19.53710","103.27050","-0.06090","171.36430"
"1279.15600","-5.77810","19.57561","103.27050","-0.06087","171.70210"
"1279.25600","-5.77572","19.59973","103.27050","-0.06084","171.91365"
"1279.35600","-5.77300","19.62791","103.27050","-0.06082","172.16080"
"1279.45600","-5.77031","19.65663","103.27050","-0.06079","172.41269"
"1279.55600","-5.76810","19.70389","103.22649","-0.06077","172.82722"
"1279.65600","-5.76625","19.67646","103.22649","-0.06075","172.58665"
"1279.75600","-5.76431","19.66716","103.22649","-0.06073","172.50504"
"1279.85600","-5.76231","19.77265","103.22649","-0.06071","173.43036"
"1279.95600","-5.76073","19.89925","103.22649","-0.06069","174.54074"
"1280.05600","-5.75926","19.88608","103.22649","-0.06068","174.42526"
"1280.15600","-5.75779","19.81625","103.17340","-0.06066","173.81273"
"1280.25600","-5.75590","19.76687","103.17340","-0.06065","173.37967"
"1280.35600","-5.75390","19.80573","103.17340","-0.06063","173.72046"
"1280.45600","-5.75229","19.88073","103.17340","-0.06061","174.37834"
"1280.55600","-5.75074","19.92515","103.17340","-0.06059","174.76796"
"1280.65600","-5.74918","19.98550","103.17340","-0.06058","175.29729"
"1280.75600","-5.74730","20.03025","103.09304","-0.06056","175.68983"
"1280.85600","-5.74565","19.99720","103.09304","-0.06054","175.39995"
"1280.95600","-5.74433","19.97149","103.09304","-0.06053","175.17439"
"1281.05600","-5.74326","19.94388","103.09304","-0.06052","174.93225"
"1281.15600","-5.74226","19.95184","103.09304","-0.06051","175.00208"
"1281.25600","-5.74112","20.01009","103.09304","-0.06050","175.51297"
"1281.35600","-5.73985","19.98977","103.04557","-0.06049","175.33472"
"1281.45600","-5.73833","19.88448","103.04557","-0.06047","174.41118"
"1281.55600","-5.73689","19.86761","103.04557","-0.06046","174.26324"
"1281.65600","-5.73567","19.95457","103.04557","-0.06044","175.02597"
"1281.75600","-5.73454","19.98244","103.04557","-0.06043","175.27045"
"1281.85600","-5.73336","19.99327","103.00792","-0.06042","175.36543"
"1281.95600","-5.73204","19.94135","103.00792","-0.06041","174.91003"
"1282.05600","-5.73079","19.90144","103.00792","-0.06039","174.55998"
"1282.15600","-5.72966","19.87252","103.00792","-0.06038","174.30635"
"1282.25600","-5.72882","19.87981","103.00792","-0.06038","174.37030"
"1282.35600","-5.72821","19.89020","103.00792","-0.06037","174.46141"
"1282.45600","-5.72773","19.90499","102.95174","-0.06036","174.59111"
"1282.55600","-5.72740","19.93237","102.95174","-0.06036","174.83125"
"1282.65600","-5.72709","19.94713","102.95174","-0.06036","174.96074"
"1282.75600","-5.72688","19.96506","102.95174","-0.06036","175.11801"
"1282.85600","-5.72668","19.95763","102.95174","-0.06035","175.05280"
"1282.95600","-5.72652","19.94603","102.95174","-0.06035","174.95107"
"1283.05600","-5.72639","19.91122","102.91034","-0.06035","174.64574"
"1283.15600","-5.72625","19.87251","102.91034","-0.06035","174.30623"
"1283.25600","-5.72615","19.84670","102.91034","-0.06035","174.07983"
"1283.35600","-5.72603","19.80825","102.91034","-0.06035","173.74260"
"1283.45600","-5.72595","19.77693","102.91034","-0.06035","173.46785"
"1283.55600","-5.72585","19.76511","102.91034","-0.06035","173.36421"
"1283.65600","-5.72579","19.75317","102.86814","-0.06034","173.25943"
"1283.75600","-5.72572","19.71879","102.86814","-0.06034","172.95790"
"1283.85600","-5.72564","19.70046","102.86814","-0.06034","172.79715"
"1283.95600","-5.72559","19.69704","102.86814","-0.06034","172.76715"
"1284.05600","-5.72551","19.73453","102.86814","-0.06034","173.09595"
"1284.15600","-5.72546","19.77528","102.82063","-0.06034","173.45340"
"1284.25600","-5.72541","19.78613","102.82063","-0.06034","173.54854"
"1284.35600","-5.72537","19.80170","102.82063","-0.06034","173.68517"
"1284.45600","-5.72533","19.80133","102.82063","-0.06034","173.68188"
"1284.55600","-5.72529","19.79663","102.82063","-0.06034","173.64066"
"1284.65600","-5.72527","19.82515","102.82063","-0.06034","173.89085"
"1284.75600","-5.72523","19.79127","102.74416","-0.06034","173.59361"
"1284.85600","-5.72521","19.74718","102.74416","-0.06034","173.20694"
"1284.95600","-5.72517","19.72687","102.74416","-0.06034","173.02882"
"1285.05600","-5.72514","19.72253","102.74416","-0.06034","172.99069"
"1285.15600","-5.72512","19.72478","102.74416","-0.06034","173.01045"
"1285.25600","-5.72510","19.72545","102.74416","-0.06034","173.01637"
"1285.35600","-5.72509","19.72487","102.69847","-0.06034","173.01129"
"1285.45600","-5.72507","19.71870","102.69847","-0.06034","172.95717"
"1285.55600","-5.72506","19.67682","102.69847","-0.06034","172.58981"
"1285.65600","-5.72505","19.64991","102.69847","-0.06034","172.35373"
"1285.75600","-5.72503","19.63258","102.69847","-0.06034","172.20177"
"1285.85600","-5.72502","19.59958","102.69847","-0.06034","171.91229"
"1285.95600","-5.72500","19.59407","102.65954","-0.06034","171.86400"
"1286.05600","-5.72499","19.59037","102.65954","-0.06034","171.83150"
"1286.15600","-5.72498","19.62027","102.65954","-0.06034","172.09373"
"1286.25600","-5.72497","19.63170","102.65954","-0.06034","172.19400"
"1286.35600","-5.72496","19.65314","102.65954","-0.06034","172.38208"
"1286.45600","-5.72495","19.64691","102.65954","-0.06034","172.32745"
"1286.55600","-5.72494","19.63532","102.59713","-0.06034","172.22581"
"1286.65600","-5.72493","19.62451","102.59713","-0.06034","172.13097"
"1286.75600","-5.72492","19.60377","102.59713","-0.06034","171.94901"
"1286.85600","-5.72490","19.56391","102.59713","-0.06034","171.59944"
"1286.95600","-5.72488","19.55990","102.59713","-0.06034","171.56429"
"1287.05600","-5.72486","19.56912","102.55190","-0.06034","171.64513"
"1287.15600","-5.72485","19.59220","102.55190","-0.06034","171.84753"
"1287.25600","-5.72484","19.58563","102.55190","-0.06034","171.78996"
"1287.35600","-5.72483","19.59888","102.55190","-0.06034","171.90611"
"1287.45600","-5.72482","19.59994","102.55190","-0.06034","171.91544"
"1287.55600","-5.72479","19.54867","102.55190","-0.06034","171.46574"
"1287.65600","-5.72478","19.54432","102.50274","-0.06033","171.42757"
"1287.75600","-5.72476","19.55162","102.50274","-0.06033","171.49162"
"1287.85600","-5.72473","19.51802","102.50274","-0.06033","171.19688"
"1287.95600","-5.72471","19.50884","102.50274","-0.06033","171.11636"
"1288.05600","-5.72468","19.50120","102.50274","-0.06033","171.04938"
"1288.15600","-5.72465","19.54390","102.50274","-0.06033","171.42389"
"1288.25600","-5.72462","19.52749","102.42767","-0.06033","171.27997"
"1288.35600","-5.72460","19.55133","102.42767","-0.06033","171.48906"
"1288.45600","-5.72457","19.55095","102.42767","-0.06033","171.48576"
"1288.55600","-5.72453","19.52848","102.42767","-0.06033","171.28867"
"1288.65600","-5.72450","19.52209","102.42767","-0.06033","171.23264"
"1288.75600","-5.72446","19.50715","102.42767","-0.06033","171.10158"
"1288.85600","-5.72442","19.53327","102.38133","-0.06033","171.33067"
"1288.95600","-5.72437","19.52484","102.38133","-0.06033","171.25670"
"1289.05600","-5.72433","19.53046","102.38133","-0.06033","171.30606"
"1289.15600","-5.72428","19.51574","102.38133","-0.06033","171.17690"
"1289.25600","-5.72422","19.51734","102.38133","-0.06033","171.19095"
"1289.35600","-5.72418","19.51014","102.33651","-0.06033","171.12778"
"1289.45600","-5.72411","19.50697","102.33651","-0.06033","171.10002"
"1289.55600","-5.72406","19.50164","102.33651","-0.06033","171.05324"
"1289.65600","-5.72397","19.48584","102.33651","-0.06033","170.91467"
"1289.75600","-5.72390","19.45883","102.33651","-0.06033","170.67778"
"1289.85600","-5.72380","19.45440","102.33651","-0.06033","170.63889"
"1289.95600","-5.72371","19.45175","102.29916","-0.06032","170.61565"
"1290.05600","-5.72361","19.41315","102.29916","-0.06032","170.27704"
"1290.15600","-5.72347","19.41371","102.29916","-0.06032","170.28197"
"1290.25600","-5.72337","19.40064","102.29916","-0.06032","170.16737"
"1290.35600","-5.72321","19.40426","102.29916","-0.06032","170.19910"
"1290.45600","-5.72307","19.39912","102.29916","-0.06032","170.15402"
"1290.55600","-5.72290","19.39470","102.25080","-0.06032","170.11523"
"1290.65600","-5.72269","19.38798","102.25080","-0.06031","170.05634"
"1290.75600","-5.72250","19.40559","102.25080","-0.06031","170.21078"
"1290.85600","-5.72224","19.42863","102.25080","-0.06031","170.41283"
"1290.95600","-5.72203","19.44297","102.25080","-0.06031","170.53864"
"1291.05600","-5.72176","19.43960","102.25080","-0.06030","170.50909"
"1291.15600","-5.72152","19.43321","102.21017","-0.06030","170.45303"
"1291.25600","-5.72125","19.40348","102.21017","-0.06030","170.19223"
"1291.35600","-5.72098","19.37023","102.21017","-0.06030","169.90062"
"1291.45600","-5.72075","19.31429","102.21017","-0.06029","169.41000"
"1291.55600","-5.72046","19.30514","102.21017","-0.06029","169.32971"
"1291.65600","-5.72023","19.32858","102.16503","-0.06029","169.53526"
"1291.75600","-5.71997","19.36162","102.16503","-0.06029","169.82510"
"1291.85600","-5.71972","19.37504","102.16503","-0.06028","169.94281"
"1291.95600","-5.71949","19.37488","102.16503","-0.06028","169.94142"
"1292.05600","-5.71925","19.33927","102.16503","-0.06028","169.62907"
"1292.15600","-5.71903","19.27492","102.16503","-0.06028","169.06461"
"1292.25600","-5.71876","19.25951","102.09320","-0.06027","168.92943"
"1292.35600","-5.71845","19.30007","102.09320","-0.06027","169.28519"
"1292.45600","-5.71806","19.32422","102.09320","-0.06027","169.49704"
"1292.55600","-5.71757","19.28524","102.09320","-0.06026","169.15517"
"1292.65600","-5.71699","19.24403","102.09320","-0.06026","168.79372"
"1292.75600","-5.71631","19.30940","102.09320","-0.06025","169.36708"
"1292.85600","-5.71563","19.43402","102.04312","-0.06024","170.46010"
"1292.95600","-5.71486","19.39082","102.04312","-0.06024","170.08119"
"1293.05600","-5.71404","19.30912","102.04312","-0.06023","169.36461"
"1293.15600","-5.71321","19.30521","102.04312","-0.06022","169.33031"
"1293.25600","-5.71235","19.36727","102.04312","-0.06021","169.87466"
"1293.35600","-5.71148","19.39924","102.04312","-0.06020","170.15508"
"1293.45600","-5.71061","19.39076","101.99897","-0.06019","170.08069"
"1293.55600","-5.70973","19.36749","101.99897","-0.06018","169.87659"
"1293.65600","-5.70866","19.35346","101.99897","-0.06017","169.75356"
"1293.75600","-5.70735","19.38034","101.99897","-0.06016","169.98930"
"1293.85600","-5.70590","19.41363","101.99897","-0.06015","170.28127"
"1293.95600","-5.70446","19.46467","101.99897","-0.06013","170.72897"
"1294.05600","-5.70303","19.47631","101.94100","-0.06012","170.83107"
"1294.15600","-5.70150","19.47241","101.94100","-0.06010","170.79684"
"1294.25600","-5.69974","19.49773","101.94100","-0.06009","171.01892"
"1294.35600","-5.69783","19.49999","101.94100","-0.06007","171.03880"
"1294.45600","-5.69607","19.50389","101.94100","-0.06005","171.07294"
"1294.55600","-5.69431","19.46808","101.90026","-0.06003","170.75891"
"1294.65600","-5.69229","19.46461","101.90026","-0.06001","170.72842"
"1294.75600","-5.68982","19.59043","101.90026","-0.05999","171.83206"
"1294.85600","-5.68723","19.64528","101.90026","-0.05996","172.31317"
"1294.95600","-5.68445","19.60890","101.90026","-0.05993","171.99408"
"1295.05600","-5.68136","19.59196","101.90026","-0.05990","171.84547"
"1295.15600","-5.67859","19.58842","101.85433","-0.05987","171.81445"
"1295.25600","-5.67586","19.59073","101.85433","-0.05985","171.83472"
"1295.35600","-5.67320","19.63618","101.85433","-0.05982","172.23334"
"1295.45600","-5.67108","19.70235","101.85433","-0.05980","172.81374"
"1295.55600","-5.66904","19.71755","101.85433","-0.05978","172.94701"
"1295.65600","-5.66691","19.67639","101.85433","-0.05976","172.58601"
"1295.75600","-5.66483","19.68651","101.80660","-0.05974","172.67474"
"1295.85600","-5.66283","19.71615","101.80660","-0.05972","172.93480"
"1295.95600","-5.66060","19.74201","101.80660","-0.05970","173.16161"
"1296.05600","-5.65811","19.72441","101.80660","-0.05967","173.00720"
"1296.15600","-5.65589","19.72070","101.80660","-0.05965","172.97469"
"1296.25600","-5.65375","19.70301","101.80660","-0.05963","172.81950"
"1296.35600","-5.65134","19.70452","101.73328","-0.05960","172.83278"
"1296.45600","-5.64907","19.70907","101.73328","-0.05958","172.87265"
"1296.55600","-5.64721","19.73546","101.73328","-0.05956","173.10414"
"1296.65600","-5.64536","19.83372","101.73328","-0.05954","173.96597"
"1296.75600","-5.64307","19.87430","101.73328","-0.05952","174.32195"
"1296.85600","-5.64071","19.83736","101.69102","-0.05950","173.99794"
"1296.95600","-5.63861","19.83250","101.69102","-0.05948","173.95529"
"1297.05600","-5.63652","19.82157","101.69102","-0.05946","173.85942"
"1297.15600","-5.63431","19.83063","101.69102","-0.05943","173.93884"
"1297.25600","-5.63264","19.83204","101.69102","-0.05942","173.95125"
"1297.35600","-5.63143","19.85113","101.69102","-0.05940","174.11870"
"1297.45600","-5.63043","19.87490","101.64104","-0.05939","174.32719"
"1297.55600","-5.62950","19.88076","101.64104","-0.05939","174.37857"
"1297.65600","-5.62851","19.87320","101.64104","-0.05938","174.31229"
"1297.75600","-5.62744","19.85980","101.64104","-0.05936","174.19478"
"1297.85600","-5.62644","19.86487","101.64104","-0.05935","174.23918"
"1297.95600","-5.62569","19.89795","101.64104","-0.05935","174.52934"
"1298.05600","-5.62520","19.91675","101.57204","-0.05934","174.69429"
"1298.15600","-5.62486","19.88964","101.57204","-0.05934","174.45645"
"1298.25600","-5.62460","19.85004","101.57204","-0.05934","174.10915"
"1298.35600","-5.62441","19.79720","101.57204","-0.05933","173.64571"
"1298.45600","-5.62427","19.74217","101.57204","-0.05933","173.16302"
"1298.55600","-5.62417","19.74064","101.57204","-0.05933","173.14957"
"1298.65600","-5.62408","19.74724","101.53665","-0.05933","173.20744"
"1298.75600","-5.62401","19.77070","101.53665","-0.05933","173.41325"
"1298.85600","-5.62396","19.79915","101.53665","-0.05933","173.66280"
"1298.95600","-5.62391","19.81207","101.53665","-0.05933","173.77614"
"1299.05600","-5.62386","19.76657","101.53665","-0.05933","173.37701"
"1299.15600","-5.62382","19.72357","101.50301","-0.05933","172.99985"
"1299.25600","-5.62378","19.69828","101.50301","-0.05933","172.77800"
"1299.35600","-5.62374","19.66532","101.50301","-0.05933","172.48891"
"1299.45600","-5.62371","19.64202","101.50301","-0.05933","172.28452"
"1299.55600","-5.62368","19.65961","101.50301","-0.05933","172.43884"
"1299.65600","-5.62365","19.69194","101.50301","-0.05933","172.72243"
"1299.75600","-5.62363","19.69555","101.43976","-0.05933","172.75403"
"1299.85600","-5.62360","19.68062","101.43976","-0.05933","172.62311"
"1299.95600","-5.62358","19.66700","101.43976","-0.05933","172.50366"
"1300.05600","-5.62355","19.60815","101.43976","-0.05933","171.98746"
"1300.15600","-5.62353","19.56943","101.43976","-0.05933","171.64783"
"1300.25600","-5.62351","19.58689","101.43976","-0.05933","171.80096"
"1300.35600","-5.62349","19.63035","101.39670","-0.05933","172.18216"
"1300.45600","-5.62347","19.65286","101.39670","-0.05933","172.37967"
"1300.55600","-5.62345","19.64748","101.39670","-0.05932","172.33246"
"1300.65600","-5.62343","19.59624","101.39670","-0.05932","171.88303"
"1300.75600","-5.62341","19.53434","101.39670","-0.05932","171.34007"
"1300.85600","-5.62339","19.50210","101.39670","-0.05932","171.05731"
"1300.95600","-5.62337","19.52397","101.35236","-0.05932","171.24907"
"1301.05600","-5.62335","19.58811","101.35236","-0.05932","171.81171"
"1301.15600","-5.62333","19.64573","101.35236","-0.05932","172.31705"
"1301.25600","-5.62331","19.64808","101.35236","-0.05932","172.33774"
"1301.35600","-5.62330","19.60631","101.35236","-0.05932","171.97131"
"1301.45600","-5.62328","19.55462","101.35236","-0.05932","171.51796"
"1301.55600","-5.62327","19.52094","101.30378","-0.05932","171.22250"
"1301.65600","-5.62325","19.53429","101.30378","-0.05932","171.33960"
"1301.75600","-5.62323","19.58241","101.30378","-0.05932","171.76173"
"1301.85600","-5.62322","19.63864","101.30378","-0.05932","172.25490"
"1301.95600","-5.62320","19.64859","101.30378","-0.05932","172.34219"
"1302.05600","-5.62319","19.62446","101.23577","-0.05932","172.13049"
"1302.15600","-5.62318","19.57022","101.23577","-0.05932","171.65479"
"1302.25600","-5.62317","19.52552","101.23577","-0.05932","171.26271"
"1302.35600","-5.62315","19.52534","101.23577","-0.05932","171.26117"
"1302.45600","-5.62314","19.55692","101.23577","-0.05932","171.53815"
"1302.55600","-5.62312","19.59413","101.23577","-0.05932","171.86450"
"1302.65600","-5.62311","19.59675","101.19688","-0.05932","171.88751"
"1302.75600","-5.62309","19.55537","101.19688","-0.05932","171.52449"
"1302.85600","-5.62307","19.49593","101.19688","-0.05932","171.00319"
"1302.95600","-5.62306","19.46562","101.19688","-0.05932","170.73732"
"1303.05600","-5.62304","19.47347","101.19688","-0.05932","170.80618"
"1303.15600","-5.62302","19.51480","101.19688","-0.05932","171.16869"
"1303.25600","-5.62299","19.52607","101.15652","-0.05932","171.26749"
"1303.35600","-5.62297","19.50189","101.15652","-0.05932","171.05542"
"1303.45600","-5.62293","19.46125","101.15652","-0.05932","170.69897"
"1303.55600","-5.62290","19.40598","101.15652","-0.05932","170.21420"
"1303.65600","-5.62285","19.37241","101.15652","-0.05932","169.91977"
"1303.75600","-5.62281","19.39197","101.15652","-0.05932","170.09134"
"1303.85600","-5.62275","19.41990","101.09833","-0.05932","170.33630"
"1303.95600","-5.62269","19.44755","101.09833","-0.05932","170.57878"
"1304.05600","-5.62262","19.45371","101.09833","-0.05932","170.63287"
"1304.15600","-5.62253","19.39078","101.09833","-0.05932","170.08087"
"1304.25600","-5.62243","19.35288","101.09833","-0.05931","169.74847"
"1304.35600","-5.62230","19.31623","101.09833","-0.05931","169.42697"
"1304.45600","-5.62212","19.35037","101.05663","-0.05931","169.72641"
"1304.55600","-5.62190","19.41288","101.05663","-0.05931","170.27470"
"1304.65600","-5.62163","19.41803","101.05663","-0.05931","170.31985"
"1304.75600","-5.62127","19.37442","101.05663","-0.05930","169.93741"
"1304.85600","-5.62082","19.33809","101.05663","-0.05930","169.61867"
"1304.95600","-5.62024","19.36610","101.01279","-0.05929","169.86436"
"1305.05600","-5.61945","19.44193","101.01279","-0.05928","170.52946"
"1305.15600","-5.61844","19.45261","101.01279","-0.05927","170.62317"
"1305.25600","-5.61740","19.40442","101.01279","-0.05926","170.20050"
"1305.35600","-5.61646","19.38460","101.01279","-0.05926","170.02664"
"1305.45600","-5.61564","19.42419","101.01279","-0.05925","170.37393"
"1305.55600","-5.61492","19.46783","100.93954","-0.05924","170.75668"
"1305.65600","-5.61423","19.51677","100.93954","-0.05923","171.18597"
"1305.75600","-5.61349","19.54838","100.93954","-0.05923","171.46320"
"1305.85600","-5.61259","19.54297","100.93954","-0.05922","171.41579"
"1305.95600","-5.61143","19.52176","100.93954","-0.05921","171.22975"
"1306.05600","-5.61000","19.50524","100.93954","-0.05919","171.08482"
"1306.15600","-5.60868","19.49298","100.89721","-0.05918","170.97728"
"1306.25600","-5.60762","19.46429","100.89721","-0.05917","170.72563"
"1306.35600","-5.60667","19.44125","100.89721","-0.05916","170.52354"
"1306.45600","-5.60566","19.43504","100.89721","-0.05915","170.46906"
"1306.55600","-5.60440","19.44952","100.89721","-0.05913","170.59613"
"1306.65600","-5.60280","19.47471","100.89721","-0.05912","170.81706"
"1306.75600","-5.60111","19.48181","100.86133","-0.05910","170.87927"
"1306.85600","-5.59973","19.48719","100.86133","-0.05909","170.92653"
"1306.95600","-5.59856","19.52079","100.86133","-0.05908","171.22118"
"1307.05600","-5.59736","19.57933","100.86133","-0.05906","171.73470"
"1307.15600","-5.59574","19.61757","100.86133","-0.05905","172.07010"
"1307.25600","-5.59341","19.61043","100.82526","-0.05903","172.00743"
"1307.35600","-5.59106","19.59602","100.82526","-0.05900","171.88104"
"1307.45600","-5.58891","19.57757","100.82526","-0.05898","171.71921"
"1307.55600","-5.58622","19.59416","100.82526","-0.05895","171.86476"
"1307.65600","-5.58349","19.61546","100.82526","-0.05893","172.05159"
"1307.75600","-5.58140","19.62272","100.82526","-0.05891","172.11526"
"1307.85600","-5.57923","19.62903","100.77035","-0.05888","172.17064"
"1307.95600","-5.57689","19.64640","100.77035","-0.05886","172.32297"
"1308.05600","-5.57501","19.67629","100.77035","-0.05884","172.58513"
"1308.15600","-5.57360","19.72905","100.77035","-0.05883","173.04791"
"1308.25600","-5.57219","19.75132","100.77035","-0.05881","173.24327"
"1308.35600","-5.57048","19.71644","100.77035","-0.05880","172.93729"
"1308.45600","-5.56863","19.70863","100.73441","-0.05878","172.86879"
"1308.55600","-5.56714","19.70072","100.73441","-0.05876","172.79938"
"1308.65600","-5.56593","19.68961","100.73441","-0.05875","172.70193"
"1308.75600","-5.56479","19.67383","100.73441","-0.05874","172.56357"
"1308.85600","-5.56343","19.66629","100.73441","-0.05873","172.49745"
"1308.95600","-5.56184","19.69636","100.73441","-0.05871","172.76115"
"1309.05600","-5.56027","19.70046","100.69379","-0.05870","172.79718"
"1309.15600","-5.55893","19.70576","100.69379","-0.05868","172.84361"
"1309.25600","-5.55779","19.70892","100.69379","-0.05867","172.87134"
"1309.35600","-5.55671","19.71424","100.69379","-0.05866","172.91801"
"1309.45600","-5.55554","19.74939","100.69379","-0.05865","173.22627"
"1309.55600","-5.55427","19.77837","100.63120","-0.05864","173.48050"
"1309.65600","-5.55301","19.79242","100.63120","-0.05862","173.60376"
"1309.75600","-5.55197","19.79875","100.63120","-0.05861","173.65926"
"1309.85600","-5.55114","19.78527","100.63120","-0.05860","173.54102"
"1309.95600","-5.55047","19.76727","100.63120","-0.05860","173.38310"
"1310.05600","-5.54992","19.76068","100.63120","-0.05859","173.32532"
"1310.15600","-5.54945","19.78784","100.59164","-0.05859","173.56355"
"1310.25600","-5.54903","19.79908","100.59164","-0.05858","173.66217"
"1310.35600","-5.54860","19.80665","100.59164","-0.05858","173.72853"
"1310.45600","-5.54811","19.81106","100.59164","-0.05857","173.76724"
"1310.55600","-5.54752","19.83993","100.59164","-0.05857","174.02046"
