Repository: Mecanon/morphing_wing

File: experimental/sma_database/results from second training/flexinol_isobaric_trained_172MPa.csv (part 23 of 100)
Test : Start of hold value,"172.00000",MPa
Time,Extension,Load,Temperature: Chamber 3119-600 1 1,Tensile strain (Extension),Tensile stress
(s),(mm),(N),(C),(mm/mm),(MPa)
"1310.65600","-5.54682","19.84995","100.59164","-0.05856","174.10834"
"1310.75600","-5.54602","19.84093","100.55941","-0.05855","174.02928"
"1310.85600","-5.54516","19.81338","100.55941","-0.05854","173.78758"
"1310.95600","-5.54435","19.81127","100.55941","-0.05854","173.76909"
"1311.05600","-5.54364","19.79393","100.55941","-0.05853","173.61700"
"1311.15600","-5.54306","19.78901","100.55941","-0.05852","173.57387"
"1311.25600","-5.54258","19.78426","100.55941","-0.05852","173.53217"
"1311.35600","-5.54215","19.77735","100.50342","-0.05851","173.47156"
"1311.45600","-5.54173","19.77039","100.50342","-0.05851","173.41054"
"1311.55600","-5.54131","19.78288","100.50342","-0.05851","173.52008"
"1311.65600","-5.54089","19.77304","100.50342","-0.05850","173.43378"
"1311.75600","-5.54045","19.75465","100.50342","-0.05850","173.27249"
"1311.85600","-5.53997","19.75631","100.50342","-0.05849","173.28697"
"1311.95600","-5.53945","19.73411","100.46168","-0.05849","173.09229"
"1312.05600","-5.53890","19.70897","100.46168","-0.05848","172.87180"
"1312.15600","-5.53833","19.69131","100.46168","-0.05848","172.71692"
"1312.25600","-5.53776","19.65560","100.46168","-0.05847","172.40364"
"1312.35600","-5.53723","19.61958","100.46168","-0.05847","172.08775"
"1312.45600","-5.53674","19.58934","100.41783","-0.05846","171.82248"
"1312.55600","-5.53632","19.59828","100.41783","-0.05846","171.90091"
"1312.65600","-5.53596","19.61616","100.41783","-0.05845","172.05771"
"1312.75600","-5.53565","19.63837","100.41783","-0.05845","172.25253"
"1312.85600","-5.53538","19.65684","100.41783","-0.05845","172.41454"
"1312.95600","-5.53513","19.65425","100.41783","-0.05844","172.39182"
"1313.05600","-5.53490","19.63400","100.37486","-0.05844","172.21416"
"1313.15600","-5.53469","19.57423","100.37486","-0.05844","171.68991"
"1313.25600","-5.53449","19.53346","100.37486","-0.05844","171.33237"
"1313.35600","-5.53430","19.52453","100.37486","-0.05844","171.25406"
"1313.45600","-5.53414","19.50627","100.37486","-0.05843","171.09387"
"1313.55600","-5.53398","19.49109","100.37486","-0.05843","170.96074"
"1313.65600","-5.53382","19.51421","100.30844","-0.05843","171.16350"
"1313.75600","-5.53365","19.52281","100.30844","-0.05843","171.23897"
"1313.85600","-5.53347","19.54742","100.30844","-0.05843","171.45482"
"1313.95600","-5.53331","19.59736","100.30844","-0.05843","171.89285"
"1314.05600","-5.53316","19.61600","100.30844","-0.05842","172.05632"
"1314.15600","-5.53303","19.61416","100.30844","-0.05842","172.04016"
"1314.25600","-5.53291","19.59627","100.26505","-0.05842","171.88322"
"1314.35600","-5.53281","19.58233","100.26505","-0.05842","171.76100"
"1314.45600","-5.53271","19.59992","100.26505","-0.05842","171.91530"
"1314.55600","-5.53261","19.62704","100.26505","-0.05842","172.15311"
"1314.65600","-5.53252","19.65555","100.26505","-0.05842","172.40326"
"1314.75600","-5.53242","19.67460","100.21924","-0.05842","172.57034"
"1314.85600","-5.53233","19.65316","100.21924","-0.05842","172.38226"
"1314.95600","-5.53222","19.60471","100.21924","-0.05842","171.95731"
"1315.05600","-5.53211","19.54095","100.21924","-0.05841","171.39804"
"1315.15600","-5.53200","19.50682","100.21924","-0.05841","171.09871"
"1315.25600","-5.53187","19.50098","100.21924","-0.05841","171.04747"
"1315.35600","-5.53175","19.48867","100.15378","-0.05841","170.93947"
"1315.45600","-5.53160","19.50337","100.15378","-0.05841","171.06841"
"1315.55600","-5.53145","19.52222","100.15378","-0.05841","171.23375"
"1315.65600","-5.53128","19.52101","100.15378","-0.05841","171.22314"
"1315.75600","-5.53110","19.52210","100.15378","-0.05840","171.23274"
"1315.85600","-5.53090","19.50790","100.15378","-0.05840","171.10814"
"1315.95600","-5.53069","19.49450","100.10953","-0.05840","170.99063"
"1316.05600","-5.53048","19.47540","100.10953","-0.05840","170.82304"
"1316.15600","-5.53026","19.43592","100.10953","-0.05840","170.47682"
"1316.25600","-5.53004","19.41409","100.10953","-0.05839","170.28528"
"1316.35600","-5.52981","19.39395","100.10953","-0.05839","170.10866"
"1316.45600","-5.52957","19.38586","100.10953","-0.05839","170.03770"
"1316.55600","-5.52932","19.35452","100.06631","-0.05839","169.76286"
"1316.65600","-5.52907","19.34409","100.06631","-0.05838","169.67134"
"1316.75600","-5.52883","19.35412","100.06631","-0.05838","169.75929"
"1316.85600","-5.52860","19.36950","100.06631","-0.05838","169.89426"
"1316.95600","-5.52838","19.35489","100.06631","-0.05838","169.76605"
"1317.05600","-5.52815","19.35018","99.99699","-0.05838","169.72472"
"1317.15600","-5.52794","19.35264","99.99699","-0.05837","169.74635"
"1317.25600","-5.52772","19.34816","99.99699","-0.05837","169.70705"
"1317.35600","-5.52750","19.31670","99.99699","-0.05837","169.43111"
"1317.45600","-5.52727","19.29067","99.99699","-0.05837","169.20274"
"1317.55600","-5.52702","19.27333","99.99699","-0.05836","169.05067"
"1317.65600","-5.52676","19.25949","99.94897","-0.05836","168.92932"
"1317.75600","-5.52649","19.23905","99.94897","-0.05836","168.75003"
"1317.85600","-5.52619","19.21345","99.94897","-0.05836","168.52548"
"1317.95600","-5.52586","19.21245","99.94897","-0.05835","168.51666"
"1318.05600","-5.52548","19.22450","99.94897","-0.05835","168.62241"
"1318.15600","-5.52504","19.20200","99.94897","-0.05834","168.42502"
"1318.25600","-5.52451","19.19617","99.89783","-0.05834","168.37392"
"1318.35600","-5.52386","19.17056","99.89783","-0.05833","168.14923"
"1318.45600","-5.52303","19.17286","99.89783","-0.05832","168.16946"
"1318.55600","-5.52206","19.20240","99.89783","-0.05831","168.42853"
"1318.65600","-5.52105","19.21731","99.89783","-0.05830","168.55933"
"1318.75600","-5.52014","19.24464","99.89783","-0.05830","168.79904"
"1318.85600","-5.51935","19.28278","99.84291","-0.05829","169.13356"
"1318.95600","-5.51862","19.31827","99.84291","-0.05828","169.44490"
"1319.05600","-5.51789","19.35720","99.84291","-0.05827","169.78633"
"1319.15600","-5.51710","19.37515","99.84291","-0.05826","169.94380"
"1319.25600","-5.51620","19.36786","99.84291","-0.05826","169.87984"
"1319.35600","-5.51511","19.32645","99.84291","-0.05825","169.51660"
"1319.45600","-5.51387","19.29251","99.77158","-0.05823","169.21896"
"1319.55600","-5.51266","19.27877","99.77158","-0.05822","169.09840"
"1319.65600","-5.51159","19.29253","99.77158","-0.05821","169.21906"
"1319.75600","-5.51057","19.31195","99.77158","-0.05820","169.38942"
"1319.85600","-5.50951","19.34492","99.77158","-0.05819","169.67857"
"1319.95600","-5.50828","19.33586","99.72941","-0.05818","169.59911"
"1320.05600","-5.50670","19.32164","99.72941","-0.05816","169.47441"
"1320.15600","-5.50502","19.31629","99.72941","-0.05814","169.42746"
"1320.25600","-5.50357","19.30848","99.72941","-0.05813","169.35902"
"1320.35600","-5.50224","19.28069","99.72941","-0.05812","169.11520"
"1320.45600","-5.50076","19.27743","99.72941","-0.05810","169.08661"
"1320.55600","-5.49868","19.27241","99.68777","-0.05808","169.04262"
"1320.65600","-5.49594","19.29920","99.68777","-0.05805","169.27762"
"1320.75600","-5.49352","19.32011","99.68777","-0.05803","169.46103"
"1320.85600","-5.49073","19.35988","99.68777","-0.05800","169.80984"
"1320.95600","-5.48750","19.42387","99.68777","-0.05797","170.37114"
"1321.05600","-5.48482","19.48131","99.68777","-0.05794","170.87492"
"1321.15600","-5.48195","19.47426","99.61455","-0.05791","170.81308"
"1321.25600","-5.47941","19.45500","99.61455","-0.05789","170.64412"
"1321.35600","-5.47752","19.45230","99.61455","-0.05787","170.62044"
"1321.45600","-5.47548","19.45999","99.61455","-0.05785","170.68790"
"1321.55600","-5.47273","19.45303","99.61455","-0.05782","170.62689"
"1321.65600","-5.47029","19.44302","99.61455","-0.05780","170.53905"
"1321.75600","-5.46817","19.43468","99.56297","-0.05778","170.46591"
"1321.85600","-5.46543","19.44914","99.56297","-0.05775","170.59277"
"1321.95600","-5.46260","19.47550","99.56297","-0.05772","170.82393"
"1322.05600","-5.46021","19.51080","99.56297","-0.05770","171.13361"
"1322.15600","-5.45737","19.51947","99.56297","-0.05767","171.20961"
"1322.25600","-5.45455","19.52090","99.51242","-0.05764","171.22220"
"1322.35600","-5.45240","19.54001","99.51242","-0.05762","171.38979"
"1322.45600","-5.44980","19.54666","99.51242","-0.05759","171.44815"
"1322.55600","-5.44671","19.59956","99.51242","-0.05756","171.91214"
"1322.65600","-5.44425","19.63132","99.51242","-0.05754","172.19067"
"1322.75600","-5.44146","19.60270","99.51242","-0.05751","171.93962"
"1322.85600","-5.43855","19.59488","99.42834","-0.05748","171.87108"
"1322.95600","-5.43640","19.59691","99.42834","-0.05746","171.88890"
"1323.05600","-5.43426","19.62466","99.42834","-0.05744","172.13225"
"1323.15600","-5.43216","19.62130","99.42834","-0.05742","172.10281"
"1323.25600","-5.43061","19.60890","99.42834","-0.05740","171.99405"
"1323.35600","-5.42954","19.60928","99.42834","-0.05739","171.99741"
"1323.45600","-5.42871","19.65307","99.37321","-0.05738","172.38152"
"1323.55600","-5.42798","19.69498","99.37321","-0.05738","172.74905"
"1323.65600","-5.42724","19.72473","99.37321","-0.05737","173.01003"
"1323.75600","-5.42640","19.73730","99.37321","-0.05736","173.12024"
"1323.85600","-5.42547","19.72470","99.37321","-0.05735","173.00974"
"1323.95600","-5.42451","19.72754","99.37321","-0.05734","173.03465"
"1324.05600","-5.42363","19.74225","99.31628","-0.05733","173.16371"
"1324.15600","-5.42284","19.76465","99.31628","-0.05733","173.36020"
"1324.25600","-5.42216","19.76034","99.31628","-0.05732","173.32236"
"1324.35600","-5.42153","19.75071","99.31628","-0.05731","173.23787"
"1324.45600","-5.42097","19.71550","99.31628","-0.05731","172.92909"
"1324.55600","-5.42043","19.66984","99.31628","-0.05730","172.52856"
"1324.65600","-5.41987","19.63541","99.26602","-0.05730","172.22655"
"1324.75600","-5.41924","19.62505","99.26602","-0.05729","172.13573"
"1324.85600","-5.41849","19.63851","99.26602","-0.05728","172.25377"
"1324.95600","-5.41755","19.66374","99.26602","-0.05727","172.47502"
"1325.05600","-5.41647","19.65956","99.26602","-0.05726","172.43845"
"1325.15600","-5.41533","19.64742","99.20133","-0.05725","172.33194"
"1325.25600","-5.41427","19.60685","99.20133","-0.05724","171.97603"
"1325.35600","-5.41334","19.58277","99.20133","-0.05723","171.76482"
"1325.45600","-5.41251","19.58023","99.20133","-0.05722","171.74261"
"1325.55600","-5.41171","19.59960","99.20133","-0.05721","171.91245"
"1325.65600","-5.41090","19.64162","99.20133","-0.05721","172.28104"
"1325.75600","-5.41003","19.65239","99.15622","-0.05720","172.37547"
"1325.85600","-5.40911","19.65484","99.15622","-0.05719","172.39697"
"1325.95600","-5.40817","19.64916","99.15622","-0.05718","172.34717"
"1326.05600","-5.40729","19.63555","99.15622","-0.05717","172.22783"
"1326.15600","-5.40638","19.59819","99.15622","-0.05716","171.90007"
"1326.25600","-5.40544","19.57320","99.15622","-0.05715","171.68091"
"1326.35600","-5.40441","19.58820","99.11034","-0.05714","171.81245"
"1326.45600","-5.40324","19.59746","99.11034","-0.05713","171.89366"
"1326.55600","-5.40164","19.62420","99.11034","-0.05711","172.12823"
"1326.65600","-5.39962","19.62513","99.11034","-0.05709","172.13638"
"1326.75600","-5.39752","19.61257","99.11034","-0.05707","172.02620"
"1326.85600","-5.39525","19.57879","99.11034","-0.05705","171.72997"
"1326.95600","-5.39244","19.55544","99.04068","-0.05702","171.52518"
"1327.05600","-5.38955","19.54547","99.04068","-0.05699","171.43771"
"1327.15600","-5.38686","19.57444","99.04068","-0.05697","171.69177"
"1327.25600","-5.38419","19.60220","99.04068","-0.05694","171.93529"
"1327.35600","-5.38215","19.60746","99.04068","-0.05692","171.98138"
"1327.45600","-5.38062","19.59187","98.99286","-0.05690","171.84467"
"1327.55600","-5.37912","19.58695","98.99286","-0.05689","171.80150"
"1327.65600","-5.37739","19.58531","98.99286","-0.05687","171.78714"
"1327.75600","-5.37552","19.57758","98.99286","-0.05685","171.71931"
"1327.85600","-5.37392","19.60281","98.99286","-0.05684","171.94061"
"1327.95600","-5.37229","19.59380","98.99286","-0.05682","171.86160"
"1328.05600","-5.37034","19.59981","98.94188","-0.05680","171.91435"
"1328.15600","-5.36806","19.64702","98.94188","-0.05678","172.32845"
"1328.25600","-5.36596","19.67544","98.94188","-0.05676","172.57771"
"1328.35600","-5.36414","19.70753","98.94188","-0.05674","172.85915"
"1328.45600","-5.36232","19.69657","98.94188","-0.05672","172.76302"
"1328.55600","-5.36039","19.67031","98.94188","-0.05670","172.53273"
"1328.65600","-5.35885","19.71060","98.86515","-0.05669","172.88608"
"1328.75600","-5.35774","19.75154","98.86515","-0.05668","173.24519"
"1328.85600","-5.35688","19.77273","98.86515","-0.05667","173.43103"
"1328.95600","-5.35613","19.78983","98.86515","-0.05666","173.58102"
"1329.05600","-5.35529","19.75942","98.86515","-0.05665","173.31430"
"1329.15600","-5.35355","19.76579","98.86515","-0.05663","173.37013"
"1329.25600","-5.35097","19.83038","98.80989","-0.05661","173.93669"
"1329.35600","-5.34869","19.92746","98.80989","-0.05659","174.78818"
"1329.45600","-5.34623","19.93404","98.80989","-0.05656","174.84589"
"1329.55600","-5.34314","19.85448","98.80989","-0.05653","174.14809"
"1329.65600","-5.34068","19.77665","98.80989","-0.05651","173.46538"
"1329.75600","-5.33867","19.84894","98.76445","-0.05649","174.09946"
"1329.85600","-5.33650","19.93926","98.76445","-0.05646","174.89168"
"1329.95600","-5.33467","19.86017","98.76445","-0.05645","174.19798"
"1330.05600","-5.33347","19.80207","98.76445","-0.05643","173.68840"
"1330.15600","-5.33266","19.93042","98.76445","-0.05643","174.81413"
"1330.25600","-5.33198","19.92879","98.76445","-0.05642","174.79987"
"1330.35600","-5.33135","19.78501","98.72140","-0.05641","173.53871"
"1330.45600","-5.33063","19.81861","98.72140","-0.05641","173.83347"
"1330.55600","-5.32971","19.92087","98.72140","-0.05640","174.73038"
"1330.65600","-5.32865","19.86180","98.72140","-0.05639","174.21231"
"1330.75600","-5.32762","19.76438","98.72140","-0.05638","173.35776"
"1330.85600","-5.32684","19.78317","98.72140","-0.05637","173.52263"
"1330.95600","-5.32626","19.85992","98.64883","-0.05636","174.19579"
"1331.05600","-5.32589","19.86804","98.64883","-0.05636","174.26703"
"1331.15600","-5.32567","19.79794","98.64883","-0.05636","173.65218"
"1331.25600","-5.32553","19.75067","98.64883","-0.05636","173.23756"
"1331.35600","-5.32545","19.74161","98.64883","-0.05635","173.15811"
"1331.45600","-5.32537","19.77153","98.64883","-0.05635","173.42050"
"1331.55600","-5.32532","19.75887","98.60016","-0.05635","173.30948"
"1331.65600","-5.32529","19.73706","98.60016","-0.05635","173.11816"
"1331.75600","-5.32527","19.70720","98.60016","-0.05635","172.85628"
"1331.85600","-5.32526","19.67451","98.60016","-0.05635","172.56955"
"1331.95600","-5.32525","19.65611","98.60016","-0.05635","172.40813"
"1332.05600","-5.32525","19.63449","98.60016","-0.05635","172.21852"
"1332.15600","-5.32524","19.61643","98.54873","-0.05635","172.06013"
"1332.25600","-5.32523","19.56932","98.54873","-0.05635","171.64690"
"1332.35600","-5.32522","19.55271","98.54873","-0.05635","171.50119"
"1332.45600","-5.32521","19.55413","98.54873","-0.05635","171.51366"
"1332.55600","-5.32519","19.56064","98.54873","-0.05635","171.57074"
"1332.65600","-5.32518","19.54481","98.46762","-0.05635","171.43190"
"1332.75600","-5.32517","19.54705","98.46762","-0.05635","171.45154"
"1332.85600","-5.32516","19.56115","98.46762","-0.05635","171.57520"
"1332.95600","-5.32515","19.53492","98.46762","-0.05635","171.34515"
"1333.05600","-5.32514","19.52263","98.46762","-0.05635","171.23738"
"1333.15600","-5.32513","19.50825","98.46762","-0.05635","171.11125"
"1333.25600","-5.32511","19.46099","98.40824","-0.05635","170.69666"
"1333.35600","-5.32510","19.43723","98.40824","-0.05635","170.48831"
"1333.45600","-5.32508","19.40743","98.40824","-0.05635","170.22691"
"1333.55600","-5.32506","19.40145","98.40824","-0.05635","170.17447"
"1333.65600","-5.32504","19.38677","98.40824","-0.05635","170.04567"
"1333.75600","-5.32502","19.42282","98.40824","-0.05635","170.36188"
"1333.85600","-5.32500","19.44570","98.35193","-0.05635","170.56256"
"1333.95600","-5.32498","19.44334","98.35193","-0.05635","170.54187"
"1334.05600","-5.32496","19.42650","98.35193","-0.05635","170.39418"
"1334.15600","-5.32495","19.40453","98.35193","-0.05635","170.20146"
"1334.25600","-5.32493","19.37739","98.35193","-0.05635","169.96341"
"1334.35600","-5.32492","19.34000","98.35193","-0.05635","169.63548"
"1334.45600","-5.32485","19.32303","98.27246","-0.05635","169.48665"
"1334.55600","-5.32460","19.33292","98.27246","-0.05635","169.57335"
"1334.65600","-5.32426","19.36784","98.27246","-0.05634","169.87962"
"1334.75600","-5.32386","19.40467","98.27246","-0.05634","170.20268"
"1334.85600","-5.32341","19.49245","98.27246","-0.05633","170.97267"
"1334.95600","-5.32289","19.53617","98.27246","-0.05633","171.35614"
"1335.05600","-5.32217","19.54409","98.22144","-0.05632","171.42561"
"1335.15600","-5.32120","19.54708","98.22144","-0.05631","171.45181"
"1335.25600","-5.31999","19.53910","98.22144","-0.05630","171.38181"
"1335.35600","-5.31878","19.51623","98.22144","-0.05629","171.18121"
"1335.45600","-5.31776","19.49585","98.22144","-0.05628","171.00246"
"1335.55600","-5.31688","19.48171","98.17757","-0.05627","170.87840"
"1335.65600","-5.31606","19.47960","98.17757","-0.05626","170.85988"
"1335.75600","-5.31522","19.50620","98.17757","-0.05625","171.09326"
"1335.85600","-5.31428","19.51719","98.17757","-0.05624","171.18968"
"1335.95600","-5.31313","19.52476","98.17757","-0.05623","171.25601"
"1336.05600","-5.31187","19.51683","98.17757","-0.05622","171.18652"
"1336.15600","-5.31084","19.50964","98.13378","-0.05621","171.12338"
"1336.25600","-5.31022","19.49625","98.13378","-0.05620","171.00597"
"1336.35600","-5.30982","19.48869","98.13378","-0.05620","170.93965"
"1336.45600","-5.30943","19.49325","98.13378","-0.05620","170.97961"
"1336.55600","-5.30904","19.51216","98.13378","-0.05619","171.14551"
"1336.65600","-5.30863","19.51798","98.13378","-0.05619","171.19655"
"1336.75600","-5.30822","19.50084","98.06857","-0.05618","171.04622"
"1336.85600","-5.30776","19.46437","98.06857","-0.05618","170.72638"
"1336.95600","-5.30716","19.39368","98.06857","-0.05617","170.10628"
"1337.05600","-5.30615","19.35819","98.06857","-0.05616","169.79504"
"1337.15600","-5.30419","19.36540","98.06857","-0.05614","169.85828"
"1337.25600","-5.30169","19.37841","98.06857","-0.05612","169.97235"
"1337.35600","-5.29974","19.40492","98.02399","-0.05610","170.20486"
"1337.45600","-5.29743","19.46013","98.02399","-0.05608","170.68918"
"1337.55600","-5.29425","19.50044","98.02399","-0.05604","171.04274"
"1337.65600","-5.29169","19.49610","98.02399","-0.05602","171.00461"
"1337.75600","-5.28947","19.49168","98.02399","-0.05600","170.96585"
"1337.85600","-5.28724","19.46231","97.97514","-0.05597","170.70822"
"1337.95600","-5.28561","19.44117","97.97514","-0.05596","170.52283"
"1338.05600","-5.28451","19.43908","97.97514","-0.05595","170.50453"
"1338.15600","-5.28320","19.39438","97.97514","-0.05593","170.11244"
"1338.25600","-5.28047","19.33806","97.97514","-0.05591","169.61845"
"1338.35600","-5.27675","19.46178","97.97514","-0.05587","170.70366"
"1338.45600","-5.27357","19.58036","97.89329","-0.05584","171.74371"
"1338.55600","-5.26979","19.50196","97.89329","-0.05580","171.05605"
"1338.65600","-5.26635","19.46908","97.89329","-0.05577","170.76767"
"1338.75600","-5.26269","19.60386","97.89329","-0.05573","171.94984"
"1338.85600","-5.25883","19.58223","97.89329","-0.05569","171.76010"
"1338.95600","-5.25446","19.47672","97.89329","-0.05565","170.83470"
"1339.05600","-5.25004","19.61303","97.84025","-0.05560","172.03023"
"1339.15600","-5.24580","19.68685","97.84025","-0.05556","172.67780"
"1339.25600","-5.24241","19.55985","97.84025","-0.05553","171.56380"
"1339.35600","-5.23938","19.61097","97.84025","-0.05550","172.01218"
"1339.45600","-5.23673","19.70881","97.84025","-0.05547","172.87041"
"1339.55600","-5.23436","19.57078","97.84025","-0.05545","171.65967"
"1339.65600","-5.23191","19.58393","97.78619","-0.05542","171.77505"
"1339.75600","-5.22966","19.68774","97.78619","-0.05540","172.68553"
"1339.85600","-5.22782","19.63437","97.78619","-0.05538","172.21744"
"1339.95600","-5.22601","19.51548","97.78619","-0.05536","171.17465"
"1340.05600","-5.22388","19.58921","97.78619","-0.05534","171.82138"
"1340.15600","-5.22188","19.72142","97.69260","-0.05532","172.98100"
"1340.25600","-5.22020","19.65240","97.69260","-0.05531","172.37555"
"1340.35600","-5.21861","19.59086","97.69260","-0.05529","171.83582"
"1340.45600","-5.21663","19.70247","97.69260","-0.05527","172.81476"
"1340.55600","-5.21429","19.74125","97.69260","-0.05525","173.15491"
"1340.65600","-5.21200","19.57971","97.69260","-0.05522","171.73799"
"1340.75600","-5.20916","19.71138","97.62963","-0.05520","172.89291"
"1340.85600","-5.20549","19.80289","97.62963","-0.05516","173.69557"
"1340.95600","-5.20242","19.69427","97.62963","-0.05513","172.74283"
"1341.05600","-5.19870","19.69226","97.62963","-0.05509","172.72522"
"1341.15600","-5.19562","19.86515","97.62963","-0.05506","174.24165"
"1341.25600","-5.19286","19.87272","97.62963","-0.05503","174.30807"
"1341.35600","-5.18962","19.77169","97.57184","-0.05500","173.42195"
"1341.45600","-5.18721","19.98088","97.57184","-0.05498","175.25673"
"1341.55600","-5.18487","19.88997","97.57184","-0.05495","174.45935"
"1341.65600","-5.18224","19.83120","97.57184","-0.05493","173.94389"
"1341.75600","-5.18042","19.95378","97.57184","-0.05491","175.01904"
"1341.85600","-5.17918","20.01260","97.57184","-0.05490","175.53502"
"1341.95600","-5.17801","19.89072","97.48965","-0.05489","174.46599"
"1342.05600","-5.17658","19.91784","97.48965","-0.05487","174.70387"
"1342.15600","-5.17472","20.06461","97.48965","-0.05485","175.99118"
"1342.25600","-5.17322","20.07367","97.48965","-0.05484","176.07060"
"1342.35600","-5.17224","19.96990","97.48965","-0.05483","175.16046"
"1342.45600","-5.17157","19.96185","97.48965","-0.05482","175.08989"
"1342.55600","-5.17096","20.01582","97.44090","-0.05481","175.56322"
"1342.65600","-5.17037","19.97095","97.44090","-0.05481","175.16963"
"1342.75600","-5.16977","19.86277","97.44090","-0.05480","174.22081"
"1342.85600","-5.16911","19.90408","97.44090","-0.05480","174.58311"
"1342.95600","-5.16816","20.00112","97.44090","-0.05479","175.43433"
"1343.05600","-5.16681","19.91758","97.44090","-0.05477","174.70152"
"1343.15600","-5.16539","19.86867","97.39558","-0.05476","174.27252"
"1343.25600","-5.16427","20.01696","97.39558","-0.05475","175.57324"
"1343.35600","-5.16341","19.89726","97.39558","-0.05474","174.52332"
"1343.45600","-5.16273","19.79241","97.39558","-0.05473","173.60367"
"1343.55600","-5.16205","19.88713","97.39558","-0.05473","174.43443"
"1343.65600","-5.16122","19.90139","97.35236","-0.05472","174.55957"
"1343.75600","-5.16004","19.79933","97.35236","-0.05471","173.66438"
"1343.85600","-5.15837","19.76583","97.35236","-0.05469","173.37054"
"1343.95600","-5.15676","19.88274","97.35236","-0.05467","174.39600"
"1344.05600","-5.15566","19.88095","97.35236","-0.05466","174.38023"
"1344.15600","-5.15487","19.76812","97.35236","-0.05465","173.39059"
"1344.25600","-5.15415","19.71683","97.28739","-0.05465","172.94069"
"1344.35600","-5.15338","19.79839","97.28739","-0.05464","173.65607"
"1344.45600","-5.15241","19.79321","97.28739","-0.05463","173.61070"
"1344.55600","-5.15117","19.67689","97.28739","-0.05462","172.59039"
"1344.65600","-5.14979","19.67386","97.28739","-0.05460","172.56386"
"1344.75600","-5.14865","19.79456","97.28739","-0.05459","173.62250"
"1344.85600","-5.14787","19.78887","97.23864","-0.05458","173.57259"
"1344.95600","-5.14738","19.68462","97.23864","-0.05458","172.65823"
"1345.05600","-5.14703","19.72478","97.23864","-0.05458","173.01048"
"1345.15600","-5.14674","19.76817","97.23864","-0.05457","173.39101"
"1345.25600","-5.14647","19.64567","97.23864","-0.05457","172.31654"
"1345.35600","-5.14621","19.54585","97.23864","-0.05457","171.44099"
"1345.45600","-5.14592","19.64732","97.18880","-0.05457","172.33105"
"1345.55600","-5.14559","19.65907","97.18880","-0.05456","172.43411"
"1345.65600","-5.14522","19.49865","97.18880","-0.05456","171.02705"
"1345.75600","-5.14479","19.57217","97.18880","-0.05455","171.67189"
"1345.85600","-5.14430","19.65041","97.18880","-0.05455","172.35814"
"1345.95600","-5.14375","19.51226","97.11230","-0.05454","171.14641"
"1346.05600","-5.14315","19.48384","97.11230","-0.05454","170.89711"
"1346.15600","-5.14249","19.59901","97.11230","-0.05453","171.90727"
"1346.25600","-5.14177","19.51530","97.11230","-0.05452","171.17302"
"1346.35600","-5.14108","19.40272","97.11230","-0.05452","170.18561"
"1346.45600","-5.14041","19.56664","97.11230","-0.05451","171.62335"
"1346.55600","-5.13985","19.50368","97.05827","-0.05450","171.07118"
"1346.65600","-5.13943","19.38237","97.05827","-0.05450","170.00711"
"1346.75600","-5.13909","19.47341","97.05827","-0.05450","170.80565"
"1346.85600","-5.13878","19.51345","97.05827","-0.05449","171.15688"
"1346.95600","-5.13847","19.37723","97.05827","-0.05449","169.96204"
"1347.05600","-5.13812","19.31907","97.05827","-0.05449","169.45192"
"1347.15600","-5.13769","19.39048","97.00306","-0.05448","170.07820"
"1347.25600","-5.13710","19.38747","97.00306","-0.05448","170.05183"
"1347.35600","-5.13629","19.28778","97.00306","-0.05447","169.17741"
"1347.45600","-5.13524","19.28955","97.00306","-0.05446","169.19295"
"1347.55600","-5.13401","19.41371","97.00306","-0.05445","170.28200"
"1347.65600","-5.13275","19.43064","97.00306","-0.05443","170.43051"
"1347.75600","-5.13172","19.33492","96.91123","-0.05442","169.59093"
"1347.85600","-5.13098","19.33126","96.91123","-0.05442","169.55882"
"1347.95600","-5.13036","19.39995","96.91123","-0.05441","170.16127"
"1348.05600","-5.12965","19.36749","96.91123","-0.05440","169.87662"
"1348.15600","-5.12871","19.22421","96.91123","-0.05439","168.61983"
"1348.25600","-5.12745","19.23283","96.91123","-0.05438","168.69543"
"1348.35600","-5.12594","19.35246","96.84172","-0.05437","169.74472"
"1348.45600","-5.12441","19.33829","96.84172","-0.05435","169.62047"
"1348.55600","-5.12293","19.24009","96.84172","-0.05434","168.75914"
"1348.65600","-5.12152","19.28299","96.84172","-0.05432","169.13545"
"1348.75600","-5.11988","19.37330","96.84172","-0.05431","169.92754"
"1348.85600","-5.11753","19.24285","96.77251","-0.05428","168.78329"
"1348.95600","-5.11454","19.29907","96.77251","-0.05425","169.27644"
"1349.05600","-5.11090","19.41300","96.77251","-0.05422","170.27574"
"1349.15600","-5.10656","19.29977","96.77251","-0.05417","169.28258"
"1349.25600","-5.10204","19.37563","96.77251","-0.05413","169.94797"
"1349.35600","-5.09771","19.51615","96.77251","-0.05408","171.18048"
"1349.45600","-5.09335","19.40842","96.70594","-0.05404","170.23560"
"1349.55600","-5.08915","19.46210","96.70594","-0.05400","170.70647"
"1349.65600","-5.08481","19.58902","96.70594","-0.05396","171.81966"
"1349.75600","-5.08118","19.51218","96.70594","-0.05392","171.14569"
"1349.85600","-5.07712","19.45242","96.70594","-0.05388","170.62152"
"1349.95600","-5.07332","19.59785","96.70594","-0.05384","171.89713"
"1350.05600","-5.06886","19.54759","96.60659","-0.05380","171.45631"
"1350.15600","-5.06409","19.57201","96.60659","-0.05375","171.67047"
"1350.25600","-5.05876","19.75980","96.60659","-0.05370","173.31766"
"1350.35600","-5.05368","19.81834","96.60659","-0.05365","173.83113"
"1350.45600","-5.04947","19.73917","96.60659","-0.05360","173.13666"
"1350.55600","-5.04555","19.81079","96.60659","-0.05356","173.76488"
"1350.65600","-5.04199","19.93819","96.54065","-0.05353","174.88235"
"1350.75600","-5.03889","19.87783","96.54065","-0.05350","174.35286"
"1350.85600","-5.03559","19.82698","96.54065","-0.05347","173.90685"
"1350.95600","-5.03310","19.94540","96.54065","-0.05344","174.94559"
"1351.05600","-5.03037","20.05360","96.54065","-0.05341","175.89464"
"1351.15600","-5.02759","20.01573","96.54065","-0.05339","175.56241"
"1351.25600","-5.02571","19.98479","96.47287","-0.05337","175.29103"
"1351.35600","-5.02396","20.06087","96.47287","-0.05335","175.95839"
"1351.45600","-5.02165","20.15005","96.47287","-0.05333","176.74055"
"1351.55600","-5.01913","20.09869","96.47287","-0.05330","176.29010"
"1351.65600","-5.01711","20.00614","96.47287","-0.05328","175.47829"
"1351.75600","-5.01468","20.04255","96.39150","-0.05326","175.79771"
"1351.85600","-5.01156","20.12923","96.39150","-0.05323","176.55795"
"1351.95600","-5.00891","20.16713","96.39150","-0.05320","176.89040"
"1352.05600","-5.00587","20.11979","96.39150","-0.05317","176.47519"
"1352.15600","-5.00290","20.07180","96.39150","-0.05314","176.05428"
"1352.25600","-5.00094","20.13108","96.39150","-0.05312","176.57420"
"1352.35600","-4.99931","20.23996","96.34970","-0.05310","177.52924"
"1352.45600","-4.99748","20.17686","96.34970","-0.05309","176.97574"
"1352.55600","-4.99557","20.07588","96.34970","-0.05307","176.09007"
"1352.65600","-4.99413","20.09903","96.34970","-0.05305","176.29305"
"1352.75600","-4.99302","20.15372","96.34970","-0.05304","176.77281"
"1352.85600","-4.99197","20.13695","96.34970","-0.05303","176.62567"
"1352.95600","-4.99086","20.06165","96.31028","-0.05302","175.96518"
"1353.05600","-4.98966","20.01394","96.31028","-0.05301","175.54677"
"1353.15600","-4.98854","20.00501","96.31028","-0.05300","175.46844"
"1353.25600","-4.98773","19.99439","96.31028","-0.05299","175.37529"
"1353.35600","-4.98722","19.99143","96.31028","-0.05298","175.34932"
"1353.45600","-4.98698","19.99079","96.31028","-0.05298","175.34364"
"1353.55600","-4.98689","19.94086","96.25232","-0.05298","174.90575"
"1353.65600","-4.98680","19.84902","96.25232","-0.05298","174.10022"
"1353.75600","-4.98616","19.80557","96.25232","-0.05297","173.71909"
"1353.85600","-4.98553","19.81781","96.25232","-0.05297","173.82646"
"1353.95600","-4.98494","19.82406","96.25232","-0.05296","173.88123"
"1354.05600","-4.98433","19.81893","96.20759","-0.05295","173.83630"
"1354.15600","-4.98364","19.81607","96.20759","-0.05295","173.81122"
"1354.25600","-4.98284","19.81538","96.20759","-0.05294","173.80513"
"1354.35600","-4.98187","19.78879","96.20759","-0.05293","173.57187"
"1354.45600","-4.98080","19.76994","96.20759","-0.05292","173.40654"
"1354.55600","-4.97980","19.75891","96.20759","-0.05291","173.30984"
"1354.65600","-4.97892","19.76862","96.15389","-0.05290","173.39494"
"1354.75600","-4.97817","19.76463","96.15389","-0.05289","173.35997"
"1354.85600","-4.97750","19.76838","96.15389","-0.05289","173.39288"
"1354.95600","-4.97688","19.75128","96.15389","-0.05288","173.24290"
"1355.05600","-4.97627","19.72792","96.15389","-0.05287","173.03804"
"1355.15600","-4.97557","19.69128","96.15389","-0.05287","172.71660"
"1355.25600","-4.97473","19.64096","96.09430","-0.05286","172.27527"
"1355.35600","-4.97363","19.57786","96.09430","-0.05285","171.72176"
"1355.45600","-4.97227","19.54323","96.09430","-0.05283","171.41806"
"1355.55600","-4.97087","19.55934","96.09430","-0.05282","171.55937"
"1355.65600","-4.96961","19.56279","96.09430","-0.05281","171.58960"
"1355.75600","-4.96842","19.54957","96.09430","-0.05280","171.47363"
"1355.85600","-4.96719","19.55554","96.00726","-0.05278","171.52599"
"1355.95600","-4.96579","19.58439","96.00726","-0.05277","171.77905"
"1356.05600","-4.96436","19.60758","96.00726","-0.05276","171.98245"
"1356.15600","-4.96305","19.60831","96.00726","-0.05274","171.98889"
"1356.25600","-4.96185","19.63117","96.00726","-0.05273","172.18941"
"1356.35600","-4.96072","19.65734","95.94769","-0.05272","172.41896"
"1356.45600","-4.95961","19.66265","95.94769","-0.05271","172.46545"
"1356.55600","-4.95848","19.63671","95.94769","-0.05270","172.23798"
"1356.65600","-4.95731","19.59033","95.94769","-0.05269","171.83119"
"1356.75600","-4.95616","19.56215","95.94769","-0.05267","171.58401"
"1356.85600","-4.95513","19.54047","95.94769","-0.05266","171.39386"
"1356.95600","-4.95430","19.53935","95.88673","-0.05266","171.38397"
"1357.05600","-4.95359","19.50720","95.88673","-0.05265","171.10204"
"1357.15600","-4.95294","19.51642","95.88673","-0.05264","171.18291"
"1357.25600","-4.95234","19.53584","95.88673","-0.05264","171.35323"
"1357.35600","-4.95175","19.53444","95.88673","-0.05263","171.34091"
"1357.45600","-4.95113","19.54029","95.88673","-0.05262","171.39224"
"1357.55600","-4.95044","19.57634","95.79352","-0.05262","171.70847"
"1357.65600","-4.94972","19.56094","95.79352","-0.05261","171.57336"
"1357.75600","-4.94896","19.55438","95.79352","-0.05260","171.51587"
"1357.85600","-4.94822","19.55169","95.79352","-0.05259","171.49220"
"1357.95600","-4.94754","19.54043","95.79352","-0.05259","171.39349"
"1358.05600","-4.94692","19.50169","95.79352","-0.05258","171.05371"
"1358.15600","-4.94635","19.48351","95.72995","-0.05258","170.89421"
"1358.25600","-4.94583","19.46412","95.72995","-0.05257","170.72418"
"1358.35600","-4.94531","19.45006","95.72995","-0.05257","170.60078"
"1358.45600","-4.94478","19.42581","95.72995","-0.05256","170.38811"
"1358.55600","-4.94418","19.38620","95.72995","-0.05255","170.04070"
"1358.65600","-4.94345","19.36391","95.72995","-0.05255","169.84515"
"1358.75600","-4.94262","19.34133","95.66485","-0.05254","169.64714"
"1358.85600","-4.94172","19.29250","95.66485","-0.05253","169.21881"
"1358.95600","-4.94076","19.25470","95.66485","-0.05252","168.88730"
"1359.05600","-4.93985","19.21281","95.66485","-0.05251","168.51987"
"1359.15600","-4.93898","19.18973","95.66485","-0.05250","168.31738"
"1359.25600","-4.93819","19.21924","95.55487","-0.05249","168.57625"
"1359.35600","-4.93745","19.28254","95.55487","-0.05249","169.13148"
"1359.45600","-4.93672","19.30824","95.55487","-0.05248","169.35693"
"1359.55600","-4.93593","19.30973","95.55487","-0.05247","169.36993"
"1359.65600","-4.93494","19.27987","95.55487","-0.05246","169.10808"
"1359.75600","-4.93377","19.26213","95.55487","-0.05245","168.95241"
"1359.85600","-4.93254","19.25291","95.47569","-0.05244","168.87158"
"1359.95600","-4.93136","19.24001","95.47569","-0.05243","168.75845"
"1360.05600","-4.93023","19.21372","95.47569","-0.05242","168.52786"
"1360.15600","-4.92908","19.18628","95.47569","-0.05240","168.28716"
"1360.25600","-4.92776","19.16914","95.47569","-0.05239","168.13678"
"1360.35600","-4.92598","19.15188","95.47569","-0.05237","167.98541"
"1360.45600","-4.92380","19.15401","95.39893","-0.05235","168.00414"
"1360.55600","-4.92172","19.18239","95.39893","-0.05233","168.25301"
"1360.65600","-4.91959","19.18844","95.39893","-0.05231","168.30612"
"1360.75600","-4.91677","19.19165","95.39893","-0.05228","168.33427"
"1360.85600","-4.91396","19.18783","95.39893","-0.05225","168.30077"
"1360.95600","-4.91115","19.24015","95.39893","-0.05223","168.75969"
"1361.05600","-4.90764","19.28021","95.32327","-0.05219","169.11107"
"1361.15600","-4.90464","19.28092","95.32327","-0.05216","169.11725"
"1361.25600","-4.90144","19.26768","95.32327","-0.05213","169.00108"
"1361.35600","-4.89795","19.29607","95.32327","-0.05209","169.25018"
"1361.45600","-4.89515","19.32123","95.32327","-0.05207","169.47083"
"1361.55600","-4.89200","19.37761","95.20778","-0.05203","169.96536"
"1361.65600","-4.88941","19.37909","95.20778","-0.05201","169.97829"
"1361.75600","-4.88710","19.36074","95.20778","-0.05199","169.81741"
"1361.85600","-4.88418","19.33821","95.20778","-0.05196","169.61974"
"1361.95600","-4.88132","19.34728","95.20778","-0.05193","169.69933"
"1362.05600","-4.87871","19.36814","95.20778","-0.05190","169.88226"
"1362.15600","-4.87533","19.36167","95.13468","-0.05187","169.82555"
"1362.25600","-4.87247","19.35371","95.13468","-0.05184","169.75569"
"1362.35600","-4.86959","19.34365","95.13468","-0.05181","169.66743"
"1362.45600","-4.86603","19.35106","95.13468","-0.05178","169.73248"
"1362.55600","-4.86318","19.40185","95.13468","-0.05175","170.17795"
"1362.65600","-4.86004","19.40796","95.13468","-0.05172","170.23154"
"1362.75600","-4.85688","19.36645","95.06502","-0.05168","169.86746"
"1362.85600","-4.85400","19.31694","95.06502","-0.05166","169.43318"
"1362.95600","-4.85045","19.29600","95.06502","-0.05162","169.24956"
"1363.05600","-4.84767","19.29771","95.06502","-0.05159","169.26457"
"1363.15600","-4.84497","19.31043","95.06502","-0.05157","169.37610"
"1363.25600","-4.84203","19.31045","95.06502","-0.05154","169.37628"
"1363.35600","-4.83958","19.27529","94.96529","-0.05151","169.06786"
"1363.45600","-4.83698","19.21045","94.96529","-0.05149","168.49919"
"1363.55600","-4.83371","19.16456","94.96529","-0.05145","168.09666"
"1363.65600","-4.83046","19.14422","94.96529","-0.05142","167.91826"
"1363.75600","-4.82633","19.13329","94.96529","-0.05138","167.82236"
"1363.85600","-4.82188","19.15238","94.96529","-0.05134","167.98982"
"1363.95600","-4.81653","19.15769","94.89272","-0.05128","168.03636"
"1364.05600","-4.81069","19.18680","94.89272","-0.05122","168.29173"
"1364.15600","-4.80469","19.19281","94.89272","-0.05116","168.34441"
"1364.25600","-4.79832","19.19213","94.89272","-0.05110","168.33846"
"1364.35600","-4.79238","19.23676","94.89272","-0.05104","168.72993"
"1364.45600","-4.78672","19.27799","94.81194","-0.05099","169.09154"
"1364.55600","-4.78086","19.30380","94.81194","-0.05093","169.31792"
"1364.65600","-4.77454","19.33783","94.81194","-0.05086","169.61644"
"1364.75600","-4.76815","19.39091","94.81194","-0.05080","170.08205"
"1364.85600","-4.76184","19.42722","94.81194","-0.05074","170.40050"
"1364.95600","-4.75606","19.46719","94.81194","-0.05068","170.75108"
"1365.05600","-4.75065","19.49313","94.68402","-0.05063","170.97864"
"1365.15600","-4.74584","19.53332","94.68402","-0.05058","171.33115"
"1365.25600","-4.74182","19.57357","94.68402","-0.05054","171.68416"
"1365.35600","-4.73724","19.56679","94.68402","-0.05049","171.62466"
"1365.45600","-4.73291","19.56449","94.68402","-0.05045","171.60448"
"1365.55600","-4.72759","19.56623","94.68402","-0.05040","171.61981"
"1365.65600","-4.72189","19.59709","94.60159","-0.05034","171.89049"
"1365.75600","-4.71569","19.59528","94.60159","-0.05028","171.87454"
"1365.85600","-4.70924","19.60470","94.60159","-0.05021","171.95717"
"1365.95600","-4.70269","19.63589","94.60159","-0.05015","172.23077"
"1366.05600","-4.69676","19.63047","94.60159","-0.05009","172.18324"
"1366.15600","-4.69127","19.62135","94.60159","-0.05003","172.10327"
"1366.25600","-4.68551","19.64867","94.51823","-0.04998","172.34286"
"1366.35600","-4.67928","19.63190","94.51823","-0.04991","172.19579"
"1366.45600","-4.67299","19.58921","94.51823","-0.04985","171.82138"
"1366.55600","-4.66678","19.59818","94.51823","-0.04979","171.89998"
"1366.65600","-4.66115","19.61631","94.51823","-0.04973","172.05908"
"1366.75600","-4.65563","19.59861","94.43523","-0.04968","171.90381"
"1366.85600","-4.65082","19.60180","94.43523","-0.04963","171.93175"
"1366.95600","-4.64644","19.63344","94.43523","-0.04959","172.20926"
"1367.05600","-4.64222","19.64161","94.43523","-0.04954","172.28096"
"1367.15600","-4.63808","19.62562","94.43523","-0.04950","172.14069"
"1367.25600","-4.63306","19.62937","94.43523","-0.04945","172.17363"
"1367.35600","-4.62782","19.66169","94.31067","-0.04940","172.45711"
"1367.45600","-4.62184","19.66284","94.31067","-0.04934","172.46716"
"1367.55600","-4.61567","19.67069","94.31067","-0.04928","172.53600"
"1367.65600","-4.60967","19.70838","94.31067","-0.04922","172.86664"
"1367.75600","-4.60374","19.68615","94.31067","-0.04916","172.67160"
"1367.85600","-4.59819","19.65967","94.31067","-0.04911","172.43936"
"1367.95600","-4.59297","19.67797","94.22564","-0.04905","172.59985"
"1368.05600","-4.58796","19.70943","94.22564","-0.04900","172.87581"
"1368.15600","-4.58225","19.74600","94.22564","-0.04895","173.19661"
"1368.25600","-4.57634","19.79411","94.22564","-0.04889","173.61855"
"1368.35600","-4.57079","19.83443","94.22564","-0.04883","173.97220"
