Repository: Mecanon/morphing_wing

File: experimental/sma_database/results from second training/flexinol_isobaric_trained_172MPa.csv (part 24 of 100)
Test : Start of hold value,"172.00000",MPa
Time,Extension,Load,Temperature: Chamber 3119-600 1 1,Tensile strain (Extension),Tensile stress
(s),(mm),(N),(C),(mm/mm),(MPa)
"1368.45600","-4.56573","19.83059","94.22564","-0.04878","173.93852"
"1368.55600","-4.56098","19.81652","94.13869","-0.04874","173.81514"
"1368.65600","-4.55679","19.76396","94.13869","-0.04869","173.35413"
"1368.75600","-4.55271","19.70791","94.13869","-0.04865","172.86249"
"1368.85600","-4.54918","19.71927","94.13869","-0.04862","172.96211"
"1368.95600","-4.54572","19.73948","94.13869","-0.04858","173.13939"
"1369.05600","-4.54206","19.73578","94.01424","-0.04855","173.10695"
"1369.15600","-4.53798","19.76298","94.01424","-0.04851","173.34550"
"1369.25600","-4.53339","19.79010","94.01424","-0.04846","173.58342"
"1369.35600","-4.52809","19.75790","94.01424","-0.04841","173.30095"
"1369.45600","-4.52250","19.74512","94.01424","-0.04835","173.18883"
"1369.55600","-4.51697","19.76121","94.01424","-0.04830","173.32996"
"1369.65600","-4.51115","19.76055","93.93414","-0.04824","173.32416"
"1369.75600","-4.50583","19.74065","93.93414","-0.04819","173.14969"
"1369.85600","-4.50085","19.74057","93.93414","-0.04814","173.14896"
"1369.95600","-4.49578","19.70162","93.93414","-0.04809","172.80733"
"1370.05600","-4.49082","19.69074","93.93414","-0.04804","172.71185"
"1370.15600","-4.48537","19.73486","93.93414","-0.04798","173.09883"
"1370.25600","-4.47964","19.78414","93.85443","-0.04792","173.53113"
"1370.35600","-4.47424","19.80466","93.85443","-0.04787","173.71107"
"1370.45600","-4.46916","19.81946","93.85443","-0.04782","173.84094"
"1370.55600","-4.46438","19.80640","93.85443","-0.04777","173.72633"
"1370.65600","-4.46031","19.72878","93.85443","-0.04773","173.04553"
"1370.75600","-4.45616","19.68209","93.85443","-0.04769","172.63599"
"1370.85600","-4.45254","19.64557","93.73509","-0.04765","172.31564"
"1370.95600","-4.44873","19.63982","93.73509","-0.04762","172.26526"
"1371.05600","-4.44491","19.66170","93.73509","-0.04758","172.45712"
"1371.15600","-4.44091","19.67313","93.73509","-0.04754","172.55740"
"1371.25600","-4.43640","19.66913","93.73509","-0.04749","172.52237"
"1371.35600","-4.43126","19.63733","93.73509","-0.04744","172.24345"
"1371.45600","-4.42603","19.62406","93.65009","-0.04739","172.12698"
"1371.55600","-4.42053","19.63637","93.65009","-0.04734","172.23502"
"1371.65600","-4.41543","19.65126","93.65009","-0.04728","172.36557"
"1371.75600","-4.41065","19.69786","93.65009","-0.04724","172.77437"
"1371.85600","-4.40579","19.76747","93.65009","-0.04719","173.38489"
"1371.95600","-4.40139","19.77530","93.56475","-0.04714","173.45355"
"1372.05600","-4.39665","19.78321","93.56475","-0.04710","173.52296"
"1372.15600","-4.39202","19.79079","93.56475","-0.04705","173.58942"
"1372.25600","-4.38743","19.73665","93.56475","-0.04701","173.11456"
"1372.35600","-4.38248","19.69780","93.56475","-0.04696","172.77377"
"1372.45600","-4.37785","19.70536","93.56475","-0.04691","172.84009"
"1372.55600","-4.37353","19.74832","93.48207","-0.04687","173.21689"
"1372.65600","-4.37013","19.77107","93.48207","-0.04683","173.41644"
"1372.75600","-4.36646","19.82214","93.48207","-0.04680","173.86438"
"1372.85600","-4.36341","19.77505","93.48207","-0.04677","173.45137"
"1372.95600","-4.36028","19.69725","93.48207","-0.04673","172.76895"
"1373.05600","-4.35742","19.65226","93.48207","-0.04671","172.37434"
"1373.15600","-4.35504","19.67305","93.36009","-0.04668","172.55675"
"1373.25600","-4.35231","19.67046","93.36009","-0.04666","172.53400"
"1373.35600","-4.34977","19.68587","93.36009","-0.04663","172.66919"
"1373.45600","-4.34761","19.68094","93.36009","-0.04661","172.62590"
"1373.55600","-4.34480","19.68090","93.36009","-0.04658","172.62561"
"1373.65600","-4.34152","19.65274","93.36009","-0.04655","172.37854"
"1373.75600","-4.33825","19.59953","93.28082","-0.04651","171.91183"
"1373.85600","-4.33410","19.60329","93.28082","-0.04647","171.94484"
"1373.95600","-4.33004","19.61546","93.28082","-0.04643","172.05154"
"1374.05600","-4.32560","19.60125","93.28082","-0.04639","171.92694"
"1374.15600","-4.32201","19.60005","93.28082","-0.04635","171.91644"
"1374.25600","-4.31773","19.60597","93.19926","-0.04631","171.96835"
"1374.35600","-4.31417","19.65361","93.19926","-0.04627","172.38620"
"1374.45600","-4.31026","19.70598","93.19926","-0.04624","172.84552"
"1374.55600","-4.30712","19.72553","93.19926","-0.04620","173.01703"
"1374.65600","-4.30371","19.70040","93.19926","-0.04617","172.79663"
"1374.75600","-4.30070","19.67667","93.19926","-0.04614","172.58844"
"1374.85600","-4.29797","19.61668","93.07607","-0.04611","172.06232"
"1374.95600","-4.29418","19.57386","93.07607","-0.04608","171.68671"
"1375.05600","-4.29067","19.55480","93.07607","-0.04604","171.51950"
"1375.15600","-4.28641","19.53705","93.07607","-0.04600","171.36382"
"1375.25600","-4.28237","19.56161","93.07607","-0.04596","171.57928"
"1375.35600","-4.27834","19.57097","93.07607","-0.04592","171.66136"
"1375.45600","-4.27517","19.55347","92.98814","-0.04589","171.50783"
"1375.55600","-4.27231","19.55214","92.98814","-0.04586","171.49620"
"1375.65600","-4.26918","19.50696","92.98814","-0.04583","171.09995"
"1375.75600","-4.26690","19.51575","92.98814","-0.04580","171.17703"
"1375.85600","-4.26483","19.54155","92.98814","-0.04578","171.40329"
"1375.95600","-4.26235","19.56591","92.98814","-0.04576","171.61699"
"1376.05600","-4.25993","19.52979","92.89570","-0.04573","171.30016"
"1376.15600","-4.25773","19.51605","92.89570","-0.04571","171.17964"
"1376.25600","-4.25536","19.49978","92.89570","-0.04569","171.03693"
"1376.35600","-4.25318","19.49719","92.89570","-0.04567","171.01425"
"1376.45600","-4.25127","19.51817","92.89570","-0.04565","171.19821"
"1376.55600","-4.24931","19.49697","92.76117","-0.04563","171.01224"
"1376.65600","-4.24667","19.45042","92.76117","-0.04560","170.60402"
"1376.75600","-4.24375","19.40044","92.76117","-0.04557","170.16556"
"1376.85600","-4.24053","19.37217","92.76117","-0.04554","169.91765"
"1376.95600","-4.23574","19.39017","92.76117","-0.04549","170.07549"
"1377.05600","-4.23028","19.40180","92.76117","-0.04544","170.17751"
"1377.15600","-4.22490","19.42023","92.67292","-0.04539","170.33914"
"1377.25600","-4.21926","19.45381","92.67292","-0.04533","170.63368"
"1377.35600","-4.21415","19.45418","92.67292","-0.04528","170.63698"
"1377.45600","-4.20965","19.47125","92.67292","-0.04523","170.78668"
"1377.55600","-4.20517","19.48215","92.67292","-0.04519","170.88232"
"1377.65600","-4.20051","19.46979","92.67292","-0.04514","170.77390"
"1377.75600","-4.19505","19.46552","92.58737","-0.04509","170.73645"
"1377.85600","-4.18927","19.48823","92.58737","-0.04503","170.93559"
"1377.95600","-4.18367","19.51767","92.58737","-0.04497","171.19385"
"1378.05600","-4.17852","19.52288","92.58737","-0.04492","171.23958"
"1378.15600","-4.17340","19.52361","92.58737","-0.04487","171.24594"
"1378.25600","-4.16945","19.52891","92.58737","-0.04483","171.29245"
"1378.35600","-4.16546","19.54640","92.50172","-0.04479","171.44586"
"1378.45600","-4.16222","19.54483","92.50172","-0.04476","171.43204"
"1378.55600","-4.15914","19.54820","92.50172","-0.04473","171.46167"
"1378.65600","-4.15623","19.56632","92.50172","-0.04470","171.62057"
"1378.75600","-4.15342","19.59923","92.50172","-0.04467","171.90926"
"1378.85600","-4.14945","19.63467","92.50172","-0.04463","172.22005"
"1378.95600","-4.14571","19.65415","92.37297","-0.04460","172.39096"
"1379.05600","-4.14148","19.63728","92.37297","-0.04455","172.24294"
"1379.15600","-4.13687","19.63781","92.37297","-0.04451","172.24765"
"1379.25600","-4.13185","19.63767","92.37297","-0.04446","172.24640"
"1379.35600","-4.12710","19.66138","92.37297","-0.04441","172.45441"
"1379.45600","-4.12224","19.64771","92.28798","-0.04436","172.33443"
"1379.55600","-4.11797","19.64805","92.28798","-0.04432","172.33745"
"1379.65600","-4.11386","19.63408","92.28798","-0.04428","172.21495"
"1379.75600","-4.11019","19.62496","92.28798","-0.04424","172.13489"
"1379.85600","-4.10652","19.61155","92.28798","-0.04421","172.01730"
"1379.95600","-4.10235","19.61420","92.28798","-0.04416","172.04057"
"1380.05600","-4.09799","19.63549","92.20567","-0.04412","172.22729"
"1380.15600","-4.09375","19.61556","92.20567","-0.04408","172.05249"
"1380.25600","-4.08937","19.60873","92.20567","-0.04403","171.99252"
"1380.35600","-4.08528","19.59063","92.20567","-0.04399","171.83380"
"1380.45600","-4.08120","19.57948","92.20567","-0.04395","171.73601"
"1380.55600","-4.07726","19.58330","92.20567","-0.04391","171.76947"
"1380.65600","-4.07401","19.61361","92.08552","-0.04388","172.03534"
"1380.75600","-4.07115","19.66516","92.08552","-0.04385","172.48750"
"1380.85600","-4.06836","19.63416","92.08552","-0.04382","172.21559"
"1380.95600","-4.06585","19.60700","92.08552","-0.04380","171.97736"
"1381.05600","-4.06336","19.61323","92.08552","-0.04378","172.03206"
"1381.15600","-4.06085","19.60184","92.08552","-0.04375","171.93213"
"1381.25600","-4.05813","19.51698","92.00751","-0.04372","171.18781"
"1381.35600","-4.05484","19.46248","92.00751","-0.04369","170.70975"
"1381.45600","-4.05104","19.44430","92.00751","-0.04365","170.55029"
"1381.55600","-4.04720","19.49016","92.00751","-0.04361","170.95253"
"1381.65600","-4.04246","19.50529","92.00751","-0.04357","171.08528"
"1381.75600","-4.03757","19.50860","91.92243","-0.04352","171.11433"
"1381.85600","-4.03245","19.54212","91.92243","-0.04347","171.40828"
"1381.95600","-4.02726","19.58631","91.92243","-0.04342","171.79591"
"1382.05600","-4.02287","19.57677","91.92243","-0.04337","171.71227"
"1382.15600","-4.01829","19.56641","91.92243","-0.04333","171.62135"
"1382.25600","-4.01408","19.53001","91.92243","-0.04328","171.30209"
"1382.35600","-4.00938","19.47641","91.79274","-0.04324","170.83194"
"1382.45600","-4.00416","19.42397","91.79274","-0.04319","170.37201"
"1382.55600","-3.99896","19.42339","91.79274","-0.04313","170.36685"
"1382.65600","-3.99303","19.43594","91.79274","-0.04307","170.47699"
"1382.75600","-3.98711","19.41019","91.79274","-0.04302","170.25110"
"1382.85600","-3.98154","19.42784","91.79274","-0.04296","170.40591"
"1382.95600","-3.97625","19.49878","91.71713","-0.04291","171.02818"
"1383.05600","-3.97142","19.49323","91.71713","-0.04286","170.97952"
"1383.15600","-3.96710","19.47325","91.71713","-0.04282","170.80421"
"1383.25600","-3.96228","19.44695","91.71713","-0.04277","170.57353"
"1383.35600","-3.95713","19.44041","91.71713","-0.04272","170.51622"
"1383.45600","-3.95141","19.48328","91.71713","-0.04266","170.89220"
"1383.55600","-3.94497","19.52678","91.63274","-0.04260","171.27371"
"1383.65600","-3.93836","19.55807","91.63274","-0.04253","171.54822"
"1383.75600","-3.93181","19.54556","91.63274","-0.04246","171.43851"
"1383.85600","-3.92558","19.49140","91.63274","-0.04240","170.96341"
"1383.95600","-3.91964","19.50110","91.63274","-0.04234","171.04848"
"1384.05600","-3.91343","19.56213","91.54726","-0.04228","171.58382"
"1384.15600","-3.90665","19.61465","91.54726","-0.04221","172.04445"
"1384.25600","-3.89964","19.57486","91.54726","-0.04214","171.69551"
"1384.35600","-3.89231","19.57103","91.54726","-0.04207","171.66188"
"1384.45600","-3.88571","19.55072","91.54726","-0.04200","171.48370"
"1384.55600","-3.87975","19.59039","91.54726","-0.04194","171.83171"
"1384.65600","-3.87394","19.59081","91.41058","-0.04189","171.83542"
"1384.75600","-3.86876","19.54874","91.41058","-0.04184","171.46638"
"1384.85600","-3.86313","19.44551","91.41058","-0.04178","170.56088"
"1384.95600","-3.85651","19.45004","91.41058","-0.04171","170.60066"
"1385.05600","-3.84942","19.43445","91.41058","-0.04164","170.46391"
"1385.15600","-3.84169","19.39698","91.41058","-0.04157","170.13528"
"1385.25600","-3.83485","19.37163","91.31817","-0.04150","169.91292"
"1385.35600","-3.82908","19.40935","91.31817","-0.04144","170.24373"
"1385.45600","-3.82337","19.38439","91.31817","-0.04138","170.02480"
"1385.55600","-3.81788","19.30911","91.31817","-0.04133","169.36456"
"1385.65600","-3.81215","19.33355","91.31817","-0.04127","169.57892"
"1385.75600","-3.80580","19.38963","91.31817","-0.04121","170.07074"
"1385.85600","-3.79906","19.36135","91.21885","-0.04114","169.82271"
"1385.95600","-3.79249","19.35138","91.21885","-0.04108","169.73526"
"1386.05600","-3.78648","19.40026","91.21885","-0.04102","170.16405"
"1386.15600","-3.78085","19.39748","91.21885","-0.04096","170.13960"
"1386.25600","-3.77534","19.35249","91.21885","-0.04090","169.74504"
"1386.35600","-3.77002","19.36316","91.21885","-0.04085","169.83861"
"1386.45600","-3.76433","19.44153","91.06467","-0.04079","170.52603"
"1386.55600","-3.75776","19.47538","91.06467","-0.04073","170.82295"
"1386.65600","-3.75027","19.50097","91.06467","-0.04065","171.04736"
"1386.75600","-3.74154","19.52512","91.06467","-0.04057","171.25923"
"1386.85600","-3.73224","19.48853","91.06467","-0.04047","170.93829"
"1386.95600","-3.72351","19.47646","90.96761","-0.04039","170.83240"
"1387.05600","-3.71409","19.47377","90.96761","-0.04029","170.80876"
"1387.15600","-3.70447","19.45669","90.96761","-0.04020","170.65901"
"1387.25600","-3.69428","19.53149","90.96761","-0.04010","171.31505"
"1387.35600","-3.68469","19.62164","90.96761","-0.04000","172.10582"
"1387.45600","-3.67645","19.68596","90.96761","-0.03992","172.66994"
"1387.55600","-3.66788","19.65369","90.87448","-0.03983","172.38693"
"1387.65600","-3.65849","19.62037","90.87448","-0.03974","172.09467"
"1387.75600","-3.64756","19.52275","90.87448","-0.03963","171.23837"
"1387.85600","-3.63592","19.47158","90.87448","-0.03951","170.78958"
"1387.95600","-3.62494","19.47432","90.87448","-0.03941","170.81360"
"1388.05600","-3.61295","19.54645","90.87448","-0.03929","171.44624"
"1388.15600","-3.60044","19.59089","90.72984","-0.03916","171.83612"
"1388.25600","-3.58846","19.56189","90.72984","-0.03904","171.58168"
"1388.35600","-3.57854","19.46884","90.72984","-0.03894","170.76552"
"1388.45600","-3.56822","19.43784","90.72984","-0.03884","170.49361"
"1388.55600","-3.55703","19.56330","90.72984","-0.03873","171.59410"
"1388.65600","-3.54446","19.62255","90.72984","-0.03860","172.11382"
"1388.75600","-3.53300","19.44020","90.62685","-0.03849","170.51433"
"1388.85600","-3.52135","19.42450","90.62685","-0.03837","170.37663"
"1388.95600","-3.50926","19.61444","90.62685","-0.03825","172.04262"
"1389.05600","-3.49717","19.63361","90.62685","-0.03813","172.21082"
"1389.15600","-3.48750","19.46859","90.62685","-0.03804","170.76337"
"1389.25600","-3.47814","19.56534","90.62685","-0.03794","171.61197"
"1389.35600","-3.46836","19.65918","90.51292","-0.03784","172.43506"
"1389.45600","-3.45751","19.53228","90.51292","-0.03774","171.32196"
"1389.55600","-3.44587","19.53211","90.51292","-0.03762","171.32051"
"1389.65600","-3.43555","19.70577","90.51292","-0.03752","172.84370"
"1389.75600","-3.42494","19.68296","90.51292","-0.03741","172.64366"
"1389.85600","-3.41426","19.60446","90.39381","-0.03731","171.95514"
"1389.95600","-3.40331","19.76414","90.39381","-0.03720","173.35570"
"1390.05600","-3.39400","19.71857","90.39381","-0.03710","172.95601"
"1390.15600","-3.38499","19.59984","90.39381","-0.03701","171.91455"
"1390.25600","-3.37590","19.76371","90.39381","-0.03692","173.35190"
"1390.35600","-3.36631","19.74087","90.39381","-0.03683","173.15155"
"1390.45600","-3.35474","19.65074","90.21038","-0.03671","172.36101"
"1390.55600","-3.34412","19.89793","90.21038","-0.03661","174.52917"
"1390.65600","-3.33358","19.83697","90.21038","-0.03650","173.99448"
"1390.75600","-3.32284","19.78168","90.21038","-0.03639","173.50951"
"1390.85600","-3.31180","19.98392","90.21038","-0.03628","175.28342"
"1390.95600","-3.30134","19.79413","90.21038","-0.03618","173.61876"
"1391.05600","-3.29262","19.91754","90.09547","-0.03609","174.70116"
"1391.15600","-3.28398","19.98317","90.09547","-0.03601","175.27689"
"1391.25600","-3.27500","19.80307","90.09547","-0.03592","173.69716"
"1391.35600","-3.26465","20.04052","90.09547","-0.03581","175.77988"
"1391.45600","-3.25381","19.87900","90.09547","-0.03571","174.36319"
"1391.55600","-3.24379","19.88494","90.09547","-0.03561","174.41521"
"1391.65600","-3.23355","19.96389","89.98682","-0.03550","175.10777"
"1391.75600","-3.22354","19.74836","89.98682","-0.03540","173.21730"
"1391.85600","-3.21294","19.94708","89.98682","-0.03530","174.96027"
"1391.95600","-3.20376","19.90090","89.98682","-0.03521","174.55521"
"1392.05600","-3.19591","19.74540","89.98682","-0.03513","173.19130"
"1392.15600","-3.18827","19.90344","89.82767","-0.03505","174.57755"
"1392.25600","-3.18075","19.86328","89.82767","-0.03498","174.22527"
"1392.35600","-3.17251","19.75745","89.82767","-0.03490","173.29701"
"1392.45600","-3.16279","19.89506","89.82767","-0.03480","174.50404"
"1392.55600","-3.15372","19.82253","89.82767","-0.03471","173.86784"
"1392.65600","-3.14493","19.72330","89.82767","-0.03462","172.99744"
"1392.75600","-3.13650","19.85351","89.71904","-0.03454","174.13959"
"1392.85600","-3.12841","19.92399","89.71904","-0.03446","174.75777"
"1392.95600","-3.11963","19.81633","89.71904","-0.03437","173.81349"
"1393.05600","-3.11162","19.80026","89.71904","-0.03429","173.67255"
"1393.15600","-3.10503","19.91280","89.71904","-0.03422","174.65965"
"1393.25600","-3.09879","19.92443","89.71904","-0.03416","174.76163"
"1393.35600","-3.09284","19.84234","89.61311","-0.03410","174.04164"
"1393.45600","-3.08691","19.77146","89.61311","-0.03404","173.41991"
"1393.55600","-3.08043","19.82318","89.61311","-0.03398","173.87357"
"1393.65600","-3.07216","19.93163","89.61311","-0.03390","174.82481"
"1393.75600","-3.06331","19.91011","89.61311","-0.03381","174.63605"
"1393.85600","-3.05515","19.77560","89.61311","-0.03373","173.45619"
"1393.95600","-3.04731","19.78015","89.46283","-0.03365","173.49609"
"1394.05600","-3.03976","19.85365","89.46283","-0.03357","174.14079"
"1394.15600","-3.03230","19.90083","89.46283","-0.03350","174.55460"
"1394.25600","-3.02380","19.82751","89.46283","-0.03341","173.91148"
"1394.35600","-3.01570","19.77292","89.46283","-0.03333","173.43274"
"1394.45600","-3.00859","19.89920","89.36320","-0.03326","174.54030"
"1394.55600","-3.00180","19.90515","89.36320","-0.03319","174.59253"
"1394.65600","-2.99532","19.78356","89.36320","-0.03313","173.52603"
"1394.75600","-2.98871","19.64427","89.36320","-0.03306","172.30432"
"1394.85600","-2.98091","19.73272","89.36320","-0.03299","173.08006"
"1394.95600","-2.97182","19.83094","89.36320","-0.03290","173.94160"
"1395.05600","-2.96346","19.73026","89.26103","-0.03281","173.05850"
"1395.15600","-2.95547","19.67310","89.26103","-0.03273","172.55717"
"1395.25600","-2.94808","19.80876","89.26103","-0.03266","173.74706"
"1395.35600","-2.94130","19.89765","89.26103","-0.03259","174.52672"
"1395.45600","-2.93403","19.73562","89.26103","-0.03252","173.10556"
"1395.55600","-2.92615","19.76365","89.26103","-0.03244","173.35141"
"1395.65600","-2.91913","19.88944","89.10062","-0.03237","174.45473"
"1395.75600","-2.91329","19.91950","89.10062","-0.03231","174.71835"
"1395.85600","-2.90773","19.75203","89.10062","-0.03226","173.24944"
"1395.95600","-2.90239","19.70798","89.10062","-0.03220","172.86307"
"1396.05600","-2.89721","19.78811","89.10062","-0.03215","173.56590"
"1396.15600","-2.89243","19.72365","89.10062","-0.03210","173.00053"
"1396.25600","-2.88653","19.57034","88.99638","-0.03205","171.65582"
"1396.35600","-2.87904","19.67974","88.99638","-0.03197","172.61537"
"1396.45600","-2.87156","19.75403","88.99638","-0.03190","173.26703"
"1396.55600","-2.86467","19.60854","88.99638","-0.03183","171.99092"
"1396.65600","-2.85792","19.60560","88.99638","-0.03176","171.96509"
"1396.75600","-2.85187","19.76326","88.99638","-0.03170","173.34801"
"1396.85600","-2.84640","19.72056","88.89336","-0.03165","172.97348"
"1396.95600","-2.84043","19.58488","88.89336","-0.03159","171.78333"
"1397.05600","-2.83373","19.72069","88.89336","-0.03152","172.97461"
"1397.15600","-2.82708","19.72771","88.89336","-0.03145","173.03612"
"1397.25600","-2.82138","19.56960","88.89336","-0.03140","171.64935"
"1397.35600","-2.81586","19.63361","88.78811","-0.03134","172.21078"
"1397.45600","-2.81082","19.73758","88.78811","-0.03129","173.12268"
"1397.55600","-2.80601","19.59979","88.78811","-0.03124","171.91411"
"1397.65600","-2.80120","19.49623","88.78811","-0.03119","171.00575"
"1397.75600","-2.79638","19.65754","88.78811","-0.03115","172.42064"
"1397.85600","-2.79016","19.61227","88.78811","-0.03108","172.02359"
"1397.95600","-2.78309","19.53054","88.63379","-0.03101","171.30672"
"1398.05600","-2.77645","19.59415","88.63379","-0.03095","171.86464"
"1398.15600","-2.77027","19.66870","88.63379","-0.03089","172.51852"
"1398.25600","-2.76386","19.54738","88.63379","-0.03082","171.45447"
"1398.35600","-2.75791","19.48912","88.63379","-0.03076","170.94344"
"1398.45600","-2.75219","19.59292","88.63379","-0.03071","171.85391"
"1398.55600","-2.74631","19.58013","88.53340","-0.03065","171.74170"
"1398.65600","-2.73940","19.43744","88.53340","-0.03058","170.49008"
"1398.75600","-2.73191","19.52131","88.53340","-0.03050","171.22578"
"1398.85600","-2.72535","19.64581","88.53340","-0.03044","172.31784"
"1398.95600","-2.71903","19.50592","88.53340","-0.03038","171.09077"
"1399.05600","-2.71324","19.53256","88.53340","-0.03032","171.32449"
"1399.15600","-2.70842","19.77630","88.42739","-0.03027","173.46239"
"1399.25600","-2.70387","19.88338","88.42739","-0.03022","174.40160"
"1399.35600","-2.70034","19.79682","88.42739","-0.03019","173.64236"
"1399.45600","-2.69557","19.91473","88.42739","-0.03014","174.67653"
"1399.55600","-2.69094","20.17359","88.42739","-0.03010","176.94708"
"1399.65600","-2.68590","20.24441","88.27415","-0.03005","177.56821"
"1399.75600","-2.68146","20.23273","88.27415","-0.03000","177.46576"
"1399.85600","-2.67796","20.41581","88.27415","-0.02997","179.07164"
"1399.95600","-2.67508","20.61876","88.27415","-0.02994","180.85179"
"1400.05600","-2.67207","20.63073","88.27415","-0.02991","180.95674"
"1400.15600","-2.66992","20.50204","88.27415","-0.02989","179.82796"
"1400.25600","-2.66812","20.46459","88.19589","-0.02987","179.49950"
"1400.35600","-2.66611","20.53925","88.19589","-0.02985","180.15433"
"1400.45600","-2.66441","20.58373","88.19589","-0.02983","180.54451"
"1400.55600","-2.66324","20.46769","88.19589","-0.02982","179.52670"
"1400.65600","-2.66247","20.31410","88.19589","-0.02981","178.17952"
"1400.75600","-2.66184","20.24835","88.19589","-0.02981","177.60277"
"1400.85600","-2.66125","20.29214","88.14296","-0.02980","177.98691"
"1400.95600","-2.66073","20.34484","88.14296","-0.02979","178.44914"
"1401.05600","-2.66026","20.31662","88.14296","-0.02979","178.20158"
"1401.15600","-2.65981","20.18121","88.14296","-0.02979","177.01387"
"1401.25600","-2.65936","20.12334","88.14296","-0.02978","176.50629"
"1401.35600","-2.65892","20.15855","88.14296","-0.02978","176.81514"
"1401.45600","-2.65849","20.22021","88.08910","-0.02977","177.35602"
"1401.55600","-2.65806","20.19170","88.08910","-0.02977","177.10594"
"1401.65600","-2.65769","20.07130","88.08910","-0.02976","176.04985"
"1401.75600","-2.65739","19.95006","88.08910","-0.02976","174.98643"
"1401.85600","-2.65715","19.95700","88.08910","-0.02976","175.04727"
"1401.95600","-2.65692","19.96207","88.00792","-0.02976","175.09181"
"1402.05600","-2.65669","19.88340","88.00792","-0.02975","174.40178"
"1402.15600","-2.65645","19.76030","88.00792","-0.02975","173.32198"
"1402.25600","-2.65623","19.64509","88.00792","-0.02975","172.31146"
"1402.35600","-2.65602","19.61559","88.00792","-0.02975","172.05273"
"1402.45600","-2.65580","19.65224","88.00792","-0.02975","172.37416"
"1402.55600","-2.65559","19.66503","87.95171","-0.02974","172.48636"
"1402.65600","-2.65538","19.56341","87.95171","-0.02974","171.59508"
"1402.75600","-2.65514","19.41403","87.95171","-0.02974","170.28481"
"1402.85600","-2.65484","19.31089","87.95171","-0.02974","169.38016"
"1402.95600","-2.65447","19.26867","87.95171","-0.02973","169.00978"
"1403.05600","-2.65394","19.26099","87.95171","-0.02973","168.94243"
"1403.15600","-2.65322","19.24619","87.88680","-0.02972","168.81267"
"1403.25600","-2.65217","19.13890","87.88680","-0.02971","167.87157"
"1403.35600","-2.65041","19.07608","87.88680","-0.02969","167.32054"
"1403.45600","-2.64809","19.07785","87.88680","-0.02967","167.33607"
"1403.55600","-2.64563","19.15729","87.88680","-0.02964","168.03285"
"1403.65600","-2.64248","19.21024","87.88680","-0.02961","168.49728"
"1403.75600","-2.63869","19.06522","87.77218","-0.02958","167.22527"
"1403.85600","-2.63529","18.96581","87.77218","-0.02954","166.35339"
"1403.95600","-2.63175","19.04836","87.77218","-0.02951","167.07747"
"1404.05600","-2.62861","19.09618","87.77218","-0.02947","167.49690"
"1404.15600","-2.62470","18.96119","87.77218","-0.02944","166.31282"
"1404.25600","-2.62091","18.93159","87.77218","-0.02940","166.05322"
"1404.35600","-2.61696","19.03319","87.68296","-0.02936","166.94440"
"1404.45600","-2.61353","19.10882","87.68296","-0.02932","167.60770"
"1404.55600","-2.61026","19.00423","87.68296","-0.02929","166.69034"
"1404.65600","-2.60686","18.88236","87.68296","-0.02926","165.62144"
"1404.75600","-2.60340","18.97495","87.68296","-0.02922","166.43349"
"1404.85600","-2.59852","19.06122","87.58462","-0.02917","167.19026"
"1404.95600","-2.59282","19.03088","87.58462","-0.02912","166.92412"
"1405.05600","-2.58674","18.94383","87.58462","-0.02906","166.16057"
"1405.15600","-2.58062","19.06802","87.58462","-0.02900","167.24988"
"1405.25600","-2.57439","19.14957","87.58462","-0.02893","167.96518"
"1405.35600","-2.56830","19.13034","87.58462","-0.02887","167.79651"
"1405.45600","-2.56291","19.02664","87.43582","-0.02882","166.88692"
"1405.55600","-2.55733","19.04609","87.43582","-0.02876","167.05754"
"1405.65600","-2.55102","19.19187","87.43582","-0.02870","168.33615"
"1405.75600","-2.54347","19.19171","87.43582","-0.02863","168.33479"
"1405.85600","-2.53572","19.01130","87.43582","-0.02855","166.75235"
"1405.95600","-2.52850","19.03580","87.43582","-0.02848","166.96724"
"1406.05600","-2.52136","19.11529","87.33584","-0.02841","167.66444"
"1406.15600","-2.51486","19.11160","87.33584","-0.02834","167.63213"
"1406.25600","-2.50859","19.05402","87.33584","-0.02828","167.12709"
"1406.35600","-2.50162","18.95749","87.33584","-0.02821","166.28036"
"1406.45600","-2.49305","18.94026","87.33584","-0.02812","166.12929"
"1406.55600","-2.48366","19.09479","87.33584","-0.02803","167.48466"
"1406.65600","-2.47385","19.11809","87.24068","-0.02793","167.68907"
"1406.75600","-2.46407","18.98004","87.24068","-0.02783","166.47815"
"1406.85600","-2.45394","18.91447","87.24068","-0.02773","165.90303"
"1406.95600","-2.44240","19.01653","87.24068","-0.02762","166.79819"
"1407.05600","-2.43143","19.16236","87.24068","-0.02751","168.07730"
"1407.15600","-2.42119","19.10421","87.14101","-0.02741","167.56734"
"1407.25600","-2.41191","19.02799","87.14101","-0.02731","166.89874"
"1407.35600","-2.40122","19.15519","87.14101","-0.02721","168.01442"
"1407.45600","-2.38886","19.34437","87.14101","-0.02708","169.67383"
"1407.55600","-2.37643","19.24864","87.14101","-0.02696","168.83412"
"1407.65600","-2.36475","19.25609","87.14101","-0.02684","168.89944"
"1407.75600","-2.35250","19.50942","86.97826","-0.02672","171.12146"
"1407.85600","-2.34025","19.40328","86.97826","-0.02660","170.19054"
"1407.95600","-2.32909","19.35025","86.97826","-0.02649","169.72537"
"1408.05600","-2.31922","19.55757","86.97826","-0.02639","171.54384"
"1408.15600","-2.30903","19.53479","86.97826","-0.02629","171.34398"
"1408.25600","-2.29740","19.43511","86.97826","-0.02617","170.46971"
"1408.35600","-2.28522","19.69783","86.86119","-0.02605","172.77408"
"1408.45600","-2.27358","19.64657","86.86119","-0.02594","172.32443"
"1408.55600","-2.26264","19.55602","86.86119","-0.02583","171.53026"
"1408.65600","-2.25053","19.77261","86.86119","-0.02571","173.42996"
"1408.75600","-2.23935","19.63969","86.86119","-0.02559","172.26410"
"1408.85600","-2.22890","19.60535","86.86119","-0.02549","171.96294"
"1408.95600","-2.21979","19.81335","86.75694","-0.02540","173.78732"
"1409.05600","-2.20949","19.57369","86.75694","-0.02530","171.68521"
"1409.15600","-2.19798","19.67559","86.75694","-0.02518","172.57904"
"1409.25600","-2.18567","19.77424","86.75694","-0.02506","173.44431"
"1409.35600","-2.17458","19.58657","86.75694","-0.02495","171.79822"
"1409.45600","-2.16335","19.78835","86.60490","-0.02484","173.56802"
"1409.55600","-2.15168","19.77084","86.60490","-0.02472","173.41444"
"1409.65600","-2.14052","19.60599","86.60490","-0.02461","171.96849"
"1409.75600","-2.13068","19.83797","86.60490","-0.02451","174.00331"
"1409.85600","-2.12182","19.78606","86.60490","-0.02442","173.54797"
"1409.95600","-2.11162","19.69147","86.60490","-0.02432","172.71831"
"1410.05600","-2.10060","19.95596","86.50679","-0.02421","175.03819"
"1410.15600","-2.08906","19.84367","86.50679","-0.02410","174.05324"
"1410.25600","-2.07855","19.71173","86.50679","-0.02399","172.89595"
"1410.35600","-2.06763","19.92535","86.50679","-0.02388","174.76973"
"1410.45600","-2.05686","19.83787","86.50679","-0.02378","174.00240"
"1410.55600","-2.04654","19.66445","86.50679","-0.02367","172.48132"
"1410.65600","-2.03727","19.80832","86.41037","-0.02358","173.74321"
"1410.75600","-2.02969","19.87713","86.41037","-0.02351","174.34674"
"1410.85600","-2.02127","19.63991","86.41037","-0.02342","172.26602"
"1410.95600","-2.01182","19.64567","86.41037","-0.02333","172.31653"
"1411.05600","-2.00199","19.78216","86.41037","-0.02323","173.51378"
"1411.15600","-1.99172","19.66070","86.41037","-0.02313","172.44841"
"1411.25600","-1.98270","19.51818","86.26196","-0.02304","171.19829"
"1411.35600","-1.97362","19.64036","86.26196","-0.02295","172.26999"
"1411.45600","-1.96444","19.76615","86.26196","-0.02285","173.37334"
"1411.55600","-1.95579","19.71145","86.26196","-0.02277","172.89354"
"1411.65600","-1.94745","19.61253","86.26196","-0.02269","172.02586"
"1411.75600","-1.94029","19.63453","86.26196","-0.02261","172.21881"
"1411.85600","-1.93415","19.77483","86.15704","-0.02255","173.44949"
"1411.95600","-1.92750","19.76927","86.15704","-0.02249","173.40068"
"1412.05600","-1.92004","19.68945","86.15704","-0.02241","172.70053"
"1412.15600","-1.91185","19.62728","86.15704","-0.02233","172.15526"
"1412.25600","-1.90270","19.76566","86.15704","-0.02224","173.36899"
"1412.35600","-1.89360","19.84305","86.05522","-0.02215","174.04781"
"1412.45600","-1.88575","19.75921","86.05522","-0.02207","173.31245"
"1412.55600","-1.87761","19.62196","86.05522","-0.02199","172.10857"
"1412.65600","-1.86895","19.71743","86.05522","-0.02190","172.94600"
"1412.75600","-1.86015","19.86718","86.05522","-0.02182","174.25948"
"1412.85600","-1.85145","19.68947","86.05522","-0.02173","172.70073"
"1412.95600","-1.84315","19.80832","85.95903","-0.02165","173.74321"
"1413.05600","-1.83581","19.83223","85.95903","-0.02157","173.95288"
"1413.15600","-1.82866","19.72423","85.95903","-0.02150","173.00563"
"1413.25600","-1.82088","19.89168","85.95903","-0.02142","174.47433"
"1413.35600","-1.81226","19.76842","85.95903","-0.02134","173.39326"
"1413.45600","-1.80294","19.56358","85.95903","-0.02124","171.59651"
"1413.55600","-1.79405","19.65809","85.81731","-0.02116","172.42548"
"1413.65600","-1.78595","19.49706","85.81731","-0.02108","171.01306"
"1413.75600","-1.77798","19.38405","85.81731","-0.02100","170.02180"
"1413.85600","-1.76963","19.33091","85.81731","-0.02091","169.55577"
"1413.95600","-1.76106","19.39354","85.81731","-0.02083","170.10504"
"1414.05600","-1.75293","19.45247","85.81731","-0.02075","170.62196"
"1414.15600","-1.74582","19.46598","85.72403","-0.02068","170.74048"
"1414.25600","-1.73928","19.33738","85.72403","-0.02061","169.61244"
"1414.35600","-1.73195","19.26950","85.72403","-0.02054","169.01704"
"1414.45600","-1.72356","19.31518","85.72403","-0.02045","169.41780"
"1414.55600","-1.71403","19.43082","85.72403","-0.02036","170.43210"
"1414.65600","-1.70403","19.39633","85.62125","-0.02026","170.12956"
"1414.75600","-1.69508","19.30102","85.62125","-0.02017","169.29359"
"1414.85600","-1.68629","19.33539","85.62125","-0.02008","169.59503"
"1414.95600","-1.67682","19.47218","85.62125","-0.01999","170.79486"
"1415.05600","-1.66712","19.50585","85.62125","-0.01989","171.09018"
"1415.15600","-1.65709","19.41730","85.62125","-0.01979","170.31349"
"1415.25600","-1.64851","19.34903","85.46281","-0.01971","169.71465"
"1415.35600","-1.64013","19.41883","85.46281","-0.01962","170.32690"
"1415.45600","-1.63075","19.47810","85.46281","-0.01953","170.84677"
"1415.55600","-1.62046","19.42666","85.46281","-0.01943","170.39557"
"1415.65600","-1.60902","19.37802","85.46281","-0.01931","169.96898"
"1415.75600","-1.59829","19.43415","85.46281","-0.01921","170.46127"
"1415.85600","-1.58780","19.54170","85.34975","-0.01910","171.40459"
"1415.95600","-1.57677","19.55846","85.34975","-0.01899","171.55165"
"1416.05600","-1.56536","19.46937","85.34975","-0.01888","170.77023"
"1416.15600","-1.55487","19.46108","85.34975","-0.01877","170.69751"
"1416.25600","-1.54548","19.57974","85.34975","-0.01868","171.73831"
"1416.35600","-1.53495","19.65699","85.34975","-0.01857","172.41583"
"1416.45600","-1.52374","19.62626","85.23686","-0.01846","172.14632"
"1416.55600","-1.51121","19.53748","85.23686","-0.01834","171.36760"
"1416.65600","-1.49994","19.64058","85.23686","-0.01822","172.27188"
"1416.75600","-1.48891","19.79191","85.23686","-0.01811","173.59926"
"1416.85600","-1.47753","19.75614","85.23686","-0.01800","173.28549"
"1416.95600","-1.46592","19.67291","85.07616","-0.01789","172.55547"
"1417.05600","-1.45606","19.75829","85.07616","-0.01779","173.30441"
"1417.15600","-1.44714","19.89777","85.07616","-0.01770","174.52782"
"1417.25600","-1.43785","19.89957","85.07616","-0.01761","174.54355"
"1417.35600","-1.42790","19.82214","85.07616","-0.01751","173.86438"
"1417.45600","-1.41716","19.79855","85.07616","-0.01740","173.65752"
"1417.55600","-1.40784","19.84863","84.97397","-0.01731","174.09674"
"1417.65600","-1.39930","19.96196","84.97397","-0.01722","175.09079"
"1417.75600","-1.39029","19.98762","84.97397","-0.01713","175.31587"
"1417.85600","-1.38107","19.87334","84.97397","-0.01704","174.31351"
"1417.95600","-1.37158","19.77877","84.97397","-0.01695","173.48398"
"1418.05600","-1.36270","19.80705","84.97397","-0.01686","173.73209"
"1418.15600","-1.35540","19.87637","84.88234","-0.01678","174.34006"
"1418.25600","-1.34827","19.91077","84.88234","-0.01671","174.64180"
"1418.35600","-1.34082","19.87000","84.88234","-0.01664","174.28426"
"1418.45600","-1.33289","19.79790","84.88234","-0.01656","173.65184"
"1418.55600","-1.32381","19.70561","84.88234","-0.01647","172.84230"
"1418.65600","-1.31475","19.73848","84.88234","-0.01638","173.13063"
"1418.75600","-1.30673","19.74112","84.75230","-0.01630","173.15381"
"1418.85600","-1.29844","19.75058","84.75230","-0.01622","173.23672"
"1418.95600","-1.28983","19.79629","84.75230","-0.01613","173.63765"
"1419.05600","-1.28111","19.77415","84.75230","-0.01604","173.44351"
"1419.15600","-1.27232","19.72854","84.75230","-0.01596","173.04346"
"1419.25600","-1.26482","19.68657","84.75230","-0.01588","172.67535"
"1419.35600","-1.25830","19.71546","84.66494","-0.01582","172.92870"
"1419.45600","-1.25175","19.74118","84.66494","-0.01575","173.15427"
"1419.55600","-1.24463","19.73514","84.66494","-0.01568","173.10136"
"1419.65600","-1.23659","19.83217","84.66494","-0.01560","173.95244"
"1419.75600","-1.22720","19.85783","84.66494","-0.01551","174.17751"
"1419.85600","-1.21801","19.71181","84.66494","-0.01541","172.89673"
"1419.95600","-1.20987","19.65276","84.57584","-0.01533","172.37874"
"1420.05600","-1.20184","19.77317","84.57584","-0.01525","173.43494"
"1420.15600","-1.19376","19.87715","84.57584","-0.01517","174.34691"
"1420.25600","-1.18548","19.86651","84.57584","-0.01509","174.25359"
"1420.35600","-1.17737","19.81464","84.57584","-0.01501","173.79861"
"1420.45600","-1.17048","19.77202","84.47916","-0.01494","173.42480"
"1420.55600","-1.16466","19.75377","84.47916","-0.01488","173.26469"
"1420.65600","-1.15924","19.84596","84.47916","-0.01483","174.07338"
"1420.75600","-1.15364","19.83875","84.47916","-0.01477","174.01009"
"1420.85600","-1.14770","19.78570","84.47916","-0.01471","173.54482"
"1420.95600","-1.14120","19.69514","84.47916","-0.01465","172.75047"
"1421.05600","-1.13372","19.69602","84.32790","-0.01457","172.75818"
"1421.15600","-1.12621","19.81569","84.32790","-0.01450","173.80785"
"1421.25600","-1.11930","19.82451","84.32790","-0.01443","173.88525"
"1421.35600","-1.11245","19.69778","84.32790","-0.01436","172.77362"
"1421.45600","-1.10543","19.58105","84.32790","-0.01429","171.74976"
"1421.55600","-1.09827","19.69375","84.32790","-0.01422","172.73825"
"1421.65600","-1.09064","19.81976","84.22751","-0.01415","173.84354"
"1421.75600","-1.08289","19.77502","84.22751","-0.01407","173.45111"
"1421.85600","-1.07619","19.64038","84.22751","-0.01400","172.27019"
"1421.95600","-1.07044","19.69885","84.22751","-0.01394","172.78299"
"1422.05600","-1.06462","19.76868","84.22751","-0.01389","173.39551"
"1422.15600","-1.05896","19.68972","84.22751","-0.01383","172.70294"
"1422.25600","-1.05305","19.57204","84.12651","-0.01377","171.67078"
"1422.35600","-1.04655","19.70549","84.12651","-0.01371","172.84129"
"1422.45600","-1.03856","19.78433","84.12651","-0.01363","173.53281"
"1422.55600","-1.02999","19.61785","84.12651","-0.01354","172.07256"
"1422.65600","-1.02216","19.70005","84.12651","-0.01346","172.79353"
"1422.75600","-1.01438","19.82934","83.97541","-0.01339","173.92761"
"1422.85600","-1.00666","19.72973","83.97541","-0.01331","173.05385"
"1422.95600","-0.99926","19.70857","83.97541","-0.01323","172.86832"
"1423.05600","-0.99131","19.91056","83.97541","-0.01316","174.64001"
"1423.15600","-0.98396","19.83174","83.97541","-0.01308","173.94861"
"1423.25600","-0.97787","19.71934","83.97541","-0.01302","172.96271"
"1423.35600","-0.97264","19.87819","83.87565","-0.01297","174.35609"
"1423.45600","-0.96751","19.80316","83.87565","-0.01292","173.69792"
"1423.55600","-0.96228","19.62799","83.87565","-0.01287","172.16148"
"1423.65600","-0.95727","19.75664","83.87565","-0.01282","173.28990"
"1423.75600","-0.95124","19.82541","83.87565","-0.01276","173.89310"
"1423.85600","-0.94379","19.64621","83.87565","-0.01268","172.32127"
"1423.95600","-0.93572","19.82926","83.77789","-0.01260","173.92685"
"1424.05600","-0.92809","19.73404","83.77789","-0.01253","173.09164"
"1424.15600","-0.92060","19.72799","83.77789","-0.01245","173.03857"
"1424.25600","-0.91376","19.94397","83.77789","-0.01238","174.93304"
"1424.35600","-0.90735","19.73246","83.77789","-0.01232","173.07782"
"1424.45600","-0.90078","19.82138","83.77789","-0.01225","173.85773"
"1424.55600","-0.89378","19.86055","83.62614","-0.01218","174.20134"
"1424.65600","-0.88743","19.58398","83.62614","-0.01212","171.77545"
"1424.75600","-0.88216","19.67586","83.62614","-0.01207","172.58133"
"1424.85600","-0.87737","19.65021","83.62614","-0.01202","172.35640"
"1424.95600","-0.87257","19.47953","83.62614","-0.01197","170.85928"
"1425.05600","-0.86832","19.61548","83.52452","-0.01193","172.05180"
"1425.15600","-0.86399","19.66392","83.52452","-0.01189","172.47659"
"1425.25600","-0.85973","19.50322","83.52452","-0.01184","171.06709"
"1425.35600","-0.85493","19.68477","83.52452","-0.01180","172.65953"
"1425.45600","-0.84914","19.71560","83.52452","-0.01174","172.92992"
"1425.55600","-0.84320","19.55006","83.52452","-0.01168","171.47792"
"1425.65600","-0.83733","19.61396","83.42107","-0.01162","172.03845"
"1425.75600","-0.83156","19.68852","83.42107","-0.01156","172.69238"
"1425.85600","-0.82634","19.55548","83.42107","-0.01151","171.52547"
"1425.95600","-0.82166","19.55199","83.42107","-0.01146","171.49487"
"1426.05600","-0.81680","19.66708","83.42107","-0.01142","172.50435"
"1426.15600","-0.81277","19.55730","83.42107","-0.01138","171.54146"
"1426.25600","-0.80794","19.55036","83.31614","-0.01133","171.48059"
