Repository: Mecanon/morphing_wing

File: experimental/sma_database/results from second training/flexinol_isobaric_trained_172MPa.csv (part 25 of 100)
Test : Start of hold value,"172.00000",MPa
Time,Extension,Load,Temperature: Chamber 3119-600 1 1,Tensile strain (Extension),Tensile stress
(s),(mm),(N),(C),(mm/mm),(MPa)
"1426.35600","-0.80329","19.69421","83.31614","-0.01128","172.74234"
"1426.45600","-0.79808","19.63465","83.31614","-0.01123","172.21986"
"1426.55600","-0.79328","19.54732","83.31614","-0.01118","171.45387"
"1426.65600","-0.78949","19.68172","83.31614","-0.01114","172.63274"
"1426.75600","-0.78585","19.67289","83.31614","-0.01111","172.55528"
"1426.85600","-0.78240","19.53997","83.15758","-0.01107","171.38945"
"1426.95600","-0.77927","19.68598","83.15758","-0.01104","172.67017"
"1427.05600","-0.77601","19.70831","83.15758","-0.01101","172.86604"
"1427.15600","-0.77340","19.51128","83.15758","-0.01098","171.13777"
"1427.25600","-0.77041","19.55589","83.15758","-0.01095","171.52904"
"1427.35600","-0.76722","19.57774","83.15758","-0.01092","171.72072"
"1427.45600","-0.76434","19.37545","83.06129","-0.01089","169.94638"
"1427.55600","-0.76060","19.48127","83.06129","-0.01086","170.87460"
"1427.65600","-0.75626","19.50720","83.06129","-0.01081","171.10201"
"1427.75600","-0.75077","19.36990","83.06129","-0.01076","169.89771"
"1427.85600","-0.74487","19.43676","83.06129","-0.01070","170.48413"
"1427.95600","-0.73912","19.55185","82.96821","-0.01064","171.49368"
"1428.05600","-0.73336","19.38736","82.96821","-0.01058","170.05089"
"1428.15600","-0.72776","19.39944","82.96821","-0.01053","170.15683"
"1428.25600","-0.72260","19.46892","82.96821","-0.01048","170.76628"
"1428.35600","-0.71723","19.29772","82.96821","-0.01042","169.26465"
"1428.45600","-0.71140","19.38689","82.96821","-0.01037","170.04678"
"1428.55600","-0.70541","19.55804","82.82725","-0.01031","171.54796"
"1428.65600","-0.69913","19.35853","82.82725","-0.01024","169.79799"
"1428.75600","-0.69338","19.44954","82.82725","-0.01019","170.59631"
"1428.85600","-0.68857","19.58694","82.82725","-0.01014","171.80145"
"1428.95600","-0.68474","19.53746","82.82725","-0.01010","171.36740"
"1429.05600","-0.68093","19.52650","82.82725","-0.01006","171.27127"
"1429.15600","-0.67785","19.62958","82.72512","-0.01003","172.17546"
"1429.25600","-0.67493","19.49455","82.72512","-0.01000","170.99109"
"1429.35600","-0.67145","19.39945","82.72512","-0.00997","170.15692"
"1429.45600","-0.66846","19.52678","82.72512","-0.00994","171.27371"
"1429.55600","-0.66396","19.45207","82.72512","-0.00989","170.61844"
"1429.65600","-0.65843","19.31860","82.72512","-0.00984","169.44777"
"1429.75600","-0.65157","19.53106","82.62859","-0.00977","171.31131"
"1429.85600","-0.64455","19.45398","82.62859","-0.00970","170.63521"
"1429.95600","-0.63786","19.38210","82.62859","-0.00963","170.00473"
"1430.05600","-0.63178","19.52625","82.62859","-0.00957","171.26909"
"1430.15600","-0.62657","19.35212","82.62859","-0.00952","169.74181"
"1430.25600","-0.62119","19.26230","82.48315","-0.00947","168.95395"
"1430.35600","-0.61526","19.31858","82.48315","-0.00941","169.44762"
"1430.45600","-0.60840","19.16194","82.48315","-0.00934","168.07364"
"1430.55600","-0.60144","19.25750","82.48315","-0.00927","168.91187"
"1430.65600","-0.59563","19.40240","82.48315","-0.00921","170.18280"
"1430.75600","-0.59010","19.24706","82.48315","-0.00916","168.82025"
"1430.85600","-0.58526","19.38244","82.38295","-0.00911","170.00771"
"1430.95600","-0.58076","19.42067","82.38295","-0.00906","170.34303"
"1431.05600","-0.57644","19.26554","82.38295","-0.00902","168.98233"
"1431.15600","-0.57211","19.38515","82.38295","-0.00898","170.03149"
"1431.25600","-0.56678","19.39418","82.38295","-0.00892","170.11069"
"1431.35600","-0.56041","19.20866","82.38295","-0.00886","168.48346"
"1431.45600","-0.55316","19.42558","82.28313","-0.00879","170.38606"
"1431.55600","-0.54610","19.36840","82.28313","-0.00872","169.88460"
"1431.65600","-0.53899","19.37671","82.28313","-0.00865","169.95743"
"1431.75600","-0.53227","19.48624","82.28313","-0.00858","170.91818"
"1431.85600","-0.52601","19.33996","82.28313","-0.00852","169.63509"
"1431.95600","-0.51966","19.53677","82.28313","-0.00845","171.36140"
"1432.05600","-0.51233","19.45862","82.18164","-0.00838","170.67587"
"1432.15600","-0.50468","19.40899","82.18164","-0.00830","170.24060"
"1432.25600","-0.49789","19.62009","82.18164","-0.00824","172.09219"
"1432.35600","-0.49119","19.43058","82.18164","-0.00817","170.42999"
"1432.45600","-0.48519","19.60641","82.18164","-0.00811","171.97220"
"1432.55600","-0.48002","19.63362","82.03023","-0.00806","172.21089"
"1432.65600","-0.47434","19.50862","82.03023","-0.00800","171.11444"
"1432.75600","-0.46742","19.73153","82.03023","-0.00793","173.06963"
"1432.85600","-0.45958","19.51733","82.03023","-0.00786","171.19086"
"1432.95600","-0.45151","19.60664","82.03023","-0.00777","171.97424"
"1433.05600","-0.44283","19.59503","82.03023","-0.00769","171.87238"
"1433.15600","-0.43474","19.48469","81.94031","-0.00761","170.90456"
"1433.25600","-0.42712","19.69572","81.94031","-0.00753","172.75555"
"1433.35600","-0.41811","19.44200","81.94031","-0.00744","170.53015"
"1433.45600","-0.40871","19.61482","81.94031","-0.00735","172.04594"
"1433.55600","-0.40018","19.49323","81.94031","-0.00726","170.97943"
"1433.65600","-0.39166","19.50673","81.94031","-0.00718","171.09789"
"1433.75600","-0.38440","19.62789","81.84526","-0.00711","172.16057"
"1433.85600","-0.37704","19.43743","81.84526","-0.00703","170.49007"
"1433.95600","-0.36816","19.69540","81.84526","-0.00694","172.75275"
"1434.05600","-0.35889","19.58251","81.84526","-0.00685","171.76257"
"1434.15600","-0.34938","19.56986","81.84526","-0.00676","171.65158"
"1434.25600","-0.34000","19.72161","81.84526","-0.00666","172.98262"
"1434.35600","-0.33157","19.52386","81.68174","-0.00658","171.24809"
"1434.45600","-0.32203","19.78559","81.68174","-0.00648","173.54382"
"1434.55600","-0.31236","19.70791","81.68174","-0.00639","172.86246"
"1434.65600","-0.30324","19.70623","81.68174","-0.00630","172.84772"
"1434.75600","-0.29463","19.82407","81.68174","-0.00621","173.88133"
"1434.85600","-0.28758","19.59768","81.68174","-0.00614","171.89561"
"1434.95600","-0.28023","19.81151","81.57735","-0.00607","173.77118"
"1435.05600","-0.27172","19.73758","81.57735","-0.00598","173.12273"
"1435.15600","-0.26298","19.73291","81.57735","-0.00590","173.08179"
"1435.25600","-0.25379","19.87984","81.57735","-0.00580","174.37051"
"1435.35600","-0.24487","19.68513","81.57735","-0.00572","172.66266"
"1435.45600","-0.23738","19.83786","81.48415","-0.00564","174.00229"
"1435.55600","-0.22926","19.82612","81.48415","-0.00556","173.89934"
"1435.65600","-0.22052","19.64454","81.48415","-0.00547","172.30666"
"1435.75600","-0.21217","19.78711","81.48415","-0.00539","173.55714"
"1435.85600","-0.20378","19.52815","81.48415","-0.00531","171.28581"
"1435.95600","-0.19628","19.45470","81.48415","-0.00523","170.64151"
"1436.05600","-0.18985","19.63813","81.34480","-0.00517","172.25044"
"1436.15600","-0.18263","19.37513","81.34480","-0.00509","169.94363"
"1436.25600","-0.17396","19.54110","81.34480","-0.00501","171.39932"
"1436.35600","-0.16461","19.56359","81.34480","-0.00492","171.59665"
"1436.45600","-0.15442","19.51089","81.34480","-0.00481","171.13438"
"1436.55600","-0.14506","19.72654","81.34480","-0.00472","173.02591"
"1436.65600","-0.13627","19.45448","81.23925","-0.00463","170.63960"
"1436.75600","-0.12631","19.53450","81.23925","-0.00453","171.34143"
"1436.85600","-0.11652","19.53372","81.23925","-0.00444","171.33463"
"1436.95600","-0.10659","19.46220","81.23925","-0.00434","170.70728"
"1437.05600","-0.09844","19.76290","81.23925","-0.00426","173.34483"
"1437.15600","-0.09207","19.59617","81.23925","-0.00419","171.88235"
"1437.25600","-0.08487","19.71890","81.12589","-0.00412","172.95891"
"1437.35600","-0.07658","19.83584","81.12589","-0.00404","173.98459"
"1437.45600","-0.06801","19.58886","81.12589","-0.00395","171.81830"
"1437.55600","-0.05822","19.84802","81.12589","-0.00385","174.09146"
"1437.65600","-0.04973","19.79703","81.12589","-0.00377","173.64413"
"1437.75600","-0.04294","19.89474","81.12589","-0.00370","174.50121"
"1437.85600","-0.03547","20.20271","81.00591","-0.00363","177.20247"
"1437.95600","-0.02834","20.10190","81.00591","-0.00356","176.31825"
"1438.05600","-0.02262","20.45427","81.00591","-0.00350","179.40900"
"1438.15600","-0.01712","20.45891","81.00591","-0.00345","179.44971"
"1438.25600","-0.01258","20.50536","81.00591","-0.00340","179.85707"
"1438.35600","-0.00916","20.80728","80.83987","-0.00337","182.50534"
"1438.45600","-0.00724","20.78667","80.83987","-0.00335","182.32454"
"1438.55600","-0.00581","20.81267","80.83987","-0.00333","182.55255"
"1438.65600","-0.00483","21.02068","80.83987","-0.00332","184.37711"
"1438.75600","-0.00418","20.91565","80.83987","-0.00332","183.45584"
"1438.85600","-0.00375","20.74090","80.83987","-0.00331","181.92307"
"1438.95600","-0.00350","20.93944","80.76434","-0.00331","183.66451"
"1439.05600","-0.00341","20.83157","80.76434","-0.00331","182.71832"
"1439.15600","-0.00337","20.69719","80.76434","-0.00331","181.53967"
"1439.25600","-0.00336","20.85131","80.76434","-0.00331","182.89146"
"1439.35600","-0.00335","20.67966","80.76434","-0.00331","181.38596"
"1439.45600","-0.00335","20.54617","80.76434","-0.00331","180.21506"
"1439.55600","-0.00335","20.66973","80.71715","-0.00331","181.29887"
"1439.65600","-0.00336","20.49412","80.71715","-0.00331","179.75850"
"1439.75600","-0.00336","20.35989","80.71715","-0.00331","178.58118"
"1439.85600","-0.00336","20.51163","80.71715","-0.00331","179.91209"
"1439.95600","-0.00335","20.24710","80.71715","-0.00331","177.59183"
"1440.05600","-0.00334","20.05689","80.71715","-0.00331","175.92343"
"1440.15600","-0.00334","20.15040","80.65541","-0.00331","176.74370"
"1440.25600","-0.00333","20.00352","80.65541","-0.00331","175.45532"
"1440.35600","-0.00333","19.82348","80.65541","-0.00331","173.87622"
"1440.45600","-0.00332","19.91006","80.65541","-0.00331","174.63556"
"1440.55600","-0.00331","19.75419","80.65541","-0.00331","173.26845"
"1440.65600","-0.00330","19.55817","80.59706","-0.00331","171.54909"
"1440.75600","-0.00329","19.64095","80.59706","-0.00331","172.27521"
"1440.85600","-0.00327","19.58912","80.59706","-0.00331","171.82057"
"1440.95600","-0.00326","19.41912","80.59706","-0.00331","170.32945"
"1441.05600","-0.00325","19.47277","80.59706","-0.00331","170.79999"
"1441.15600","-0.00324","19.50804","80.59706","-0.00331","171.10941"
"1441.25600","-0.00322","19.29283","80.51830","-0.00331","169.22169"
"1441.35600","-0.00318","19.20957","80.51830","-0.00331","168.49146"
"1441.45600","-0.00313","19.25639","80.51830","-0.00331","168.90208"
"1441.55600","-0.00304","19.14091","80.51830","-0.00330","167.88925"
"1441.65600","-0.00291","19.00408","80.51830","-0.00330","166.68906"
"1441.75600","-0.00272","19.05881","80.51830","-0.00330","167.16907"
"1441.85600","-0.00244","19.03313","80.37920","-0.00330","166.94383"
"1441.95600","-0.00207","18.82880","80.37920","-0.00330","165.15166"
"1442.05600","-0.00149","18.64188","80.37920","-0.00329","163.51213"
"1442.15600","-0.00073","18.60109","80.37920","-0.00328","163.15433"
"1442.25600","0.00017","18.57102","80.37920","-0.00327","162.89053"
"1442.35600","0.00099","18.52557","80.37920","-0.00326","162.49190"
"1442.45600","0.00155","18.42393","80.27274","-0.00326","161.60040"
"1442.55600","0.00257","18.36232","80.27274","-0.00325","161.05998"
"1442.65600","0.00424","18.38964","80.27274","-0.00323","161.29964"
"1442.75600","0.00691","18.33379","80.27274","-0.00321","160.80980"
"1442.85600","0.01132","18.35252","80.27274","-0.00316","160.97403"
"1442.95600","0.01732","18.58033","80.27274","-0.00310","162.97223"
"1443.05600","0.02391","18.34209","80.15557","-0.00304","160.88261"
"1443.15600","0.03141","18.59532","80.15557","-0.00296","163.10368"
"1443.25600","0.03940","18.51620","80.15557","-0.00288","162.40974"
"1443.35600","0.04671","18.52118","80.15557","-0.00281","162.45341"
"1443.45600","0.05382","18.63102","80.15557","-0.00274","163.41685"
"1443.55600","0.06239","18.42253","80.02689","-0.00265","161.58817"
"1443.65600","0.07154","18.67565","80.02689","-0.00256","163.80830"
"1443.75600","0.08093","18.28012","80.02689","-0.00247","160.33899"
"1443.85600","0.09034","18.45678","80.02689","-0.00237","161.88850"
"1443.95600","0.09888","18.30045","80.02689","-0.00229","160.51730"
"1444.05600","0.10862","18.47566","80.02689","-0.00219","162.05417"
"1444.15600","0.12005","18.53548","79.82146","-0.00208","162.57884"
"1444.25600","0.13303","18.56265","79.82146","-0.00195","162.81717"
"1444.35600","0.14551","18.72311","79.82146","-0.00182","164.22458"
"1444.45600","0.15793","18.61356","79.82146","-0.00170","163.26372"
"1444.55600","0.17031","18.88451","79.82146","-0.00158","165.64029"
"1444.65600","0.18290","18.67250","79.82146","-0.00145","163.78065"
"1444.75600","0.19362","18.98913","79.67255","-0.00134","166.55788"
"1444.85600","0.20471","18.81878","79.67255","-0.00123","165.06374"
"1444.95600","0.21714","19.18105","79.67255","-0.00111","168.24127"
"1445.05600","0.23118","19.01767","79.67255","-0.00097","166.80824"
"1445.15600","0.24413","19.27895","79.67255","-0.00084","169.09995"
"1445.25600","0.25748","19.17357","79.67255","-0.00071","168.17569"
"1445.35600","0.27077","19.36239","79.52147","-0.00058","169.83182"
"1445.45600","0.28322","19.45533","79.52147","-0.00045","170.64702"
"1445.55600","0.29368","19.40287","79.52147","-0.00035","170.18689"
"1445.65600","0.30493","19.61017","79.52147","-0.00024","172.00519"
"1445.75600","0.31696","19.48269","79.52147","-0.00012","170.88702"
"1445.85600","0.33030","19.69706","79.52147","0.00002","172.76730"
"1445.95600","0.34212","19.50244","79.31145","0.00014","171.06024"
"1446.05600","0.35449","19.82396","79.31145","0.00026","173.88039"
"1446.15600","0.36653","19.58205","79.31145","0.00038","171.75858"
"1446.25600","0.37872","19.72283","79.31145","0.00050","172.99335"
"1446.35600","0.38895","19.70899","79.31145","0.00060","172.87195"
"1446.45600","0.39963","19.64036","79.18320","0.00071","172.27000"
"1446.55600","0.41135","19.91476","79.18320","0.00083","174.67685"
"1446.65600","0.42500","19.72969","79.18320","0.00096","173.05356"
"1446.75600","0.43764","19.86463","79.18320","0.00109","174.23711"
"1446.85600","0.45075","19.95151","79.18320","0.00122","174.99913"
"1446.95600","0.46404","19.77900","79.18320","0.00135","173.48604"
"1447.05600","0.47680","20.04873","79.05087","0.00148","175.85185"
"1447.15600","0.48733","20.12298","79.05087","0.00158","176.50316"
"1447.25600","0.49840","20.05321","79.05087","0.00169","175.89122"
"1447.35600","0.50979","20.25506","79.05087","0.00181","177.66162"
"1447.45600","0.52225","20.37351","79.05087","0.00193","178.70059"
"1447.55600","0.53285","20.21416","79.05087","0.00204","177.30290"
"1447.65600","0.54314","20.32133","78.85064","0.00214","178.24297"
"1447.75600","0.55305","20.46623","78.85064","0.00224","179.51390"
"1447.85600","0.56310","20.38766","78.85064","0.00234","178.82477"
"1447.95600","0.57183","20.38365","78.85064","0.00243","178.78958"
"1448.05600","0.57884","20.58580","78.85064","0.00249","180.56262"
"1448.15600","0.58592","20.55742","78.85064","0.00257","180.31369"
"1448.25600","0.59326","20.39484","78.72740","0.00264","178.88774"
"1448.35600","0.60070","20.42029","78.72740","0.00271","179.11090"
"1448.45600","0.60890","20.50571","78.72740","0.00279","179.86014"
"1448.55600","0.61754","20.32936","78.72740","0.00288","178.31334"
"1448.65600","0.62495","20.21622","78.72740","0.00295","177.32101"
"1448.75600","0.63173","20.39841","78.60925","0.00302","178.91899"
"1448.85600","0.63860","20.43037","78.60925","0.00309","179.19934"
"1448.95600","0.64529","20.27892","78.60925","0.00316","177.87096"
"1449.05600","0.65224","20.36257","78.60925","0.00323","178.60469"
"1449.15600","0.65958","20.50446","78.60925","0.00330","179.84921"
"1449.25600","0.66578","20.41702","78.60925","0.00336","179.08220"
"1449.35600","0.67068","20.37912","78.42580","0.00341","178.74985"
"1449.45600","0.67498","20.56654","78.42580","0.00345","180.39374"
"1449.55600","0.67879","20.44631","78.42580","0.00349","179.33914"
"1449.65600","0.68293","20.35971","78.42580","0.00353","178.57961"
"1449.75600","0.68678","20.41142","78.42580","0.00357","179.03311"
"1449.85600","0.69081","20.41127","78.42580","0.00361","179.03183"
"1449.95600","0.69450","20.15847","78.31084","0.00365","176.81444"
"1450.05600","0.69897","20.32127","78.31084","0.00369","178.24239"
"1450.15600","0.70409","20.57437","78.31084","0.00374","180.46242"
"1450.25600","0.70931","20.50763","78.31084","0.00380","179.87697"
"1450.35600","0.71353","20.63947","78.31084","0.00384","181.03337"
"1450.45600","0.71673","20.93979","78.31084","0.00387","183.66756"
"1450.55600","0.71862","20.95624","78.18932","0.00389","183.81184"
"1450.65600","0.72006","21.03992","78.18932","0.00390","184.54579"
"1450.75600","0.72106","21.32633","78.18932","0.00391","187.05800"
"1450.85600","0.72158","21.36608","78.18932","0.00392","187.40663"
"1450.95600","0.72171","21.37475","78.18932","0.00392","187.48270"
"1451.05600","0.72169","21.59898","78.18932","0.00392","189.44949"
"1451.15600","0.72166","21.61915","78.08663","0.00392","189.62642"
"1451.25600","0.72166","21.28155","78.08663","0.00392","186.66521"
"1451.35600","0.72166","21.15047","78.08663","0.00392","185.51550"
"1451.45600","0.72165","21.23097","78.08663","0.00392","186.22156"
"1451.55600","0.72163","21.18885","78.08663","0.00392","185.85214"
"1451.65600","0.72162","21.02264","78.00230","0.00392","184.39432"
"1451.75600","0.72161","20.96375","78.00230","0.00392","183.87776"
"1451.85600","0.72160","21.01606","78.00230","0.00392","184.33655"
"1451.95600","0.72159","20.98980","78.00230","0.00392","184.10625"
"1452.05600","0.72157","20.80754","78.00230","0.00392","182.50760"
"1452.15600","0.72156","20.67492","78.00230","0.00392","181.34438"
"1452.25600","0.72156","20.63315","77.95854","0.00392","180.97800"
"1452.35600","0.72157","20.59516","77.95854","0.00392","180.64473"
"1452.45600","0.72156","20.44603","77.95854","0.00392","179.33669"
"1452.55600","0.72157","20.20380","77.95854","0.00392","177.21208"
"1452.65600","0.72159","20.06901","77.95854","0.00392","176.02975"
"1452.75600","0.72160","20.03277","77.95854","0.00392","175.71187"
"1452.85600","0.72161","19.86272","77.90211","0.00392","174.22038"
"1452.95600","0.72164","19.57619","77.90211","0.00392","171.70711"
"1453.05600","0.72166","19.44633","77.90211","0.00392","170.56815"
"1453.15600","0.72169","19.40347","77.90211","0.00392","170.19218"
"1453.25600","0.72171","19.25874","77.90211","0.00392","168.92274"
"1453.35600","0.72172","19.10205","77.90211","0.00392","167.54836"
"1453.45600","0.72174","19.07281","77.77809","0.00392","167.29185"
"1453.55600","0.72177","19.15401","77.77809","0.00392","168.00410"
"1453.65600","0.72177","19.09081","77.77809","0.00392","167.44975"
"1453.75600","0.72180","18.92853","77.77809","0.00392","166.02637"
"1453.85600","0.72182","18.85913","77.77809","0.00392","165.41762"
"1453.95600","0.72184","18.81767","77.66117","0.00392","165.05399"
"1454.05600","0.72185","18.61947","77.66117","0.00392","163.31555"
"1454.15600","0.72189","18.45213","77.66117","0.00392","161.84773"
"1454.25600","0.72208","18.33037","77.66117","0.00392","160.77977"
"1454.35600","0.72249","18.28956","77.66117","0.00393","160.42183"
"1454.45600","0.72335","18.25109","77.66117","0.00394","160.08437"
"1454.55600","0.72484","18.11364","77.52957","0.00395","158.87881"
"1454.65600","0.72680","17.97707","77.52957","0.00397","157.68086"
"1454.75600","0.72941","17.97591","77.52957","0.00400","157.67072"
"1454.85600","0.73241","18.02857","77.52957","0.00403","158.13266"
"1454.95600","0.73550","18.01814","77.52957","0.00406","158.04112"
"1455.05600","0.73932","17.99519","77.52957","0.00409","157.83984"
"1455.15600","0.74335","17.93848","77.28876","0.00413","157.34242"
"1455.25600","0.74843","17.94350","77.28876","0.00419","157.38649"
"1455.35600","0.75363","17.97711","77.28876","0.00424","157.68121"
"1455.45600","0.75879","18.03565","77.28876","0.00429","158.19470"
"1455.55600","0.76387","18.09220","77.28876","0.00434","158.69069"
"1455.65600","0.76836","18.14030","77.28876","0.00438","159.11267"
"1455.75600","0.77306","18.19693","77.11307","0.00443","159.60934"
"1455.85600","0.77753","18.19870","77.11307","0.00448","159.62489"
"1455.95600","0.78284","18.16702","77.11307","0.00453","159.34700"
"1456.05600","0.78910","18.18592","77.11307","0.00459","159.51282"
"1456.15600","0.79637","18.24364","77.11307","0.00466","160.01901"
"1456.25600","0.80454","18.29906","77.11307","0.00474","160.50517"
"1456.35600","0.81279","18.32675","76.93368","0.00483","160.74800"
"1456.45600","0.82084","18.37862","76.93368","0.00491","161.20296"
"1456.55600","0.82872","18.37584","76.93368","0.00499","161.17856"
"1456.65600","0.83690","18.42797","76.93368","0.00507","161.63588"
"1456.75600","0.84545","18.50098","76.93368","0.00515","162.27628"
"1456.85600","0.85388","18.54920","76.74696","0.00524","162.69919"
"1456.95600","0.86156","18.59764","76.74696","0.00531","163.12408"
"1457.05600","0.86893","18.66695","76.74696","0.00539","163.73203"
"1457.15600","0.87612","18.75014","76.74696","0.00546","164.46162"
"1457.25600","0.88371","18.80563","76.74696","0.00553","164.94839"
"1457.35600","0.89221","18.86577","76.74696","0.00562","165.47588"
"1457.45600","0.90120","18.95590","76.47788","0.00571","166.26640"
"1457.55600","0.90933","19.03234","76.47788","0.00579","166.93695"
"1457.65600","0.91628","19.03978","76.47788","0.00586","167.00214"
"1457.75600","0.92219","19.01884","76.47788","0.00592","166.81853"
"1457.85600","0.92865","19.05610","76.47788","0.00598","167.14531"
"1457.95600","0.93579","19.09983","76.47788","0.00605","167.52892"
"1458.05600","0.94347","19.22301","76.31351","0.00613","168.60933"
"1458.15600","0.95066","19.40640","76.31351","0.00620","170.21791"
"1458.25600","0.95653","19.58695","76.31351","0.00626","171.80151"
"1458.35600","0.96123","19.80895","76.31351","0.00631","173.74870"
"1458.45600","0.96510","19.97869","76.31351","0.00634","175.23759"
"1458.55600","0.96824","20.13336","76.31351","0.00638","176.59416"
"1458.65600","0.97091","20.33386","76.15309","0.00640","178.35280"
"1458.75600","0.97388","20.54720","76.15309","0.00643","180.22411"
"1458.85600","0.97662","20.66891","76.15309","0.00646","181.29166"
"1458.95600","0.97997","20.77401","76.15309","0.00649","182.21350"
"1459.05600","0.98255","20.94228","76.15309","0.00652","183.68944"
"1459.15600","0.98407","21.08611","75.96951","0.00653","184.95096"
"1459.25600","0.98508","21.12648","75.96951","0.00654","185.30508"
"1459.35600","0.98549","21.18136","75.96951","0.00655","185.78648"
"1459.45600","0.98558","21.11288","75.96951","0.00655","185.18581"
"1459.55600","0.98561","21.13798","75.96951","0.00655","185.40591"
"1459.65600","0.98563","20.99965","75.96951","0.00655","184.19267"
"1459.75600","0.98565","20.98497","75.90948","0.00655","184.06390"
"1459.85600","0.98567","20.90669","75.90948","0.00655","183.37723"
"1459.95600","0.98567","20.92648","75.90948","0.00655","183.55081"
"1460.05600","0.98567","20.83567","75.90948","0.00655","182.75432"
"1460.15600","0.98567","20.80809","75.90948","0.00655","182.51241"
"1460.25600","0.98566","20.73250","75.90948","0.00655","181.84938"
"1460.35600","0.98566","20.70980","75.86726","0.00655","181.65027"
"1460.45600","0.98566","20.56688","75.86726","0.00655","180.39671"
"1460.55600","0.98566","20.53042","75.86726","0.00655","180.07692"
"1460.65600","0.98565","20.50307","75.86726","0.00655","179.83702"
"1460.75600","0.98565","20.48237","75.86726","0.00655","179.65541"
"1460.85600","0.98565","20.41171","75.86726","0.00655","179.03564"
"1460.95600","0.98565","20.33009","75.79191","0.00655","178.31976"
"1461.05600","0.98565","20.28543","75.79191","0.00655","177.92799"
"1461.15600","0.98565","20.17920","75.79191","0.00655","176.99629"
"1461.25600","0.98565","20.11177","75.79191","0.00655","176.40485"
"1461.35600","0.98565","19.95275","75.79191","0.00655","175.01004"
"1461.45600","0.98566","19.85623","75.72507","0.00655","174.16344"
"1461.55600","0.98566","19.85439","75.72507","0.00655","174.14729"
"1461.65600","0.98566","19.75002","75.72507","0.00655","173.23184"
"1461.75600","0.98566","19.74209","75.72507","0.00655","173.16232"
"1461.85600","0.98567","19.70553","75.72507","0.00655","172.84160"
"1461.95600","0.98567","19.61577","75.72507","0.00655","172.05429"
"1462.05600","0.98567","19.56241","75.64111","0.00655","171.58629"
"1462.15600","0.98568","19.46222","75.64111","0.00655","170.70749"
"1462.25600","0.98568","19.41209","75.64111","0.00655","170.26778"
"1462.35600","0.98569","19.39104","75.64111","0.00655","170.08311"
"1462.45600","0.98569","19.29662","75.64111","0.00655","169.25493"
"1462.55600","0.98570","19.27991","75.64111","0.00655","169.10835"
"1462.65600","0.98570","19.26344","75.53966","0.00655","168.96393"
"1462.75600","0.98571","19.16627","75.53966","0.00655","168.11166"
"1462.85600","0.98572","19.17999","75.53966","0.00655","168.23196"
"1462.95600","0.98573","19.15388","75.53966","0.00655","168.00301"
"1463.05600","0.98573","19.14832","75.53966","0.00655","167.95416"
"1463.15600","0.98574","19.18326","75.53966","0.00655","168.26064"
"1463.25600","0.98575","19.12429","75.36921","0.00655","167.74341"
"1463.35600","0.98576","19.12974","75.36921","0.00655","167.79124"
"1463.45600","0.98578","19.04911","75.36921","0.00655","167.08398"
"1463.55600","0.98582","18.93752","75.36921","0.00655","166.10522"
"1463.65600","0.98586","18.95796","75.36921","0.00655","166.28455"
"1463.75600","0.98594","18.90659","75.36921","0.00655","165.83394"
"1463.85600","0.98603","18.93738","75.25063","0.00655","166.10402"
"1463.95600","0.98616","18.82873","75.25063","0.00655","165.15099"
"1464.05600","0.98640","18.76643","75.25063","0.00656","164.60457"
"1464.15600","0.98680","18.76342","75.25063","0.00656","164.57817"
"1464.25600","0.98729","18.81510","75.25063","0.00657","165.03148"
"1464.35600","0.98769","18.95152","75.12919","0.00657","166.22801"
"1464.45600","0.98795","19.02266","75.12919","0.00657","166.85202"
"1464.55600","0.98810","19.18840","75.12919","0.00657","168.30577"
"1464.65600","0.98818","19.36331","75.12919","0.00657","169.83995"
"1464.75600","0.98821","19.52541","75.12919","0.00658","171.26176"
"1464.85600","0.98822","19.69988","75.12919","0.00658","172.79208"
"1464.95600","0.98822","19.85051","74.94362","0.00658","174.11325"
"1465.05600","0.98822","19.95503","74.94362","0.00658","175.03000"
"1465.15600","0.98821","20.05158","74.94362","0.00658","175.87691"
"1465.25600","0.98821","20.17505","74.94362","0.00658","176.95992"
"1465.35600","0.98820","20.31412","74.94362","0.00658","178.17969"
"1465.45600","0.98818","20.45621","74.94362","0.00657","179.42601"
"1465.55600","0.98817","20.49965","74.86003","0.00657","179.80705"
"1465.65600","0.98817","20.45027","74.86003","0.00657","179.37387"
"1465.75600","0.98817","20.43651","74.86003","0.00657","179.25319"
"1465.85600","0.98816","20.43839","74.86003","0.00657","179.26971"
"1465.95600","0.98816","20.45492","74.86003","0.00657","179.41470"
"1466.05600","0.98816","20.37467","74.86003","0.00657","178.71080"
"1466.15600","0.98816","20.29146","74.81962","0.00657","177.98097"
"1466.25600","0.98816","20.24949","74.81962","0.00657","177.61279"
"1466.35600","0.98815","20.24608","74.81962","0.00657","177.58290"
"1466.45600","0.98815","20.22708","74.81962","0.00657","177.41623"
"1466.55600","0.98815","20.18014","74.81962","0.00657","177.00449"
"1466.65600","0.98815","20.17087","74.79086","0.00657","176.92317"
"1466.75600","0.98814","20.13598","74.79086","0.00657","176.61717"
"1466.85600","0.98815","20.06127","74.79086","0.00657","175.96185"
"1466.95600","0.98815","20.01343","74.79086","0.00657","175.54230"
"1467.05600","0.98815","19.89866","74.79086","0.00657","174.53557"
"1467.15600","0.98816","19.68946","74.79086","0.00657","172.70065"
"1467.25600","0.98816","19.55608","74.77267","0.00657","171.53073"
"1467.35600","0.98817","19.50273","74.77267","0.00657","171.06282"
"1467.45600","0.98817","19.40363","74.77267","0.00657","170.19359"
"1467.55600","0.98818","19.26182","74.77267","0.00657","168.94977"
"1467.65600","0.98819","19.18155","74.77267","0.00657","168.24564"
"1467.75600","0.98819","19.15090","74.77267","0.00658","167.97684"
"1467.85600","0.98820","19.10361","74.73366","0.00658","167.56200"
"1467.95600","0.98820","19.02970","74.73366","0.00658","166.91376"
"1468.05600","0.98821","18.99208","74.73366","0.00658","166.58376"
"1468.15600","0.98822","18.93144","74.73366","0.00658","166.05191"
"1468.25600","0.98822","18.93551","74.73366","0.00658","166.08759"
"1468.35600","0.98823","18.89504","74.73366","0.00658","165.73259"
"1468.45600","0.98824","18.86587","74.66721","0.00658","165.47673"
"1468.55600","0.98824","18.85864","74.66721","0.00658","165.41336"
"1468.65600","0.98825","18.84703","74.66721","0.00658","165.31151"
"1468.75600","0.98827","18.82541","74.66721","0.00658","165.12184"
"1468.85600","0.98828","18.80408","74.66721","0.00658","164.93480"
"1468.95600","0.98829","18.80830","74.53902","0.00658","164.97177"
"1469.05600","0.98831","18.78044","74.53902","0.00658","164.72743"
"1469.15600","0.98834","18.72489","74.53902","0.00658","164.24020"
"1469.25600","0.98837","18.69833","74.53902","0.00658","164.00720"
"1469.35600","0.98841","18.70544","74.53902","0.00658","164.06964"
"1469.45600","0.98845","18.75217","74.53902","0.00658","164.47945"
"1469.55600","0.98851","18.72618","74.44590","0.00658","164.25148"
"1469.65600","0.98859","18.69903","74.44590","0.00658","164.01338"
"1469.75600","0.98868","18.70486","74.44590","0.00658","164.06451"
"1469.85600","0.98880","18.68746","74.44590","0.00658","163.91185"
"1469.95600","0.98894","18.70167","74.44590","0.00658","164.03653"
"1470.05600","0.98909","18.70741","74.44590","0.00658","164.08684"
"1470.15600","0.98932","18.64304","74.35272","0.00659","163.52229"
"1470.25600","0.98967","18.58303","74.35272","0.00659","162.99588"
"1470.35600","0.99014","18.65762","74.35272","0.00659","163.65015"
"1470.45600","0.99066","18.78243","74.35272","0.00660","164.74486"
"1470.55600","0.99115","18.87463","74.35272","0.00660","165.55356"
"1470.65600","0.99163","18.99329","74.35272","0.00661","166.59441"
"1470.75600","0.99205","19.12802","74.21603","0.00661","167.77611"
"1470.85600","0.99241","19.25059","74.21603","0.00662","168.85126"
"1470.95600","0.99267","19.38575","74.21603","0.00662","170.03671"
"1471.05600","0.99284","19.54589","74.21603","0.00662","171.44141"
"1471.15600","0.99293","19.67019","74.21603","0.00662","172.53165"
"1471.25600","0.99299","19.80201","74.21603","0.00662","173.68787"
"1471.35600","0.99301","19.93874","74.14555","0.00662","174.88712"
"1471.45600","0.99302","20.05929","74.14555","0.00662","175.94455"
"1471.55600","0.99302","20.09809","74.14555","0.00662","176.28487"
"1471.65600","0.99303","20.08472","74.14555","0.00662","176.16757"
"1471.75600","0.99303","20.06816","74.14555","0.00662","176.02229"
"1471.85600","0.99303","20.07584","74.11460","0.00662","176.08968"
"1471.95600","0.99304","20.03320","74.11460","0.00662","175.71568"
"1472.05600","0.99304","20.01552","74.11460","0.00662","175.56061"
"1472.15600","0.99304","19.97253","74.11460","0.00662","175.18355"
"1472.25600","0.99305","19.90962","74.11460","0.00662","174.63173"
"1472.35600","0.99306","19.84518","74.11460","0.00662","174.06653"
"1472.45600","0.99306","19.79730","74.11852","0.00662","173.64651"
"1472.55600","0.99307","19.74883","74.11852","0.00662","173.22137"
"1472.65600","0.99309","19.69403","74.11852","0.00662","172.74078"
"1472.75600","0.99311","19.61834","74.11852","0.00662","172.07684"
"1472.85600","0.99313","19.54671","74.11852","0.00662","171.44856"
"1472.95600","0.99316","19.48118","74.11852","0.00662","170.87375"
"1473.05600","0.99320","19.47764","74.12160","0.00662","170.84274"
"1473.15600","0.99323","19.45518","74.12160","0.00663","170.64574"
"1473.25600","0.99327","19.44467","74.12160","0.00663","170.55354"
"1473.35600","0.99332","19.39255","74.12160","0.00663","170.09641"
"1473.45600","0.99338","19.30283","74.12160","0.00663","169.30942"
"1473.55600","0.99348","19.17896","74.12160","0.00663","168.22292"
"1473.65600","0.99366","19.06687","74.11053","0.00663","167.23975"
"1473.75600","0.99392","19.02679","74.11053","0.00663","166.88823"
"1473.85600","0.99436","18.94009","74.11053","0.00664","166.12779"
"1473.95600","0.99533","18.88532","74.11053","0.00665","165.64737"
"1474.05600","0.99732","18.77866","74.11053","0.00667","164.71185"
"1474.15600","0.99999","18.69266","74.08095","0.00669","163.95750"
"1474.25600","1.00347","18.67583","74.08095","0.00673","163.80986"
"1474.35600","1.00736","18.64033","74.08095","0.00677","163.49852"
"1474.45600","1.01074","18.57029","74.08095","0.00680","162.88416"
"1474.55600","1.01488","18.55945","74.08095","0.00684","162.78912"
"1474.65600","1.01892","18.52022","74.08095","0.00688","162.44502"
"1474.75600","1.02445","18.54216","73.98442","0.00694","162.63744"
"1474.85600","1.03110","18.62058","73.98442","0.00700","163.32524"
"1474.95600","1.03829","18.68993","73.98442","0.00707","163.93358"
"1475.05600","1.04589","18.77985","73.98442","0.00715","164.72224"
"1475.15600","1.05314","18.85177","73.98442","0.00722","165.35312"
"1475.25600","1.05896","18.85363","73.98442","0.00728","165.36942"
"1475.35600","1.06478","18.88824","73.88927","0.00734","165.67293"
"1475.45600","1.07096","18.92909","73.88927","0.00740","166.03127"
"1475.55600","1.07805","19.00196","73.88927","0.00747","166.67046"
"1475.65600","1.08571","19.08423","73.88927","0.00755","167.39209"
"1475.75600","1.09478","19.14997","73.88927","0.00764","167.96867"
"1475.85600","1.10439","19.24329","73.88927","0.00773","168.78720"
"1475.95600","1.11299","19.37018","73.78530","0.00782","169.90015"
"1476.05600","1.12207","19.46404","73.78530","0.00791","170.72340"
"1476.15600","1.13206","19.56410","73.78530","0.00801","171.60114"
"1476.25600","1.14288","19.54640","73.78530","0.00812","171.44583"
"1476.35600","1.15335","19.54753","73.78530","0.00822","171.45578"
"1476.45600","1.16175","19.51505","73.63680","0.00830","171.17087"
"1476.55600","1.17002","19.53811","73.63680","0.00839","171.37314"
"1476.65600","1.17866","19.63531","73.63680","0.00847","172.22568"
"1476.75600","1.18758","19.76577","73.63680","0.00856","173.37003"
"1476.85600","1.19696","19.99389","73.63680","0.00866","175.37088"
"1476.95600","1.20488","20.22447","73.63680","0.00873","177.39331"
"1477.05600","1.21156","20.42247","73.52469","0.00880","179.13004"
"1477.15600","1.21787","20.58995","73.52469","0.00886","180.59904"
"1477.25600","1.22348","20.74052","73.52469","0.00892","181.91971"
"1477.35600","1.22768","20.85322","73.52469","0.00896","182.90825"
"1477.45600","1.23177","20.97672","73.52469","0.00900","183.99150"
"1477.55600","1.23410","21.12449","73.52469","0.00903","185.28758"
"1477.65600","1.23512","21.25959","73.42355","0.00904","186.47260"
"1477.75600","1.23526","21.32916","73.42355","0.00904","187.08281"
"1477.85600","1.23528","21.29747","73.42355","0.00904","186.80487"
"1477.95600","1.23530","21.22470","73.42355","0.00904","186.16658"
"1478.05600","1.23530","21.21555","73.42355","0.00904","186.08633"
"1478.15600","1.23529","21.19662","73.42355","0.00904","185.92027"
"1478.25600","1.23528","21.20934","73.35124","0.00904","186.03191"
"1478.35600","1.23528","21.16072","73.35124","0.00904","185.60538"
"1478.45600","1.23527","21.11515","73.35124","0.00904","185.20569"
"1478.55600","1.23527","21.07869","73.35124","0.00904","184.88588"
"1478.65600","1.23526","21.02867","73.35124","0.00904","184.44719"
"1478.75600","1.23526","21.04455","73.35124","0.00904","184.58643"
"1478.85600","1.23525","20.98805","73.33730","0.00904","184.09090"
"1478.95600","1.23525","20.94066","73.33730","0.00904","183.67523"
"1479.05600","1.23524","20.88723","73.33730","0.00904","183.20653"
"1479.15600","1.23523","20.89033","73.33730","0.00904","183.23373"
"1479.25600","1.23523","20.82903","73.33730","0.00904","182.69608"
"1479.35600","1.23523","20.73923","73.32710","0.00904","181.90839"
"1479.45600","1.23522","20.67263","73.32710","0.00904","181.32428"
"1479.55600","1.23522","20.56835","73.32710","0.00904","180.40961"
"1479.65600","1.23522","20.51016","73.32710","0.00904","179.89922"
"1479.75600","1.23522","20.38213","73.32710","0.00904","178.77625"
"1479.85600","1.23522","20.37667","73.32710","0.00904","178.72832"
"1479.95600","1.23522","20.16970","73.30782","0.00904","176.91292"
"1480.05600","1.23523","20.10843","73.30782","0.00904","176.37555"
"1480.15600","1.23523","19.98183","73.30782","0.00904","175.26508"
"1480.25600","1.23523","19.87225","73.30782","0.00904","174.30394"
"1480.35600","1.23524","19.74277","73.30782","0.00904","173.16824"
"1480.45600","1.23524","19.71469","73.30782","0.00904","172.92195"
"1480.55600","1.23525","19.64294","73.24004","0.00904","172.29259"
"1480.65600","1.23525","19.65675","73.24004","0.00904","172.41373"
"1480.75600","1.23525","19.57952","73.24004","0.00904","171.73637"
"1480.85600","1.23525","19.56672","73.24004","0.00904","171.62410"
"1480.95600","1.23526","19.52454","73.24004","0.00904","171.25407"
"1481.05600","1.23526","19.53033","73.24004","0.00904","171.30492"
"1481.15600","1.23526","19.46701","73.15652","0.00904","170.74950"
"1481.25600","1.23526","19.50148","73.15652","0.00904","171.05186"
"1481.35600","1.23527","19.43251","73.15652","0.00904","170.44687"
"1481.45600","1.23527","19.48621","73.15652","0.00904","170.91794"
"1481.55600","1.23527","19.41304","73.15652","0.00904","170.27608"
"1481.65600","1.23528","19.43763","73.05868","0.00904","170.49179"
"1481.75600","1.23528","19.37691","73.05868","0.00904","169.95924"
"1481.85600","1.23529","19.35028","73.05868","0.00904","169.72563"
"1481.95600","1.23529","19.28568","73.05868","0.00904","169.15897"
"1482.05600","1.23530","19.31899","73.05868","0.00904","169.45120"
"1482.15600","1.23530","19.24509","73.05868","0.00904","168.80299"
"1482.25600","1.23531","19.22282","72.90993","0.00904","168.60768"
"1482.35600","1.23532","19.14798","72.90993","0.00904","167.95119"
"1482.45600","1.23533","19.14798","72.90993","0.00904","167.95123"
"1482.55600","1.23534","19.04507","72.90993","0.00904","167.04857"
"1482.65600","1.23536","19.05699","72.90993","0.00904","167.15312"
"1482.75600","1.23537","18.99337","72.90993","0.00904","166.59511"
"1482.85600","1.23539","19.06828","72.80951","0.00904","167.25211"
"1482.95600","1.23539","19.12367","72.80951","0.00904","167.73798"
"1483.05600","1.23539","19.24422","72.80951","0.00904","168.79532"
"1483.15600","1.23539","19.35048","72.80951","0.00904","169.72736"
"1483.25600","1.23539","19.51298","72.80951","0.00904","171.15273"
"1483.35600","1.23538","19.63553","72.80951","0.00904","172.22766"
"1483.45600","1.23537","19.78123","72.69843","0.00904","173.50560"
"1483.55600","1.23537","19.90137","72.69843","0.00904","174.55936"
"1483.65600","1.23536","19.99283","72.69843","0.00904","175.36159"
"1483.75600","1.23535","20.11828","72.69843","0.00904","176.46193"
"1483.85600","1.23534","20.22328","72.69843","0.00904","177.38289"
"1483.95600","1.23533","20.36568","72.69843","0.00904","178.63193"
"1484.05600","1.23532","20.32482","72.58006","0.00904","178.27350"
"1484.15600","1.23532","20.32390","72.58006","0.00904","178.26547"
"1484.25600","1.23531","20.27839","72.58006","0.00904","177.86633"
"1484.35600","1.23531","20.30971","72.58006","0.00904","178.14101"
"1484.45600","1.23530","20.28808","72.58006","0.00904","177.95129"
"1484.55600","1.23530","20.28743","72.55322","0.00904","177.94557"
"1484.65600","1.23530","20.26141","72.55322","0.00904","177.71738"
"1484.75600","1.23530","20.19745","72.55322","0.00904","177.15636"
"1484.85600","1.23529","20.18167","72.55322","0.00904","177.01790"
"1484.95600","1.23529","20.13084","72.55322","0.00904","176.57210"
"1485.05600","1.23529","20.12564","72.55322","0.00904","176.52654"
"1485.15600","1.23529","20.01658","72.53986","0.00904","175.56987"
"1485.25600","1.23529","20.01887","72.53986","0.00904","175.59000"
"1485.35600","1.23529","19.93477","72.53986","0.00904","174.85229"
