Repository: Mecanon/morphing_wing

File: experimental/sma_database/results from second training/flexinol_isobaric_trained_172MPa.csv (part 26 of 100)
Test : Start of hold value,"172.00000",MPa
Time,Extension,Load,Temperature: Chamber 3119-600 1 1,Tensile strain (Extension),Tensile stress
(s),(mm),(N),(C),(mm/mm),(MPa)
"1485.45600","1.23529","19.90914","72.53986","0.00904","174.62752"
"1485.55600","1.23529","19.85324","72.53986","0.00904","174.13724"
"1485.65600","1.23529","19.79204","72.53986","0.00904","173.60039"
"1485.75600","1.23530","19.71726","72.52860","0.00904","172.94446"
"1485.85600","1.23530","19.61299","72.52860","0.00904","172.02994"
"1485.95600","1.23530","19.62794","72.52860","0.00904","172.16104"
"1486.05600","1.23530","19.56693","72.52860","0.00904","171.62589"
"1486.15600","1.23530","19.58846","72.52860","0.00904","171.81479"
"1486.25600","1.23531","19.50773","72.52860","0.00904","171.10670"
"1486.35600","1.23531","19.55170","72.49762","0.00904","171.49232"
"1486.45600","1.23531","19.48348","72.49762","0.00904","170.89395"
"1486.55600","1.23531","19.49781","72.49762","0.00904","171.01962"
"1486.65600","1.23532","19.37724","72.49762","0.00904","169.96207"
"1486.75600","1.23532","19.39392","72.49762","0.00904","170.10837"
"1486.85600","1.23532","19.32104","72.46115","0.00904","169.46918"
"1486.95600","1.23533","19.34490","72.46115","0.00904","169.67842"
"1487.05600","1.23533","19.27273","72.46115","0.00904","169.04546"
"1487.15600","1.23533","19.29490","72.46115","0.00904","169.23993"
"1487.25600","1.23534","19.23249","72.46115","0.00904","168.69244"
"1487.35600","1.23534","19.26385","72.46115","0.00904","168.96750"
"1487.45600","1.23534","19.20499","72.41098","0.00904","168.45125"
"1487.55600","1.23535","19.20219","72.41098","0.00904","168.42673"
"1487.65600","1.23535","19.16868","72.41098","0.00904","168.13278"
"1487.75600","1.23535","19.20511","72.41098","0.00904","168.45230"
"1487.85600","1.23536","19.14629","72.41098","0.00904","167.93642"
"1487.95600","1.23536","19.15388","72.41098","0.00904","168.00299"
"1488.05600","1.23537","19.11200","72.33641","0.00904","167.63564"
"1488.15600","1.23537","19.09939","72.33641","0.00904","167.52499"
"1488.25600","1.23538","19.06990","72.33641","0.00904","167.26639"
"1488.35600","1.23539","19.06298","72.33641","0.00904","167.20563"
"1488.45600","1.23539","19.00869","72.33641","0.00904","166.72945"
"1488.55600","1.23540","19.03710","72.33641","0.00904","166.97862"
"1488.65600","1.23541","18.98359","72.29530","0.00904","166.50932"
"1488.75600","1.23543","18.97783","72.29530","0.00904","166.45883"
"1488.85600","1.23545","18.92231","72.29530","0.00904","165.97182"
"1488.95600","1.23548","18.96862","72.29530","0.00904","166.37798"
"1489.05600","1.23551","18.91915","72.29530","0.00904","165.94408"
"1489.15600","1.23554","19.01641","72.29530","0.00904","166.79713"
"1489.25600","1.23557","19.01342","72.24908","0.00904","166.77092"
"1489.35600","1.23559","19.15244","72.24908","0.00904","167.99036"
"1489.45600","1.23561","19.17247","72.24908","0.00904","168.16602"
"1489.55600","1.23562","19.34563","72.24908","0.00904","169.68488"
"1489.65600","1.23563","19.41234","72.24908","0.00904","170.26996"
"1489.75600","1.23564","19.58367","72.16331","0.00904","171.77278"
"1489.85600","1.23563","19.68622","72.16331","0.00904","172.67224"
"1489.95600","1.23563","19.84932","72.16331","0.00904","174.10281"
"1490.05600","1.23562","19.93470","72.16331","0.00904","174.85175"
"1490.15600","1.23561","20.09580","72.16331","0.00904","176.26474"
"1490.25600","1.23560","20.20220","72.16331","0.00904","177.19800"
"1490.35600","1.23559","20.35130","72.12015","0.00904","178.50578"
"1490.45600","1.23558","20.35739","72.12015","0.00904","178.55925"
"1490.55600","1.23557","20.42211","72.12015","0.00904","179.12688"
"1490.65600","1.23557","20.35488","72.12015","0.00904","178.53720"
"1490.75600","1.23557","20.32621","72.12015","0.00904","178.28574"
"1490.85600","1.23557","20.25925","72.12015","0.00904","177.69838"
"1490.95600","1.23556","20.31250","72.11873","0.00904","178.16551"
"1491.05600","1.23556","20.24735","72.11873","0.00904","177.59406"
"1491.15600","1.23556","20.26547","72.11873","0.00904","177.75298"
"1491.25600","1.23555","20.16946","72.11873","0.00904","176.91084"
"1491.35600","1.23555","20.15115","72.11873","0.00904","176.75027"
"1491.45600","1.23555","20.08464","72.11873","0.00904","176.16689"
"1491.55600","1.23555","20.06325","72.13815","0.00904","175.97926"
"1491.65600","1.23555","19.98542","72.13815","0.00904","175.29659"
"1491.75600","1.23555","19.91944","72.13815","0.00904","174.71783"
"1491.85600","1.23556","19.87362","72.13815","0.00904","174.31596"
"1491.95600","1.23556","19.80661","72.13815","0.00904","173.72816"
"1492.05600","1.23556","19.78024","72.16735","0.00904","173.49693"
"1492.15600","1.23556","19.63141","72.16735","0.00904","172.19145"
"1492.25600","1.23557","19.61574","72.16735","0.00904","172.05408"
"1492.35600","1.23557","19.51434","72.16735","0.00904","171.16466"
"1492.45600","1.23557","19.53322","72.16735","0.00904","171.33022"
"1492.55600","1.23558","19.44531","72.16735","0.00904","170.55914"
"1492.65600","1.23558","19.48470","72.17533","0.00904","170.90469"
"1492.75600","1.23558","19.42268","72.17533","0.00904","170.36066"
"1492.85600","1.23558","19.46250","72.17533","0.00904","170.70995"
"1492.95600","1.23558","19.41214","72.17533","0.00904","170.26822"
"1493.05600","1.23558","19.45043","72.17533","0.00904","170.60403"
"1493.15600","1.23559","19.34843","72.17533","0.00904","169.70941"
"1493.25600","1.23559","19.36775","72.16064","0.00904","169.87886"
"1493.35600","1.23559","19.28658","72.16064","0.00904","169.16689"
"1493.45600","1.23560","19.26873","72.16064","0.00904","169.01030"
"1493.55600","1.23561","19.15965","72.16064","0.00904","168.05357"
"1493.65600","1.23561","19.12956","72.16064","0.00904","167.78961"
"1493.75600","1.23562","19.02815","72.16064","0.00904","166.90018"
"1493.85600","1.23562","19.08788","72.12370","0.00904","167.42404"
"1493.95600","1.23563","19.03666","72.12370","0.00904","166.97476"
"1494.05600","1.23564","18.99934","72.12370","0.00904","166.64745"
"1494.15600","1.23564","18.94461","72.12370","0.00904","166.16742"
"1494.25600","1.23566","18.92407","72.12370","0.00904","165.98727"
"1494.35600","1.23568","18.81708","72.08565","0.00904","165.04880"
"1494.45600","1.23570","18.84665","72.08565","0.00904","165.30817"
"1494.55600","1.23575","18.78625","72.08565","0.00904","164.77843"
"1494.65600","1.23581","18.87494","72.08565","0.00904","165.55637"
"1494.75600","1.23592","18.77701","72.08565","0.00904","164.69736"
"1494.85600","1.23610","18.82417","72.08565","0.00905","165.11102"
"1494.95600","1.23633","18.76831","72.03092","0.00905","164.62103"
"1495.05600","1.23665","18.75627","72.03092","0.00905","164.51541"
"1495.15600","1.23707","18.74088","72.03092","0.00906","164.38046"
"1495.25600","1.23752","18.72405","72.03092","0.00906","164.23283"
"1495.35600","1.23799","18.71577","72.03092","0.00906","164.16023"
"1495.45600","1.23844","18.70238","72.03092","0.00907","164.04274"
"1495.55600","1.23883","18.71692","71.93877","0.00907","164.17032"
"1495.65600","1.23920","18.71184","71.93877","0.00908","164.12572"
"1495.75600","1.23957","18.70676","71.93877","0.00908","164.08118"
"1495.85600","1.23993","18.70027","71.93877","0.00908","164.02423"
"1495.95600","1.24027","18.68505","71.93877","0.00909","163.89079"
"1496.05600","1.24060","18.69728","71.93877","0.00909","163.99803"
"1496.15600","1.24091","18.68285","71.87720","0.00909","163.87146"
"1496.25600","1.24122","18.71988","71.87720","0.00910","164.19621"
"1496.35600","1.24156","18.73174","71.87720","0.00910","164.30023"
"1496.45600","1.24195","18.70567","71.87720","0.00910","164.07164"
"1496.55600","1.24241","18.71501","71.87720","0.00911","164.15356"
"1496.65600","1.24289","18.71269","71.87720","0.00911","164.13318"
"1496.75600","1.24341","18.71486","71.81044","0.00912","164.15227"
"1496.85600","1.24409","18.74988","71.81044","0.00913","164.45935"
"1496.95600","1.24516","18.73965","71.81044","0.00914","164.36964"
"1497.05600","1.24687","18.75167","71.81044","0.00915","164.47505"
"1497.15600","1.24853","18.77242","71.81044","0.00917","164.65710"
"1497.25600","1.24968","18.76662","71.74573","0.00918","164.60620"
"1497.35600","1.25054","18.76067","71.74573","0.00919","164.55403"
"1497.45600","1.25148","18.80541","71.74573","0.00920","164.94644"
"1497.55600","1.25262","18.92183","71.74573","0.00921","165.96762"
"1497.65600","1.25409","19.03751","71.74573","0.00923","166.98225"
"1497.75600","1.25568","19.12607","71.74573","0.00924","167.75905"
"1497.85600","1.25688","19.25099","71.64730","0.00925","168.85475"
"1497.95600","1.25755","19.35698","71.64730","0.00926","169.78441"
"1498.05600","1.25787","19.44376","71.64730","0.00926","170.54559"
"1498.15600","1.25804","19.55771","71.64730","0.00926","171.54506"
"1498.25600","1.25815","19.66633","71.64730","0.00927","172.49782"
"1498.35600","1.25820","19.78799","71.64730","0.00927","173.56491"
"1498.45600","1.25822","19.90412","71.59423","0.00927","174.58348"
"1498.55600","1.25824","19.97392","71.59423","0.00927","175.19569"
"1498.65600","1.25824","20.02153","71.59423","0.00927","175.61336"
"1498.75600","1.25825","19.93385","71.59423","0.00927","174.84422"
"1498.85600","1.25827","19.81318","71.59423","0.00927","173.78584"
"1498.95600","1.25829","19.77546","71.59423","0.00927","173.45494"
"1499.05600","1.25830","19.78313","71.57426","0.00927","173.52225"
"1499.15600","1.25831","19.80145","71.57426","0.00927","173.68298"
"1499.25600","1.25832","19.79557","71.57426","0.00927","173.63136"
"1499.35600","1.25833","19.77535","71.57426","0.00927","173.45401"
"1499.45600","1.25834","19.68605","71.57426","0.00927","172.67075"
"1499.55600","1.25836","19.62560","71.58431","0.00927","172.14056"
"1499.65600","1.25838","19.59556","71.58431","0.00927","171.87701"
"1499.75600","1.25840","19.56660","71.58431","0.00927","171.62299"
"1499.85600","1.25842","19.53380","71.58431","0.00927","171.33531"
"1499.95600","1.25844","19.48503","71.58431","0.00927","170.90756"
"1500.05600","1.25847","19.46966","71.58431","0.00927","170.77275"
"1500.15600","1.25850","19.46082","71.59197","0.00927","170.69521"
"1500.25600","1.25852","19.45292","71.59197","0.00927","170.62595"
"1500.35600","1.25856","19.39772","71.59197","0.00927","170.14175"
"1500.45600","1.25861","19.36509","71.59197","0.00927","169.85555"
"1500.55600","1.25866","19.31901","71.59197","0.00927","169.45134"
"1500.65600","1.25874","19.25385","71.59197","0.00927","168.87982"
"1500.75600","1.25883","19.23368","71.59158","0.00927","168.70288"
"1500.85600","1.25895","19.16048","71.59158","0.00927","168.06085"
"1500.95600","1.25912","19.15035","71.59158","0.00928","167.97205"
"1501.05600","1.25936","19.16028","71.59158","0.00928","168.05910"
"1501.15600","1.25979","19.09979","71.59158","0.00928","167.52855"
"1501.25600","1.26074","19.06786","71.59158","0.00929","167.24846"
"1501.35600","1.26277","19.05413","71.57060","0.00931","167.12805"
"1501.45600","1.26597","19.04348","71.57060","0.00934","167.03462"
"1501.55600","1.26935","19.04276","71.57060","0.00938","167.02829"
"1501.65600","1.27369","19.08429","71.57060","0.00942","167.39255"
"1501.75600","1.27889","19.10936","71.57060","0.00947","167.61246"
"1501.85600","1.28547","19.15403","71.57060","0.00954","168.00427"
"1501.95600","1.29309","19.27972","71.53723","0.00961","169.10672"
"1502.05600","1.30088","19.34772","71.53723","0.00969","169.70316"
"1502.15600","1.30838","19.40688","71.53723","0.00977","170.22211"
"1502.25600","1.31596","19.47471","71.53723","0.00984","170.81705"
"1502.35600","1.32337","19.55403","71.53723","0.00992","171.51274"
"1502.45600","1.33063","19.63063","71.48804","0.00999","172.18462"
"1502.55600","1.33748","19.64505","71.48804","0.01006","172.31110"
"1502.65600","1.34386","19.61013","71.48804","0.01012","172.00481"
"1502.75600","1.34950","19.66348","71.48804","0.01018","172.47279"
"1502.85600","1.35431","19.72358","71.48804","0.01022","172.99994"
"1502.95600","1.35783","19.75952","71.48804","0.01026","173.31512"
"1503.05600","1.36214","19.76915","71.43832","0.01030","173.39961"
"1503.15600","1.36682","19.77024","71.43832","0.01035","173.40918"
"1503.25600","1.37276","19.80886","71.43832","0.01041","173.74797"
"1503.35600","1.37953","19.81307","71.43832","0.01048","173.78484"
"1503.45600","1.38691","19.84054","71.43832","0.01055","174.02585"
"1503.55600","1.39464","19.88110","71.43832","0.01063","174.38158"
"1503.65600","1.40171","19.95868","71.36550","0.01070","175.06209"
"1503.75600","1.40780","19.96112","71.36550","0.01076","175.08348"
"1503.85600","1.41432","19.98707","71.36550","0.01082","175.31108"
"1503.95600","1.42111","20.05281","71.36550","0.01089","175.88768"
"1504.05600","1.42756","20.11055","71.36550","0.01095","176.39415"
"1504.15600","1.43340","20.15497","71.36550","0.01101","176.78375"
"1504.25600","1.43864","20.17393","71.30966","0.01106","176.95006"
"1504.35600","1.44326","20.21025","71.30966","0.01111","177.26860"
"1504.45600","1.44695","20.23107","71.30966","0.01115","177.45126"
"1504.55600","1.44989","20.24191","71.30966","0.01118","177.54634"
"1504.65600","1.45175","20.18752","71.30966","0.01120","177.06929"
"1504.75600","1.45340","20.20156","71.24317","0.01121","177.19240"
"1504.85600","1.45550","20.22586","71.24317","0.01123","177.40556"
"1504.95600","1.45785","20.22936","71.24317","0.01126","177.43628"
"1505.05600","1.46033","20.22635","71.24317","0.01128","177.40985"
"1505.15600","1.46343","20.21788","71.24317","0.01131","177.33557"
"1505.25600","1.46621","20.19315","71.24317","0.01134","177.11867"
"1505.35600","1.46829","20.19258","71.15395","0.01136","177.11359"
"1505.45600","1.47067","20.18670","71.15395","0.01138","177.06209"
"1505.55600","1.47363","20.18503","71.15395","0.01141","177.04744"
"1505.65600","1.47601","20.11798","71.15395","0.01144","176.45934"
"1505.75600","1.47853","20.13181","71.15395","0.01146","176.58060"
"1505.85600","1.48155","20.20247","71.15395","0.01149","177.20038"
"1505.95600","1.48402","20.15939","71.09138","0.01152","176.82254"
"1506.05600","1.48662","20.13188","71.09138","0.01154","176.58124"
"1506.15600","1.48946","20.12816","71.09138","0.01157","176.54858"
"1506.25600","1.49164","20.13918","71.09138","0.01159","176.64525"
"1506.35600","1.49356","20.15900","71.09138","0.01161","176.81911"
"1506.45600","1.49586","20.12590","71.09138","0.01164","176.52873"
"1506.55600","1.49793","20.04114","71.02348","0.01166","175.78534"
"1506.65600","1.49947","20.11081","71.02348","0.01167","176.39638"
"1506.75600","1.50091","20.14614","71.02348","0.01169","176.70631"
"1506.85600","1.50266","20.10122","71.02348","0.01170","176.31227"
"1506.95600","1.50479","20.10666","71.02348","0.01172","176.36000"
"1507.05600","1.50676","20.09822","70.92944","0.01174","176.28593"
"1507.15600","1.50863","20.12489","70.92944","0.01176","176.51990"
"1507.25600","1.51021","20.15847","70.92944","0.01178","176.81444"
"1507.35600","1.51192","20.12545","70.92944","0.01180","176.52481"
"1507.45600","1.51362","20.09801","70.92944","0.01181","176.28418"
"1507.55600","1.51478","20.12615","70.92944","0.01182","176.53096"
"1507.65600","1.51569","20.07276","70.85710","0.01183","176.06270"
"1507.75600","1.51661","20.00009","70.85710","0.01184","175.42529"
"1507.85600","1.51754","20.07866","70.85710","0.01185","176.11444"
"1507.95600","1.51863","20.00542","70.85710","0.01186","175.47205"
"1508.05600","1.51993","20.00867","70.85710","0.01187","175.50056"
"1508.15600","1.52114","20.05377","70.85710","0.01189","175.89607"
"1508.25600","1.52207","19.97791","70.77774","0.01190","175.23076"
"1508.35600","1.52282","20.02924","70.77774","0.01190","175.68091"
"1508.45600","1.52354","20.08232","70.77774","0.01191","176.14650"
"1508.55600","1.52420","19.99472","70.77774","0.01192","175.37816"
"1508.65600","1.52484","20.00401","70.77774","0.01192","175.45966"
"1508.75600","1.52553","20.01683","70.77774","0.01193","175.57207"
"1508.85600","1.52629","19.99448","70.69954","0.01194","175.37602"
"1508.95600","1.52713","20.01636","70.69954","0.01195","175.56798"
"1509.05600","1.52802","20.15876","70.69954","0.01196","176.81700"
"1509.15600","1.52887","20.28831","70.69954","0.01196","177.95332"
"1509.25600","1.52952","20.47248","70.69954","0.01197","179.56871"
"1509.35600","1.52987","20.61570","70.58319","0.01197","180.82489"
"1509.45600","1.53000","20.72042","70.58319","0.01198","181.74345"
"1509.55600","1.53003","20.78971","70.58319","0.01198","182.35117"
"1509.65600","1.53002","20.88106","70.58319","0.01198","183.15248"
"1509.75600","1.53000","21.02818","70.58319","0.01198","184.44290"
"1509.85600","1.52998","21.14904","70.58319","0.01198","185.50294"
"1509.95600","1.52997","21.18068","70.52975","0.01198","185.78049"
"1510.05600","1.52995","21.12089","70.52975","0.01197","185.25607"
"1510.15600","1.52994","21.04784","70.52975","0.01197","184.61531"
"1510.25600","1.52992","21.02407","70.52975","0.01197","184.40681"
"1510.35600","1.52991","21.02989","70.52975","0.01197","184.45790"
"1510.45600","1.52990","21.06077","70.52975","0.01197","184.72870"
"1510.55600","1.52989","20.93845","70.51766","0.01197","183.65585"
"1510.65600","1.52988","20.85245","70.51766","0.01197","182.90146"
"1510.75600","1.52987","20.78574","70.51766","0.01197","182.31641"
"1510.85600","1.52987","20.79433","70.51766","0.01197","182.39175"
"1510.95600","1.52986","20.77407","70.51766","0.01197","182.21405"
"1511.05600","1.52985","20.67126","70.51766","0.01197","181.31221"
"1511.15600","1.52984","20.61391","70.51143","0.01197","180.80920"
"1511.25600","1.52983","20.57858","70.51143","0.01197","180.49931"
"1511.35600","1.52983","20.57769","70.51143","0.01197","180.49149"
"1511.45600","1.52982","20.52489","70.51143","0.01197","180.02841"
"1511.55600","1.52982","20.39492","70.51143","0.01197","178.88841"
"1511.65600","1.52981","20.37622","70.51143","0.01197","178.72435"
"1511.75600","1.52980","20.36809","70.49760","0.01197","178.65309"
"1511.85600","1.52980","20.32142","70.49760","0.01197","178.24376"
"1511.95600","1.52980","20.22652","70.49760","0.01197","177.41133"
"1512.05600","1.52980","20.11350","70.49760","0.01197","176.42001"
"1512.15600","1.52980","20.08539","70.49760","0.01197","176.17343"
"1512.25600","1.52980","20.12546","70.47553","0.01197","176.52493"
"1512.35600","1.52979","20.11743","70.47553","0.01197","176.45444"
"1512.45600","1.52979","20.02193","70.47553","0.01197","175.61682"
"1512.55600","1.52979","19.99838","70.47553","0.01197","175.41031"
"1512.65600","1.52978","20.01110","70.47553","0.01197","175.52180"
"1512.75600","1.52978","20.01147","70.47553","0.01197","175.52507"
"1512.85600","1.52978","19.92738","70.42563","0.01197","174.78749"
"1512.95600","1.52979","19.81013","70.42563","0.01197","173.75912"
"1513.05600","1.52979","19.77849","70.42563","0.01197","173.48158"
"1513.15600","1.52979","19.77874","70.42563","0.01197","173.48375"
"1513.25600","1.52980","19.59470","70.42563","0.01197","171.86946"
"1513.35600","1.52981","19.45229","70.42563","0.01197","170.62039"
"1513.45600","1.52983","19.33984","70.38339","0.01197","169.63409"
"1513.55600","1.52984","19.29477","70.38339","0.01197","169.23877"
"1513.65600","1.52985","19.17616","70.38339","0.01197","168.19838"
"1513.75600","1.52986","19.08488","70.38339","0.01197","167.39780"
"1513.85600","1.52987","19.07735","70.38339","0.01197","167.33171"
"1513.95600","1.52987","19.14195","70.38339","0.01197","167.89830"
"1514.05600","1.52988","19.11287","70.32595","0.01197","167.64326"
"1514.15600","1.52989","18.99455","70.32595","0.01197","166.60547"
"1514.25600","1.52990","18.94720","70.32595","0.01197","166.19014"
"1514.35600","1.52991","19.01631","70.32595","0.01197","166.79631"
"1514.45600","1.52992","18.99723","70.32595","0.01197","166.62898"
"1514.55600","1.52993","18.89776","70.25143","0.01197","165.75652"
"1514.65600","1.52994","18.87159","70.25143","0.01197","165.52695"
"1514.75600","1.52995","18.93344","70.25143","0.01197","166.06941"
"1514.85600","1.52996","18.95735","70.25143","0.01197","166.27917"
"1514.95600","1.52996","18.90729","70.25143","0.01197","165.84007"
"1515.05600","1.52997","18.89676","70.25143","0.01198","165.74770"
"1515.15600","1.52998","18.90264","70.12388","0.01198","165.79924"
"1515.25600","1.53000","18.84156","70.12388","0.01198","165.26352"
"1515.35600","1.53001","18.75982","70.12388","0.01198","164.54660"
"1515.45600","1.53002","18.79159","70.12388","0.01198","164.82524"
"1515.55600","1.53004","18.77454","70.12388","0.01198","164.67572"
"1515.65600","1.53006","18.68924","70.12388","0.01198","163.92747"
"1515.75600","1.53008","18.64600","70.03405","0.01198","163.54820"
"1515.85600","1.53010","18.65109","70.03405","0.01198","163.59293"
"1515.95600","1.53014","18.51993","70.03405","0.01198","162.44247"
"1516.05600","1.53019","18.38524","70.03405","0.01198","161.26106"
"1516.15600","1.53031","18.37613","70.03405","0.01198","161.18114"
"1516.25600","1.53052","18.33217","70.03405","0.01198","160.79553"
"1516.35600","1.53086","18.22150","69.93338","0.01198","159.82484"
"1516.45600","1.53133","18.25701","69.93338","0.01199","160.13631"
"1516.55600","1.53190","18.23037","69.93338","0.01199","159.90263"
"1516.65600","1.53255","18.16094","69.93338","0.01200","159.29364"
"1516.75600","1.53329","18.19626","69.93338","0.01201","159.60347"
"1516.85600","1.53423","18.10637","69.93338","0.01202","158.81502"
"1516.95600","1.53555","18.11176","69.75521","0.01203","158.86226"
"1517.05600","1.53708","18.15211","69.75521","0.01205","159.21625"
"1517.15600","1.53841","18.10450","69.75521","0.01206","158.79861"
"1517.25600","1.53948","18.14207","69.75521","0.01207","159.12814"
"1517.35600","1.54049","18.14487","69.75521","0.01208","159.15276"
"1517.45600","1.54152","18.14730","69.62090","0.01209","159.17403"
"1517.55600","1.54271","18.23426","69.62090","0.01210","159.93681"
"1517.65600","1.54419","18.19863","69.62090","0.01212","159.62421"
"1517.75600","1.54572","18.27576","69.62090","0.01213","160.30081"
"1517.85600","1.54709","18.28899","69.62090","0.01215","160.41681"
"1517.95600","1.54826","18.24968","69.62090","0.01216","160.07202"
"1518.05600","1.54960","18.31468","69.48292","0.01217","160.64215"
"1518.15600","1.55166","18.25101","69.48292","0.01219","160.08366"
"1518.25600","1.55522","18.20288","69.48292","0.01223","159.66150"
"1518.35600","1.55936","18.22405","69.48292","0.01227","159.84726"
"1518.45600","1.56359","18.26926","69.48292","0.01231","160.24377"
"1518.55600","1.56742","18.33315","69.48292","0.01235","160.80420"
"1518.65600","1.57261","18.40083","69.28287","0.01240","161.39775"
"1518.75600","1.57856","18.45658","69.28287","0.01246","161.88683"
"1518.85600","1.58490","18.50030","69.28287","0.01252","162.27025"
"1518.95600","1.59127","18.56323","69.28287","0.01259","162.82225"
"1519.05600","1.59732","18.57106","69.28287","0.01265","162.89091"
"1519.15600","1.60357","18.58905","69.28287","0.01271","163.04868"
"1519.25600","1.61063","18.61552","69.14887","0.01278","163.28093"
"1519.35600","1.61832","18.69900","69.14887","0.01286","164.01309"
"1519.45600","1.62657","18.75589","69.14887","0.01294","164.51210"
"1519.55600","1.63429","18.81202","69.14887","0.01301","165.00439"
"1519.65600","1.64072","18.87491","69.14887","0.01308","165.55608"
"1519.75600","1.64636","18.96327","69.01495","0.01314","166.33110"
"1519.85600","1.65235","19.02715","69.01495","0.01319","166.89140"
"1519.95600","1.65907","19.07674","69.01495","0.01326","167.32632"
"1520.05600","1.66723","19.14379","69.01495","0.01334","167.91447"
"1520.15600","1.67656","19.24459","69.01495","0.01344","168.79865"
"1520.25600","1.68592","19.30702","69.01495","0.01353","169.34621"
"1520.35600","1.69416","19.34213","68.87763","0.01361","169.65413"
"1520.45600","1.70213","19.43355","68.87763","0.01369","170.45601"
"1520.55600","1.71070","19.55032","68.87763","0.01378","171.48024"
"1520.65600","1.71937","19.62556","68.87763","0.01386","172.14014"
"1520.75600","1.72807","19.65533","68.87763","0.01395","172.40131"
"1520.85600","1.73699","19.65436","68.87763","0.01404","172.39276"
"1520.95600","1.74622","19.70785","68.68626","0.01413","172.86192"
"1521.05600","1.75675","19.91750","68.68626","0.01424","174.70082"
"1521.15600","1.76876","19.87505","68.68626","0.01436","174.32854"
"1521.25600","1.78116","19.89782","68.68626","0.01448","174.52821"
"1521.35600","1.79275","20.22058","68.68626","0.01459","177.35927"
"1521.45600","1.80375","20.13016","68.68626","0.01470","176.56612"
"1521.55600","1.81528","20.22279","68.56490","0.01482","177.37863"
"1521.65600","1.82596","20.45161","68.56490","0.01493","179.38568"
"1521.75600","1.83568","20.28499","68.56490","0.01502","177.92415"
"1521.85600","1.84418","20.49760","68.56490","0.01511","179.78900"
"1521.95600","1.85298","20.51970","68.56490","0.01519","179.98293"
"1522.05600","1.86237","20.43732","68.43875","0.01529","179.26030"
"1522.15600","1.87196","20.64979","68.43875","0.01538","181.12396"
"1522.25600","1.88171","20.42420","68.43875","0.01548","179.14526"
"1522.35600","1.89011","20.47663","68.43875","0.01556","179.60506"
"1522.45600","1.89858","20.57813","68.43875","0.01565","180.49535"
"1522.55600","1.90739","20.42403","68.43875","0.01574","179.14375"
"1522.65600","1.91569","20.62262","68.27570","0.01582","180.88562"
"1522.75600","1.92366","20.38277","68.27570","0.01590","178.78186"
"1522.85600","1.93068","20.31542","68.27570","0.01597","178.19106"
"1522.95600","1.93650","20.43127","68.27570","0.01603","179.20724"
"1523.05600","1.94222","20.08805","68.27570","0.01608","176.19682"
"1523.15600","1.94861","20.22705","68.27570","0.01615","177.41600"
"1523.25600","1.95569","20.16866","68.16956","0.01622","176.90385"
"1523.35600","1.96308","19.99133","68.16956","0.01629","175.34842"
"1523.45600","1.97135","20.12900","68.16956","0.01637","176.55592"
"1523.55600","1.97939","19.84660","68.16956","0.01645","174.07893"
"1523.65600","1.98633","19.94317","68.16956","0.01652","174.92598"
"1523.75600","1.99375","19.77298","68.16956","0.01660","173.43323"
"1523.85600","2.00211","19.61179","68.04897","0.01668","172.01939"
"1523.95600","2.01013","19.79260","68.04897","0.01676","173.60529"
"1524.05600","2.01853","19.54447","68.04897","0.01684","171.42888"
"1524.15600","2.02641","19.66222","68.04897","0.01692","172.46172"
"1524.25600","2.03235","19.85473","68.04897","0.01698","174.15030"
"1524.35600","2.03757","19.81055","68.04897","0.01703","173.76279"
"1524.45600","2.04321","20.16370","67.80226","0.01709","176.86035"
"1524.55600","2.04907","20.15603","67.80226","0.01715","176.79309"
"1524.65600","2.05457","20.34007","67.80226","0.01720","178.40727"
"1524.75600","2.05913","20.60253","67.80226","0.01725","180.70940"
"1524.85600","2.06417","20.59995","67.80226","0.01730","180.68680"
"1524.95600","2.06848","20.99040","67.80226","0.01734","184.11150"
"1525.05600","2.07212","20.93383","67.62121","0.01738","183.61533"
"1525.15600","2.07408","21.16766","67.62121","0.01740","185.66624"
"1525.25600","2.07568","21.15606","67.62121","0.01741","185.56458"
"1525.35600","2.07721","20.90027","67.62121","0.01743","183.32097"
"1525.45600","2.07838","21.04055","67.62121","0.01744","184.55136"
"1525.55600","2.07908","20.77856","67.48350","0.01745","182.25339"
"1525.65600","2.07944","20.97123","67.48350","0.01745","183.94334"
"1525.75600","2.07962","20.82658","67.48350","0.01745","182.67461"
"1525.85600","2.07971","20.81805","67.48350","0.01745","182.59975"
"1525.95600","2.07976","20.76371","67.48350","0.01745","182.12315"
"1526.05600","2.07980","20.50150","67.48350","0.01746","179.82327"
"1526.15600","2.07986","20.50333","67.37791","0.01746","179.83928"
"1526.25600","2.07993","20.03861","67.37791","0.01746","175.76312"
"1526.35600","2.08007","19.98330","67.37791","0.01746","175.27798"
"1526.45600","2.08035","19.55583","67.37791","0.01746","171.52856"
"1526.55600","2.08083","19.47318","67.37791","0.01747","170.80359"
"1526.65600","2.08182","19.10176","67.37791","0.01748","167.54579"
"1526.75600","2.08380","18.93956","67.18450","0.01750","166.12309"
"1526.85600","2.08732","18.78882","67.18450","0.01753","164.80096"
"1526.95600","2.09116","18.61304","67.18450","0.01757","163.25917"
"1527.05600","2.09641","18.65027","67.18450","0.01762","163.58566"
"1527.15600","2.10160","18.42487","67.18450","0.01767","161.60867"
"1527.25600","2.10726","18.55537","67.18450","0.01773","162.75328"
"1527.35600","2.11424","18.22528","66.98064","0.01780","159.85800"
"1527.45600","2.12122","18.43713","66.98064","0.01787","161.71617"
"1527.55600","2.12709","18.27625","66.98064","0.01793","160.30508"
"1527.65600","2.13228","18.47945","66.98064","0.01798","162.08742"
"1527.75600","2.13879","18.41305","66.98064","0.01804","161.50494"
"1527.85600","2.14643","18.36027","66.71162","0.01812","161.04199"
"1527.95600","2.15522","18.40495","66.71162","0.01821","161.43396"
"1528.05600","2.16592","18.29479","66.71162","0.01831","160.46767"
"1528.15600","2.17628","18.48660","66.71162","0.01842","162.15005"
"1528.25600","2.18653","18.23755","66.71162","0.01852","159.96567"
"1528.35600","2.19848","18.48951","66.71162","0.01864","162.17558"
"1528.45600","2.21065","18.28348","66.25476","0.01876","160.36845"
"1528.55600","2.22203","18.49913","66.25476","0.01887","162.25998"
"1528.65600","2.23232","18.37966","66.25476","0.01898","161.21214"
"1528.75600","2.24384","18.48850","66.25476","0.01909","162.16673"
"1528.85600","2.25694","18.53660","66.25476","0.01922","162.58867"
"1528.95600","2.27080","18.47968","66.25476","0.01936","162.08940"
"1529.05600","2.28369","18.87922","65.90926","0.01949","165.59387"
"1529.15600","2.29689","18.81189","65.90926","0.01962","165.00333"
"1529.25600","2.30948","19.17829","65.90926","0.01974","168.21707"
"1529.35600","2.31994","19.22790","65.90926","0.01985","168.65222"
"1529.45600","2.32916","19.20168","65.90926","0.01994","168.42221"
"1529.55600","2.33930","19.46097","65.90926","0.02004","170.69650"
"1529.65600","2.35013","19.37178","65.54716","0.02015","169.91418"
"1529.75600","2.36193","19.58869","65.54716","0.02027","171.81674"
"1529.85600","2.37230","19.66178","65.54716","0.02037","172.45790"
"1529.95600","2.38314","19.56061","65.54716","0.02048","171.57047"
"1530.05600","2.39388","19.84966","65.54716","0.02059","174.10577"
"1530.15600","2.40481","19.76487","65.04030","0.02069","173.36206"
"1530.25600","2.41394","19.89749","65.04030","0.02079","174.52530"
"1530.35600","2.42166","19.95404","65.04030","0.02086","175.02133"
"1530.45600","2.42981","19.84080","65.04030","0.02094","174.02811"
"1530.55600","2.43838","20.18875","65.04030","0.02103","177.08006"
"1530.65600","2.44794","20.08775","65.04030","0.02112","176.19412"
"1530.75600","2.45809","20.28405","64.70621","0.02123","177.91595"
"1530.85600","2.46648","20.51755","64.70621","0.02131","179.96405"
"1530.95600","2.47451","20.40271","64.70621","0.02139","178.95670"
"1531.05600","2.48223","20.73943","64.70621","0.02147","181.91020"
"1531.15600","2.48901","20.73645","64.70621","0.02153","181.88408"
"1531.25600","2.49546","20.91908","64.70621","0.02160","183.48595"
"1531.35600","2.50103","21.25987","64.38078","0.02165","186.47508"
"1531.45600","2.50495","21.23669","64.38078","0.02169","186.27173"
"1531.55600","2.50710","21.49940","64.38078","0.02171","188.57607"
"1531.65600","2.50786","21.76779","64.38078","0.02172","190.93016"
"1531.75600","2.50804","21.76707","64.38078","0.02172","190.92380"
"1531.85600","2.50801","21.99043","64.38078","0.02172","192.88295"
"1531.95600","2.50797","22.22663","64.08332","0.02172","194.95477"
"1532.05600","2.50792","22.16535","64.08332","0.02172","194.41721"
"1532.15600","2.50786","22.26848","64.08332","0.02172","195.32181"
"1532.25600","2.50779","22.53505","64.08332","0.02172","197.65997"
"1532.35600","2.50771","22.56930","64.08332","0.02172","197.96036"
"1532.45600","2.50761","22.57202","64.08332","0.02172","197.98419"
"1532.55600","2.50751","22.73347","63.79077","0.02172","199.40036"
"1532.65600","2.50741","22.78923","63.79077","0.02172","199.88943"
"1532.75600","2.50730","22.65069","63.79077","0.02172","198.67427"
"1532.85600","2.50717","22.62211","63.79077","0.02172","198.42358"
"1532.95600","2.50705","22.72726","63.79077","0.02171","199.34592"
"1533.05600","2.50690","22.69553","63.70363","0.02171","199.06755"
"1533.15600","2.50675","22.54941","63.70363","0.02171","197.78592"
"1533.25600","2.50659","22.50350","63.70363","0.02171","197.38324"
"1533.35600","2.50640","22.61226","63.70363","0.02171","198.33717"
"1533.45600","2.50616","22.62988","63.70363","0.02170","198.49171"
"1533.55600","2.50590","22.45289","63.70363","0.02170","196.93930"
"1533.65600","2.50563","22.35224","63.64243","0.02170","196.05649"
"1533.75600","2.50530","22.38588","63.64243","0.02170","196.35158"
"1533.85600","2.50490","22.37632","63.64243","0.02169","196.26770"
"1533.95600","2.50445","22.13376","63.64243","0.02169","194.14017"
"1534.05600","2.50397","21.90755","63.64243","0.02168","192.15602"
"1534.15600","2.50339","21.91390","63.64243","0.02168","192.21170"
"1534.25600","2.50260","21.90494","63.56028","0.02167","192.13309"
"1534.35600","2.50147","21.68087","63.56028","0.02166","190.16774"
"1534.45600","2.50013","21.47571","63.56028","0.02164","188.36827"
"1534.55600","2.49890","21.54444","63.56028","0.02163","188.97108"
"1534.65600","2.49780","21.54688","63.56028","0.02162","188.99251"
"1534.75600","2.49675","21.35995","63.56028","0.02161","187.35287"
"1534.85600","2.49555","21.32704","63.48854","0.02160","187.06419"
"1534.95600","2.49425","21.40484","63.48854","0.02159","187.74661"
"1535.05600","2.49252","21.13787","63.48854","0.02157","185.40497"
"1535.15600","2.49072","21.09722","63.48854","0.02155","185.04845"
"1535.25600","2.48910","21.23139","63.48854","0.02153","186.22530"
"1535.35600","2.48734","21.01292","63.38097","0.02152","184.30904"
"1535.45600","2.48465","21.11927","63.38097","0.02149","185.24188"
"1535.55600","2.48133","21.24179","63.38097","0.02146","186.31648"
"1535.65600","2.47811","21.08379","63.38097","0.02143","184.93063"
"1535.75600","2.47359","21.19806","63.38097","0.02138","185.93289"
"1535.85600","2.46888","21.35394","63.38097","0.02133","187.30020"
"1535.95600","2.46315","21.15039","63.19337","0.02128","185.51482"
"1536.05600","2.45668","21.40883","63.19337","0.02121","187.78162"
"1536.15600","2.45018","21.38235","63.19337","0.02115","187.54938"
"1536.25600","2.44321","21.28601","63.19337","0.02108","186.70433"
"1536.35600","2.43471","21.54908","63.19337","0.02099","189.01183"
"1536.45600","2.42452","21.34121","63.19337","0.02089","187.18852"
"1536.55600","2.41318","21.35104","63.09828","0.02078","187.27475"
"1536.65600","2.40179","21.41142","63.09828","0.02066","187.80440"
"1536.75600","2.39126","21.14037","63.09828","0.02056","185.42690"
"1536.85600","2.38022","21.25332","63.09828","0.02045","186.41765"
"1536.95600","2.36818","21.21062","63.09828","0.02033","186.04308"
"1537.05600","2.35564","20.97120","63.09828","0.02020","183.94304"
"1537.15600","2.34337","21.05021","63.06050","0.02008","184.63612"
"1537.25600","2.32958","20.76347","63.06050","0.01994","182.12100"
"1537.35600","2.31458","20.42937","63.06050","0.01980","179.19061"
"1537.45600","2.30092","20.42343","63.06050","0.01966","179.13844"
"1537.55600","2.28878","20.01441","63.06050","0.01954","175.55083"
"1537.65600","2.27707","19.90454","63.07735","0.01942","174.58722"
"1537.75600","2.26542","19.77264","63.07735","0.01931","173.43027"
"1537.85600","2.25493","19.38893","63.07735","0.01920","170.06464"
"1537.95600","2.24501","19.47418","63.07735","0.01910","170.81238"
"1538.05600","2.23428","19.11673","63.07735","0.01900","167.67712"
"1538.15600","2.22305","18.97033","63.07735","0.01888","166.39296"
"1538.25600","2.21266","18.90400","63.13071","0.01878","165.81119"
"1538.35600","2.20430","18.50970","63.13071","0.01870","162.35271"
"1538.45600","2.19739","18.55008","63.13071","0.01863","162.70688"
"1538.55600","2.19143","18.27475","63.13071","0.01857","160.29190"
"1538.65600","2.18621","18.05325","63.13071","0.01852","158.34912"
"1538.75600","2.18138","18.03122","63.13071","0.01847","158.15587"
"1538.85600","2.17721","17.68402","63.14522","0.01843","155.11053"
"1538.95600","2.17377","17.80592","63.14522","0.01839","156.17973"
"1539.05600","2.17160","17.59090","63.14522","0.01837","154.29369"
"1539.15600","2.16981","17.48271","63.14522","0.01835","153.34479"
"1539.25600","2.16861","17.51959","63.14522","0.01834","153.66823"
"1539.35600","2.16814","17.24831","63.14522","0.01834","151.28877"
"1539.45600","2.16805","17.18977","63.12866","0.01834","150.77531"
"1539.55600","2.16809","17.20127","63.12866","0.01834","150.87616"
"1539.65600","2.16814","16.98793","63.12866","0.01834","149.00493"
"1539.75600","2.16819","17.04000","63.12866","0.01834","149.46169"
"1539.85600","2.16826","17.03105","63.12866","0.01834","149.38316"
"1539.95600","2.16833","16.80032","63.12866","0.01834","147.35936"
"1540.05600","2.16839","16.97712","63.02936","0.01834","148.91008"
"1540.15600","2.16845","16.98106","63.02936","0.01834","148.94466"
"1540.25600","2.16852","16.98248","63.02936","0.01834","148.95715"
"1540.35600","2.16856","17.24331","63.02936","0.01834","151.24496"
"1540.45600","2.16862","17.17998","63.02936","0.01834","150.68947"
"1540.55600","2.16865","17.35365","62.92659","0.01834","152.21277"
"1540.65600","2.16869","17.57665","62.92659","0.01834","154.16875"
"1540.75600","2.16872","17.54208","62.92659","0.01834","153.86554"
"1540.85600","2.16874","17.88283","62.92659","0.01834","156.85431"
"1540.95600","2.16875","17.93040","62.92659","0.01834","157.27150"
"1541.05600","2.16876","18.03571","62.92659","0.01834","158.19521"
"1541.15600","2.16876","18.31935","62.83541","0.01834","160.68307"
"1541.25600","2.16877","18.23443","62.83541","0.01834","159.93828"
"1541.35600","2.16877","18.47543","62.83541","0.01834","162.05214"
"1541.45600","2.16878","18.56954","62.83541","0.01834","162.87756"
"1541.55600","2.16879","18.45601","62.83541","0.01834","161.88182"
"1541.65600","2.16881","18.61652","62.83541","0.01834","163.28967"
"1541.75600","2.16886","18.35273","62.80320","0.01834","160.97588"
"1541.85600","2.16892","18.33438","62.80320","0.01834","160.81499"
"1541.95600","2.16901","18.44149","62.80320","0.01834","161.75447"
"1542.05600","2.16912","18.19054","62.80320","0.01835","159.55331"
"1542.15600","2.16925","18.32013","62.80320","0.01835","160.68991"
"1542.25600","2.16942","18.21856","62.80320","0.01835","159.79910"
"1542.35600","2.16962","18.08695","62.82425","0.01835","158.64468"
"1542.45600","2.16986","18.26178","62.82425","0.01835","160.17819"
"1542.55600","2.17015","18.00485","62.82425","0.01836","157.92461"
"1542.65600","2.17049","18.15840","62.82425","0.01836","159.27138"
"1542.75600","2.17099","17.97438","62.82425","0.01836","157.65730"
"1542.85600","2.17164","17.97561","62.83042","0.01837","157.66812"
"1542.95600","2.17255","18.03559","62.83042","0.01838","158.19415"
"1543.05600","2.17384","17.78445","62.83042","0.01839","155.99139"
"1543.15600","2.17530","17.97255","62.83042","0.01841","157.64128"
"1543.25600","2.17681","17.63224","62.83042","0.01842","154.65636"
"1543.35600","2.17860","17.75642","62.83042","0.01844","155.74556"
"1543.45600","2.18159","17.46312","62.82154","0.01847","153.17290"
"1543.55600","2.18585","17.56199","62.82154","0.01851","154.04018"
"1543.65600","2.19116","17.54265","62.82154","0.01857","153.87051"
"1543.75600","2.19681","17.53864","62.82154","0.01862","153.83530"
"1543.85600","2.20277","17.66187","62.82154","0.01868","154.91620"
"1543.95600","2.20945","17.50817","62.82154","0.01875","153.56810"
"1544.05600","2.21601","17.71787","62.74846","0.01881","155.40738"
"1544.15600","2.22181","17.44736","62.74846","0.01887","153.03467"
"1544.25600","2.22725","17.68104","62.74846","0.01893","155.08435"
"1544.35600","2.23389","17.51834","62.74846","0.01899","153.65727"
"1544.45600","2.24172","17.69487","62.74846","0.01907","155.20563"
"1544.55600","2.25049","17.75272","62.74846","0.01916","155.71307"
"1544.65600","2.26081","17.83434","62.64782","0.01926","156.42894"
"1544.75600","2.27065","18.21851","62.64782","0.01936","159.79858"
"1544.85600","2.27954","18.20210","62.64782","0.01945","159.65465"
"1544.95600","2.28888","18.65076","62.64782","0.01954","163.59003"
"1545.05600","2.29761","18.67908","62.64782","0.01963","163.83839"
