Repository: Mecanon/morphing_wing

File: experimental/sma_database/results from second training/flexinol_isobaric_trained_172MPa.csv (part 36 of 100)
Test : Start of hold value,"172.00000",MPa
Time,Extension,Load,Temperature: Chamber 3119-600 1 1,Tensile strain (Extension),Tensile stress
(s),(mm),(N),(C),(mm/mm),(MPa)
"2082.45600","2.84631","19.50295","56.76070","0.02510","171.06471"
"2082.55600","2.84568","19.45000","56.76070","0.02509","170.60027"
"2082.65600","2.84518","19.45419","56.76070","0.02508","170.63701"
"2082.75600","2.84479","19.49499","56.83904","0.02508","170.99487"
"2082.85600","2.84448","19.54067","56.83904","0.02508","171.39563"
"2082.95600","2.84423","19.56968","56.83904","0.02507","171.65004"
"2083.05600","2.84403","19.56008","56.83904","0.02507","171.56583"
"2083.15600","2.84387","19.53455","56.83904","0.02507","171.34192"
"2083.25600","2.84373","19.49747","56.83904","0.02507","171.01666"
"2083.35600","2.84362","19.46819","56.91626","0.02507","170.75981"
"2083.45600","2.84353","19.45506","56.91626","0.02507","170.64473"
"2083.55600","2.84345","19.46113","56.91626","0.02507","170.69789"
"2083.65600","2.84337","19.47192","56.91626","0.02507","170.79260"
"2083.75600","2.84331","19.50584","56.91626","0.02507","171.09012"
"2083.85600","2.84325","19.53397","56.91626","0.02506","171.33685"
"2083.95600","2.84319","19.56848","57.02686","0.02506","171.63951"
"2084.05600","2.84314","19.57896","57.02686","0.02506","171.73148"
"2084.15600","2.84309","19.57644","57.02686","0.02506","171.70937"
"2084.25600","2.84305","19.57219","57.02686","0.02506","171.67206"
"2084.35600","2.84301","19.55791","57.02686","0.02506","171.54678"
"2084.45600","2.84297","19.53724","57.02686","0.02506","171.36551"
"2084.55600","2.84293","19.52185","57.10007","0.02506","171.23053"
"2084.65600","2.84289","19.51207","57.10007","0.02506","171.14476"
"2084.75600","2.84286","19.50768","57.10007","0.02506","171.10626"
"2084.85600","2.84282","19.52088","57.10007","0.02506","171.22198"
"2084.95600","2.84278","19.52371","57.10007","0.02506","171.24681"
"2085.05600","2.84275","19.54148","57.16915","0.02506","171.40273"
"2085.15600","2.84271","19.57243","57.16915","0.02506","171.67419"
"2085.25600","2.84268","19.59182","57.16915","0.02506","171.84424"
"2085.35600","2.84265","19.61374","57.16915","0.02506","172.03651"
"2085.45600","2.84262","19.63476","57.16915","0.02506","172.22084"
"2085.55600","2.84259","19.64971","57.16915","0.02506","172.35196"
"2085.65600","2.84255","19.65538","57.27453","0.02506","172.40170"
"2085.75600","2.84252","19.65155","57.27453","0.02506","172.36810"
"2085.85600","2.84249","19.64340","57.27453","0.02506","172.29663"
"2085.95600","2.84245","19.62901","57.27453","0.02506","172.17039"
"2086.05600","2.84242","19.59946","57.27453","0.02506","171.91129"
"2086.15600","2.84238","19.58161","57.27453","0.02506","171.75465"
"2086.25600","2.84235","19.58313","57.34804","0.02506","171.76802"
"2086.35600","2.84231","19.58967","57.34804","0.02506","171.82535"
"2086.45600","2.84227","19.59725","57.34804","0.02506","171.89188"
"2086.55600","2.84223","19.61652","57.34804","0.02505","172.06091"
"2086.65600","2.84219","19.64790","57.34804","0.02505","172.33612"
"2086.75600","2.84214","19.66999","57.34804","0.02505","172.52992"
"2086.85600","2.84209","19.69098","57.41949","0.02505","172.71399"
"2086.95600","2.84205","19.70681","57.41949","0.02505","172.85280"
"2087.05600","2.84200","19.70832","57.41949","0.02505","172.86612"
"2087.15600","2.84195","19.71277","57.41949","0.02505","172.90515"
"2087.25600","2.84189","19.70883","57.41949","0.02505","172.87053"
"2087.35600","2.84184","19.70097","57.53214","0.02505","172.80157"
"2087.45600","2.84178","19.68926","57.53214","0.02505","172.69893"
"2087.55600","2.84172","19.68059","57.53214","0.02505","172.62285"
"2087.65600","2.84166","19.67432","57.53214","0.02505","172.56783"
"2087.75600","2.84159","19.66424","57.53214","0.02505","172.47943"
"2087.85600","2.84151","19.65650","57.53214","0.02505","172.41159"
"2087.95600","2.84143","19.63729","57.60923","0.02505","172.24309"
"2088.05600","2.84134","19.62403","57.60923","0.02505","172.12680"
"2088.15600","2.84124","19.61343","57.60923","0.02504","172.03381"
"2088.25600","2.84114","19.61908","57.60923","0.02504","172.08331"
"2088.35600","2.84103","19.62419","57.60923","0.02504","172.12817"
"2088.45600","2.84090","19.63147","57.60923","0.02504","172.19199"
"2088.55600","2.84075","19.64281","57.68700","0.02504","172.29152"
"2088.65600","2.84058","19.65486","57.68700","0.02504","172.39714"
"2088.75600","2.84038","19.66974","57.68700","0.02504","172.52768"
"2088.85600","2.84014","19.66367","57.68700","0.02503","172.47446"
"2088.95600","2.83987","19.66068","57.68700","0.02503","172.44820"
"2089.05600","2.83955","19.66085","57.68700","0.02503","172.44968"
"2089.15600","2.83920","19.65097","57.79914","0.02502","172.36304"
"2089.25600","2.83884","19.65924","57.79914","0.02502","172.43562"
"2089.35600","2.83847","19.65604","57.79914","0.02502","172.40756"
"2089.45600","2.83812","19.65710","57.79914","0.02501","172.41682"
"2089.55600","2.83777","19.66962","57.79914","0.02501","172.52667"
"2089.65600","2.83744","19.67675","57.79914","0.02501","172.58916"
"2089.75600","2.83714","19.67800","57.87358","0.02500","172.60011"
"2089.85600","2.83685","19.67915","57.87358","0.02500","172.61021"
"2089.95600","2.83659","19.67909","57.87358","0.02500","172.60966"
"2090.05600","2.83634","19.67275","57.87358","0.02500","172.55408"
"2090.15600","2.83612","19.66753","57.87358","0.02499","172.50832"
"2090.25600","2.83591","19.65798","57.94808","0.02499","172.42450"
"2090.35600","2.83571","19.66442","57.94808","0.02499","172.48105"
"2090.45600","2.83552","19.67274","57.94808","0.02499","172.55396"
"2090.55600","2.83532","19.68908","57.94808","0.02499","172.69733"
"2090.65600","2.83511","19.68833","57.94808","0.02498","172.69072"
"2090.75600","2.83488","19.70363","57.94808","0.02498","172.82492"
"2090.85600","2.83464","19.71188","58.02272","0.02498","172.89732"
"2090.95600","2.83437","19.71539","58.02272","0.02498","172.92812"
"2091.05600","2.83404","19.72029","58.02272","0.02497","172.97110"
"2091.15600","2.83364","19.71889","58.02272","0.02497","172.95876"
"2091.25600","2.83313","19.68845","58.02272","0.02496","172.69183"
"2091.35600","2.83249","19.65074","58.02272","0.02496","172.36104"
"2091.45600","2.83166","19.62019","58.13512","0.02495","172.09303"
"2091.55600","2.83067","19.60374","58.13512","0.02494","171.94878"
"2091.65600","2.82964","19.63577","58.13512","0.02493","172.22977"
"2091.75600","2.82872","19.67791","58.13512","0.02492","172.59932"
"2091.85600","2.82793","19.67073","58.13512","0.02491","172.53635"
"2091.95600","2.82723","19.61510","58.13512","0.02491","172.04839"
"2092.05600","2.82655","19.56639","58.21154","0.02490","171.62115"
"2092.15600","2.82582","19.61365","58.21154","0.02489","172.03568"
"2092.25600","2.82493","19.66926","58.21154","0.02488","172.52348"
"2092.35600","2.82370","19.60243","58.21154","0.02487","171.93730"
"2092.45600","2.82225","19.52516","58.21154","0.02486","171.25952"
"2092.55600","2.82082","19.50563","58.28324","0.02484","171.08824"
"2092.65600","2.81952","19.54076","58.28324","0.02483","171.39641"
"2092.75600","2.81825","19.55567","58.28324","0.02482","171.52715"
"2092.85600","2.81675","19.55525","58.28324","0.02480","171.52344"
"2092.95600","2.81478","19.52838","58.28324","0.02478","171.28780"
"2093.05600","2.81272","19.50651","58.28324","0.02476","171.09593"
"2093.15600","2.81088","19.47423","58.39436","0.02474","170.81279"
"2093.25600","2.80901","19.42391","58.39436","0.02472","170.37148"
"2093.35600","2.80662","19.35740","58.39436","0.02470","169.78806"
"2093.45600","2.80432","19.30157","58.39436","0.02468","169.29834"
"2093.55600","2.80260","19.29197","58.39436","0.02466","169.21417"
"2093.65600","2.80113","19.33862","58.39436","0.02465","169.62340"
"2093.75600","2.79967","19.32021","58.46861","0.02463","169.46190"
"2093.85600","2.79818","19.22441","58.46861","0.02462","168.62161"
"2093.95600","2.79695","19.19226","58.46861","0.02460","168.33960"
"2094.05600","2.79610","19.22228","58.46861","0.02459","168.60292"
"2094.15600","2.79552","19.27175","58.46861","0.02459","169.03683"
"2094.25600","2.79509","19.30486","58.46861","0.02458","169.32724"
"2094.35600","2.79479","19.29651","58.53932","0.02458","169.25401"
"2094.45600","2.79456","19.25758","58.53932","0.02458","168.91252"
"2094.55600","2.79439","19.20961","58.53932","0.02458","168.49182"
"2094.65600","2.79427","19.17930","58.53932","0.02458","168.22595"
"2094.75600","2.79417","19.17393","58.53932","0.02458","168.17885"
"2094.85600","2.79410","19.19890","58.53932","0.02457","168.39783"
"2094.95600","2.79403","19.23032","58.64311","0.02457","168.67345"
"2095.05600","2.79399","19.26892","58.64311","0.02457","169.01198"
"2095.15600","2.79394","19.30207","58.64311","0.02457","169.30278"
"2095.25600","2.79391","19.31619","58.64311","0.02457","169.42662"
"2095.35600","2.79388","19.30796","58.64311","0.02457","169.35448"
"2095.45600","2.79386","19.28286","58.71165","0.02457","169.13428"
"2095.55600","2.79385","19.25906","58.71165","0.02457","168.92551"
"2095.65600","2.79383","19.23480","58.71165","0.02457","168.71277"
"2095.75600","2.79382","19.22690","58.71165","0.02457","168.64348"
"2095.85600","2.79382","19.22880","58.71165","0.02457","168.66013"
"2095.95600","2.79381","19.25720","58.71165","0.02457","168.90923"
"2096.05600","2.79380","19.29720","58.78344","0.02457","169.26009"
"2096.15600","2.79380","19.33428","58.78344","0.02457","169.58527"
"2096.25600","2.79380","19.36912","58.78344","0.02457","169.89087"
"2096.35600","2.79379","19.38124","58.78344","0.02457","169.99719"
"2096.45600","2.79379","19.37875","58.78344","0.02457","169.97534"
"2096.55600","2.79379","19.35302","58.78344","0.02457","169.74963"
"2096.65600","2.79379","19.32651","58.85309","0.02457","169.51712"
"2096.75600","2.79380","19.29480","58.85309","0.02457","169.23903"
"2096.85600","2.79380","19.27949","58.85309","0.02457","169.10469"
"2096.95600","2.79380","19.27897","58.85309","0.02457","169.10014"
"2097.05600","2.79380","19.28920","58.85309","0.02457","169.18987"
"2097.15600","2.79380","19.31207","58.85309","0.02457","169.39044"
"2097.25600","2.79381","19.33406","58.95755","0.02457","169.58340"
"2097.35600","2.79381","19.36041","58.95755","0.02457","169.81445"
"2097.45600","2.79381","19.36457","58.95755","0.02457","169.85100"
"2097.55600","2.79381","19.36416","58.95755","0.02457","169.84737"
"2097.65600","2.79381","19.36311","58.95755","0.02457","169.83817"
"2097.75600","2.79381","19.33847","59.02806","0.02457","169.62209"
"2097.85600","2.79382","19.32190","59.02806","0.02457","169.47668"
"2097.95600","2.79382","19.31064","59.02806","0.02457","169.37793"
"2098.05600","2.79382","19.30683","59.02806","0.02457","169.34450"
"2098.15600","2.79382","19.31630","59.02806","0.02457","169.42761"
"2098.25600","2.79382","19.32826","59.02806","0.02457","169.53247"
"2098.35600","2.79383","19.36290","59.09742","0.02457","169.83632"
"2098.45600","2.79383","19.38811","59.09742","0.02457","170.05750"
"2098.55600","2.79383","19.41827","59.09742","0.02457","170.32196"
"2098.65600","2.79383","19.44099","59.09742","0.02457","170.52124"
"2098.75600","2.79383","19.46142","59.09742","0.02457","170.70049"
"2098.85600","2.79383","19.46325","59.09742","0.02457","170.71648"
"2098.95600","2.79383","19.46252","59.19457","0.02457","170.71013"
"2099.05600","2.79383","19.43291","59.19457","0.02457","170.45041"
"2099.15600","2.79384","19.40962","59.19457","0.02457","170.24611"
"2099.25600","2.79384","19.39181","59.19457","0.02457","170.08986"
"2099.35600","2.79384","19.38648","59.19457","0.02457","170.04318"
"2099.45600","2.79384","19.38718","59.19457","0.02457","170.04933"
"2099.55600","2.79384","19.38773","59.27134","0.02457","170.05412"
"2099.65600","2.79384","19.40224","59.27134","0.02457","170.18135"
"2099.75600","2.79384","19.43235","59.27134","0.02457","170.44545"
"2099.85600","2.79384","19.45572","59.27134","0.02457","170.65047"
"2099.95600","2.79385","19.46662","59.27134","0.02457","170.74605"
"2100.05600","2.79385","19.48652","59.27134","0.02457","170.92059"
"2100.15600","2.79385","19.50463","59.34724","0.02457","171.07945"
"2100.25600","2.79385","19.51078","59.34724","0.02457","171.13339"
"2100.35600","2.79385","19.50959","59.34724","0.02457","171.12300"
"2100.45600","2.79385","19.49900","59.34724","0.02457","171.03011"
"2100.55600","2.79385","19.48362","59.34724","0.02457","170.89517"
"2100.65600","2.79385","19.47176","59.45461","0.02457","170.79115"
"2100.75600","2.79385","19.46872","59.45461","0.02457","170.76453"
"2100.85600","2.79385","19.45477","59.45461","0.02457","170.64209"
"2100.95600","2.79385","19.45353","59.45461","0.02457","170.63129"
"2101.05600","2.79386","19.45647","59.45461","0.02457","170.65709"
"2101.15600","2.79386","19.46688","59.45461","0.02457","170.74837"
"2101.25600","2.79386","19.49178","59.52717","0.02457","170.96678"
"2101.35600","2.79386","19.52408","59.52717","0.02457","171.25005"
"2101.45600","2.79386","19.55590","59.52717","0.02457","171.52917"
"2101.55600","2.79386","19.58155","59.52717","0.02457","171.75420"
"2101.65600","2.79386","19.60067","59.52717","0.02457","171.92184"
"2101.75600","2.79386","19.59915","59.52717","0.02457","171.90852"
"2101.85600","2.79386","19.58714","59.60391","0.02457","171.80318"
"2101.95600","2.79386","19.56745","59.60391","0.02457","171.63045"
"2102.05600","2.79386","19.54395","59.60391","0.02457","171.42433"
"2102.15600","2.79386","19.51835","59.60391","0.02457","171.19983"
"2102.25600","2.79386","19.49943","59.60391","0.02457","171.03383"
"2102.35600","2.79386","19.49836","59.60391","0.02457","171.02444"
"2102.45600","2.79386","19.51405","59.71373","0.02457","171.16209"
"2102.55600","2.79386","19.53043","59.71373","0.02457","171.30574"
"2102.65600","2.79386","19.55908","59.71373","0.02457","171.55707"
"2102.75600","2.79386","19.58777","59.71373","0.02457","171.80873"
"2102.85600","2.79386","19.61355","59.71373","0.02457","172.03481"
"2102.95600","2.79386","19.62837","59.77549","0.02457","172.16486"
"2103.05600","2.79386","19.64528","59.77549","0.02457","172.31317"
"2103.15600","2.79386","19.64391","59.77549","0.02457","172.30110"
"2103.25600","2.79386","19.63475","59.77549","0.02457","172.22076"
"2103.35600","2.79386","19.61853","59.77549","0.02457","172.07855"
"2103.45600","2.79386","19.59950","59.77549","0.02457","171.91159"
"2103.55600","2.79386","19.58543","59.83727","0.02457","171.78821"
"2103.65600","2.79386","19.56606","59.83727","0.02457","171.61833"
"2103.75600","2.79386","19.56413","59.83727","0.02457","171.60139"
"2103.85600","2.79386","19.56633","59.83727","0.02457","171.62064"
"2103.95600","2.79386","19.58523","59.83727","0.02457","171.78647"
"2104.05600","2.79386","19.60822","59.83727","0.02457","171.98810"
"2104.15600","2.79386","19.62777","59.90710","0.02457","172.15956"
"2104.25600","2.79386","19.66066","59.90710","0.02457","172.44804"
"2104.35600","2.79386","19.68818","59.90710","0.02457","172.68945"
"2104.45600","2.79386","19.70134","59.90710","0.02457","172.80482"
"2104.55600","2.79385","19.70506","59.90710","0.02457","172.83745"
"2104.65600","2.79385","19.69472","59.90710","0.02457","172.74683"
"2104.75600","2.79385","19.68624","60.01490","0.02457","172.67241"
"2104.85600","2.79385","19.67167","60.01490","0.02457","172.54459"
"2104.95600","2.79385","19.66030","60.01490","0.02457","172.44490"
"2105.05600","2.79385","19.63652","60.01490","0.02457","172.23634"
"2105.15600","2.79385","19.62957","60.01490","0.02457","172.17538"
"2105.25600","2.79385","19.63966","60.08813","0.02457","172.26387"
"2105.35600","2.79385","19.64110","60.08813","0.02457","172.27647"
"2105.45600","2.79384","19.65246","60.08813","0.02457","172.37616"
"2105.55600","2.79385","19.66655","60.08813","0.02457","172.49974"
"2105.65600","2.79384","19.68934","60.08813","0.02457","172.69965"
"2105.75600","2.79384","19.70654","60.08813","0.02457","172.85043"
"2105.85600","2.79384","19.73552","60.16090","0.02457","173.10463"
"2105.95600","2.79384","19.75473","60.16090","0.02457","173.27318"
"2106.05600","2.79384","19.76674","60.16090","0.02457","173.37845"
"2106.15600","2.79384","19.76826","60.16090","0.02457","173.39188"
"2106.25600","2.79384","19.75752","60.16090","0.02457","173.29765"
"2106.35600","2.79383","19.74497","60.16090","0.02457","173.18755"
"2106.45600","2.79383","19.72458","60.27471","0.02457","173.00874"
"2106.55600","2.79383","19.69777","60.27471","0.02457","172.77359"
"2106.65600","2.79383","19.68726","60.27471","0.02457","172.68132"
"2106.75600","2.79383","19.68348","60.27471","0.02457","172.64821"
"2106.85600","2.79383","19.69016","60.27471","0.02457","172.70679"
"2106.95600","2.79383","19.70664","60.27471","0.02457","172.85136"
"2107.05600","2.79383","19.74259","60.34584","0.02457","173.16667"
"2107.15600","2.79382","19.77609","60.34584","0.02457","173.46054"
"2107.25600","2.79382","19.79921","60.34584","0.02457","173.66328"
"2107.35600","2.79382","19.81377","60.34584","0.02457","173.79097"
"2107.45600","2.79382","19.81303","60.34584","0.02457","173.78455"
"2107.55600","2.79381","19.80780","60.34584","0.02457","173.73868"
"2107.65600","2.79381","19.78503","60.41729","0.02457","173.53894"
"2107.75600","2.79381","19.76863","60.41729","0.02457","173.39508"
"2107.85600","2.79381","19.74895","60.41729","0.02457","173.22246"
"2107.95600","2.79381","19.73859","60.41729","0.02457","173.13158"
"2108.05600","2.79380","19.73873","60.41729","0.02457","173.13284"
"2108.15600","2.79380","19.74495","60.49030","0.02457","173.18738"
"2108.25600","2.79380","19.76974","60.49030","0.02457","173.40482"
"2108.35600","2.79380","19.80132","60.49030","0.02457","173.68179"
"2108.45600","2.79380","19.82282","60.49030","0.02457","173.87036"
"2108.55600","2.79379","19.84879","60.49030","0.02457","174.09813"
"2108.65600","2.79379","19.86398","60.49030","0.02457","174.23138"
"2108.75600","2.79379","19.86469","60.60178","0.02457","174.23761"
"2108.85600","2.79378","19.86050","60.60178","0.02457","174.20093"
"2108.95600","2.79378","19.84002","60.60178","0.02457","174.02130"
"2109.05600","2.79378","19.81974","60.60178","0.02457","173.84335"
"2109.15600","2.79377","19.80054","60.60178","0.02457","173.67500"
"2109.25600","2.79377","19.78437","60.60178","0.02457","173.53316"
"2109.35600","2.79377","19.78335","60.67428","0.02457","173.52422"
"2109.45600","2.79376","19.78359","60.67428","0.02457","173.52632"
"2109.55600","2.79376","19.79653","60.67428","0.02457","173.63979"
"2109.65600","2.79376","19.82305","60.67428","0.02457","173.87241"
"2109.75600","2.79375","19.85131","60.67428","0.02457","174.12025"
"2109.85600","2.79375","19.87762","60.67428","0.02457","174.35107"
"2109.95600","2.79374","19.89585","60.74689","0.02457","174.51094"
"2110.05600","2.79374","19.90062","60.74689","0.02457","174.55276"
"2110.15600","2.79373","19.89150","60.74689","0.02457","174.47276"
"2110.25600","2.79373","19.86830","60.74689","0.02457","174.26929"
"2110.35600","2.79373","19.83669","60.74689","0.02457","173.99207"
"2110.45600","2.79372","19.82102","60.85165","0.02457","173.85463"
"2110.55600","2.79372","19.79807","60.85165","0.02457","173.65331"
"2110.65600","2.79371","19.79521","60.85165","0.02457","173.62817"
"2110.75600","2.79371","19.80056","60.85165","0.02457","173.67517"
"2110.85600","2.79370","19.80989","60.85165","0.02457","173.75697"
"2110.95600","2.79370","19.83156","60.85165","0.02457","173.94705"
"2111.05600","2.79369","19.85900","60.91951","0.02457","174.18770"
"2111.15600","2.79368","19.89330","60.91951","0.02457","174.48859"
"2111.25600","2.79367","19.92810","60.91951","0.02457","174.79385"
"2111.35600","2.79366","19.94557","60.91951","0.02457","174.94708"
"2111.45600","2.79365","19.94948","60.91951","0.02457","174.98134"
"2111.55600","2.79363","19.93523","60.91951","0.02457","174.85637"
"2111.65600","2.79361","19.91882","60.98982","0.02457","174.71240"
"2111.75600","2.79359","19.89229","60.98982","0.02457","174.47969"
"2111.85600","2.79355","19.87270","60.98982","0.02457","174.30786"
"2111.95600","2.79351","19.85743","60.98982","0.02457","174.17398"
"2112.05600","2.79346","19.85927","60.98982","0.02457","174.19008"
"2112.15600","2.79340","19.86608","60.98982","0.02457","174.24979"
"2112.25600","2.79332","19.88147","61.09686","0.02457","174.38481"
"2112.35600","2.79321","19.90703","61.09686","0.02457","174.60904"
"2112.45600","2.79307","19.94475","61.09686","0.02456","174.93982"
"2112.55600","2.79289","19.97353","61.09686","0.02456","175.19229"
"2112.65600","2.79263","19.98699","61.09686","0.02456","175.31039"
"2112.75600","2.79224","19.98014","61.16617","0.02456","175.25031"
"2112.85600","2.79168","19.97225","61.16617","0.02455","175.18105"
"2112.95600","2.79091","19.95455","61.16617","0.02454","175.02582"
"2113.05600","2.79004","19.92494","61.16617","0.02453","174.76610"
"2113.15600","2.78922","19.90357","61.16617","0.02453","174.57870"
"2113.25600","2.78849","19.87209","61.16617","0.02452","174.30254"
"2113.35600","2.78787","19.84701","61.23165","0.02451","174.08257"
"2113.45600","2.78730","19.82075","61.23165","0.02451","173.85222"
"2113.55600","2.78676","19.82368","61.23165","0.02450","173.87788"
"2113.65600","2.78620","19.84036","61.23165","0.02450","174.02420"
"2113.75600","2.78559","19.88069","61.23165","0.02449","174.37796"
"2113.85600","2.78486","19.91651","61.23165","0.02448","174.69220"
"2113.95600","2.78394","19.91571","61.29895","0.02447","174.68515"
"2114.05600","2.78280","19.87282","61.29895","0.02446","174.30898"
"2114.15600","2.78156","19.79658","61.29895","0.02445","173.64026"
"2114.25600","2.78045","19.74587","61.29895","0.02444","173.19548"
"2114.35600","2.77955","19.79506","61.29895","0.02443","173.62689"
"2114.45600","2.77881","19.85246","61.29895","0.02442","174.13036"
"2114.55600","2.77810","19.78499","61.40817","0.02442","173.53856"
"2114.65600","2.77740","19.72689","61.40817","0.02441","173.02895"
"2114.75600","2.77656","19.81401","61.40817","0.02440","173.79315"
"2114.85600","2.77544","19.81216","61.40817","0.02439","173.77686"
"2114.95600","2.77413","19.71825","61.40817","0.02438","172.95316"
"2115.05600","2.77287","19.67107","61.40817","0.02436","172.53937"
"2115.15600","2.77181","19.67871","61.47998","0.02435","172.60640"
"2115.25600","2.77092","19.71087","61.47998","0.02434","172.88849"
"2115.35600","2.77007","19.73530","61.47998","0.02434","173.10277"
"2115.45600","2.76916","19.73457","61.47998","0.02433","173.09636"
"2115.55600","2.76807","19.70522","61.47998","0.02432","172.83893"
"2115.65600","2.76672","19.67154","61.55016","0.02430","172.54346"
"2115.75600","2.76523","19.63307","61.55016","0.02429","172.20609"
"2115.85600","2.76389","19.59698","61.55016","0.02427","171.88950"
"2115.95600","2.76278","19.56196","61.55016","0.02426","171.58232"
"2116.05600","2.76173","19.55391","61.55016","0.02425","171.51173"
"2116.15600","2.76057","19.57804","61.55016","0.02424","171.72340"
"2116.25600","2.75915","19.60853","61.65237","0.02423","171.99083"
"2116.35600","2.75762","19.62625","61.65237","0.02421","172.14626"
"2116.45600","2.75626","19.57902","61.65237","0.02420","171.73198"
"2116.55600","2.75522","19.50390","61.65237","0.02419","171.07309"
"2116.65600","2.75439","19.52282","61.65237","0.02418","171.23900"
"2116.75600","2.75366","19.60154","61.65237","0.02417","171.92950"
"2116.85600","2.75302","19.53793","61.72270","0.02417","171.37155"
"2116.95600","2.75235","19.46934","61.72270","0.02416","170.76990"
"2117.05600","2.75159","19.56470","61.72270","0.02415","171.60632"
"2117.15600","2.75069","19.52682","61.72270","0.02414","171.27411"
"2117.25600","2.74977","19.43722","61.72270","0.02413","170.48824"
"2117.35600","2.74898","19.47307","61.72270","0.02413","170.80263"
"2117.45600","2.74835","19.53947","61.79288","0.02412","171.38510"
"2117.55600","2.74784","19.52326","61.79288","0.02411","171.24289"
"2117.65600","2.74742","19.45275","61.79288","0.02411","170.62442"
"2117.75600","2.74710","19.44093","61.79288","0.02411","170.52071"
"2117.85600","2.74683","19.49263","61.79288","0.02410","170.97420"
"2117.95600","2.74661","19.55433","61.79288","0.02410","171.51541"
"2118.05600","2.74644","19.53987","61.89347","0.02410","171.38860"
"2118.15600","2.74629","19.47657","61.89347","0.02410","170.83339"
"2118.25600","2.74617","19.43375","61.89347","0.02410","170.45775"
"2118.35600","2.74607","19.46522","61.89347","0.02410","170.73381"
"2118.45600","2.74597","19.53887","61.89347","0.02410","171.37978"
"2118.55600","2.74588","19.56905","61.95667","0.02409","171.64455"
"2118.65600","2.74580","19.54353","61.95667","0.02409","171.42070"
"2118.75600","2.74573","19.48571","61.95667","0.02409","170.91350"
"2118.85600","2.74566","19.46182","61.95667","0.02409","170.70395"
"2118.95600","2.74560","19.48944","61.95667","0.02409","170.94624"
"2119.05600","2.74555","19.55077","61.95667","0.02409","171.48415"
"2119.15600","2.74549","19.59225","62.02486","0.02409","171.84802"
"2119.25600","2.74544","19.58150","62.02486","0.02409","171.75375"
"2119.35600","2.74539","19.52936","62.02486","0.02409","171.29634"
"2119.45600","2.74534","19.48789","62.02486","0.02409","170.93265"
"2119.55600","2.74530","19.49428","62.02486","0.02409","170.98871"
"2119.65600","2.74526","19.54351","62.02486","0.02409","171.42047"
"2119.75600","2.74522","19.59115","62.09325","0.02409","171.83835"
"2119.85600","2.74518","19.61165","62.09325","0.02409","172.01817"
"2119.95600","2.74514","19.59300","62.09325","0.02409","171.85458"
"2120.05600","2.74511","19.54290","62.09325","0.02409","171.41518"
"2120.15600","2.74507","19.51322","62.09325","0.02409","171.15483"
"2120.25600","2.74504","19.52068","62.09325","0.02409","171.22026"
"2120.35600","2.74500","19.55686","62.19394","0.02409","171.53755"
"2120.45600","2.74497","19.60561","62.19394","0.02409","171.96515"
"2120.55600","2.74493","19.63595","62.19394","0.02408","172.23134"
"2120.65600","2.74489","19.63085","62.19394","0.02408","172.18655"
"2120.75600","2.74486","19.59218","62.19394","0.02408","171.84737"
"2120.85600","2.74483","19.56075","62.26013","0.02408","171.57173"
"2120.95600","2.74479","19.55328","62.26013","0.02408","171.50623"
"2121.05600","2.74475","19.57974","62.26013","0.02408","171.73825"
"2121.15600","2.74471","19.62487","62.26013","0.02408","172.13414"
"2121.25600","2.74466","19.67270","62.26013","0.02408","172.55367"
"2121.35600","2.74462","19.69046","62.26013","0.02408","172.70941"
"2121.45600","2.74457","19.67442","62.32812","0.02408","172.56871"
"2121.55600","2.74452","19.65899","62.32812","0.02408","172.43344"
"2121.65600","2.74447","19.61539","62.32812","0.02408","172.05099"
"2121.75600","2.74441","19.60334","62.32812","0.02408","171.94531"
"2121.85600","2.74435","19.62062","62.32812","0.02408","172.09682"
"2121.95600","2.74428","19.66156","62.32812","0.02408","172.45590"
"2122.05600","2.74420","19.70438","62.43012","0.02408","172.83153"
"2122.15600","2.74412","19.72059","62.43012","0.02408","172.97369"
"2122.25600","2.74403","19.71083","62.43012","0.02408","172.88814"
"2122.35600","2.74394","19.67346","62.43012","0.02407","172.56035"
"2122.45600","2.74383","19.63560","62.43012","0.02407","172.22823"
"2122.55600","2.74370","19.61985","62.43012","0.02407","172.09010"
"2122.65600","2.74356","19.62832","62.50031","0.02407","172.16441"
"2122.75600","2.74339","19.67013","62.50031","0.02407","172.53107"
"2122.85600","2.74320","19.71209","62.50031","0.02407","172.89919"
"2122.95600","2.74297","19.73740","62.50031","0.02407","173.12119"
"2123.05600","2.74270","19.73274","62.50031","0.02406","173.08025"
"2123.15600","2.74241","19.69390","62.56833","0.02406","172.73964"
"2123.25600","2.74209","19.65899","62.56833","0.02406","172.43343"
"2123.35600","2.74175","19.62428","62.56833","0.02405","172.12892"
"2123.45600","2.74139","19.62493","62.56833","0.02405","172.13464"
"2123.55600","2.74105","19.66307","62.56833","0.02405","172.46919"
"2123.65600","2.74070","19.69958","62.56833","0.02404","172.78938"
"2123.75600","2.74036","19.71737","62.67153","0.02404","172.94543"
"2123.85600","2.74004","19.68171","62.67153","0.02404","172.63271"
"2123.95600","2.73974","19.63780","62.67153","0.02403","172.24754"
"2124.05600","2.73946","19.61764","62.67153","0.02403","172.07066"
"2124.15600","2.73920","19.64735","62.67153","0.02403","172.33130"
"2124.25600","2.73895","19.70886","62.67153","0.02403","172.87080"
"2124.35600","2.73870","19.74295","62.73767","0.02402","173.16982"
"2124.45600","2.73846","19.71947","62.73767","0.02402","172.96393"
"2124.55600","2.73822","19.65860","62.73767","0.02402","172.43001"
"2124.65600","2.73798","19.61995","62.73767","0.02402","172.09093"
"2124.75600","2.73775","19.66089","62.73767","0.02401","172.45004"
"2124.85600","2.73751","19.71908","62.73767","0.02401","172.96045"
"2124.95600","2.73726","19.71823","62.80490","0.02401","172.95303"
"2125.05600","2.73700","19.65588","62.80490","0.02401","172.40608"
"2125.15600","2.73670","19.61477","62.80490","0.02400","172.04550"
"2125.25600","2.73634","19.64498","62.80490","0.02400","172.31052"
"2125.35600","2.73591","19.72368","62.80490","0.02399","173.00079"
"2125.45600","2.73536","19.73000","62.87577","0.02399","173.05627"
"2125.55600","2.73466","19.65615","62.87577","0.02398","172.40848"
"2125.65600","2.73383","19.63116","62.87577","0.02397","172.18929"
"2125.75600","2.73297","19.70770","62.87577","0.02397","172.86069"
"2125.85600","2.73214","19.70473","62.87577","0.02396","172.83455"
"2125.95600","2.73140","19.60787","62.87577","0.02395","171.98499"
"2126.05600","2.73075","19.67299","62.97519","0.02394","172.55621"
"2126.15600","2.73018","19.69590","62.97519","0.02394","172.75717"
"2126.25600","2.72966","19.59000","62.97519","0.02393","171.82829"
"2126.35600","2.72912","19.67285","62.97519","0.02393","172.55498"
"2126.45600","2.72845","19.66371","62.97519","0.02392","172.47482"
"2126.55600","2.72754","19.56603","62.97519","0.02391","171.61803"
"2126.65600","2.72634","19.64349","63.04086","0.02390","172.29744"
"2126.75600","2.72496","19.64907","63.04086","0.02389","172.34641"
"2126.85600","2.72366","19.56591","63.04086","0.02387","171.61700"
"2126.95600","2.72238","19.51508","63.04086","0.02386","171.17113"
"2127.05600","2.72109","19.53848","63.04086","0.02385","171.37637"
"2127.15600","2.71961","19.58150","63.04086","0.02383","171.75368"
"2127.25600","2.71778","19.58501","63.10557","0.02381","171.78452"
"2127.35600","2.71585","19.52676","63.10557","0.02379","171.27357"
"2127.45600","2.71412","19.44318","63.10557","0.02378","170.54051"
"2127.55600","2.71235","19.40522","63.10557","0.02376","170.20750"
"2127.65600","2.71035","19.46295","63.10557","0.02374","170.71390"
"2127.75600","2.70834","19.46580","63.10557","0.02372","170.73888"
"2127.85600","2.70677","19.35488","63.20329","0.02370","169.76599"
"2127.95600","2.70564","19.38962","63.20329","0.02369","170.07069"
"2128.05600","2.70474","19.42822","63.20329","0.02368","170.40924"
"2128.15600","2.70388","19.32983","63.20329","0.02368","169.54628"
"2128.25600","2.70300","19.39709","63.20329","0.02367","170.13617"
"2128.35600","2.70189","19.38945","63.26673","0.02366","170.06923"
"2128.45600","2.70064","19.27131","63.26673","0.02364","169.03293"
"2128.55600","2.69962","19.35314","63.26673","0.02363","169.75072"
"2128.65600","2.69885","19.34912","63.26673","0.02363","169.71547"
"2128.75600","2.69827","19.26047","63.26673","0.02362","168.93791"
"2128.85600","2.69776","19.26711","63.26673","0.02361","168.99609"
"2128.95600","2.69731","19.35217","63.33235","0.02361","169.74220"
"2129.05600","2.69687","19.34645","63.33235","0.02361","169.69206"
"2129.15600","2.69645","19.27218","63.33235","0.02360","169.04060"
"2129.25600","2.69605","19.26656","63.33235","0.02360","168.99127"
"2129.35600","2.69567","19.34388","63.33235","0.02359","169.66946"
"2129.45600","2.69529","19.37400","63.33235","0.02359","169.93370"
"2129.55600","2.69494","19.30195","63.43242","0.02359","169.30173"
"2129.65600","2.69462","19.24659","63.43242","0.02358","168.81618"
"2129.75600","2.69434","19.28157","63.43242","0.02358","169.12299"
"2129.85600","2.69408","19.36356","63.43242","0.02358","169.84215"
"2129.95600","2.69386","19.36137","63.43242","0.02358","169.82289"
"2130.05600","2.69369","19.28944","63.43242","0.02357","169.19196"
"2130.15600","2.69354","19.26241","63.50144","0.02357","168.95488"
"2130.25600","2.69342","19.32848","63.50144","0.02357","169.53442"
"2130.35600","2.69332","19.38762","63.50144","0.02357","170.05318"
"2130.45600","2.69324","19.36680","63.50144","0.02357","169.87051"
"2130.55600","2.69318","19.28785","63.50144","0.02357","169.17804"
"2130.65600","2.69313","19.27458","63.57147","0.02357","169.06166"
"2130.75600","2.69308","19.34408","63.57147","0.02357","169.67125"
"2130.85600","2.69305","19.40102","63.57147","0.02357","170.17065"
"2130.95600","2.69302","19.37365","63.57147","0.02357","169.93062"
"2131.05600","2.69300","19.30949","63.57147","0.02357","169.36787"
"2131.15600","2.69298","19.31395","63.57147","0.02357","169.40694"
"2131.25600","2.69297","19.37717","63.67361","0.02357","169.96153"
"2131.35600","2.69296","19.43644","63.67361","0.02357","170.48132"
"2131.45600","2.69295","19.40323","63.67361","0.02357","170.19005"
"2131.55600","2.69294","19.33652","63.67361","0.02357","169.60490"
"2131.65600","2.69293","19.33505","63.67361","0.02357","169.59201"
"2131.75600","2.69293","19.39826","63.67361","0.02357","170.14647"
"2131.85600","2.69292","19.45659","63.74218","0.02357","170.65810"
"2131.95600","2.69292","19.42017","63.74218","0.02357","170.33867"
"2132.05600","2.69292","19.34726","63.74218","0.02357","169.69914"
"2132.15600","2.69292","19.34340","63.74218","0.02357","169.66533"
"2132.25600","2.69292","19.41079","63.74218","0.02357","170.25636"
"2132.35600","2.69292","19.46540","63.74218","0.02357","170.73537"
"2132.45600","2.69291","19.44036","63.81189","0.02357","170.51573"
"2132.55600","2.69291","19.37842","63.81189","0.02357","169.97247"
"2132.65600","2.69292","19.36979","63.81189","0.02357","169.89679"
"2132.75600","2.69291","19.43940","63.81189","0.02357","170.50735"
"2132.85600","2.69291","19.49728","63.81189","0.02357","171.01497"
"2132.95600","2.69292","19.47515","63.81189","0.02357","170.82088"
"2133.05600","2.69291","19.40112","63.88346","0.02357","170.17155"
"2133.15600","2.69292","19.39385","63.88346","0.02357","170.10777"
"2133.25600","2.69291","19.46153","63.88346","0.02357","170.70148"
"2133.35600","2.69292","19.50875","63.88346","0.02357","171.11563"
"2133.45600","2.69291","19.48648","63.88346","0.02357","170.92030"
"2133.55600","2.69292","19.42238","63.98100","0.02357","170.35806"
"2133.65600","2.69292","19.42011","63.98100","0.02357","170.33817"
"2133.75600","2.69292","19.49408","63.98100","0.02357","170.98689"
"2133.85600","2.69292","19.54063","63.98100","0.02357","171.39522"
"2133.95600","2.69292","19.48786","63.98100","0.02357","170.93239"
"2134.05600","2.69292","19.43709","63.98100","0.02357","170.48708"
"2134.15600","2.69292","19.47069","64.05064","0.02357","170.78174"
"2134.25600","2.69292","19.54976","64.05064","0.02357","171.47536"
"2134.35600","2.69292","19.55584","64.05064","0.02357","171.52863"
"2134.45600","2.69292","19.48731","64.05064","0.02357","170.92752"
"2134.55600","2.69292","19.45700","64.05064","0.02357","170.66170"
"2134.65600","2.69292","19.51910","64.05064","0.02357","171.20636"
"2134.75600","2.69292","19.58631","64.11729","0.02357","171.79587"
"2134.85600","2.69292","19.56758","64.11729","0.02357","171.63162"
"2134.95600","2.69292","19.50979","64.11729","0.02357","171.12471"
"2135.05600","2.69292","19.49584","64.11729","0.02357","171.00233"
"2135.15600","2.69292","19.56495","64.11729","0.02357","171.60857"
"2135.25600","2.69292","19.61890","64.11729","0.02357","172.08177"
"2135.35600","2.69292","19.58351","64.21924","0.02357","171.77135"
"2135.45600","2.69292","19.52089","64.21924","0.02357","171.22209"
"2135.55600","2.69292","19.51703","64.21924","0.02357","171.18826"
"2135.65600","2.69292","19.58553","64.21924","0.02357","171.78902"
"2135.75600","2.69292","19.63743","64.21924","0.02357","172.24429"
"2135.85600","2.69292","19.59347","64.29107","0.02357","171.85867"
"2135.95600","2.69292","19.52594","64.29107","0.02357","171.26639"
"2136.05600","2.69292","19.51868","64.29107","0.02357","171.20268"
"2136.15600","2.69292","19.59263","64.29107","0.02357","171.85132"
"2136.25600","2.69292","19.63951","64.29107","0.02357","172.26256"
"2136.35600","2.69292","19.60878","64.29107","0.02357","171.99298"
"2136.45600","2.69292","19.54977","64.36298","0.02357","171.47539"
"2136.55600","2.69292","19.54145","64.36298","0.02357","171.40247"
"2136.65600","2.69292","19.61850","64.36298","0.02357","172.07823"
"2136.75600","2.69291","19.67526","64.36298","0.02357","172.57614"
"2136.85600","2.69291","19.65302","64.36298","0.02357","172.38106"
"2136.95600","2.69291","19.58891","64.36298","0.02357","171.81866"
"2137.05600","2.69291","19.59094","64.43066","0.02357","171.83649"
"2137.15600","2.69291","19.65657","64.43066","0.02357","172.41216"
"2137.25600","2.69291","19.71680","64.43066","0.02357","172.94051"
"2137.35600","2.69291","19.69827","64.43066","0.02357","172.77795"
"2137.45600","2.69291","19.63874","64.43066","0.02357","172.25575"
"2137.55600","2.69291","19.61777","64.43066","0.02357","172.07184"
"2137.65600","2.69291","19.66996","64.53111","0.02357","172.52962"
"2137.75600","2.69290","19.73973","64.53111","0.02357","173.14157"
"2137.85600","2.69290","19.72765","64.53111","0.02357","173.03566"
"2137.95600","2.69290","19.66712","64.53111","0.02357","172.50468"
"2138.05600","2.69290","19.63733","64.53111","0.02357","172.24341"
"2138.15600","2.69290","19.68985","64.59913","0.02357","172.70410"
"2138.25600","2.69290","19.75685","64.59913","0.02357","173.29175"
"2138.35600","2.69289","19.76471","64.59913","0.02357","173.36067"
"2138.45600","2.69289","19.71688","64.59913","0.02357","172.94112"
"2138.55600","2.69289","19.68030","64.59913","0.02357","172.62033"
"2138.65600","2.69288","19.73071","64.59913","0.02357","173.06245"
"2138.75600","2.69288","19.80973","64.66716","0.02357","173.75555"
"2138.85600","2.69288","19.80508","64.66716","0.02357","173.71483"
"2138.95600","2.69288","19.74392","64.66716","0.02357","173.17834"
"2139.05600","2.69287","19.69783","64.66716","0.02357","172.77409"
"2139.15600","2.69287","19.75566","64.66716","0.02357","173.28128"
"2139.25600","2.69287","19.82448","64.66716","0.02357","173.88496"
"2139.35600","2.69286","19.80529","64.77416","0.02357","173.71664"
"2139.45600","2.69286","19.74980","64.77416","0.02357","173.22995"
"2139.55600","2.69286","19.75296","64.77416","0.02357","173.25764"
"2139.65600","2.69285","19.82098","64.77416","0.02357","173.85428"
"2139.75600","2.69285","19.86692","64.77416","0.02357","174.25723"
"2139.85600","2.69284","19.81702","64.77416","0.02357","173.81952"
"2139.95600","2.69284","19.74655","64.84727","0.02357","173.20139"
"2140.05600","2.69284","19.76564","64.84727","0.02357","173.36882"
"2140.15600","2.69283","19.85157","64.84727","0.02357","174.12253"
"2140.25600","2.69283","19.88423","64.84727","0.02357","174.40900"
"2140.35600","2.69282","19.82184","64.84727","0.02357","173.86179"
"2140.45600","2.69282","19.76788","64.84727","0.02357","173.38849"
"2140.55600","2.69282","19.81763","64.92326","0.02357","173.82481"
"2140.65600","2.69281","19.89013","64.92326","0.02357","174.46077"
"2140.75600","2.69281","19.89235","64.92326","0.02357","174.48021"
"2140.85600","2.69280","19.82367","64.92326","0.02357","173.87787"
"2140.95600","2.69280","19.78109","64.92326","0.02357","173.50435"
"2141.05600","2.69279","19.82376","65.02857","0.02357","173.87860"
"2141.15600","2.69279","19.88677","65.02857","0.02357","174.43132"
"2141.25600","2.69278","19.89201","65.02857","0.02357","174.47725"
"2141.35600","2.69277","19.82248","65.02857","0.02357","173.86742"
"2141.45600","2.69276","19.79334","65.02857","0.02356","173.61183"
"2141.55600","2.69275","19.85124","65.02857","0.02356","174.11969"
"2141.65600","2.69275","19.91506","65.09162","0.02356","174.67943"
"2141.75600","2.69273","19.91247","65.09162","0.02356","174.65674"
"2141.85600","2.69272","19.83741","65.09162","0.02356","173.99832"
"2141.95600","2.69270","19.81255","65.09162","0.02356","173.78032"
"2142.05600","2.69268","19.85347","65.09162","0.02356","174.13925"
