Repository: Mecanon/morphing_wing

File: experimental/sma_database/results from second training/flexinol_isobaric_trained_172MPa.csv (part 37 of 100)
Test : Start of hold value,"172.00000",MPa
Time,Extension,Load,Temperature: Chamber 3119-600 1 1,Tensile strain (Extension),Tensile stress
(s),(mm),(N),(C),(mm/mm),(MPa)
"2142.15600","2.69265","19.92433","65.09162","0.02356","174.76073"
"2142.25600","2.69260","19.91645","65.16070","0.02356","174.69162"
"2142.35600","2.69255","19.85913","65.16070","0.02356","174.18887"
"2142.45600","2.69249","19.82830","65.16070","0.02356","173.91849"
"2142.55600","2.69242","19.87921","65.16070","0.02356","174.36496"
"2142.65600","2.69232","19.94396","65.16070","0.02356","174.93295"
"2142.75600","2.69220","19.94249","65.16070","0.02356","174.92003"
"2142.85600","2.69205","19.87683","65.23416","0.02356","174.34412"
"2142.95600","2.69188","19.84246","65.23416","0.02356","174.04262"
"2143.05600","2.69169","19.88908","65.23416","0.02355","174.45158"
"2143.15600","2.69146","19.95492","65.23416","0.02355","175.02910"
"2143.25600","2.69120","19.94299","65.23416","0.02355","174.92438"
"2143.35600","2.69090","19.88412","65.33995","0.02355","174.40807"
"2143.45600","2.69057","19.85700","65.33995","0.02354","174.17021"
"2143.55600","2.69017","19.92682","65.33995","0.02354","174.78262"
"2143.65600","2.68972","19.98188","65.33995","0.02353","175.26555"
"2143.75600","2.68918","19.92269","65.33995","0.02353","174.74637"
"2143.85600","2.68855","19.85950","65.33995","0.02352","174.19212"
"2143.95600","2.68777","19.91784","65.41129","0.02352","174.70387"
"2144.05600","2.68684","19.97745","65.41129","0.02351","175.22667"
"2144.15600","2.68583","19.90726","65.41129","0.02350","174.61099"
"2144.25600","2.68480","19.85324","65.41129","0.02349","174.13724"
"2144.35600","2.68391","19.93837","65.41129","0.02348","174.88393"
"2144.45600","2.68314","19.88061","65.41129","0.02347","174.37727"
"2144.55600","2.68255","19.84348","65.48480","0.02346","174.05161"
"2144.65600","2.68210","19.93874","65.48480","0.02346","174.88715"
"2144.75600","2.68170","19.83957","65.48480","0.02345","174.01726"
"2144.85600","2.68132","19.87750","65.48480","0.02345","174.35002"
"2144.95600","2.68091","19.93132","65.48480","0.02345","174.82204"
"2145.05600","2.68039","19.83191","65.48480","0.02344","173.95012"
"2145.15600","2.67966","19.93416","65.59316","0.02343","174.84694"
"2145.25600","2.67865","19.89669","65.59316","0.02342","174.51833"
"2145.35600","2.67744","19.82272","65.59316","0.02341","173.86948"
"2145.45600","2.67623","19.90006","65.59316","0.02340","174.54787"
"2145.55600","2.67504","19.86453","65.59316","0.02339","174.23627"
"2145.65600","2.67387","19.75941","65.59316","0.02338","173.31419"
"2145.75600","2.67264","19.78728","65.66734","0.02336","173.55865"
"2145.85600","2.67112","19.84758","65.66734","0.02335","174.08752"
"2145.95600","2.66934","19.81044","65.66734","0.02333","173.76181"
"2146.05600","2.66769","19.71620","65.66734","0.02332","172.93523"
"2146.15600","2.66620","19.71292","65.66734","0.02330","172.90639"
"2146.25600","2.66475","19.79064","65.73900","0.02329","173.58815"
"2146.35600","2.66305","19.74107","65.73900","0.02327","173.15334"
"2146.45600","2.66116","19.64437","65.73900","0.02325","172.30513"
"2146.55600","2.65964","19.72317","65.73900","0.02323","172.99634"
"2146.65600","2.65863","19.68414","65.73900","0.02322","172.65398"
"2146.75600","2.65785","19.63281","65.73900","0.02322","172.20375"
"2146.85600","2.65715","19.73450","65.84983","0.02321","173.09567"
"2146.95600","2.65639","19.63821","65.84983","0.02320","172.25114"
"2147.05600","2.65531","19.64651","65.84983","0.02319","172.32390"
"2147.15600","2.65381","19.70943","65.84983","0.02318","172.87581"
"2147.25600","2.65224","19.58290","65.84983","0.02316","171.76599"
"2147.35600","2.65093","19.59444","65.84983","0.02315","171.86725"
"2147.45600","2.64977","19.66764","65.92402","0.02314","172.50928"
"2147.55600","2.64868","19.61296","65.92402","0.02313","172.02963"
"2147.65600","2.64747","19.52886","65.92402","0.02311","171.29198"
"2147.75600","2.64605","19.57235","65.92402","0.02310","171.67342"
"2147.85600","2.64464","19.62590","65.92402","0.02309","172.14316"
"2147.95600","2.64342","19.56750","65.92402","0.02307","171.63091"
"2148.05600","2.64236","19.48624","65.99964","0.02306","170.91818"
"2148.15600","2.64139","19.54094","65.99964","0.02305","171.39792"
"2148.25600","2.64038","19.59659","65.99964","0.02304","171.88611"
"2148.35600","2.63922","19.50850","65.99964","0.02303","171.11340"
"2148.45600","2.63788","19.45256","65.99964","0.02302","170.62276"
"2148.55600","2.63652","19.53138","66.06929","0.02300","171.31413"
"2148.65600","2.63536","19.52703","66.06929","0.02299","171.27599"
"2148.75600","2.63449","19.44106","66.06929","0.02298","170.52193"
"2148.85600","2.63385","19.53851","66.06929","0.02298","171.37663"
"2148.95600","2.63335","19.50783","66.06929","0.02297","171.10753"
"2149.05600","2.63287","19.44632","66.06929","0.02297","170.56804"
"2149.15600","2.63232","19.54745","66.17396","0.02296","171.45505"
"2149.25600","2.63161","19.45037","66.17396","0.02296","170.60352"
"2149.35600","2.63059","19.44810","66.17396","0.02295","170.58359"
"2149.45600","2.62922","19.51674","66.17396","0.02293","171.18567"
"2149.55600","2.62773","19.43629","66.17396","0.02292","170.48000"
"2149.65600","2.62633","19.38399","66.17396","0.02290","170.02132"
"2149.75600","2.62504","19.44678","66.24745","0.02289","170.57207"
"2149.85600","2.62368","19.48441","66.24745","0.02288","170.90208"
"2149.95600","2.62203","19.41809","66.24745","0.02286","170.32045"
"2150.05600","2.62015","19.33401","66.24745","0.02284","169.58290"
"2150.15600","2.61853","19.31242","66.24745","0.02283","169.39359"
"2150.25600","2.61720","19.37200","66.24745","0.02281","169.91614"
"2150.35600","2.61593","19.36814","66.31808","0.02280","169.88225"
"2150.45600","2.61449","19.25749","66.31808","0.02278","168.91176"
"2150.55600","2.61298","19.25695","66.31808","0.02277","168.90704"
"2150.65600","2.61173","19.34130","66.31808","0.02276","169.64690"
"2150.75600","2.61092","19.24246","66.31808","0.02275","168.77994"
"2150.85600","2.61039","19.28778","66.42261","0.02274","169.17747"
"2150.95600","2.61003","19.34431","66.42261","0.02274","169.67326"
"2151.05600","2.60975","19.25123","66.42261","0.02274","168.85681"
"2151.15600","2.60952","19.33948","66.42261","0.02274","169.63094"
"2151.25600","2.60932","19.30980","66.42261","0.02273","169.37061"
"2151.35600","2.60915","19.25950","66.42261","0.02273","168.92935"
"2151.45600","2.60897","19.37691","66.49641","0.02273","169.95921"
"2151.55600","2.60880","19.27597","66.49641","0.02273","169.07387"
"2151.65600","2.60864","19.31654","66.49641","0.02273","169.42970"
"2151.75600","2.60849","19.36624","66.49641","0.02272","169.86559"
"2151.85600","2.60836","19.26188","66.49641","0.02272","168.95026"
"2151.95600","2.60824","19.36905","66.49641","0.02272","169.89023"
"2152.05600","2.60814","19.33534","66.57049","0.02272","169.59456"
"2152.15600","2.60803","19.27302","66.57049","0.02272","169.04800"
"2152.25600","2.60793","19.38394","66.57049","0.02272","170.02089"
"2152.35600","2.60781","19.30720","66.57049","0.02272","169.34778"
"2152.45600","2.60769","19.30605","66.57049","0.02272","169.33768"
"2152.55600","2.60756","19.41714","66.57049","0.02272","170.31209"
"2152.65600","2.60743","19.30488","66.67860","0.02271","169.32739"
"2152.75600","2.60730","19.34391","66.67860","0.02271","169.66975"
"2152.85600","2.60718","19.40691","66.67860","0.02271","170.22238"
"2152.95600","2.60706","19.28137","66.67860","0.02271","169.12122"
"2153.05600","2.60694","19.34594","66.67860","0.02271","169.68759"
"2153.15600","2.60680","19.40154","66.67860","0.02271","170.17523"
"2153.25600","2.60666","19.29807","66.74761","0.02271","169.26764"
"2153.35600","2.60650","19.38304","66.74761","0.02271","170.01297"
"2153.45600","2.60632","19.44307","66.74761","0.02270","170.53951"
"2153.55600","2.60614","19.33284","66.74761","0.02270","169.57266"
"2153.65600","2.60596","19.40122","66.74761","0.02270","170.17247"
"2153.75600","2.60578","19.46234","66.81545","0.02270","170.70856"
"2153.85600","2.60562","19.35073","66.81545","0.02270","169.72957"
"2153.95600","2.60546","19.36404","66.81545","0.02269","169.84633"
"2154.05600","2.60530","19.45024","66.81545","0.02269","170.60245"
"2154.15600","2.60516","19.37804","66.81545","0.02269","169.96909"
"2154.25600","2.60502","19.33209","66.81545","0.02269","169.56606"
"2154.35600","2.60490","19.44590","66.88403","0.02269","170.56432"
"2154.45600","2.60478","19.46251","66.88403","0.02269","170.71007"
"2154.55600","2.60468","19.37151","66.88403","0.02269","169.91182"
"2154.65600","2.60459","19.42464","66.88403","0.02269","170.37785"
"2154.75600","2.60450","19.50618","66.88403","0.02269","171.09303"
"2154.85600","2.60442","19.44660","66.88403","0.02268","170.57047"
"2154.95600","2.60436","19.38991","66.98619","0.02268","170.07323"
"2155.05600","2.60429","19.48535","66.98619","0.02268","170.91037"
"2155.15600","2.60422","19.51175","66.98619","0.02268","171.14188"
"2155.25600","2.60417","19.43165","66.98619","0.02268","170.43935"
"2155.35600","2.60411","19.45443","66.98619","0.02268","170.63914"
"2155.45600","2.60406","19.56500","66.98619","0.02268","171.60896"
"2155.55600","2.60402","19.53056","67.05506","0.02268","171.30688"
"2155.65600","2.60398","19.45295","67.05506","0.02268","170.62617"
"2155.75600","2.60395","19.50804","67.05506","0.02268","171.10936"
"2155.85600","2.60391","19.55982","67.05506","0.02268","171.56357"
"2155.95600","2.60388","19.49624","67.05506","0.02268","171.00589"
"2156.05600","2.60386","19.45751","67.12521","0.02268","170.66615"
"2156.15600","2.60383","19.56224","67.12521","0.02268","171.58479"
"2156.25600","2.60380","19.60038","67.12521","0.02268","171.91934"
"2156.35600","2.60378","19.52426","67.12521","0.02268","171.25162"
"2156.45600","2.60376","19.51661","67.12521","0.02268","171.18457"
"2156.55600","2.60374","19.61174","67.12521","0.02268","172.01894"
"2156.65600","2.60372","19.60377","67.23420","0.02268","171.94901"
"2156.75600","2.60370","19.51257","67.23420","0.02268","171.14912"
"2156.85600","2.60369","19.53227","67.23420","0.02268","171.32191"
"2156.95600","2.60367","19.62626","67.23420","0.02268","172.14635"
"2157.05600","2.60366","19.62108","67.23420","0.02268","172.10085"
"2157.15600","2.60364","19.54899","67.23420","0.02268","171.46857"
"2157.25600","2.60362","19.57114","67.31041","0.02268","171.66286"
"2157.35600","2.60361","19.66148","67.31041","0.02268","172.45528"
"2157.45600","2.60360","19.64700","67.31041","0.02268","172.32826"
"2157.55600","2.60358","19.56053","67.31041","0.02268","171.56976"
"2157.65600","2.60357","19.56832","67.31041","0.02268","171.63814"
"2157.75600","2.60356","19.66156","67.31041","0.02268","172.45593"
"2157.85600","2.60355","19.63641","67.38639","0.02268","172.23535"
"2157.95600","2.60354","19.55871","67.38639","0.02268","171.55385"
"2158.05600","2.60352","19.58803","67.38639","0.02268","171.81099"
"2158.15600","2.60352","19.68251","67.38639","0.02268","172.63968"
"2158.25600","2.60350","19.68766","67.38639","0.02268","172.68483"
"2158.35600","2.60349","19.60838","67.49831","0.02268","171.98950"
"2158.45600","2.60348","19.61382","67.49831","0.02268","172.03723"
"2158.55600","2.60347","19.68852","67.49831","0.02267","172.69243"
"2158.65600","2.60346","19.69217","67.49831","0.02267","172.72444"
"2158.75600","2.60345","19.60080","67.49831","0.02267","171.92297"
"2158.85600","2.60344","19.59106","67.49831","0.02267","171.83755"
"2158.95600","2.60343","19.67853","67.57076","0.02267","172.60475"
"2159.05600","2.60342","19.71717","67.57076","0.02267","172.94373"
"2159.15600","2.60341","19.65326","67.57076","0.02267","172.38318"
"2159.25600","2.60340","19.63558","67.57076","0.02267","172.22810"
"2159.35600","2.60338","19.71683","67.57076","0.02267","172.94073"
"2159.45600","2.60336","19.75871","67.57076","0.02267","173.30804"
"2159.55600","2.60335","19.67258","67.64441","0.02267","172.55260"
"2159.65600","2.60333","19.61923","67.64441","0.02267","172.08469"
"2159.75600","2.60332","19.70608","67.64441","0.02267","172.84644"
"2159.85600","2.60330","19.75322","67.64441","0.02267","173.25993"
"2159.95600","2.60329","19.68633","67.64441","0.02267","172.67316"
"2160.05600","2.60327","19.63974","67.64441","0.02267","172.26451"
"2160.15600","2.60325","19.72782","67.75318","0.02267","173.03708"
"2160.25600","2.60323","19.79335","67.75318","0.02267","173.61192"
"2160.35600","2.60320","19.72882","67.75318","0.02267","173.04593"
"2160.45600","2.60318","19.68499","67.75318","0.02267","172.66144"
"2160.55600","2.60315","19.75920","67.75318","0.02267","173.31239"
"2160.65600","2.60313","19.81233","67.75318","0.02267","173.77835"
"2160.75600","2.60309","19.75572","67.82228","0.02267","173.28181"
"2160.85600","2.60306","19.71515","67.82228","0.02267","172.92598"
"2160.95600","2.60302","19.80030","67.82228","0.02267","173.67290"
"2161.05600","2.60297","19.85517","67.82228","0.02267","174.15413"
"2161.15600","2.60293","19.79565","67.82228","0.02267","173.63210"
"2161.25600","2.60288","19.75091","67.89389","0.02267","173.23961"
"2161.35600","2.60283","19.81529","67.89389","0.02267","173.80438"
"2161.45600","2.60278","19.87103","67.89389","0.02267","174.29320"
"2161.55600","2.60272","19.80723","67.89389","0.02267","173.73361"
"2161.65600","2.60266","19.75682","67.89389","0.02267","173.29149"
"2161.75600","2.60258","19.83525","67.89389","0.02267","173.97943"
"2161.85600","2.60250","19.90244","67.96784","0.02267","174.56873"
"2161.95600","2.60241","19.86708","67.96784","0.02266","174.25858"
"2162.05600","2.60232","19.81239","67.96784","0.02266","173.77890"
"2162.15600","2.60221","19.84815","67.96784","0.02266","174.09254"
"2162.25600","2.60210","19.92475","67.96784","0.02266","174.76442"
"2162.35600","2.60197","19.90867","67.96784","0.02266","174.62341"
"2162.45600","2.60185","19.82358","68.07681","0.02266","173.87709"
"2162.55600","2.60171","19.80410","68.07681","0.02266","173.70619"
"2162.65600","2.60156","19.87704","68.07681","0.02266","174.34593"
"2162.75600","2.60139","19.91382","68.07681","0.02265","174.66853"
"2162.85600","2.60122","19.86524","68.07681","0.02265","174.24246"
"2162.95600","2.60103","19.81050","68.07681","0.02265","173.76234"
"2163.05600","2.60082","19.83810","68.15024","0.02265","174.00441"
"2163.15600","2.60060","19.91821","68.15024","0.02265","174.70708"
"2163.25600","2.60035","19.93682","68.15024","0.02264","174.87032"
"2163.35600","2.60006","19.86900","68.15024","0.02264","174.27545"
"2163.45600","2.59970","19.81250","68.15024","0.02264","173.77983"
"2163.55600","2.59928","19.83755","68.15024","0.02263","173.99954"
"2163.65600","2.59874","19.91072","68.21921","0.02263","174.64140"
"2163.75600","2.59807","19.93478","68.21921","0.02262","174.85239"
"2163.85600","2.59728","19.87428","68.21921","0.02261","174.32173"
"2163.95600","2.59646","19.82050","68.21921","0.02261","173.85005"
"2164.05600","2.59567","19.81639","68.21921","0.02260","173.81398"
"2164.15600","2.59493","19.86538","68.32246","0.02259","174.24370"
"2164.25600","2.59430","19.88913","68.32246","0.02258","174.45203"
"2164.35600","2.59373","19.84009","68.32246","0.02258","174.02184"
"2164.45600","2.59321","19.78002","68.32246","0.02257","173.49496"
"2164.55600","2.59269","19.82636","68.32246","0.02257","173.90146"
"2164.65600","2.59217","19.90550","68.32246","0.02256","174.59558"
"2164.75600","2.59161","19.89174","68.39417","0.02256","174.47490"
"2164.85600","2.59098","19.80672","68.39417","0.02255","173.72916"
"2164.95600","2.59021","19.83288","68.39417","0.02254","173.95860"
"2165.05600","2.58933","19.89773","68.39417","0.02253","174.52745"
"2165.15600","2.58842","19.83842","68.39417","0.02252","174.00719"
"2165.25600","2.58758","19.75310","68.39417","0.02252","173.25885"
"2165.35600","2.58688","19.84393","68.46703","0.02251","174.05553"
"2165.45600","2.58630","19.84843","68.46703","0.02250","174.09502"
"2165.55600","2.58584","19.75423","68.46703","0.02250","173.26874"
"2165.65600","2.58545","19.85670","68.46703","0.02250","174.16754"
"2165.75600","2.58510","19.84244","68.46703","0.02249","174.04250"
"2165.85600","2.58476","19.77896","68.46703","0.02249","173.48564"
"2165.95600","2.58439","19.88335","68.57678","0.02248","174.40131"
"2166.05600","2.58395","19.80343","68.57678","0.02248","173.70029"
"2166.15600","2.58339","19.78337","68.57678","0.02247","173.52440"
"2166.25600","2.58261","19.88248","68.57678","0.02247","174.39369"
"2166.35600","2.58149","19.77339","68.57678","0.02246","173.43681"
"2166.45600","2.58011","19.76887","68.64327","0.02244","173.39716"
"2166.55600","2.57875","19.86200","68.64327","0.02243","174.21402"
"2166.65600","2.57754","19.85710","68.64327","0.02242","174.17102"
"2166.75600","2.57638","19.78294","68.64327","0.02240","173.52063"
"2166.85600","2.57513","19.73011","68.64327","0.02239","173.05719"
"2166.95600","2.57354","19.73785","68.64327","0.02238","173.12508"
"2167.05600","2.57173","19.78235","68.71436","0.02236","173.51538"
"2167.15600","2.57012","19.76266","68.71436","0.02234","173.34273"
"2167.25600","2.56868","19.67836","68.71436","0.02233","172.60333"
"2167.35600","2.56723","19.63260","68.71436","0.02231","172.20193"
"2167.45600","2.56554","19.72190","68.71436","0.02230","172.98521"
"2167.55600","2.56381","19.69119","68.71436","0.02228","172.71587"
"2167.65600","2.56252","19.59619","68.78814","0.02227","171.88260"
"2167.75600","2.56159","19.68864","68.78814","0.02226","172.69345"
"2167.85600","2.56069","19.59843","68.78814","0.02225","171.90218"
"2167.95600","2.55967","19.56434","68.78814","0.02224","171.60321"
"2168.05600","2.55844","19.66377","68.78814","0.02223","172.47531"
"2168.15600","2.55693","19.56552","68.78814","0.02221","171.61354"
"2168.25600","2.55535","19.53056","68.89505","0.02220","171.30688"
"2168.35600","2.55401","19.60559","68.89505","0.02218","171.96497"
"2168.45600","2.55288","19.63319","68.89505","0.02217","172.20714"
"2168.55600","2.55183","19.58584","68.89505","0.02216","171.79176"
"2168.65600","2.55076","19.52361","68.89505","0.02215","171.24596"
"2168.75600","2.54952","19.49493","68.89505","0.02214","170.99438"
"2168.85600","2.54814","19.52199","68.96965","0.02212","171.23172"
"2168.95600","2.54680","19.57429","68.96965","0.02211","171.69044"
"2169.05600","2.54563","19.57902","68.96965","0.02210","171.73192"
"2169.15600","2.54461","19.51371","68.96965","0.02209","171.15915"
"2169.25600","2.54360","19.47395","68.96965","0.02208","170.81035"
"2169.35600","2.54249","19.52769","69.04033","0.02207","171.28171"
"2169.45600","2.54122","19.58754","69.04033","0.02205","171.80667"
"2169.55600","2.53986","19.49145","69.04033","0.02204","170.96387"
"2169.65600","2.53863","19.44636","69.04033","0.02203","170.56841"
"2169.75600","2.53755","19.56172","69.04033","0.02202","171.58022"
"2169.85600","2.53656","19.44024","69.04033","0.02201","170.51465"
"2169.95600","2.53549","19.46917","69.14191","0.02200","170.76843"
"2170.05600","2.53423","19.54170","69.14191","0.02198","171.40460"
"2170.15600","2.53277","19.44060","69.14191","0.02197","170.51781"
"2170.25600","2.53122","19.42311","69.14191","0.02195","170.36443"
"2170.35600","2.52972","19.49412","69.14191","0.02194","170.98727"
"2170.45600","2.52827","19.51185","69.14191","0.02193","171.14281"
"2170.55600","2.52665","19.45013","69.21204","0.02191","170.60146"
"2170.65600","2.52463","19.35474","69.21204","0.02189","169.76472"
"2170.75600","2.52254","19.31676","69.21204","0.02187","169.43164"
"2170.85600","2.52067","19.36854","69.21204","0.02185","169.88577"
"2170.95600","2.51885","19.37527","69.21204","0.02183","169.94485"
"2171.05600","2.51683","19.26215","69.21204","0.02181","168.95264"
"2171.15600","2.51501","19.33657","69.28539","0.02179","169.60541"
"2171.25600","2.51364","19.34021","69.28539","0.02178","169.63733"
"2171.35600","2.51250","19.23676","69.28539","0.02177","168.72995"
"2171.45600","2.51128","19.36331","69.28539","0.02176","169.83994"
"2171.55600","2.50990","19.24234","69.28539","0.02174","168.77884"
"2171.65600","2.50850","19.21823","69.39741","0.02173","168.56737"
"2171.75600","2.50729","19.29603","69.39741","0.02172","169.24979"
"2171.85600","2.50639","19.31529","69.39741","0.02171","169.41873"
"2171.95600","2.50572","19.27575","69.39741","0.02170","169.07195"
"2172.05600","2.50521","19.23699","69.39741","0.02170","168.73192"
"2172.15600","2.50483","19.23926","69.39741","0.02169","168.75183"
"2172.25600","2.50453","19.27597","69.47242","0.02169","169.07384"
"2172.35600","2.50429","19.32617","69.47242","0.02169","169.51416"
"2172.45600","2.50411","19.34067","69.47242","0.02168","169.64133"
"2172.55600","2.50397","19.31507","69.47242","0.02168","169.41679"
"2172.65600","2.50386","19.27486","69.47242","0.02168","169.06407"
"2172.75600","2.50378","19.24934","69.47242","0.02168","168.84026"
"2172.85600","2.50371","19.25180","69.54601","0.02168","168.86182"
"2172.95600","2.50365","19.27167","69.54601","0.02168","169.03609"
"2173.05600","2.50360","19.31410","69.54601","0.02168","169.40829"
"2173.15600","2.50356","19.36095","69.54601","0.02168","169.81920"
"2173.25600","2.50352","19.39692","69.54601","0.02168","170.13475"
"2173.35600","2.50349","19.40632","69.54601","0.02168","170.21716"
"2173.45600","2.50347","19.39220","69.61596","0.02168","170.09335"
"2173.55600","2.50345","19.36359","69.61596","0.02168","169.84241"
"2173.65600","2.50343","19.32798","69.61596","0.02168","169.53008"
"2173.75600","2.50342","19.31632","69.61596","0.02168","169.42776"
"2173.85600","2.50341","19.31521","69.61596","0.02168","169.41805"
"2173.95600","2.50340","19.34370","69.72164","0.02168","169.66795"
"2174.05600","2.50339","19.37218","69.72164","0.02168","169.91769"
"2174.15600","2.50338","19.40007","69.72164","0.02168","170.16235"
"2174.25600","2.50338","19.42238","69.72164","0.02168","170.35800"
"2174.35600","2.50337","19.44245","69.72164","0.02168","170.53409"
"2174.45600","2.50337","19.45197","69.72164","0.02168","170.61760"
"2174.55600","2.50337","19.45362","69.79340","0.02168","170.63206"
"2174.65600","2.50337","19.45911","69.79340","0.02168","170.68019"
"2174.75600","2.50336","19.46064","69.79340","0.02168","170.69359"
"2174.85600","2.50336","19.46672","69.79340","0.02168","170.74699"
"2174.95600","2.50336","19.45497","69.79340","0.02168","170.64388"
"2175.05600","2.50336","19.44758","69.79340","0.02168","170.57906"
"2175.15600","2.50336","19.42311","69.86527","0.02168","170.36447"
"2175.25600","2.50336","19.40480","69.86527","0.02168","170.20381"
"2175.35600","2.50336","19.38454","69.86527","0.02168","170.02611"
"2175.45600","2.50336","19.39563","69.86527","0.02168","170.12337"
"2175.55600","2.50336","19.41178","69.86527","0.02168","170.26509"
"2175.65600","2.50336","19.42639","69.86527","0.02168","170.39317"
"2175.75600","2.50336","19.46558","69.97333","0.02168","170.73697"
"2175.85600","2.50336","19.51087","69.97333","0.02168","171.13417"
"2175.95600","2.50336","19.53803","69.97333","0.02168","171.37247"
"2176.05600","2.50336","19.55356","69.97333","0.02168","171.50868"
"2176.15600","2.50336","19.56935","69.97333","0.02168","171.64716"
"2176.25600","2.50336","19.55325","69.97333","0.02168","171.50591"
"2176.35600","2.50336","19.53458","70.04185","0.02168","171.34215"
"2176.45600","2.50336","19.51302","70.04185","0.02168","171.15308"
"2176.55600","2.50336","19.49447","70.04185","0.02168","170.99034"
"2176.65600","2.50336","19.49044","70.04185","0.02168","170.95505"
"2176.75600","2.50336","19.50557","70.04185","0.02168","171.08768"
"2176.85600","2.50335","19.53874","70.10806","0.02168","171.37866"
"2176.95600","2.50335","19.56850","70.10806","0.02168","171.63969"
"2177.05600","2.50335","19.60398","70.10806","0.02168","171.95090"
"2177.15600","2.50335","19.63209","70.10806","0.02168","172.19743"
"2177.25600","2.50335","19.64770","70.10806","0.02168","172.33437"
"2177.35600","2.50335","19.66990","70.10806","0.02168","172.52905"
"2177.45600","2.50335","19.66159","70.20358","0.02168","172.45618"
"2177.55600","2.50335","19.65549","70.20358","0.02168","172.40266"
"2177.65600","2.50334","19.64436","70.20358","0.02168","172.30505"
"2177.75600","2.50334","19.62780","70.20358","0.02168","172.15979"
"2177.85600","2.50334","19.61970","70.20358","0.02168","172.08873"
"2177.95600","2.50334","19.61664","70.20358","0.02168","172.06195"
"2178.05600","2.50334","19.61137","70.26942","0.02168","172.01575"
"2178.15600","2.50334","19.61018","70.26942","0.02168","172.00525"
"2178.25600","2.50334","19.62399","70.26942","0.02168","172.12639"
"2178.35600","2.50333","19.65931","70.26942","0.02168","172.43620"
"2178.45600","2.50333","19.68961","70.26942","0.02168","172.70200"
"2178.55600","2.50333","19.72601","70.26942","0.02168","173.02126"
"2178.65600","2.50333","19.75384","70.33439","0.02168","173.26532"
"2178.75600","2.50332","19.77097","70.33439","0.02168","173.41559"
"2178.85600","2.50332","19.76851","70.33439","0.02168","173.39400"
"2178.95600","2.50332","19.75340","70.33439","0.02168","173.26144"
"2179.05600","2.50332","19.72382","70.33439","0.02168","173.00201"
"2179.15600","2.50332","19.70804","70.33439","0.02168","172.86362"
"2179.25600","2.50331","19.68624","70.40291","0.02168","172.67241"
"2179.35600","2.50331","19.67727","70.40291","0.02168","172.59372"
"2179.45600","2.50331","19.68570","70.40291","0.02168","172.66766"
"2179.55600","2.50330","19.70315","70.40291","0.02168","172.82072"
"2179.65600","2.50330","19.71956","70.40291","0.02168","172.96468"
"2179.75600","2.50330","19.73764","70.51364","0.02168","173.12328"
"2179.85600","2.50329","19.74884","70.51364","0.02168","173.22153"
"2179.95600","2.50329","19.77336","70.51364","0.02168","173.43655"
"2180.05600","2.50329","19.77642","70.51364","0.02168","173.46342"
"2180.15600","2.50329","19.79276","70.51364","0.02168","173.60675"
"2180.25600","2.50328","19.80922","70.51364","0.02168","173.75107"
"2180.35600","2.50327","19.82876","70.58920","0.02168","173.92249"
"2180.45600","2.50327","19.85162","70.58920","0.02168","174.12302"
"2180.55600","2.50326","19.86130","70.58920","0.02168","174.20790"
"2180.65600","2.50326","19.86420","70.58920","0.02168","174.23332"
"2180.75600","2.50325","19.85654","70.58920","0.02168","174.16620"
"2180.85600","2.50325","19.84460","70.58920","0.02168","174.06146"
"2180.95600","2.50324","19.82129","70.66008","0.02168","173.85692"
"2181.05600","2.50323","19.79732","70.66008","0.02168","173.64670"
"2181.15600","2.50322","19.78493","70.66008","0.02168","173.53806"
"2181.25600","2.50321","19.78433","70.66008","0.02168","173.53279"
"2181.35600","2.50320","19.81148","70.66008","0.02168","173.77094"
"2181.45600","2.50318","19.84190","70.66008","0.02168","174.03778"
"2181.55600","2.50315","19.86787","70.76881","0.02167","174.26550"
"2181.65600","2.50311","19.89442","70.76881","0.02167","174.49843"
"2181.75600","2.50307","19.91192","70.76881","0.02167","174.65187"
"2181.85600","2.50300","19.92571","70.76881","0.02167","174.77286"
"2181.95600","2.50290","19.93338","70.76881","0.02167","174.84015"
"2182.05600","2.50277","19.93504","70.83849","0.02167","174.85472"
"2182.15600","2.50259","19.92641","70.83849","0.02167","174.77904"
"2182.25600","2.50232","19.91609","70.83849","0.02167","174.68849"
"2182.35600","2.50192","19.89929","70.83849","0.02166","174.54112"
"2182.45600","2.50134","19.88416","70.83849","0.02166","174.40837"
"2182.55600","2.50057","19.87036","70.83849","0.02165","174.28734"
"2182.65600","2.49971","19.86669","70.90742","0.02164","174.25519"
"2182.75600","2.49888","19.87019","70.90742","0.02163","174.28587"
"2182.85600","2.49814","19.89677","70.90742","0.02163","174.51906"
"2182.95600","2.49750","19.94196","70.90742","0.02162","174.91541"
"2183.05600","2.49693","19.93944","70.90742","0.02161","174.89325"
"2183.15600","2.49641","19.89427","70.90742","0.02161","174.49712"
"2183.25600","2.49588","19.84767","71.01616","0.02160","174.08832"
"2183.35600","2.49530","19.88509","71.01616","0.02160","174.41658"
"2183.45600","2.49461","19.96544","71.01616","0.02159","175.12131"
"2183.55600","2.49376","19.93967","71.01616","0.02158","174.89529"
"2183.65600","2.49272","19.82009","71.01616","0.02157","173.84641"
"2183.75600","2.49165","19.89545","71.01616","0.02156","174.50742"
"2183.85600","2.49076","19.90560","71.08482","0.02155","174.59647"
"2183.95600","2.49003","19.80762","71.08482","0.02154","173.73709"
"2184.05600","2.48939","19.94780","71.08482","0.02154","174.96660"
"2184.15600","2.48874","19.85318","71.08482","0.02153","174.13672"
"2184.25600","2.48808","19.88436","71.08482","0.02152","174.41017"
"2184.35600","2.48734","19.95079","71.08482","0.02152","174.99283"
"2184.45600","2.48643","19.83642","71.15469","0.02151","173.98969"
"2184.55600","2.48526","19.82195","71.15469","0.02150","173.86278"
"2184.65600","2.48392","19.87509","71.15469","0.02148","174.32886"
"2184.75600","2.48269","19.88527","71.15469","0.02147","174.41818"
"2184.85600","2.48165","19.86479","71.15469","0.02146","174.23849"
"2184.95600","2.48073","19.82630","71.25893","0.02145","173.90089"
"2185.05600","2.47986","19.78042","71.25893","0.02144","173.49849"
"2185.15600","2.47888","19.75968","71.25893","0.02143","173.31653"
"2185.25600","2.47753","19.76734","71.25893","0.02142","173.38373"
"2185.35600","2.47569","19.79688","71.25893","0.02140","173.64290"
"2185.45600","2.47389","19.82114","71.25893","0.02138","173.85564"
"2185.55600","2.47233","19.80790","71.32491","0.02137","173.73950"
"2185.65600","2.47086","19.72272","71.32491","0.02135","172.99236"
"2185.75600","2.46900","19.64192","71.32491","0.02133","172.28365"
"2185.85600","2.46688","19.74105","71.32491","0.02131","173.15320"
"2185.95600","2.46525","19.67273","71.32491","0.02130","172.55391"
"2186.05600","2.46381","19.64333","71.32491","0.02128","172.29602"
"2186.15600","2.46225","19.75102","71.39346","0.02127","173.24060"
"2186.25600","2.46047","19.68298","71.39346","0.02125","172.64383"
"2186.35600","2.45861","19.60703","71.39346","0.02123","171.97765"
"2186.45600","2.45714","19.58952","71.39346","0.02122","171.82405"
"2186.55600","2.45601","19.63193","71.39346","0.02121","172.19603"
"2186.65600","2.45500","19.68419","71.39346","0.02120","172.65445"
"2186.75600","2.45384","19.70559","71.46107","0.02118","172.84210"
"2186.85600","2.45244","19.69436","71.46107","0.02117","172.74361"
"2186.95600","2.45089","19.65436","71.46107","0.02115","172.39281"
"2187.05600","2.44950","19.59180","71.46107","0.02114","171.84402"
"2187.15600","2.44839","19.57613","71.46107","0.02113","171.70665"
"2187.25600","2.44739","19.63484","71.46107","0.02112","172.22160"
"2187.35600","2.44630","19.68468","71.56364","0.02111","172.65869"
"2187.45600","2.44492","19.61089","71.56364","0.02109","172.01146"
"2187.55600","2.44316","19.55498","71.56364","0.02108","171.52106"
"2187.65600","2.44143","19.66248","71.56364","0.02106","172.46404"
"2187.75600","2.43991","19.53651","71.56364","0.02104","171.35910"
"2187.85600","2.43847","19.55362","71.63466","0.02103","171.50919"
"2187.95600","2.43685","19.62420","71.63466","0.02101","172.12825"
"2188.05600","2.43491","19.60357","71.63466","0.02099","171.94728"
"2188.15600","2.43303","19.54978","71.63466","0.02098","171.47551"
"2188.25600","2.43151","19.48752","71.63466","0.02096","170.92940"
"2188.35600","2.42998","19.42743","71.63466","0.02095","170.40236"
"2188.45600","2.42800","19.41015","71.70361","0.02093","170.25079"
"2188.55600","2.42569","19.42432","71.70361","0.02090","170.37508"
"2188.65600","2.42362","19.45091","71.70361","0.02088","170.60829"
"2188.75600","2.42158","19.44807","71.70361","0.02086","170.58340"
"2188.85600","2.41902","19.32649","71.70361","0.02084","169.51697"
"2188.95600","2.41654","19.41273","71.70361","0.02081","170.27341"
"2189.05600","2.41449","19.40746","71.80483","0.02079","170.22722"
"2189.15600","2.41270","19.32187","71.80483","0.02077","169.47647"
"2189.25600","2.41093","19.25434","71.80483","0.02076","168.88409"
"2189.35600","2.40942","19.25496","71.80483","0.02074","168.88957"
"2189.45600","2.40825","19.27844","71.80483","0.02073","169.09549"
"2189.55600","2.40729","19.30784","71.80483","0.02072","169.35336"
"2189.65600","2.40649","19.33186","71.87280","0.02071","169.56406"
"2189.75600","2.40575","19.37352","71.87280","0.02070","169.92947"
"2189.85600","2.40501","19.39049","71.87280","0.02070","170.07831"
"2189.95600","2.40426","19.39717","71.87280","0.02069","170.13696"
"2190.05600","2.40354","19.38330","71.87280","0.02068","170.01523"
"2190.15600","2.40290","19.35006","71.94241","0.02068","169.72366"
"2190.25600","2.40239","19.32700","71.94241","0.02067","169.52145"
"2190.35600","2.40198","19.31445","71.94241","0.02067","169.41139"
"2190.45600","2.40166","19.30017","71.94241","0.02066","169.28609"
"2190.55600","2.40140","19.31016","71.94241","0.02066","169.37376"
"2190.65600","2.40121","19.31962","71.94241","0.02066","169.45668"
"2190.75600","2.40105","19.34261","72.04343","0.02066","169.65837"
"2190.85600","2.40093","19.36156","72.04343","0.02066","169.82462"
"2190.95600","2.40083","19.38457","72.04343","0.02066","170.02644"
"2191.05600","2.40074","19.39827","72.04343","0.02065","170.14659"
"2191.15600","2.40067","19.41028","72.04343","0.02065","170.25194"
"2191.25600","2.40061","19.42345","72.04343","0.02065","170.36745"
"2191.35600","2.40056","19.44497","72.11472","0.02065","170.55618"
"2191.45600","2.40052","19.46208","72.11472","0.02065","170.70622"
"2191.55600","2.40047","19.48686","72.11472","0.02065","170.92361"
"2191.65600","2.40044","19.50911","72.11472","0.02065","171.11874"
"2191.75600","2.40041","19.52787","72.11472","0.02065","171.28331"
"2191.85600","2.40038","19.55562","72.11472","0.02065","171.52670"
"2191.95600","2.40035","19.56306","72.18436","0.02065","171.59193"
"2192.05600","2.40032","19.56226","72.18436","0.02065","171.58495"
"2192.15600","2.40030","19.55628","72.18436","0.02065","171.53253"
"2192.25600","2.40028","19.55817","72.18436","0.02065","171.54909"
"2192.35600","2.40025","19.55914","72.18436","0.02065","171.55759"
"2192.45600","2.40023","19.56200","72.18436","0.02065","171.58266"
"2192.55600","2.40021","19.56967","72.25139","0.02065","171.64992"
"2192.65600","2.40019","19.58582","72.25139","0.02065","171.79163"
"2192.75600","2.40017","19.59638","72.25139","0.02065","171.88420"
"2192.85600","2.40015","19.59925","72.25139","0.02065","171.90941"
"2192.95600","2.40013","19.58073","72.25139","0.02065","171.74699"
"2193.05600","2.40011","19.56357","72.36613","0.02065","171.59645"
"2193.15600","2.40009","19.53551","72.36613","0.02065","171.35028"
"2193.25600","2.40007","19.52299","72.36613","0.02065","171.24054"
"2193.35600","2.40006","19.52176","72.36613","0.02065","171.22974"
"2193.45600","2.40004","19.52651","72.36613","0.02065","171.27139"
"2193.55600","2.40002","19.54998","72.36613","0.02065","171.47723"
"2193.65600","2.40001","19.56135","72.44035","0.02065","171.57698"
"2193.75600","2.40000","19.56693","72.44035","0.02065","171.62596"
"2193.85600","2.39998","19.55756","72.44035","0.02065","171.54370"
"2193.95600","2.39997","19.56196","72.44035","0.02065","171.58232"
"2194.05600","2.39996","19.57201","72.44035","0.02065","171.67047"
"2194.15600","2.39994","19.59850","72.44035","0.02065","171.90285"
"2194.25600","2.39993","19.63300","72.51175","0.02065","172.20543"
"2194.35600","2.39992","19.65543","72.51175","0.02065","172.40219"
"2194.45600","2.39990","19.69362","72.51175","0.02065","172.73718"
"2194.55600","2.39989","19.72160","72.51175","0.02065","172.98259"
"2194.65600","2.39987","19.73745","72.51175","0.02065","173.12161"
"2194.75600","2.39985","19.74881","72.51175","0.02065","173.22121"
"2194.85600","2.39983","19.73692","72.61677","0.02065","173.11693"
"2194.95600","2.39982","19.71566","72.61677","0.02065","172.93044"
"2195.05600","2.39979","19.69134","72.61677","0.02064","172.71715"
"2195.15600","2.39978","19.68165","72.61677","0.02064","172.63217"
"2195.25600","2.39975","19.67127","72.61677","0.02064","172.54114"
"2195.35600","2.39973","19.67314","72.68967","0.02064","172.55754"
"2195.45600","2.39971","19.68048","72.68967","0.02064","172.62189"
"2195.55600","2.39968","19.70074","72.68967","0.02064","172.79964"
"2195.65600","2.39965","19.71887","72.68967","0.02064","172.95860"
"2195.75600","2.39962","19.73119","72.68967","0.02064","173.06668"
"2195.85600","2.39958","19.76997","72.68967","0.02064","173.40686"
"2195.95600","2.39954","19.79879","72.75868","0.02064","173.65958"
"2196.05600","2.39949","19.82453","72.75868","0.02064","173.88542"
"2196.15600","2.39945","19.83278","72.75868","0.02064","173.95779"
"2196.25600","2.39939","19.83980","72.75868","0.02064","174.01932"
"2196.35600","2.39933","19.83193","72.75868","0.02064","173.95033"
"2196.45600","2.39926","19.82160","72.75868","0.02064","173.85971"
"2196.55600","2.39918","19.79213","72.86236","0.02064","173.60123"
"2196.65600","2.39908","19.77179","72.86236","0.02064","173.42282"
"2196.75600","2.39897","19.76774","72.86236","0.02064","173.38724"
"2196.85600","2.39885","19.79718","72.86236","0.02064","173.64546"
"2196.95600","2.39871","19.83061","72.86236","0.02063","173.93874"
"2197.05600","2.39855","19.85873","72.86236","0.02063","174.18539"
"2197.15600","2.39836","19.85814","72.92982","0.02063","174.18021"
"2197.25600","2.39812","19.83012","72.92982","0.02063","173.93445"
"2197.35600","2.39780","19.78223","72.92982","0.02062","173.51433"
"2197.45600","2.39737","19.78694","72.92982","0.02062","173.55563"
"2197.55600","2.39679","19.88428","72.92982","0.02061","174.40942"
"2197.65600","2.39601","19.87677","72.99586","0.02061","174.34358"
"2197.75600","2.39504","19.76514","72.99586","0.02060","173.36447"
"2197.85600","2.39399","19.86398","72.99586","0.02059","174.23140"
"2197.95600","2.39304","19.83986","72.99586","0.02058","174.01981"
"2198.05600","2.39221","19.75543","72.99586","0.02057","173.27927"
"2198.15600","2.39149","19.85159","72.99586","0.02056","174.12277"
"2198.25600","2.39082","19.88546","73.06440","0.02056","174.41982"
"2198.35600","2.39015","19.82745","73.06440","0.02055","173.91098"
"2198.45600","2.38945","19.77793","73.06440","0.02054","173.47662"
"2198.55600","2.38864","19.76565","73.06440","0.02053","173.36896"
"2198.65600","2.38776","19.76151","73.06440","0.02052","173.33261"
"2198.75600","2.38680","19.78267","73.06440","0.02052","173.51820"
"2198.85600","2.38586","19.80431","73.16543","0.02051","173.70805"
"2198.95600","2.38500","19.81768","73.16543","0.02050","173.82532"
"2199.05600","2.38418","19.83044","73.16543","0.02049","173.93723"
"2199.15600","2.38336","19.82119","73.16543","0.02048","173.85611"
"2199.25600","2.38246","19.82196","73.16543","0.02047","173.86285"
"2199.35600","2.38141","19.79603","73.16543","0.02046","173.63544"
"2199.45600","2.38020","19.77402","73.23143","0.02045","173.44232"
"2199.55600","2.37881","19.74779","73.23143","0.02044","173.21231"
"2199.65600","2.37739","19.71757","73.23143","0.02042","172.94724"
"2199.75600","2.37604","19.67583","73.23143","0.02041","172.58109"
"2199.85600","2.37463","19.65306","73.23143","0.02039","172.38136"
"2199.95600","2.37287","19.69803","73.23143","0.02038","172.77586"
"2200.05600","2.37067","19.76481","73.29623","0.02035","173.36156"
"2200.15600","2.36857","19.64984","73.29623","0.02033","172.35316"
"2200.25600","2.36683","19.64560","73.29623","0.02032","172.31595"
"2200.35600","2.36506","19.70400","73.29623","0.02030","172.82823"
"2200.45600","2.36315","19.72414","73.29623","0.02028","173.00481"
"2200.55600","2.36147","19.71004","73.39378","0.02026","172.88115"
"2200.65600","2.36019","19.70013","73.39378","0.02025","172.79425"
"2200.75600","2.35914","19.69823","73.39378","0.02024","172.77762"
"2200.85600","2.35809","19.69170","73.39378","0.02023","172.72032"
"2200.95600","2.35690","19.69983","73.39378","0.02022","172.79164"
"2201.05600","2.35549","19.69092","73.39378","0.02020","172.71342"
"2201.15600","2.35408","19.69578","73.46206","0.02019","172.75609"
"2201.25600","2.35281","19.70809","73.46206","0.02018","172.86406"
"2201.35600","2.35167","19.70834","73.46206","0.02017","172.86629"
"2201.45600","2.35062","19.69355","73.46206","0.02015","172.73651"
"2201.55600","2.34940","19.62137","73.46206","0.02014","172.10341"
"2201.65600","2.34768","19.54794","73.46206","0.02013","171.45932"
"2201.75600","2.34564","19.63254","73.53369","0.02011","172.20142"
