Repository: Mecanon/morphing_wing

File: experimental/sma_database/results from second training/flexinol_isobaric_trained_172MPa.csv (part 38 of 100)
Test : Start of hold value,"172.00000",MPa
Time,Extension,Load,Temperature: Chamber 3119-600 1 1,Tensile strain (Extension),Tensile stress
(s),(mm),(N),(C),(mm/mm),(MPa)
"2201.85600","2.34386","19.64256","73.53369","0.02009","172.28931"
"2201.95600","2.34240","19.57782","73.53369","0.02007","171.72142"
"2202.05600","2.34087","19.55357","73.53369","0.02006","171.50876"
"2202.15600","2.33897","19.55287","73.53369","0.02004","171.50262"
"2202.25600","2.33715","19.57141","73.53369","0.02002","171.66524"
"2202.35600","2.33569","19.59341","73.64357","0.02001","171.85815"
"2202.45600","2.33432","19.60489","73.64357","0.01999","171.95885"
"2202.55600","2.33266","19.58328","73.64357","0.01998","171.76932"
"2202.65600","2.33038","19.55305","73.64357","0.01995","171.50421"
"2202.75600","2.32809","19.53359","73.64357","0.01993","171.33345"
"2202.85600","2.32598","19.51797","73.71666","0.01991","171.19650"
"2202.95600","2.32346","19.45387","73.71666","0.01988","170.63428"
"2203.05600","2.32057","19.36427","73.71666","0.01986","169.84837"
"2203.15600","2.31841","19.45307","73.71666","0.01983","170.62726"
"2203.25600","2.31644","19.47833","73.71666","0.01981","170.84882"
"2203.35600","2.31436","19.44184","73.71666","0.01979","170.52875"
"2203.45600","2.31280","19.43208","73.78900","0.01978","170.44313"
"2203.55600","2.31183","19.43746","73.78900","0.01977","170.49030"
"2203.65600","2.31111","19.43444","73.78900","0.01976","170.46379"
"2203.75600","2.31049","19.43132","73.78900","0.01975","170.43642"
"2203.85600","2.30988","19.42194","73.78900","0.01975","170.35422"
"2203.95600","2.30928","19.41212","73.78900","0.01974","170.26804"
"2204.05600","2.30865","19.41283","73.86149","0.01974","170.27429"
"2204.15600","2.30796","19.40652","73.86149","0.01973","170.21895"
"2204.25600","2.30715","19.40692","73.86149","0.01972","170.22246"
"2204.35600","2.30625","19.39809","73.86149","0.01971","170.14502"
"2204.45600","2.30539","19.40058","73.86149","0.01970","170.16685"
"2204.55600","2.30466","19.42209","73.86149","0.01970","170.35553"
"2204.65600","2.30409","19.46337","73.97057","0.01969","170.71753"
"2204.75600","2.30365","19.49400","73.97057","0.01969","170.98619"
"2204.85600","2.30329","19.53683","73.97057","0.01968","171.36189"
"2204.95600","2.30300","19.57478","73.97057","0.01968","171.69473"
"2205.05600","2.30276","19.58425","73.97057","0.01968","171.77785"
"2205.15600","2.30252","19.58139","74.04626","0.01968","171.75272"
"2205.25600","2.30229","19.55047","74.04626","0.01967","171.48157"
"2205.35600","2.30205","19.51685","74.04626","0.01967","171.18665"
"2205.45600","2.30180","19.50381","74.04626","0.01967","171.07225"
"2205.55600","2.30152","19.53614","74.04626","0.01967","171.35585"
"2205.65600","2.30122","19.58984","74.04626","0.01966","171.82690"
"2205.75600","2.30085","19.65844","74.11497","0.01966","172.42857"
"2205.85600","2.30038","19.64804","74.11497","0.01965","172.33737"
"2205.95600","2.29976","19.57233","74.11497","0.01965","171.67331"
"2206.05600","2.29899","19.55751","74.11497","0.01964","171.54326"
"2206.15600","2.29816","19.64561","74.11497","0.01963","172.31602"
"2206.25600","2.29740","19.64898","74.11497","0.01962","172.34564"
"2206.35600","2.29682","19.57823","74.22347","0.01962","171.72504"
"2206.45600","2.29639","19.55695","74.22347","0.01961","171.53841"
"2206.55600","2.29609","19.58660","74.22347","0.01961","171.79843"
"2206.65600","2.29589","19.62992","74.22347","0.01961","172.17844"
"2206.75600","2.29574","19.65903","74.22347","0.01961","172.43370"
"2206.85600","2.29562","19.68437","74.22347","0.01961","172.65601"
"2206.95600","2.29550","19.69564","74.29829","0.01961","172.75488"
"2207.05600","2.29540","19.71064","74.29829","0.01960","172.88644"
"2207.15600","2.29530","19.71969","74.29829","0.01960","172.96584"
"2207.25600","2.29522","19.71721","74.29829","0.01960","172.94403"
"2207.35600","2.29515","19.72777","74.29829","0.01960","173.03671"
"2207.45600","2.29508","19.75390","74.29829","0.01960","173.26588"
"2207.55600","2.29501","19.77400","74.37138","0.01960","173.44217"
"2207.65600","2.29494","19.79646","74.37138","0.01960","173.63916"
"2207.75600","2.29488","19.79435","74.37138","0.01960","173.62064"
"2207.85600","2.29480","19.79591","74.37138","0.01960","173.63438"
"2207.95600","2.29472","19.79887","74.37138","0.01960","173.66028"
"2208.05600","2.29463","19.78445","74.48351","0.01960","173.53386"
"2208.15600","2.29454","19.79135","74.48351","0.01960","173.59439"
"2208.25600","2.29444","19.78858","74.48351","0.01959","173.57010"
"2208.35600","2.29434","19.79032","74.48351","0.01959","173.58533"
"2208.45600","2.29423","19.78060","74.48351","0.01959","173.50005"
"2208.55600","2.29411","19.77749","74.48351","0.01959","173.47279"
"2208.65600","2.29396","19.77286","74.55818","0.01959","173.43214"
"2208.75600","2.29378","19.77067","74.55818","0.01959","173.41295"
"2208.85600","2.29355","19.76191","74.55818","0.01959","173.33609"
"2208.95600","2.29325","19.73719","74.55818","0.01958","173.11929"
"2209.05600","2.29287","19.72780","74.55818","0.01958","173.03699"
"2209.15600","2.29237","19.72531","74.55818","0.01957","173.01514"
"2209.25600","2.29172","19.73520","74.63201","0.01957","173.10184"
"2209.35600","2.29088","19.76601","74.63201","0.01956","173.37206"
"2209.45600","2.28990","19.78906","74.63201","0.01955","173.57426"
"2209.55600","2.28887","19.82942","74.63201","0.01954","173.92824"
"2209.65600","2.28791","19.84823","74.63201","0.01953","174.09329"
"2209.75600","2.28702","19.82451","74.63201","0.01952","173.88519"
"2209.85600","2.28621","19.80610","74.70569","0.01951","173.72374"
"2209.95600","2.28539","19.76217","74.70569","0.01950","173.33836"
"2210.05600","2.28444","19.72484","74.70569","0.01950","173.01100"
"2210.15600","2.28327","19.70830","74.70569","0.01948","172.86588"
"2210.25600","2.28189","19.70370","74.70569","0.01947","172.82561"
"2210.35600","2.28047","19.70804","74.70569","0.01946","172.86359"
"2210.45600","2.27906","19.70960","74.80872","0.01944","172.87733"
"2210.55600","2.27763","19.69043","74.80872","0.01943","172.70920"
"2210.65600","2.27594","19.68018","74.80872","0.01941","172.61928"
"2210.75600","2.27373","19.74624","74.80872","0.01939","173.19872"
"2210.85600","2.27157","19.65653","74.80872","0.01937","172.41185"
"2210.95600","2.26997","19.61330","74.88155","0.01935","172.03267"
"2211.05600","2.26872","19.60615","74.88155","0.01934","171.96994"
"2211.15600","2.26757","19.62400","74.88155","0.01933","172.12653"
"2211.25600","2.26650","19.65921","74.88155","0.01932","172.43529"
"2211.35600","2.26550","19.70685","74.88155","0.01931","172.85316"
"2211.45600","2.26457","19.71807","74.88155","0.01930","172.95161"
"2211.55600","2.26374","19.68046","74.94958","0.01929","172.62167"
"2211.65600","2.26304","19.63923","74.94958","0.01928","172.26006"
"2211.75600","2.26242","19.64163","74.94958","0.01928","172.28111"
"2211.85600","2.26181","19.69885","74.94958","0.01927","172.78302"
"2211.95600","2.26124","19.71904","74.94958","0.01926","172.96011"
"2212.05600","2.26063","19.69436","74.94958","0.01926","172.74361"
"2212.15600","2.25995","19.66610","75.05200","0.01925","172.49579"
"2212.25600","2.25918","19.67850","75.05200","0.01924","172.60452"
"2212.35600","2.25831","19.72640","75.05200","0.01923","173.02469"
"2212.45600","2.25744","19.72953","75.05200","0.01923","173.05214"
"2212.55600","2.25663","19.71701","75.05200","0.01922","172.94231"
"2212.65600","2.25586","19.70515","75.05200","0.01921","172.83824"
"2212.75600","2.25518","19.69226","75.12148","0.01920","172.72523"
"2212.85600","2.25451","19.68213","75.12148","0.01920","172.63640"
"2212.95600","2.25377","19.67447","75.12148","0.01919","172.56921"
"2213.05600","2.25286","19.70225","75.12148","0.01918","172.81284"
"2213.15600","2.25164","19.73195","75.12148","0.01917","173.07333"
"2213.25600","2.24981","19.64486","75.19437","0.01915","172.30942"
"2213.35600","2.24784","19.59041","75.19437","0.01913","171.83189"
"2213.45600","2.24637","19.60226","75.19437","0.01912","171.93578"
"2213.55600","2.24523","19.60715","75.19437","0.01910","171.97865"
"2213.65600","2.24426","19.59425","75.19437","0.01909","171.86552"
"2213.75600","2.24347","19.58068","75.19437","0.01909","171.74648"
"2213.85600","2.24296","19.60759","75.29468","0.01908","171.98256"
"2213.95600","2.24257","19.66183","75.29468","0.01908","172.45834"
"2214.05600","2.24198","19.68521","75.29468","0.01907","172.66336"
"2214.15600","2.24124","19.65080","75.29468","0.01906","172.36156"
"2214.25600","2.24069","19.62777","75.29468","0.01906","172.15956"
"2214.35600","2.24025","19.67230","75.29468","0.01905","172.55016"
"2214.45600","2.23979","19.67625","75.36054","0.01905","172.58481"
"2214.55600","2.23939","19.62273","75.36054","0.01905","172.11537"
"2214.65600","2.23901","19.60905","75.36054","0.01904","171.99532"
"2214.75600","2.23848","19.65474","75.36054","0.01904","172.39612"
"2214.85600","2.23777","19.66101","75.36054","0.01903","172.45113"
"2214.95600","2.23696","19.62379","75.36054","0.01902","172.12465"
"2215.05600","2.23592","19.62392","75.42535","0.01901","172.12579"
"2215.15600","2.23479","19.64644","75.42535","0.01900","172.32329"
"2215.25600","2.23384","19.66761","75.42535","0.01899","172.50902"
"2215.35600","2.23279","19.68946","75.42535","0.01898","172.70070"
"2215.45600","2.23143","19.69334","75.42535","0.01897","172.73468"
"2215.55600","2.22947","19.62484","75.48705","0.01895","172.13383"
"2215.65600","2.22637","19.54481","75.48705","0.01892","171.43192"
"2215.75600","2.22223","19.62903","75.48705","0.01888","172.17064"
"2215.85600","2.21812","19.58792","75.48705","0.01883","171.81000"
"2215.95600","2.21411","19.43397","75.48705","0.01879","170.45973"
"2216.05600","2.21054","19.47411","75.48705","0.01876","170.81177"
"2216.15600","2.20698","19.53169","75.58755","0.01872","171.31680"
"2216.25600","2.20416","19.30784","75.58755","0.01869","169.35342"
"2216.35600","2.20111","19.44632","75.58755","0.01866","170.56802"
"2216.45600","2.19860","19.35832","75.58755","0.01864","169.79614"
"2216.55600","2.19664","19.25471","75.58755","0.01862","168.88734"
"2216.65600","2.19444","19.38957","75.58755","0.01860","170.07022"
"2216.75600","2.19198","19.34599","75.65943","0.01857","169.68805"
"2216.85600","2.18996","19.21019","75.65943","0.01855","168.49690"
"2216.95600","2.18792","19.32536","75.65943","0.01853","169.50702"
"2217.05600","2.18529","19.32877","75.65943","0.01851","169.53693"
"2217.15600","2.18253","19.14161","75.65943","0.01848","167.89534"
"2217.25600","2.18012","19.30375","75.65943","0.01846","169.31752"
"2217.35600","2.17722","19.14135","75.73267","0.01843","167.89305"
"2217.45600","2.17470","19.12903","75.73267","0.01840","167.78499"
"2217.55600","2.17291","19.24630","75.73267","0.01838","168.81357"
"2217.65600","2.17100","19.09489","75.73267","0.01836","167.48557"
"2217.75600","2.16892","19.11886","75.73267","0.01834","167.69579"
"2217.85600","2.16705","19.23432","75.73267","0.01832","168.70854"
"2217.95600","2.16569","19.08370","75.84334","0.01831","167.38742"
"2218.05600","2.16457","19.09675","75.84334","0.01830","167.50188"
"2218.15600","2.16346","19.25198","75.84334","0.01829","168.86340"
"2218.25600","2.16217","19.08227","75.84334","0.01828","167.37483"
"2218.35600","2.16082","19.16243","75.84334","0.01826","168.07794"
"2218.45600","2.15965","19.25352","75.91597","0.01825","168.87694"
"2218.55600","2.15868","19.08226","75.91597","0.01824","167.37474"
"2218.65600","2.15797","19.30878","75.91597","0.01823","169.36160"
"2218.75600","2.15744","19.14947","75.91597","0.01823","167.96431"
"2218.85600","2.15693","19.26011","75.91597","0.01822","168.93475"
"2218.95600","2.15647","19.25231","75.91597","0.01822","168.86635"
"2219.05600","2.15597","19.17046","75.98735","0.01821","168.14841"
"2219.15600","2.15547","19.33424","75.98735","0.01821","169.58498"
"2219.25600","2.15494","19.14370","75.98735","0.01820","167.91368"
"2219.35600","2.15434","19.37863","75.98735","0.01820","169.97427"
"2219.45600","2.15369","19.19599","75.98735","0.01819","168.37233"
"2219.55600","2.15302","19.32634","75.98735","0.01819","169.51563"
"2219.65600","2.15238","19.34735","76.09319","0.01818","169.69995"
"2219.75600","2.15182","19.21818","76.09319","0.01817","168.56696"
"2219.85600","2.15131","19.41440","76.09319","0.01817","170.28801"
"2219.95600","2.15092","19.26201","76.09319","0.01816","168.95137"
"2220.05600","2.15063","19.27710","76.09319","0.01816","169.08371"
"2220.15600","2.15042","19.39087","76.09319","0.01816","170.08167"
"2220.25600","2.15027","19.21892","76.16110","0.01816","168.57343"
"2220.35600","2.15016","19.35484","76.16110","0.01816","169.76561"
"2220.45600","2.15008","19.40703","76.16110","0.01816","170.22342"
"2220.55600","2.15002","19.26363","76.16110","0.01816","168.96558"
"2220.65600","2.14996","19.44374","76.16110","0.01815","170.54543"
"2220.75600","2.14992","19.43420","76.23328","0.01815","170.46175"
"2220.85600","2.14988","19.31002","76.23328","0.01815","169.37251"
"2220.95600","2.14986","19.48323","76.23328","0.01815","170.89178"
"2221.05600","2.14983","19.41081","76.23328","0.01815","170.25659"
"2221.15600","2.14981","19.33942","76.23328","0.01815","169.63034"
"2221.25600","2.14980","19.52818","76.23328","0.01815","171.28603"
"2221.35600","2.14979","19.42619","76.30420","0.01815","170.39145"
"2221.45600","2.14977","19.40564","76.30420","0.01815","170.21118"
"2221.55600","2.14976","19.57623","76.30420","0.01815","171.70750"
"2221.65600","2.14975","19.45005","76.30420","0.01815","170.60075"
"2221.75600","2.14973","19.45991","76.30420","0.01815","170.68719"
"2221.85600","2.14973","19.61728","76.30420","0.01815","172.06760"
"2221.95600","2.14972","19.47017","76.40424","0.01815","170.77718"
"2222.05600","2.14971","19.50404","76.40424","0.01815","171.07428"
"2222.15600","2.14970","19.64525","76.40424","0.01815","172.31290"
"2222.25600","2.14969","19.49166","76.40424","0.01815","170.96568"
"2222.35600","2.14968","19.57365","76.40424","0.01815","171.68486"
"2222.45600","2.14967","19.69070","76.40424","0.01815","172.71156"
"2222.55600","2.14966","19.52250","76.47250","0.01815","171.23618"
"2222.65600","2.14966","19.62418","76.47250","0.01815","172.12804"
"2222.75600","2.14965","19.70902","76.47250","0.01815","172.87221"
"2222.85600","2.14964","19.52719","76.47250","0.01815","171.27736"
"2222.95600","2.14963","19.63757","76.47250","0.01815","172.24548"
"2223.05600","2.14963","19.69519","76.54125","0.01815","172.75095"
"2223.15600","2.14961","19.54868","76.54125","0.01815","171.46584"
"2223.25600","2.14961","19.68520","76.54125","0.01815","172.66327"
"2223.35600","2.14960","19.74979","76.54125","0.01815","173.22981"
"2223.45600","2.14959","19.60128","76.54125","0.01815","171.92719"
"2223.55600","2.14957","19.75472","76.54125","0.01815","173.27304"
"2223.65600","2.14955","19.78678","76.64649","0.01815","173.55424"
"2223.75600","2.14954","19.63543","76.64649","0.01815","172.22676"
"2223.85600","2.14951","19.79334","76.64649","0.01815","173.61180"
"2223.95600","2.14949","19.78369","76.64649","0.01815","173.52715"
"2224.05600","2.14947","19.64507","76.64649","0.01815","172.31131"
"2224.15600","2.14944","19.81802","76.64649","0.01815","173.82826"
"2224.25600","2.14941","19.81013","76.71783","0.01815","173.75909"
"2224.35600","2.14937","19.69696","76.71783","0.01815","172.76648"
"2224.45600","2.14932","19.90041","76.71783","0.01815","174.55095"
"2224.55600","2.14925","19.86117","76.71783","0.01815","174.20676"
"2224.65600","2.14917","19.74592","76.71783","0.01815","173.19591"
"2224.75600","2.14907","19.94277","76.71783","0.01815","174.92253"
"2224.85600","2.14894","19.86307","76.78951","0.01814","174.22345"
"2224.95600","2.14877","19.78183","76.78951","0.01814","173.51085"
"2225.05600","2.14854","19.96630","76.78951","0.01814","175.12886"
"2225.15600","2.14820","19.87052","76.78951","0.01814","174.28874"
"2225.25600","2.14767","19.81143","76.78951","0.01813","173.77045"
"2225.35600","2.14681","19.98386","76.78951","0.01812","175.28290"
"2225.45600","2.14548","19.86343","76.89788","0.01811","174.22661"
"2225.55600","2.14373","19.80102","76.89788","0.01809","173.67918"
"2225.65600","2.14187","19.96032","76.89788","0.01807","175.07643"
"2225.75600","2.13998","19.77477","76.89788","0.01806","173.44890"
"2225.85600","2.13750","19.76611","76.89788","0.01803","173.37299"
"2225.95600","2.13451","19.84270","76.97026","0.01800","174.04475"
"2226.05600","2.13182","19.61744","76.97026","0.01797","172.06894"
"2226.15600","2.12883","19.83150","76.97026","0.01794","173.94656"
"2226.25600","2.12576","19.58686","76.97026","0.01791","171.80075"
"2226.35600","2.12333","19.72661","76.97026","0.01789","173.02650"
"2226.45600","2.12090","19.64943","76.97026","0.01787","172.34955"
"2226.55600","2.11862","19.52143","77.04034","0.01784","171.22684"
"2226.65600","2.11676","19.69128","77.04034","0.01782","172.71663"
"2226.75600","2.11502","19.52945","77.04034","0.01781","171.29718"
"2226.85600","2.11324","19.54561","77.04034","0.01779","171.43890"
"2226.95600","2.11157","19.64925","77.04034","0.01777","172.34799"
"2227.05600","2.11019","19.47214","77.04034","0.01776","170.79446"
"2227.15600","2.10897","19.69739","77.10675","0.01775","172.77019"
"2227.25600","2.10777","19.46215","77.10675","0.01773","170.70686"
"2227.35600","2.10651","19.70791","77.10675","0.01772","172.86249"
"2227.45600","2.10526","19.45765","77.10675","0.01771","170.66736"
"2227.55600","2.10393","19.67928","77.10675","0.01770","172.61134"
"2227.65600","2.10277","19.52084","77.10675","0.01768","171.22166"
"2227.75600","2.10174","19.59183","77.20695","0.01767","171.84431"
"2227.85600","2.10081","19.65108","77.20695","0.01766","172.36397"
"2227.95600","2.09993","19.51818","77.20695","0.01766","171.19835"
"2228.05600","2.09890","19.72618","77.20695","0.01765","173.02272"
"2228.15600","2.09766","19.59924","77.20695","0.01763","171.90935"
"2228.25600","2.09635","19.59027","77.27523","0.01762","171.83060"
"2228.35600","2.09511","19.73367","77.27523","0.01761","173.08839"
"2228.45600","2.09404","19.52898","77.27523","0.01760","171.29309"
"2228.55600","2.09310","19.65383","77.27523","0.01759","172.38815"
"2228.65600","2.09203","19.63572","77.27523","0.01758","172.22926"
"2228.75600","2.09077","19.52086","77.27523","0.01756","171.22180"
"2228.85600","2.08922","19.71664","77.34375","0.01755","172.93907"
"2228.95600","2.08760","19.49847","77.34375","0.01753","171.02541"
"2229.05600","2.08622","19.70154","77.34375","0.01752","172.80663"
"2229.15600","2.08492","19.56507","77.34375","0.01751","171.60962"
"2229.25600","2.08351","19.63601","77.34375","0.01749","172.23180"
"2229.35600","2.08187","19.60601","77.34375","0.01748","171.96872"
"2229.45600","2.08009","19.52641","77.44651","0.01746","171.27055"
"2229.55600","2.07866","19.65894","77.44651","0.01744","172.43292"
"2229.65600","2.07747","19.46683","77.44651","0.01743","170.74792"
"2229.75600","2.07647","19.67784","77.44651","0.01742","172.59872"
"2229.85600","2.07548","19.59003","77.44651","0.01741","171.82851"
"2229.95600","2.07424","19.54340","77.44651","0.01740","171.41951"
"2230.05600","2.07282","19.70606","77.51685","0.01739","172.84628"
"2230.15600","2.07156","19.50103","77.51685","0.01737","171.04790"
"2230.25600","2.07055","19.59196","77.51685","0.01736","171.84546"
"2230.35600","2.06972","19.63490","77.51685","0.01735","172.22208"
"2230.45600","2.06902","19.46417","77.51685","0.01735","170.72461"
"2230.55600","2.06839","19.67719","77.58566","0.01734","172.59300"
"2230.65600","2.06777","19.51764","77.58566","0.01734","171.19363"
"2230.75600","2.06707","19.60431","77.58566","0.01733","171.95378"
"2230.85600","2.06622","19.68455","77.58566","0.01732","172.65759"
"2230.95600","2.06517","19.52513","77.58566","0.01731","171.25928"
"2231.05600","2.06405","19.74633","77.58566","0.01730","173.19948"
"2231.15600","2.06307","19.52712","77.68946","0.01729","171.27673"
"2231.25600","2.06223","19.70050","77.68946","0.01728","172.79745"
"2231.35600","2.06152","19.59476","77.68946","0.01727","171.87006"
"2231.45600","2.06088","19.65064","77.68946","0.01727","172.36014"
"2231.55600","2.06025","19.64847","77.68946","0.01726","172.34111"
"2231.65600","2.05957","19.60519","77.68946","0.01725","171.96152"
"2231.75600","2.05875","19.71954","77.75938","0.01725","172.96449"
"2231.85600","2.05773","19.56087","77.75938","0.01724","171.57274"
"2231.95600","2.05649","19.76526","77.75938","0.01722","173.36551"
"2232.05600","2.05533","19.55289","77.75938","0.01721","171.50276"
"2232.15600","2.05434","19.73694","77.75938","0.01720","173.11711"
"2232.25600","2.05350","19.64229","77.75938","0.01719","172.28688"
"2232.35600","2.05279","19.55888","77.82977","0.01719","171.55527"
"2232.45600","2.05208","19.72632","77.82977","0.01718","173.02393"
"2232.55600","2.05134","19.57576","77.82977","0.01717","171.70337"
"2232.65600","2.05043","19.62779","77.82977","0.01716","172.15977"
"2232.75600","2.04911","19.74793","77.82977","0.01715","173.21353"
"2232.85600","2.04749","19.56665","77.82977","0.01713","171.62344"
"2232.95600","2.04609","19.64001","77.90198","0.01712","172.26688"
"2233.05600","2.04486","19.71450","77.90198","0.01711","172.92032"
"2233.15600","2.04361","19.52065","77.90198","0.01709","171.22003"
"2233.25600","2.04205","19.68210","77.90198","0.01708","172.63614"
"2233.35600","2.03985","19.61650","77.90198","0.01706","172.06073"
"2233.45600","2.03766","19.55009","77.90198","0.01704","171.47821"
"2233.55600","2.03585","19.70320","78.00799","0.01702","172.82115"
"2233.65600","2.03370","19.48841","78.00799","0.01700","170.93719"
"2233.75600","2.03097","19.68096","78.00799","0.01697","172.62608"
"2233.85600","2.02884","19.51068","78.00799","0.01695","171.13257"
"2233.95600","2.02721","19.50366","78.00799","0.01693","171.07094"
"2234.05600","2.02549","19.63171","78.07831","0.01691","172.19412"
"2234.15600","2.02353","19.46674","78.07831","0.01689","170.74716"
"2234.25600","2.02186","19.50574","78.07831","0.01688","171.08923"
"2234.35600","2.02068","19.63451","78.07831","0.01687","172.21870"
"2234.45600","2.01971","19.47836","78.07831","0.01686","170.84906"
"2234.55600","2.01873","19.56885","78.07831","0.01685","171.64279"
"2234.65600","2.01761","19.58926","78.14435","0.01684","171.82175"
"2234.75600","2.01637","19.40905","78.14435","0.01682","170.24109"
"2234.85600","2.01516","19.61088","78.14435","0.01681","172.01144"
"2234.95600","2.01416","19.42910","78.14435","0.01680","170.41698"
"2235.05600","2.01337","19.53964","78.14435","0.01679","171.38652"
"2235.15600","2.01278","19.49914","78.14435","0.01679","171.03133"
"2235.25600","2.01234","19.49019","78.24903","0.01678","170.95284"
"2235.35600","2.01195","19.62653","78.24903","0.01678","172.14870"
"2235.45600","2.01160","19.45364","78.24903","0.01678","170.63223"
"2235.55600","2.01125","19.68569","78.24903","0.01677","172.66759"
"2235.65600","2.01091","19.48084","78.24903","0.01677","170.87082"
"2235.75600","2.01055","19.65041","78.24903","0.01677","172.35811"
"2235.85600","2.01017","19.55831","78.32077","0.01676","171.55028"
"2235.95600","2.00975","19.57171","78.32077","0.01676","171.66786"
"2236.05600","2.00926","19.67833","78.32077","0.01675","172.60306"
"2236.15600","2.00870","19.49870","78.32077","0.01675","171.02750"
"2236.25600","2.00809","19.67900","78.32077","0.01674","172.60895"
"2236.35600","2.00748","19.57836","78.39108","0.01673","171.72620"
"2236.45600","2.00693","19.56066","78.39108","0.01673","171.57095"
"2236.55600","2.00646","19.71792","78.39108","0.01672","172.95032"
"2236.65600","2.00607","19.58343","78.39108","0.01672","171.77063"
"2236.75600","2.00573","19.62831","78.39108","0.01672","172.16432"
"2236.85600","2.00547","19.73763","78.39108","0.01671","173.12315"
"2236.95600","2.00525","19.57719","78.49751","0.01671","171.71591"
"2237.05600","2.00508","19.62543","78.49751","0.01671","172.13899"
"2237.15600","2.00495","19.73773","78.49751","0.01671","173.12405"
"2237.25600","2.00483","19.60585","78.49751","0.01671","171.96733"
"2237.35600","2.00471","19.66100","78.49751","0.01671","172.45105"
"2237.45600","2.00460","19.79335","78.49751","0.01671","173.61186"
"2237.55600","2.00449","19.64362","78.56866","0.01670","172.29860"
"2237.65600","2.00438","19.69629","78.56866","0.01670","172.76056"
"2237.75600","2.00427","19.80966","78.56866","0.01670","173.75493"
"2237.85600","2.00417","19.67077","78.56866","0.01670","172.53671"
"2237.95600","2.00407","19.68785","78.56866","0.01670","172.68651"
"2238.05600","2.00397","19.83235","78.56866","0.01670","173.95393"
"2238.15600","2.00385","19.71136","78.63734","0.01670","172.89279"
"2238.25600","2.00371","19.72610","78.63734","0.01670","173.02200"
"2238.35600","2.00355","19.88585","78.63734","0.01670","174.42328"
"2238.45600","2.00336","19.76211","78.63734","0.01669","173.33786"
"2238.55600","2.00311","19.74938","78.63734","0.01669","173.22621"
"2238.65600","2.00284","19.90921","78.73791","0.01669","174.62811"
"2238.75600","2.00245","19.81463","78.73791","0.01668","173.79852"
"2238.85600","2.00184","19.74488","78.73791","0.01668","173.18677"
"2238.95600","2.00093","19.90022","78.73791","0.01667","174.54927"
"2239.05600","1.99974","19.83279","78.73791","0.01666","173.95782"
"2239.15600","1.99839","19.74199","78.73791","0.01664","173.16142"
"2239.25600","1.99707","19.90879","78.80761","0.01663","174.62447"
"2239.35600","1.99591","19.81716","78.80761","0.01662","173.82074"
"2239.45600","1.99471","19.73198","78.80761","0.01661","173.07361"
"2239.55600","1.99311","19.90047","78.80761","0.01659","174.55150"
"2239.65600","1.99102","19.72052","78.80761","0.01657","172.97311"
"2239.75600","1.98899","19.76178","78.80761","0.01655","173.33499"
"2239.85600","1.98711","19.79449","78.88065","0.01653","173.62192"
"2239.95600","1.98523","19.64188","78.88065","0.01651","172.28334"
"2240.05600","1.98298","19.82417","78.88065","0.01649","173.88223"
"2240.15600","1.98105","19.64626","78.88065","0.01647","172.32175"
"2240.25600","1.97954","19.68953","78.88065","0.01646","172.70129"
"2240.35600","1.97800","19.79339","78.88065","0.01644","173.61229"
"2240.45600","1.97625","19.62494","78.94964","0.01642","172.13472"
"2240.55600","1.97445","19.68749","78.94964","0.01641","172.68340"
"2240.65600","1.97295","19.74904","78.94964","0.01639","173.22325"
"2240.75600","1.97170","19.56052","78.94964","0.01638","171.56967"
"2240.85600","1.97049","19.71104","78.94964","0.01637","172.88992"
"2240.95600","1.96917","19.68033","78.94964","0.01635","172.62061"
"2241.05600","1.96763","19.59750","79.04941","0.01634","171.89404"
"2241.15600","1.96609","19.76944","79.04941","0.01632","173.40219"
"2241.25600","1.96484","19.54956","79.04941","0.01631","171.47353"
"2241.35600","1.96380","19.75749","79.04941","0.01630","173.29735"
"2241.45600","1.96280","19.58198","79.04941","0.01629","171.75793"
"2241.55600","1.96171","19.63287","79.04941","0.01628","172.20425"
"2241.65600","1.96043","19.68441","79.11529","0.01627","172.65633"
"2241.75600","1.95903","19.51439","79.11529","0.01625","171.16510"
"2241.85600","1.95778","19.69630","79.11529","0.01624","172.76068"
"2241.95600","1.95669","19.64119","79.11529","0.01623","172.27730"
"2242.05600","1.95563","19.56530","79.11529","0.01622","171.61160"
"2242.15600","1.95448","19.73816","79.18155","0.01621","173.12784"
"2242.25600","1.95304","19.66841","79.18155","0.01619","172.51605"
"2242.35600","1.95130","19.56137","79.18155","0.01617","171.57716"
"2242.45600","1.94956","19.69700","79.18155","0.01616","172.76680"
"2242.55600","1.94797","19.61278","79.18155","0.01614","172.02808"
"2242.65600","1.94628","19.53266","79.18155","0.01612","171.32529"
"2242.75600","1.94399","19.72439","79.28382","0.01610","173.00703"
"2242.85600","1.94131","19.50392","79.28382","0.01607","171.07327"
"2242.95600","1.93877","19.67640","79.28382","0.01605","172.58612"
"2243.05600","1.93590","19.59050","79.28382","0.01602","171.83263"
"2243.15600","1.93319","19.51427","79.28382","0.01599","171.16403"
"2243.25600","1.93109","19.64395","79.28382","0.01597","172.30147"
"2243.35600","1.92893","19.55484","79.35079","0.01595","171.51985"
"2243.45600","1.92653","19.44792","79.35079","0.01593","170.58205"
"2243.55600","1.92464","19.62109","79.35079","0.01591","172.10100"
"2243.65600","1.92324","19.52434","79.35079","0.01589","171.25237"
"2243.75600","1.92188","19.45329","79.35079","0.01588","170.62920"
"2243.85600","1.92027","19.62851","79.35079","0.01587","172.16606"
"2243.95600","1.91859","19.45350","79.41585","0.01585","170.63095"
"2244.05600","1.91733","19.52039","79.41585","0.01584","171.21770"
"2244.15600","1.91638","19.59306","79.41585","0.01583","171.85512"
"2244.25600","1.91570","19.41743","79.41585","0.01582","170.31458"
"2244.35600","1.91507","19.61673","79.41585","0.01581","172.06274"
"2244.45600","1.91451","19.52143","79.51254","0.01581","171.22679"
"2244.55600","1.91398","19.47695","79.51254","0.01580","170.83672"
"2244.65600","1.91342","19.62432","79.51254","0.01580","172.12933"
"2244.75600","1.91287","19.49053","79.51254","0.01579","170.95581"
"2244.85600","1.91229","19.50072","79.51254","0.01579","171.04517"
"2244.95600","1.91166","19.63989","79.51254","0.01578","172.26585"
"2245.05600","1.91108","19.55116","79.57954","0.01577","171.48756"
"2245.15600","1.91060","19.50865","79.57954","0.01577","171.11476"
"2245.25600","1.91014","19.67024","79.57954","0.01576","172.53204"
"2245.35600","1.90976","19.60662","79.57954","0.01576","171.97408"
"2245.45600","1.90947","19.51292","79.57954","0.01576","171.15221"
"2245.55600","1.90924","19.64210","79.57954","0.01576","172.28526"
"2245.65600","1.90906","19.69914","79.64508","0.01575","172.78555"
"2245.75600","1.90890","19.58755","79.64508","0.01575","171.80675"
"2245.85600","1.90877","19.62679","79.64508","0.01575","172.15096"
"2245.95600","1.90863","19.77453","79.64508","0.01575","173.44685"
"2246.05600","1.90848","19.71691","79.64508","0.01575","172.94144"
"2246.15600","1.90833","19.62056","79.64508","0.01575","172.09631"
"2246.25600","1.90819","19.73135","79.71010","0.01574","173.06808"
"2246.35600","1.90804","19.81221","79.71010","0.01574","173.77733"
"2246.45600","1.90792","19.74690","79.71010","0.01574","173.20451"
"2246.55600","1.90780","19.69768","79.71010","0.01574","172.77272"
"2246.65600","1.90769","19.74793","79.71010","0.01574","173.21353"
"2246.75600","1.90759","19.83213","79.80976","0.01574","173.95203"
"2246.85600","1.90746","19.88451","79.80976","0.01574","174.41150"
"2246.95600","1.90732","19.86104","79.80976","0.01574","174.20561"
"2247.05600","1.90711","19.77958","79.80976","0.01573","173.49117"
"2247.15600","1.90683","19.76773","79.80976","0.01573","173.38715"
"2247.25600","1.90642","19.87145","79.80976","0.01573","174.29692"
"2247.35600","1.90588","19.91926","79.87695","0.01572","174.71625"
"2247.45600","1.90509","19.84299","79.87695","0.01571","174.04735"
"2247.55600","1.90390","19.73521","79.87695","0.01570","173.10196"
"2247.65600","1.90236","19.87646","79.87695","0.01569","174.34091"
"2247.75600","1.90096","19.90657","79.87695","0.01567","174.60497"
"2247.85600","1.89971","19.74325","79.87695","0.01566","173.17242"
"2247.95600","1.89847","19.87036","79.94291","0.01565","174.28735"
"2248.05600","1.89692","19.87732","79.94291","0.01563","174.34842"
"2248.15600","1.89475","19.71160","79.94291","0.01561","172.89488"
"2248.25600","1.89258","19.86009","79.94291","0.01559","174.19727"
"2248.35600","1.89087","19.80759","79.94291","0.01557","173.73680"
"2248.45600","1.88910","19.69729","79.94291","0.01555","172.76930"
"2248.55600","1.88685","19.81406","80.04355","0.01553","173.79358"
"2248.65600","1.88471","19.81524","80.04355","0.01551","173.80391"
"2248.75600","1.88304","19.68846","80.04355","0.01549","172.69191"
"2248.85600","1.88143","19.71488","80.04355","0.01548","172.92363"
"2248.95600","1.87940","19.80619","80.04355","0.01546","173.72450"
"2249.05600","1.87730","19.71552","80.04355","0.01544","172.92924"
"2249.15600","1.87565","19.62886","80.11028","0.01542","172.16913"
"2249.25600","1.87427","19.74281","80.11028","0.01541","173.16862"
"2249.35600","1.87271","19.76691","80.11028","0.01539","173.37996"
"2249.45600","1.87067","19.59839","80.11028","0.01537","171.90187"
"2249.55600","1.86859","19.75436","80.11028","0.01535","173.26988"
"2249.65600","1.86711","19.73069","80.17706","0.01534","173.06227"
"2249.75600","1.86597","19.60481","80.17706","0.01532","171.95821"
"2249.85600","1.86477","19.74471","80.17706","0.01531","173.18530"
"2249.95600","1.86344","19.76381","80.17706","0.01530","173.35275"
"2250.05600","1.86188","19.65685","80.17706","0.01528","172.41461"
"2250.15600","1.86038","19.64432","80.17706","0.01527","172.30475"
"2250.25600","1.85908","19.75766","80.27816","0.01526","173.29889"
"2250.35600","1.85768","19.77998","80.27816","0.01524","173.49461"
"2250.45600","1.85572","19.63739","80.27816","0.01522","172.24393"
"2250.55600","1.85307","19.68939","80.27816","0.01520","172.70007"
"2250.65600","1.85045","19.79779","80.27816","0.01517","173.65088"
"2250.75600","1.84748","19.64739","80.27816","0.01514","172.33165"
"2250.85600","1.84378","19.61934","80.34722","0.01510","172.08566"
"2250.95600","1.84041","19.71610","80.34722","0.01507","172.93431"
"2251.05600","1.83670","19.57908","80.34722","0.01503","171.73253"
"2251.15600","1.83349","19.47594","80.34722","0.01500","170.82784"
"2251.25600","1.83014","19.57610","80.34722","0.01497","171.70636"
"2251.35600","1.82686","19.56211","80.34722","0.01493","171.58366"
"2251.45600","1.82393","19.38513","80.41825","0.01491","170.03128"
"2251.55600","1.82098","19.50800","80.41825","0.01488","171.10899"
"2251.65600","1.81879","19.50189","80.41825","0.01485","171.05547"
"2251.75600","1.81712","19.37407","80.41825","0.01484","169.93434"
"2251.85600","1.81552","19.41669","80.41825","0.01482","170.30814"
"2251.95600","1.81383","19.51133","80.48945","0.01480","171.13823"
"2252.05600","1.81228","19.46276","80.48945","0.01479","170.71223"
"2252.15600","1.81089","19.37806","80.48945","0.01478","169.96931"
"2252.25600","1.80951","19.46163","80.48945","0.01476","170.70235"
"2252.35600","1.80788","19.55481","80.48945","0.01475","171.51958"
"2252.45600","1.80601","19.45840","80.48945","0.01473","170.67400"
"2252.55600","1.80424","19.39720","80.58913","0.01471","170.13715"
"2252.65600","1.80271","19.48937","80.58913","0.01469","170.94565"
"2252.75600","1.80117","19.50904","80.58913","0.01468","171.11812"
"2252.85600","1.79918","19.35493","80.58913","0.01466","169.76639"
"2252.95600","1.79692","19.42540","80.58913","0.01464","170.38452"
"2253.05600","1.79501","19.51116","80.58913","0.01462","171.13676"
"2253.15600","1.79344","19.36176","80.65386","0.01460","169.82635"
"2253.25600","1.79179","19.36483","80.65386","0.01458","169.85329"
"2253.35600","1.79000","19.46869","80.65386","0.01457","170.76419"
"2253.45600","1.78846","19.45193","80.65386","0.01455","170.61722"
"2253.55600","1.78726","19.36120","80.65386","0.01454","169.82138"
"2253.65600","1.78628","19.32248","80.65386","0.01453","169.48180"
"2253.75600","1.78534","19.37002","80.71513","0.01452","169.89880"
"2253.85600","1.78428","19.44173","80.71513","0.01451","170.52780"
"2253.95600","1.78294","19.37243","80.71513","0.01450","169.91992"
"2254.05600","1.78150","19.29304","80.71513","0.01448","169.22356"
"2254.15600","1.78028","19.38366","80.71513","0.01447","170.01845"
"2254.25600","1.77927","19.47109","80.81074","0.01446","170.78525"
"2254.35600","1.77850","19.38064","80.81074","0.01445","169.99190"
"2254.45600","1.77784","19.32623","80.81074","0.01445","169.51469"
"2254.55600","1.77710","19.45138","80.81074","0.01444","170.61240"
"2254.65600","1.77619","19.47452","80.81074","0.01443","170.81538"
"2254.75600","1.77501","19.33172","80.81074","0.01442","169.56282"
"2254.85600","1.77372","19.46003","80.87649","0.01440","170.68825"
"2254.95600","1.77269","19.50425","80.87649","0.01439","171.07611"
"2255.05600","1.77193","19.37407","80.87649","0.01439","169.93434"
"2255.15600","1.77145","19.39460","80.87649","0.01438","170.11440"
"2255.25600","1.77117","19.50848","80.87649","0.01438","171.11325"
"2255.35600","1.77099","19.48220","80.87649","0.01438","170.88277"
"2255.45600","1.77088","19.38895","80.94546","0.01438","170.06482"
"2255.55600","1.77078","19.44336","80.94546","0.01438","170.54204"
"2255.65600","1.77069","19.56878","80.94546","0.01437","171.64218"
"2255.75600","1.77061","19.52506","80.94546","0.01437","171.25864"
"2255.85600","1.77054","19.44951","80.94546","0.01437","170.59604"
"2255.95600","1.77049","19.55125","80.94546","0.01437","171.48840"
"2256.05600","1.77044","19.63819","81.04578","0.01437","172.25092"
"2256.15600","1.77039","19.58238","81.04578","0.01437","171.76141"
"2256.25600","1.77036","19.50164","81.04578","0.01437","171.05321"
"2256.35600","1.77033","19.56993","81.04578","0.01437","171.65222"
"2256.45600","1.77030","19.67187","81.04578","0.01437","172.54639"
"2256.55600","1.77026","19.57513","81.04578","0.01437","171.69786"
"2256.65600","1.77022","19.50274","81.11520","0.01437","171.06290"
"2256.75600","1.77018","19.64720","81.11520","0.01437","172.32994"
"2256.85600","1.77014","19.70524","81.11520","0.01437","172.83905"
"2256.95600","1.77011","19.63106","81.11520","0.01437","172.18840"
"2257.05600","1.77008","19.58606","81.11520","0.01437","171.79370"
"2257.15600","1.77005","19.68480","81.17992","0.01437","172.65979"
"2257.25600","1.77002","19.74486","81.17992","0.01437","173.18658"
"2257.35600","1.76999","19.64339","81.17992","0.01437","172.29659"
"2257.45600","1.76995","19.60126","81.17992","0.01437","171.92703"
"2257.55600","1.76990","19.73491","81.17992","0.01437","173.09932"
"2257.65600","1.76985","19.77690","81.17992","0.01437","173.46759"
"2257.75600","1.76980","19.69331","81.24557","0.01437","172.73441"
"2257.85600","1.76976","19.66898","81.24557","0.01437","172.52101"
"2257.95600","1.76971","19.77573","81.24557","0.01436","173.45732"
"2258.05600","1.76965","19.85297","81.24557","0.01436","174.13481"
"2258.15600","1.76957","19.76309","81.24557","0.01436","173.34651"
"2258.25600","1.76946","19.69324","81.24557","0.01436","172.73383"
"2258.35600","1.76931","19.81355","81.34341","0.01436","173.78906"
"2258.45600","1.76909","19.87660","81.34341","0.01436","174.34212"
"2258.55600","1.76882","19.77696","81.34341","0.01436","173.46817"
"2258.65600","1.76847","19.73233","81.34341","0.01435","173.07666"
"2258.75600","1.76798","19.80788","81.34341","0.01435","173.73938"
"2258.85600","1.76719","19.90104","81.34341","0.01434","174.55652"
"2258.95600","1.76599","19.87676","81.41223","0.01433","174.34349"
"2259.05600","1.76461","19.79583","81.41223","0.01431","173.63364"
"2259.15600","1.76328","19.75248","81.41223","0.01430","173.25340"
"2259.25600","1.76197","19.81817","81.41223","0.01429","173.82964"
"2259.35600","1.76039","19.87744","81.41223","0.01427","174.34946"
"2259.45600","1.75801","19.83046","81.48211","0.01425","173.93741"
"2259.55600","1.75524","19.70676","81.48211","0.01422","172.85239"
"2259.65600","1.75263","19.72211","81.48211","0.01419","172.98705"
"2259.75600","1.74899","19.83328","81.48211","0.01416","173.96210"
"2259.85600","1.74551","19.75489","81.48211","0.01412","173.27455"
"2259.95600","1.74209","19.62896","81.48211","0.01409","172.17003"
"2260.05600","1.73836","19.65228","81.57421","0.01405","172.37454"
"2260.15600","1.73506","19.71422","81.57421","0.01402","172.91780"
"2260.25600","1.73128","19.66219","81.57421","0.01398","172.46149"
"2260.35600","1.72824","19.51313","81.57421","0.01395","171.15407"
"2260.45600","1.72503","19.49103","81.57421","0.01392","170.96014"
"2260.55600","1.72248","19.58963","81.57421","0.01389","171.82506"
"2260.65600","1.72087","19.60787","81.64232","0.01388","171.98505"
"2260.75600","1.71939","19.53369","81.64232","0.01386","171.33432"
"2260.85600","1.71778","19.48558","81.64232","0.01385","170.91240"
"2260.95600","1.71624","19.48297","81.64232","0.01383","170.88947"
"2261.05600","1.71503","19.49003","81.64232","0.01382","170.95143"
"2261.15600","1.71411","19.50999","81.64232","0.01381","171.12648"
"2261.25600","1.71336","19.53677","81.70915","0.01380","171.36136"
"2261.35600","1.71268","19.54957","81.70915","0.01380","171.47368"
"2261.45600","1.71198","19.57531","81.70915","0.01379","171.69943"
