Repository: Mecanon/morphing_wing

File: experimental/sma_database/results from second training/flexinol_isobaric_trained_172MPa.csv (part 39 of 100)
Test : Start of hold value,"172.00000",MPa
Time,Extension,Load,Temperature: Chamber 3119-600 1 1,Tensile strain (Extension),Tensile stress
(s),(mm),(N),(C),(mm/mm),(MPa)
"2261.55600","1.71120","19.58715","81.70915","0.01378","171.80324"
"2261.65600","1.71032","19.58559","81.70915","0.01377","171.78960"
"2261.75600","1.70933","19.60445","81.80398","0.01376","171.95502"
"2261.85600","1.70829","19.60910","81.80398","0.01375","171.99582"
"2261.95600","1.70716","19.61629","81.80398","0.01374","172.05888"
"2262.05600","1.70597","19.59080","81.80398","0.01373","171.83530"
"2262.15600","1.70468","19.52307","81.80398","0.01372","171.24124"
"2262.25600","1.70299","19.50075","81.80398","0.01370","171.04539"
"2262.35600","1.70079","19.59413","81.86695","0.01368","171.86447"
"2262.45600","1.69883","19.63325","81.86695","0.01366","172.20758"
"2262.55600","1.69730","19.56096","81.86695","0.01364","171.57358"
"2262.65600","1.69592","19.50942","81.86695","0.01363","171.12152"
"2262.75600","1.69430","19.52716","81.86695","0.01361","171.27707"
"2262.85600","1.69261","19.54711","81.86695","0.01360","171.45210"
"2262.95600","1.69136","19.55697","81.93423","0.01358","171.53853"
"2263.05600","1.69077","19.56682","81.93423","0.01358","171.62494"
"2263.15600","1.69073","19.59691","81.93423","0.01358","171.88885"
"2263.25600","1.69072","19.61516","81.93423","0.01358","172.04898"
"2263.35600","1.69072","19.62864","81.93423","0.01358","172.16721"
"2263.45600","1.69071","19.65475","81.93423","0.01358","172.39619"
"2263.55600","1.69071","19.65934","82.00063","0.01358","172.43645"
"2263.65600","1.69071","19.67247","82.00063","0.01358","172.55164"
"2263.75600","1.69071","19.67367","82.00063","0.01358","172.56213"
"2263.85600","1.69070","19.67961","82.00063","0.01358","172.61421"
"2263.95600","1.69070","19.69206","82.00063","0.01358","172.72348"
"2264.05600","1.69070","19.69641","82.00063","0.01358","172.76158"
"2264.15600","1.69070","19.71217","82.09792","0.01358","172.89981"
"2264.25600","1.69070","19.72875","82.09792","0.01358","173.04524"
"2264.35600","1.69070","19.75689","82.09792","0.01358","173.29213"
"2264.45600","1.69069","19.76634","82.09792","0.01358","173.37497"
"2264.55600","1.69069","19.79243","82.09792","0.01358","173.60385"
"2264.65600","1.69069","19.81135","82.16580","0.01358","173.76981"
"2264.75600","1.69068","19.81548","82.16580","0.01358","173.80603"
"2264.85600","1.69068","19.81440","82.16580","0.01358","173.79652"
"2264.95600","1.69068","19.82363","82.16580","0.01358","173.87746"
"2265.05600","1.69068","19.82235","82.16580","0.01358","173.86623"
"2265.15600","1.69068","19.84529","82.16580","0.01358","174.06746"
"2265.25600","1.69067","19.86810","82.23177","0.01358","174.26758"
"2265.35600","1.69067","19.87828","82.23177","0.01358","174.35687"
"2265.45600","1.69067","19.87738","82.23177","0.01358","174.34897"
"2265.55600","1.69066","19.88790","82.23177","0.01358","174.44122"
"2265.65600","1.69066","19.88931","82.23177","0.01358","174.45363"
"2265.75600","1.69066","19.90464","82.23177","0.01358","174.58806"
"2265.85600","1.69065","19.92616","82.33150","0.01358","174.77682"
"2265.95600","1.69065","19.96214","82.33150","0.01358","175.09241"
"2266.05600","1.69064","19.97672","82.33150","0.01358","175.22031"
"2266.15600","1.69064","19.99077","82.33150","0.01358","175.34354"
"2266.25600","1.69063","20.02142","82.33150","0.01358","175.61232"
"2266.35600","1.69062","20.04290","82.33150","0.01358","175.80072"
"2266.45600","1.69062","20.04519","82.39798","0.01358","175.82086"
"2266.55600","1.69061","20.05433","82.39798","0.01358","175.90103"
"2266.65600","1.69060","20.06008","82.39798","0.01358","175.95142"
"2266.75600","1.69059","20.06763","82.39798","0.01358","176.01767"
"2266.85600","1.69058","20.07692","82.39798","0.01358","176.09914"
"2266.95600","1.69057","20.07703","82.46721","0.01358","176.10016"
"2267.05600","1.69056","20.10585","82.46721","0.01358","176.35291"
"2267.15600","1.69054","20.13137","82.46721","0.01358","176.57678"
"2267.25600","1.69053","20.14105","82.46721","0.01358","176.66162"
"2267.35600","1.69051","20.16444","82.46721","0.01358","176.86681"
"2267.45600","1.69049","20.16436","82.46721","0.01358","176.86610"
"2267.55600","1.69047","20.16364","82.56517","0.01357","176.85977"
"2267.65600","1.69045","20.15669","82.56517","0.01357","176.79884"
"2267.75600","1.69042","20.17695","82.56517","0.01357","176.97653"
"2267.85600","1.69039","20.19253","82.56517","0.01357","177.11322"
"2267.95600","1.69036","20.21110","82.56517","0.01357","177.27606"
"2268.05600","1.69032","20.24798","82.56517","0.01357","177.59958"
"2268.15600","1.69026","20.26288","82.62870","0.01357","177.73029"
"2268.25600","1.69020","20.27398","82.62870","0.01357","177.82758"
"2268.35600","1.69013","20.27801","82.62870","0.01357","177.86296"
"2268.45600","1.69004","20.25582","82.62870","0.01357","177.66833"
"2268.55600","1.68995","20.24663","82.62870","0.01357","177.58774"
"2268.65600","1.68983","20.25622","82.62870","0.01357","177.67186"
"2268.75600","1.68968","20.26967","82.69059","0.01357","177.78978"
"2268.85600","1.68948","20.28605","82.69059","0.01356","177.93352"
"2268.95600","1.68919","20.30636","82.69059","0.01356","178.11160"
"2269.05600","1.68874","20.30979","82.69059","0.01356","178.14171"
"2269.15600","1.68794","20.31361","82.69059","0.01355","178.17523"
"2269.25600","1.68641","20.29978","82.69059","0.01353","178.05388"
"2269.35600","1.68404","20.28706","82.75720","0.01351","177.94237"
"2269.45600","1.68189","20.27137","82.75720","0.01349","177.80475"
"2269.55600","1.67982","20.24919","82.75720","0.01347","177.61020"
"2269.65600","1.67700","20.21696","82.75720","0.01344","177.32747"
"2269.75600","1.67414","20.20962","82.75720","0.01341","177.26311"
"2269.85600","1.67153","20.21125","82.85242","0.01339","177.27736"
"2269.95600","1.66794","20.17261","82.85242","0.01335","176.93848"
"2270.05600","1.66442","20.13323","82.85242","0.01332","176.59303"
"2270.15600","1.65983","20.09859","82.85242","0.01327","176.28923"
"2270.25600","1.65418","20.02929","82.85242","0.01321","175.68140"
"2270.35600","1.64636","19.96708","82.85242","0.01314","175.13570"
"2270.45600","1.63827","19.91558","82.91835","0.01305","174.68405"
"2270.55600","1.63116","19.85240","82.91835","0.01298","174.12985"
"2270.65600","1.62486","19.80610","82.91835","0.01292","173.72369"
"2270.75600","1.61945","19.76431","82.91835","0.01287","173.35721"
"2270.85600","1.61503","19.73199","82.91835","0.01282","173.07373"
"2270.95600","1.60997","19.70051","82.91835","0.01277","172.79756"
"2271.05600","1.60490","19.68263","82.98610","0.01272","172.64073"
"2271.15600","1.59946","19.64176","82.98610","0.01267","172.28230"
"2271.25600","1.59408","19.60932","82.98610","0.01261","171.99774"
"2271.35600","1.58981","19.59213","82.98610","0.01257","171.84698"
"2271.45600","1.58505","19.58389","82.98610","0.01252","171.77464"
"2271.55600","1.58107","19.57915","82.98610","0.01248","171.73309"
"2271.65600","1.57692","19.55508","83.08864","0.01244","171.52202"
"2271.75600","1.57348","19.54597","83.08864","0.01241","171.44206"
"2271.85600","1.56957","19.53696","83.08864","0.01237","171.36308"
"2271.95600","1.56602","19.52365","83.08864","0.01233","171.24632"
"2272.05600","1.56108","19.49352","83.08864","0.01229","170.98201"
"2272.15600","1.55518","19.43712","83.08864","0.01223","170.48734"
"2272.25600","1.54841","19.38189","83.16027","0.01216","170.00290"
"2272.35600","1.54197","19.33676","83.16027","0.01209","169.60701"
"2272.45600","1.53584","19.30122","83.16027","0.01203","169.29529"
"2272.55600","1.53028","19.26702","83.16027","0.01198","168.99530"
"2272.65600","1.52558","19.21966","83.16027","0.01193","168.57997"
"2272.75600","1.52085","19.19236","83.22768","0.01188","168.34050"
"2272.85600","1.51606","19.18658","83.22768","0.01184","168.28981"
"2272.95600","1.51094","19.20474","83.22768","0.01179","168.44911"
"2273.05600","1.50546","19.22297","83.22768","0.01173","168.60896"
"2273.15600","1.49991","19.18767","83.22768","0.01168","168.29938"
"2273.25600","1.49477","19.12245","83.22768","0.01162","167.72726"
"2273.35600","1.48984","19.07321","83.33227","0.01158","167.29536"
"2273.45600","1.48545","19.02608","83.33227","0.01153","166.88205"
"2273.55600","1.48139","19.02335","83.33227","0.01149","166.85805"
"2273.65600","1.47803","19.03922","83.33227","0.01146","166.99721"
"2273.75600","1.47403","19.03150","83.33227","0.01142","166.92952"
"2273.85600","1.47117","19.03992","83.33227","0.01139","167.00336"
"2273.95600","1.46818","19.02764","83.40383","0.01136","166.89568"
"2274.05600","1.46521","19.01050","83.40383","0.01133","166.74533"
"2274.15600","1.46294","18.99659","83.40383","0.01131","166.62337"
"2274.25600","1.45995","18.99742","83.40383","0.01128","166.63065"
"2274.35600","1.45685","18.99283","83.40383","0.01125","166.59036"
"2274.45600","1.45425","18.99806","83.40383","0.01122","166.63623"
"2274.55600","1.45074","18.99892","83.47438","0.01119","166.64374"
"2274.65600","1.44810","19.00505","83.47438","0.01116","166.69751"
"2274.75600","1.44638","18.98324","83.47438","0.01114","166.50624"
"2274.85600","1.44422","18.95264","83.47438","0.01112","166.23781"
"2274.95600","1.44164","18.93163","83.47438","0.01109","166.05356"
"2275.05600","1.43964","18.93191","83.54298","0.01107","166.05598"
"2275.15600","1.43774","18.94456","83.54298","0.01106","166.16699"
"2275.25600","1.43589","18.99452","83.54298","0.01104","166.60521"
"2275.35600","1.43439","19.03016","83.54298","0.01102","166.91776"
"2275.45600","1.43299","19.04090","83.54298","0.01101","167.01202"
"2275.55600","1.43172","19.02755","83.54298","0.01100","166.89491"
"2275.65600","1.43065","19.01509","83.64342","0.01099","166.78564"
"2275.75600","1.42951","18.99480","83.64342","0.01097","166.60764"
"2275.85600","1.42822","19.03119","83.64342","0.01096","166.92683"
"2275.95600","1.42681","19.08199","83.64342","0.01095","167.37242"
"2276.05600","1.42554","19.12901","83.64342","0.01093","167.78484"
"2276.15600","1.42455","19.10463","83.64342","0.01092","167.57095"
"2276.25600","1.42373","19.06146","83.71279","0.01092","167.19235"
"2276.35600","1.42296","19.04969","83.71279","0.01091","167.08910"
"2276.45600","1.42218","19.11093","83.71279","0.01090","167.62621"
"2276.55600","1.42131","19.16374","83.71279","0.01089","168.08948"
"2276.65600","1.42027","19.18885","83.71279","0.01088","168.30969"
"2276.75600","1.41907","19.16678","83.71279","0.01087","168.11610"
"2276.85600","1.41784","19.13489","83.78595","0.01086","167.83643"
"2276.95600","1.41667","19.13567","83.78595","0.01085","167.84328"
"2277.05600","1.41574","19.13213","83.78595","0.01084","167.81216"
"2277.15600","1.41503","19.15923","83.78595","0.01083","168.04991"
"2277.25600","1.41447","19.22174","83.78595","0.01082","168.59821"
"2277.35600","1.41398","19.26611","83.78595","0.01082","168.98737"
"2277.45600","1.41356","19.24966","83.89244","0.01081","168.84308"
"2277.55600","1.41315","19.20139","83.89244","0.01081","168.41966"
"2277.65600","1.41273","19.19305","83.89244","0.01081","168.34650"
"2277.75600","1.41230","19.22869","83.89244","0.01080","168.65912"
"2277.85600","1.41186","19.28460","83.89244","0.01080","169.14951"
"2277.95600","1.41142","19.29717","83.96314","0.01079","169.25983"
"2278.05600","1.41100","19.29988","83.96314","0.01079","169.28358"
"2278.15600","1.41062","19.29056","83.96314","0.01079","169.20181"
"2278.25600","1.41030","19.27737","83.96314","0.01078","169.08609"
"2278.35600","1.41003","19.29859","83.96314","0.01078","169.27222"
"2278.45600","1.40978","19.35700","83.96314","0.01078","169.78461"
"2278.55600","1.40959","19.40981","84.03320","0.01078","170.24777"
"2278.65600","1.40941","19.44233","84.03320","0.01077","170.53300"
"2278.75600","1.40925","19.41882","84.03320","0.01077","170.32684"
"2278.85600","1.40912","19.38128","84.03320","0.01077","169.99754"
"2278.95600","1.40900","19.33415","84.03320","0.01077","169.58417"
"2279.05600","1.40891","19.34332","84.03320","0.01077","169.66461"
"2279.15600","1.40883","19.39146","84.13827","0.01077","170.08682"
"2279.25600","1.40877","19.45106","84.13827","0.01077","170.60957"
"2279.35600","1.40873","19.45921","84.13827","0.01077","170.68108"
"2279.45600","1.40869","19.43904","84.13827","0.01077","170.50414"
"2279.55600","1.40865","19.42653","84.13827","0.01077","170.39445"
"2279.65600","1.40861","19.47477","84.13827","0.01077","170.81755"
"2279.75600","1.40858","19.54110","84.20689","0.01077","171.39932"
"2279.85600","1.40855","19.55363","84.20689","0.01076","171.50926"
"2279.95600","1.40852","19.51674","84.20689","0.01076","171.18565"
"2280.05600","1.40849","19.51611","84.20689","0.01076","171.18016"
"2280.15600","1.40846","19.59969","84.20689","0.01076","171.91327"
"2280.25600","1.40844","19.67158","84.27377","0.01076","172.54384"
"2280.35600","1.40841","19.68050","84.27377","0.01076","172.62204"
"2280.45600","1.40838","19.63808","84.27377","0.01076","172.25000"
"2280.55600","1.40835","19.65425","84.27377","0.01076","172.39180"
"2280.65600","1.40832","19.72485","84.27377","0.01076","173.01108"
"2280.75600","1.40829","19.76079","84.27377","0.01076","173.32629"
"2280.85600","1.40825","19.69787","84.33949","0.01076","172.77438"
"2280.95600","1.40822","19.68284","84.33949","0.01076","172.64261"
"2281.05600","1.40819","19.75182","84.33949","0.01076","173.24765"
"2281.15600","1.40815","19.83257","84.33949","0.01076","173.95592"
"2281.25600","1.40811","19.80113","84.33949","0.01076","173.68016"
"2281.35600","1.40807","19.74699","84.33949","0.01076","173.20525"
"2281.45600","1.40802","19.78611","84.44547","0.01076","173.54837"
"2281.55600","1.40797","19.84149","84.44547","0.01076","174.03412"
"2281.65600","1.40792","19.81224","84.44547","0.01076","173.77762"
"2281.75600","1.40785","19.75819","84.44547","0.01076","173.30350"
"2281.85600","1.40778","19.81362","84.44547","0.01076","173.78972"
"2281.95600","1.40770","19.89329","84.44547","0.01076","174.48851"
"2282.05600","1.40761","19.89538","84.51542","0.01076","174.50687"
"2282.15600","1.40750","19.84252","84.51542","0.01075","174.04318"
"2282.25600","1.40737","19.85501","84.51542","0.01075","174.15277"
"2282.35600","1.40722","19.91246","84.51542","0.01075","174.65660"
"2282.45600","1.40703","19.91449","84.51542","0.01075","174.67445"
"2282.55600","1.40680","19.83782","84.58647","0.01075","174.00192"
"2282.65600","1.40656","19.80903","84.58647","0.01075","173.74944"
"2282.75600","1.40626","19.89805","84.58647","0.01074","174.53029"
"2282.85600","1.40591","19.93003","84.58647","0.01074","174.81076"
"2282.95600","1.40551","19.86299","84.58647","0.01073","174.22275"
"2283.05600","1.40496","19.84352","84.58647","0.01073","174.05194"
"2283.15600","1.40425","19.90225","84.69492","0.01072","174.56711"
"2283.25600","1.40334","19.94823","84.69492","0.01071","174.97040"
"2283.35600","1.40233","19.92652","84.69492","0.01070","174.77995"
"2283.45600","1.40137","19.87618","84.69492","0.01069","174.33844"
"2283.55600","1.40046","19.89328","84.69492","0.01068","174.48843"
"2283.65600","1.39967","19.96252","84.69492","0.01068","175.09572"
"2283.75600","1.39896","19.96855","84.76375","0.01067","175.14859"
"2283.85600","1.39817","19.91261","84.76375","0.01066","174.65794"
"2283.95600","1.39722","19.91615","84.76375","0.01065","174.68901"
"2284.05600","1.39600","19.97056","84.76375","0.01064","175.16626"
"2284.15600","1.39441","19.99209","84.76375","0.01062","175.35513"
"2284.25600","1.39269","19.96677","84.76375","0.01061","175.13297"
"2284.35600","1.39097","19.92209","84.83225","0.01059","174.74107"
"2284.45600","1.38972","19.88643","84.83225","0.01058","174.42834"
"2284.55600","1.38880","19.94486","84.83225","0.01057","174.94084"
"2284.65600","1.38782","19.98077","84.83225","0.01056","175.25578"
"2284.75600","1.38688","19.94692","84.83225","0.01055","174.95889"
"2284.85600","1.38594","19.91405","84.94160","0.01054","174.67056"
"2284.95600","1.38486","19.93006","84.94160","0.01053","174.81099"
"2285.05600","1.38370","19.98934","84.94160","0.01052","175.33101"
"2285.15600","1.38257","20.00904","84.94160","0.01051","175.50378"
"2285.25600","1.38143","19.96053","84.94160","0.01049","175.07826"
"2285.35600","1.38016","19.90381","84.94160","0.01048","174.58081"
"2285.45600","1.37885","19.93955","85.01369","0.01047","174.89426"
"2285.55600","1.37774","19.98753","85.01369","0.01046","175.31506"
"2285.65600","1.37681","19.94860","85.01369","0.01045","174.97359"
"2285.75600","1.37586","19.92807","85.01369","0.01044","174.79355"
"2285.85600","1.37481","20.00256","85.01369","0.01043","175.44695"
"2285.95600","1.37355","19.99671","85.01369","0.01042","175.39560"
"2286.05600","1.37197","19.95311","85.08466","0.01040","175.01315"
"2286.15600","1.36998","19.95996","85.08466","0.01038","175.07326"
"2286.25600","1.36783","19.98793","85.08466","0.01036","175.31862"
"2286.35600","1.36581","19.99854","85.08466","0.01034","175.41171"
"2286.45600","1.36372","19.96132","85.08466","0.01032","175.08522"
"2286.55600","1.36142","19.91298","85.08466","0.01030","174.66124"
"2286.65600","1.35904","19.89011","85.19654","0.01027","174.46060"
"2286.75600","1.35635","19.90016","85.19654","0.01024","174.54878"
"2286.85600","1.35354","19.92319","85.19654","0.01022","174.75073"
"2286.95600","1.35150","19.94904","85.19654","0.01020","174.97745"
"2287.05600","1.34972","19.91622","85.19654","0.01018","174.68961"
"2287.15600","1.34731","19.88382","85.19654","0.01015","174.40546"
"2287.25600","1.34509","19.85675","85.26863","0.01013","174.16800"
"2287.35600","1.34363","19.87534","85.26863","0.01012","174.33104"
"2287.45600","1.34251","19.87208","85.26863","0.01011","174.30249"
"2287.55600","1.34160","19.88469","85.26863","0.01010","174.41304"
"2287.65600","1.34075","19.92212","85.26863","0.01009","174.74139"
"2287.75600","1.33983","19.91076","85.34109","0.01008","174.64177"
"2287.85600","1.33901","19.94504","85.34109","0.01007","174.94238"
"2287.95600","1.33837","19.94115","85.34109","0.01007","174.90829"
"2288.05600","1.33783","19.95384","85.34109","0.01006","175.01962"
"2288.15600","1.33728","19.94431","85.34109","0.01005","174.93599"
"2288.25600","1.33664","19.92514","85.34109","0.01005","174.76787"
"2288.35600","1.33590","19.96386","85.41174","0.01004","175.10744"
"2288.45600","1.33501","19.94223","85.41174","0.01003","174.91774"
"2288.55600","1.33375","19.92600","85.41174","0.01002","174.77539"
"2288.65600","1.33183","19.96677","85.41174","0.01000","175.13300"
"2288.75600","1.32951","19.97707","85.41174","0.00998","175.22334"
"2288.85600","1.32796","19.94043","85.41174","0.00996","174.90193"
"2288.95600","1.32684","19.91667","85.51620","0.00995","174.69359"
"2289.05600","1.32560","19.95399","85.51620","0.00994","175.02095"
"2289.15600","1.32371","19.94027","85.51620","0.00992","174.90057"
"2289.25600","1.32118","19.91448","85.51620","0.00989","174.67435"
"2289.35600","1.31937","19.90590","85.51620","0.00988","174.59911"
"2289.45600","1.31830","19.92692","85.51620","0.00987","174.78345"
"2289.55600","1.31761","19.94627","85.58826","0.00986","174.95323"
"2289.65600","1.31704","19.94988","85.58826","0.00985","174.98485"
"2289.75600","1.31648","19.94285","85.58826","0.00985","174.92316"
"2289.85600","1.31579","19.94207","85.58826","0.00984","174.91635"
"2289.95600","1.31480","19.93016","85.58826","0.00983","174.81190"
"2290.05600","1.31366","19.93417","85.65218","0.00982","174.84703"
"2290.15600","1.31286","19.93138","85.65218","0.00981","174.82257"
"2290.25600","1.31238","19.95354","85.65218","0.00981","175.01692"
"2290.35600","1.31205","19.97197","85.65218","0.00980","175.17863"
"2290.45600","1.31179","19.98673","85.65218","0.00980","175.30806"
"2290.55600","1.31155","20.00085","85.65218","0.00980","175.43190"
"2290.65600","1.31133","20.02353","85.74934","0.00980","175.63084"
"2290.75600","1.31108","20.03074","85.74934","0.00979","175.69409"
"2290.85600","1.31080","20.05167","85.74934","0.00979","175.87769"
"2290.95600","1.31047","20.05057","85.74934","0.00979","175.86803"
"2291.05600","1.31009","20.04763","85.74934","0.00978","175.84222"
"2291.15600","1.30956","20.07790","85.74934","0.00978","176.10779"
"2291.25600","1.30854","20.07600","85.80753","0.00977","176.09108"
"2291.35600","1.30638","20.06134","85.80753","0.00975","175.96246"
"2291.45600","1.30350","20.04395","85.80753","0.00972","175.80992"
"2291.55600","1.30133","20.03554","85.80753","0.00970","175.73618"
"2291.65600","1.29808","20.01811","85.80753","0.00966","175.58336"
"2291.75600","1.29424","19.97353","85.80753","0.00963","175.19231"
"2291.85600","1.29155","19.93688","85.86972","0.00960","174.87085"
"2291.95600","1.28828","19.92474","85.86972","0.00957","174.76431"
"2292.05600","1.28556","19.89904","85.86972","0.00954","174.53893"
"2292.15600","1.28244","19.88229","85.86972","0.00951","174.39200"
"2292.25600","1.27789","19.86821","85.86972","0.00946","174.26851"
"2292.35600","1.27171","19.83478","85.86972","0.00940","173.97527"
"2292.45600","1.26375","19.79241","85.93808","0.00932","173.60367"
"2292.55600","1.25498","19.73608","85.93808","0.00923","173.10954"
"2292.65600","1.24508","19.67342","85.93808","0.00914","172.56000"
"2292.75600","1.23590","19.60201","85.93808","0.00904","171.93364"
"2292.85600","1.22716","19.52525","85.93808","0.00896","171.26035"
"2292.95600","1.21887","19.43991","86.04234","0.00887","170.51183"
"2293.05600","1.21123","19.38498","86.04234","0.00880","170.03001"
"2293.15600","1.20346","19.34743","86.04234","0.00872","169.70067"
"2293.25600","1.19655","19.32091","86.04234","0.00865","169.46800"
"2293.35600","1.19099","19.30886","86.04234","0.00860","169.36232"
"2293.45600","1.18605","19.27308","86.04234","0.00855","169.04851"
"2293.55600","1.18047","19.22491","86.11179","0.00849","168.62602"
"2293.65600","1.17392","19.20477","86.11179","0.00843","168.44934"
"2293.75600","1.16730","19.17949","86.11179","0.00836","168.22758"
"2293.85600","1.16049","19.14869","86.11179","0.00829","167.95741"
"2293.95600","1.15335","19.12655","86.11179","0.00822","167.76323"
"2294.05600","1.14733","19.11752","86.11179","0.00816","167.68407"
"2294.15600","1.14264","19.10284","86.17892","0.00811","167.55530"
"2294.25600","1.13929","19.12164","86.17892","0.00808","167.72020"
"2294.35600","1.13563","19.10255","86.17892","0.00804","167.55272"
"2294.45600","1.13298","19.07974","86.17892","0.00802","167.35268"
"2294.55600","1.13144","19.09186","86.17892","0.00800","167.45894"
"2294.65600","1.13026","19.11046","86.17892","0.00799","167.62215"
"2294.75600","1.12913","19.11996","86.28138","0.00798","167.70540"
"2294.85600","1.12820","19.14222","86.28138","0.00797","167.90073"
"2294.95600","1.12769","19.18964","86.28138","0.00797","168.31662"
"2295.05600","1.12745","19.20434","86.28138","0.00796","168.44557"
"2295.15600","1.12730","19.24114","86.28138","0.00796","168.76833"
"2295.25600","1.12718","19.27200","86.28138","0.00796","169.03900"
"2295.35600","1.12709","19.29427","86.35474","0.00796","169.23433"
"2295.45600","1.12702","19.32736","86.35474","0.00796","169.52461"
"2295.55600","1.12695","19.35125","86.35474","0.00796","169.73418"
"2295.65600","1.12689","19.40100","86.35474","0.00796","170.17055"
"2295.75600","1.12684","19.42299","86.35474","0.00796","170.36336"
"2295.85600","1.12679","19.44044","86.42439","0.00796","170.51648"
"2295.95600","1.12675","19.46924","86.42439","0.00796","170.76909"
"2296.05600","1.12670","19.49394","86.42439","0.00796","170.98570"
"2296.15600","1.12666","19.50564","86.42439","0.00796","171.08833"
"2296.25600","1.12663","19.52270","86.42439","0.00795","171.23796"
"2296.35600","1.12659","19.52657","86.42439","0.00795","171.27193"
"2296.45600","1.12656","19.53960","86.52662","0.00795","171.38618"
"2296.55600","1.12653","19.55248","86.52662","0.00795","171.49919"
"2296.65600","1.12651","19.56774","86.52662","0.00795","171.63306"
"2296.75600","1.12648","19.59804","86.52662","0.00795","171.89877"
"2296.85600","1.12645","19.62157","86.52662","0.00795","172.10518"
"2296.95600","1.12642","19.63922","86.52662","0.00795","172.25999"
"2297.05600","1.12639","19.63406","86.59215","0.00795","172.21472"
"2297.15600","1.12637","19.63308","86.59215","0.00795","172.20612"
"2297.25600","1.12634","19.62984","86.59215","0.00795","172.17770"
"2297.35600","1.12632","19.62654","86.59215","0.00795","172.14880"
"2297.45600","1.12630","19.63673","86.59215","0.00795","172.23814"
"2297.55600","1.12628","19.65722","86.59215","0.00795","172.41785"
"2297.65600","1.12625","19.68534","86.65815","0.00795","172.66457"
"2297.75600","1.12623","19.70979","86.65815","0.00795","172.87895"
"2297.85600","1.12620","19.72486","86.65815","0.00795","173.01112"
"2297.95600","1.12617","19.75222","86.65815","0.00795","173.25117"
"2298.05600","1.12614","19.77146","86.65815","0.00795","173.41988"
"2298.15600","1.12611","19.78984","86.75428","0.00795","173.58112"
"2298.25600","1.12608","19.78841","86.75428","0.00795","173.56859"
"2298.35600","1.12604","19.79267","86.75428","0.00795","173.60596"
"2298.45600","1.12600","19.80826","86.75428","0.00795","173.74265"
"2298.55600","1.12596","19.83662","86.75428","0.00795","173.99146"
"2298.65600","1.12591","19.83700","86.75428","0.00795","173.99477"
"2298.75600","1.12586","19.85640","86.82227","0.00795","174.16495"
"2298.85600","1.12581","19.88328","86.82227","0.00795","174.40073"
"2298.95600","1.12575","19.90829","86.82227","0.00795","174.62010"
"2299.05600","1.12567","19.93193","86.82227","0.00795","174.82739"
"2299.15600","1.12559","19.93639","86.82227","0.00794","174.86652"
"2299.25600","1.12550","19.93144","86.82227","0.00794","174.82309"
"2299.35600","1.12541","19.92656","86.88878","0.00794","174.78032"
"2299.45600","1.12530","19.93921","86.88878","0.00794","174.89125"
"2299.55600","1.12518","19.96018","86.88878","0.00794","175.07521"
"2299.65600","1.12503","20.00163","86.88878","0.00794","175.43872"
"2299.75600","1.12483","20.02044","86.88878","0.00794","175.60381"
"2299.85600","1.12456","20.04261","86.88878","0.00793","175.79823"
"2299.95600","1.12418","20.04657","86.95350","0.00793","175.83298"
"2300.05600","1.12354","20.05165","86.95350","0.00792","175.87749"
"2300.15600","1.12230","20.03410","86.95350","0.00791","175.72356"
"2300.25600","1.11986","19.98304","86.95350","0.00789","175.27568"
"2300.35600","1.11696","19.95653","86.95350","0.00786","175.04321"
"2300.45600","1.11387","19.93300","87.04691","0.00783","174.83681"
"2300.55600","1.10931","19.89027","87.04691","0.00778","174.46199"
"2300.65600","1.10402","19.86374","87.04691","0.00773","174.22932"
"2300.75600","1.09845","19.84487","87.04691","0.00767","174.06383"
"2300.85600","1.09347","19.82799","87.04691","0.00762","173.91570"
"2300.95600","1.08806","19.77513","87.04691","0.00757","173.45209"
"2301.05600","1.08159","19.73590","87.11192","0.00751","173.10796"
"2301.15600","1.07392","19.69198","87.11192","0.00743","172.72279"
"2301.25600","1.06600","19.62956","87.11192","0.00735","172.17529"
"2301.35600","1.05734","19.60223","87.11192","0.00726","171.93555"
"2301.45600","1.04935","19.57132","87.11192","0.00718","171.66438"
"2301.55600","1.04289","19.54829","87.11192","0.00712","171.46245"
"2301.65600","1.03600","19.49100","87.17981","0.00705","170.95993"
"2301.75600","1.02872","19.41545","87.17981","0.00698","170.29727"
"2301.85600","1.02177","19.35236","87.17981","0.00691","169.74391"
"2301.95600","1.01442","19.28214","87.17981","0.00684","169.12799"
"2302.05600","1.00719","19.21694","87.17981","0.00676","168.55608"
"2302.15600","1.00112","19.16049","87.17981","0.00670","168.06091"
"2302.25600","0.99523","19.11232","87.28359","0.00665","167.63843"
"2302.35600","0.98904","19.11018","87.28359","0.00658","167.61966"
"2302.45600","0.98231","19.09824","87.28359","0.00652","167.51494"
"2302.55600","0.97523","19.06559","87.28359","0.00645","167.22852"
"2302.65600","0.96776","19.05648","87.28359","0.00637","167.14862"
"2302.75600","0.96045","19.01371","87.28359","0.00630","166.77350"
"2302.85600","0.95400","19.00035","87.35886","0.00623","166.65634"
"2302.95600","0.94832","18.99229","87.35886","0.00618","166.58560"
"2303.05600","0.94324","18.96858","87.35886","0.00613","166.37766"
"2303.15600","0.93812","18.92936","87.35886","0.00608","166.03362"
"2303.25600","0.93292","18.88583","87.35886","0.00602","165.65184"
"2303.35600","0.92845","18.84335","87.43081","0.00598","165.27927"
"2303.45600","0.92376","18.81934","87.43081","0.00593","165.06865"
"2303.55600","0.91903","18.82564","87.43081","0.00589","165.12387"
"2303.65600","0.91439","18.83566","87.43081","0.00584","165.21178"
"2303.75600","0.90964","18.84820","87.43081","0.00579","165.32176"
"2303.85600","0.90623","18.87328","87.43081","0.00576","165.54178"
"2303.95600","0.90292","18.88338","87.53256","0.00573","165.63033"
"2304.05600","0.89995","18.83242","87.53256","0.00570","165.18335"
"2304.15600","0.89734","18.78580","87.53256","0.00567","164.77446"
"2304.25600","0.89412","18.81015","87.53256","0.00564","164.98802"
"2304.35600","0.89103","18.85584","87.53256","0.00561","165.38879"
"2304.45600","0.88775","18.89587","87.53256","0.00557","165.73991"
"2304.55600","0.88440","18.89518","87.60218","0.00554","165.73386"
"2304.65600","0.88182","18.90131","87.60218","0.00551","165.78760"
"2304.75600","0.87873","18.86643","87.60218","0.00548","165.48167"
"2304.85600","0.87548","18.79619","87.60218","0.00545","164.86560"
"2304.95600","0.87245","18.75338","87.60218","0.00542","164.49010"
"2305.05600","0.86876","18.75206","87.60218","0.00538","164.47850"
"2305.15600","0.86560","18.77130","87.66846","0.00535","164.64723"
"2305.25600","0.86241","18.78896","87.66846","0.00532","164.80220"
"2305.35600","0.86001","18.82799","87.66846","0.00530","165.14452"
"2305.45600","0.85851","18.88158","87.66846","0.00528","165.61458"
"2305.55600","0.85718","18.90709","87.66846","0.00527","165.83829"
"2305.65600","0.85575","18.87101","87.73551","0.00525","165.52187"
"2305.75600","0.85421","18.83533","87.73551","0.00524","165.20888"
"2305.85600","0.85287","18.90126","87.73551","0.00523","165.78720"
"2305.95600","0.85183","18.96922","87.73551","0.00522","166.38322"
"2306.05600","0.85112","18.95924","87.73551","0.00521","166.29575"
"2306.15600","0.85060","18.92470","87.73551","0.00520","165.99277"
"2306.25600","0.85019","19.00675","87.83366","0.00520","166.71245"
"2306.35600","0.84986","19.07821","87.83366","0.00520","167.33928"
"2306.45600","0.84959","19.04118","87.83366","0.00519","167.01440"
"2306.55600","0.84938","18.97934","87.83366","0.00519","166.47202"
"2306.65600","0.84921","19.04865","87.83366","0.00519","167.07994"
"2306.75600","0.84904","19.12778","87.83366","0.00519","167.77399"
"2306.85600","0.84890","19.11217","87.90273","0.00519","167.63707"
"2306.95600","0.84880","19.07314","87.90273","0.00519","167.29482"
"2307.05600","0.84870","19.15675","87.90273","0.00518","168.02817"
"2307.15600","0.84861","19.23114","87.90273","0.00518","168.68063"
"2307.25600","0.84853","19.18183","87.90273","0.00518","168.24814"
"2307.35600","0.84844","19.16967","87.90273","0.00518","168.14145"
"2307.45600","0.84838","19.25240","87.97005","0.00518","168.86707"
"2307.55600","0.84832","19.27676","87.97005","0.00518","169.08075"
"2307.65600","0.84827","19.21705","87.97005","0.00518","168.55704"
"2307.75600","0.84823","19.21679","87.97005","0.00518","168.55475"
"2307.85600","0.84819","19.31988","87.97005","0.00518","169.45900"
"2307.95600","0.84816","19.33082","87.97005","0.00518","169.55496"
"2308.05600","0.84813","19.28089","88.06974","0.00518","169.11697"
"2308.15600","0.84810","19.34590","88.06974","0.00518","169.68719"
"2308.25600","0.84808","19.42934","88.06974","0.00518","170.41913"
"2308.35600","0.84805","19.39457","88.06974","0.00518","170.11411"
"2308.45600","0.84804","19.35114","88.06974","0.00518","169.73317"
"2308.55600","0.84802","19.41641","88.13577","0.00518","170.30569"
"2308.65600","0.84800","19.47563","88.13577","0.00518","170.82510"
"2308.75600","0.84799","19.40295","88.13577","0.00518","170.18765"
"2308.85600","0.84798","19.41065","88.13577","0.00518","170.25514"
"2308.95600","0.84797","19.51125","88.13577","0.00518","171.13753"
"2309.05600","0.84795","19.50442","88.13577","0.00518","171.07764"
"2309.15600","0.84794","19.47030","88.19878","0.00518","170.77837"
"2309.25600","0.84792","19.54335","88.19878","0.00518","171.41908"
"2309.35600","0.84791","19.59637","88.19878","0.00518","171.88416"
"2309.45600","0.84789","19.55689","88.19878","0.00518","171.53783"
"2309.55600","0.84788","19.52654","88.19878","0.00518","171.27162"
"2309.65600","0.84787","19.59045","88.19878","0.00518","171.83218"
"2309.75600","0.84786","19.59912","88.30061","0.00518","171.90829"
"2309.85600","0.84785","19.52187","88.30061","0.00518","171.23068"
"2309.95600","0.84784","19.53940","88.30061","0.00518","171.38445"
"2310.05600","0.84783","19.61899","88.30061","0.00518","172.08257"
"2310.15600","0.84782","19.61545","88.30061","0.00518","172.05147"
"2310.25600","0.84781","19.55081","88.30061","0.00518","171.48450"
"2310.35600","0.84780","19.59686","88.36942","0.00518","171.88846"
"2310.45600","0.84779","19.67908","88.36942","0.00518","172.60965"
"2310.55600","0.84778","19.65035","88.36942","0.00518","172.35760"
"2310.65600","0.84777","19.60014","88.36942","0.00518","171.91724"
"2310.75600","0.84775","19.71272","88.36942","0.00518","172.90463"
"2310.85600","0.84773","19.79285","88.43690","0.00518","173.60750"
"2310.95600","0.84771","19.76473","88.43690","0.00517","173.36086"
"2311.05600","0.84768","19.75565","88.43690","0.00517","173.28125"
"2311.15600","0.84764","19.82304","88.43690","0.00517","173.87234"
"2311.25600","0.84760","19.81543","88.43690","0.00517","173.80560"
"2311.35600","0.84755","19.76645","88.43690","0.00517","173.37598"
"2311.45600","0.84749","19.81379","88.50408","0.00517","173.79118"
"2311.55600","0.84740","19.88409","88.50408","0.00517","174.40781"
"2311.65600","0.84728","19.85548","88.50408","0.00517","174.15683"
"2311.75600","0.84712","19.82180","88.50408","0.00517","173.86142"
"2311.85600","0.84688","19.87223","88.50408","0.00517","174.30374"
"2311.95600","0.84652","19.92595","88.50408","0.00516","174.77498"
"2312.05600","0.84603","19.88492","88.60615","0.00516","174.41508"
"2312.15600","0.84541","19.84618","88.60615","0.00515","174.07529"
"2312.25600","0.84468","19.85539","88.60615","0.00514","174.15604"
"2312.35600","0.84391","19.90766","88.60615","0.00514","174.61453"
"2312.45600","0.84317","19.93495","88.60615","0.00513","174.85388"
"2312.55600","0.84245","19.95040","88.60615","0.00512","174.98944"
"2312.65600","0.84169","19.94864","88.67581","0.00511","174.97395"
"2312.75600","0.84077","19.92415","88.67581","0.00511","174.75919"
"2312.85600","0.83964","19.88436","88.67581","0.00509","174.41017"
"2312.95600","0.83841","19.85484","88.67581","0.00508","174.15128"
"2313.05600","0.83726","19.84985","88.67581","0.00507","174.10748"
"2313.15600","0.83630","19.88073","88.74640","0.00506","174.37834"
"2313.25600","0.83547","19.92035","88.74640","0.00505","174.72583"
"2313.35600","0.83469","19.93743","88.74640","0.00505","174.87561"
"2313.45600","0.83392","19.89389","88.74640","0.00504","174.49374"
"2313.55600","0.83304","19.85323","88.74640","0.00503","174.13710"
"2313.65600","0.83187","19.93513","88.74640","0.00502","174.85548"
"2313.75600","0.83023","19.98740","88.85333","0.00500","175.31400"
"2313.85600","0.82844","19.91411","88.85333","0.00498","174.67111"
"2313.95600","0.82669","19.92008","88.85333","0.00497","174.72350"
"2314.05600","0.82495","19.98436","88.85333","0.00495","175.28725"
"2314.15600","0.82281","19.94986","88.85333","0.00493","174.98470"
"2314.25600","0.82036","19.89335","88.85333","0.00490","174.48906"
"2314.35600","0.81809","19.87683","88.92245","0.00488","174.34413"
"2314.45600","0.81585","19.85273","88.92245","0.00486","174.13272"
"2314.55600","0.81366","19.85052","88.92245","0.00484","174.11336"
"2314.65600","0.81189","19.88956","88.92245","0.00482","174.45580"
"2314.75600","0.81031","19.94607","88.92245","0.00480","174.95142"
"2314.85600","0.80874","19.97139","88.92245","0.00479","175.17351"
"2314.95600","0.80694","19.90042","88.99225","0.00477","174.55103"
"2315.05600","0.80497","19.84489","88.99225","0.00475","174.06396"
"2315.15600","0.80307","19.89173","88.99225","0.00473","174.47478"
"2315.25600","0.80115","19.95140","88.99225","0.00471","174.99821"
"2315.35600","0.79887","19.92424","88.99225","0.00469","174.75995"
"2315.45600","0.79624","19.88475","88.99225","0.00466","174.41362"
"2315.55600","0.79369","19.85689","89.09989","0.00464","174.16925"
"2315.65600","0.79091","19.84748","89.09989","0.00461","174.08670"
"2315.75600","0.78819","19.83375","89.09989","0.00458","173.96629"
"2315.85600","0.78580","19.78545","89.09989","0.00456","173.54263"
"2315.95600","0.78294","19.74606","89.09989","0.00453","173.19710"
"2316.05600","0.77955","19.70699","89.17361","0.00450","172.85442"
"2316.15600","0.77607","19.71836","89.17361","0.00446","172.95416"
"2316.25600","0.77191","19.70844","89.17361","0.00442","172.86711"
"2316.35600","0.76802","19.68323","89.17361","0.00438","172.64603"
"2316.45600","0.76428","19.68324","89.17361","0.00434","172.64612"
"2316.55600","0.76152","19.71757","89.17361","0.00432","172.94719"
"2316.65600","0.75875","19.70061","89.24650","0.00429","172.79846"
"2316.75600","0.75591","19.63606","89.24650","0.00426","172.23230"
"2316.85600","0.75364","19.61080","89.24650","0.00424","172.01071"
"2316.95600","0.75124","19.62910","89.24650","0.00421","172.17123"
"2317.05600","0.74836","19.66184","89.24650","0.00418","172.45836"
"2317.15600","0.74585","19.67763","89.24650","0.00416","172.59689"
"2317.25600","0.74350","19.67945","89.32093","0.00414","172.61288"
"2317.35600","0.74094","19.68189","89.32093","0.00411","172.63428"
"2317.45600","0.73884","19.71178","89.32093","0.00409","172.89645"
"2317.55600","0.73697","19.73389","89.32093","0.00407","173.09036"
"2317.65600","0.73454","19.69294","89.32093","0.00405","172.73122"
"2317.75600","0.73143","19.62598","89.32093","0.00402","172.14386"
"2317.85600","0.72865","19.62208","89.43491","0.00399","172.10966"
"2317.95600","0.72534","19.60803","89.43491","0.00396","171.98642"
"2318.05600","0.72208","19.60822","89.43491","0.00392","171.98804"
"2318.15600","0.71956","19.61211","89.43491","0.00390","172.02223"
"2318.25600","0.71692","19.63591","89.43491","0.00387","172.23099"
"2318.35600","0.71461","19.67889","89.50838","0.00385","172.60794"
"2318.45600","0.71287","19.69047","89.50838","0.00383","172.70950"
"2318.55600","0.71102","19.64315","89.50838","0.00381","172.29445"
"2318.65600","0.70883","19.61152","89.50838","0.00379","172.01706"
"2318.75600","0.70672","19.67645","89.50838","0.00377","172.58658"
"2318.85600","0.70504","19.71814","89.50838","0.00375","172.95224"
"2318.95600","0.70333","19.71225","89.57735","0.00374","172.90054"
"2319.05600","0.70100","19.70914","89.57735","0.00371","172.87323"
"2319.15600","0.69841","19.69692","89.57735","0.00369","172.76608"
"2319.25600","0.69611","19.70161","89.57735","0.00366","172.80719"
"2319.35600","0.69337","19.72189","89.57735","0.00364","172.98512"
"2319.45600","0.69026","19.70399","89.57735","0.00361","172.82808"
"2319.55600","0.68736","19.64559","89.68584","0.00358","172.31583"
"2319.65600","0.68391","19.63686","89.68584","0.00354","172.23932"
"2319.75600","0.68027","19.66943","89.68584","0.00351","172.52498"
"2319.85600","0.67625","19.68200","89.68584","0.00347","172.63524"
"2319.95600","0.67221","19.67385","89.68584","0.00343","172.56374"
"2320.05600","0.66867","19.65935","89.68584","0.00339","172.43657"
"2320.15600","0.66552","19.64376","89.75785","0.00336","172.29985"
"2320.25600","0.66278","19.59767","89.75785","0.00333","171.89557"
"2320.35600","0.66004","19.59464","89.75785","0.00330","171.86896"
"2320.45600","0.65756","19.65977","89.75785","0.00328","172.44028"
"2320.55600","0.65518","19.69950","89.75785","0.00326","172.78871"
"2320.65600","0.65248","19.68889","89.82841","0.00323","172.69565"
"2320.75600","0.64990","19.69473","89.82841","0.00320","172.74692"
"2320.85600","0.64745","19.70360","89.82841","0.00318","172.82466"
"2320.95600","0.64458","19.69351","89.82841","0.00315","172.73616"
"2321.05600","0.64182","19.66821","89.82841","0.00312","172.51425"
"2321.15600","0.63915","19.61888","89.82841","0.00310","172.08157"
