Repository: Mecanon/morphing_wing

File: experimental/sma_database/results from second training/flexinol_isobaric_trained_172MPa.csv (part 40 of 100)
Test : Start of hold value,"172.00000",MPa
Time,Extension,Load,Temperature: Chamber 3119-600 1 1,Tensile strain (Extension),Tensile stress
(s),(mm),(N),(C),(mm/mm),(MPa)
"2321.25600","0.63595","19.61194","89.93481","0.00306","172.02074"
"2321.35600","0.63288","19.64007","89.93481","0.00303","172.26744"
"2321.45600","0.62953","19.64971","89.93481","0.00300","172.35199"
"2321.55600","0.62598","19.64574","89.93481","0.00296","172.31718"
"2321.65600","0.62293","19.63198","89.93481","0.00293","172.19646"
"2321.75600","0.61967","19.63675","89.93481","0.00290","172.23837"
"2321.85600","0.61704","19.62925","90.00543","0.00288","172.17258"
"2321.95600","0.61474","19.56920","90.00543","0.00285","171.64581"
"2322.05600","0.61211","19.56536","90.00543","0.00283","171.61217"
"2322.15600","0.60980","19.61663","90.00543","0.00280","172.06189"
"2322.25600","0.60777","19.68617","90.00543","0.00278","172.67177"
"2322.35600","0.60531","19.68161","90.00543","0.00276","172.63182"
"2322.45600","0.60248","19.67154","90.07610","0.00273","172.54346"
"2322.55600","0.60007","19.64933","90.07610","0.00271","172.34865"
"2322.65600","0.59737","19.62311","90.07610","0.00268","172.11867"
"2322.75600","0.59426","19.58514","90.07610","0.00265","171.78566"
"2322.85600","0.59144","19.55997","90.07610","0.00262","171.56483"
"2322.95600","0.58794","19.58355","90.07610","0.00259","171.77165"
"2323.05600","0.58426","19.62974","90.14773","0.00255","172.17683"
"2323.15600","0.58024","19.64362","90.14773","0.00251","172.29861"
"2323.25600","0.57602","19.64333","90.14773","0.00247","172.29602"
"2323.35600","0.57189","19.62646","90.14773","0.00243","172.14810"
"2323.45600","0.56825","19.59641","90.14773","0.00239","171.88451"
"2323.55600","0.56520","19.54695","90.25077","0.00236","171.45062"
"2323.65600","0.56196","19.57777","90.25077","0.00233","171.72096"
"2323.75600","0.55929","19.63599","90.25077","0.00230","172.23167"
"2323.85600","0.55635","19.67840","90.25077","0.00227","172.60367"
"2323.95600","0.55327","19.69427","90.25077","0.00224","172.74289"
"2324.05600","0.55077","19.71601","90.25077","0.00222","172.93358"
"2324.15600","0.54800","19.69299","90.31872","0.00219","172.73163"
"2324.25600","0.54535","19.61926","90.31872","0.00216","172.08496"
"2324.35600","0.54307","19.58750","90.31872","0.00214","171.80635"
"2324.45600","0.54039","19.62462","90.31872","0.00211","172.13194"
"2324.55600","0.53738","19.68310","90.31872","0.00208","172.64485"
"2324.65600","0.53459","19.71208","90.31872","0.00205","172.89903"
"2324.75600","0.53126","19.69950","90.39118","0.00202","172.78868"
"2324.85600","0.52825","19.66761","90.39118","0.00199","172.50902"
"2324.95600","0.52576","19.66355","90.39118","0.00197","172.47336"
"2325.05600","0.52316","19.63344","90.39118","0.00194","172.20930"
"2325.15600","0.52093","19.59897","90.39118","0.00192","171.90695"
"2325.25600","0.51912","19.63273","90.39118","0.00190","172.20306"
"2325.35600","0.51728","19.69416","90.50061","0.00188","172.74188"
"2325.45600","0.51519","19.71371","90.50061","0.00186","172.91333"
"2325.55600","0.51327","19.67735","90.50061","0.00184","172.59448"
"2325.65600","0.51157","19.64951","90.50061","0.00182","172.35022"
"2325.75600","0.50967","19.63758","90.50061","0.00181","172.24556"
"2325.85600","0.50734","19.64289","90.50061","0.00178","172.29216"
"2325.95600","0.50496","19.65665","90.57367","0.00176","172.41289"
"2326.05600","0.50279","19.66525","90.57367","0.00174","172.48831"
"2326.15600","0.50019","19.65641","90.57367","0.00171","172.41080"
"2326.25600","0.49731","19.66595","90.57367","0.00168","172.49440"
"2326.35600","0.49458","19.70995","90.57367","0.00166","172.88036"
"2326.45600","0.49111","19.73840","90.64463","0.00162","173.12990"
"2326.55600","0.48727","19.72920","90.64463","0.00158","173.04919"
"2326.65600","0.48295","19.72851","90.64463","0.00154","173.04314"
"2326.75600","0.47894","19.71160","90.64463","0.00150","172.89488"
"2326.85600","0.47515","19.70743","90.64463","0.00146","172.85831"
"2326.95600","0.47189","19.67370","90.64463","0.00143","172.56244"
"2327.05600","0.46916","19.59663","90.75344","0.00140","171.88643"
"2327.15600","0.46622","19.56758","90.75344","0.00137","171.63165"
"2327.25600","0.46376","19.58188","90.75344","0.00135","171.75706"
"2327.35600","0.46133","19.59139","90.75344","0.00132","171.84048"
"2327.45600","0.45851","19.59651","90.75344","0.00130","171.88536"
"2327.55600","0.45623","19.57342","90.75344","0.00127","171.68288"
"2327.65600","0.45436","19.57425","90.82095","0.00125","171.69008"
"2327.75600","0.45223","19.60366","90.82095","0.00123","171.94809"
"2327.85600","0.44974","19.65863","90.82095","0.00121","172.43022"
"2327.95600","0.44765","19.71113","90.82095","0.00119","172.89073"
"2328.05600","0.44555","19.72481","90.82095","0.00117","173.01074"
"2328.15600","0.44275","19.71371","90.82095","0.00114","172.91335"
"2328.25600","0.43990","19.67212","90.88577","0.00111","172.54852"
"2328.35600","0.43726","19.66294","90.88577","0.00108","172.46803"
"2328.45600","0.43418","19.67582","90.88577","0.00105","172.58099"
"2328.55600","0.43149","19.72956","90.88577","0.00103","173.05238"
"2328.65600","0.42890","19.75120","90.88577","0.00100","173.24222"
"2328.75600","0.42595","19.74845","90.95028","0.00097","173.21809"
"2328.85600","0.42360","19.72926","90.95028","0.00095","173.04976"
"2328.95600","0.42170","19.67162","90.95028","0.00093","172.54420"
"2329.05600","0.41950","19.62773","90.95028","0.00091","172.15923"
"2329.15600","0.41701","19.60681","90.95028","0.00088","171.97572"
"2329.25600","0.41486","19.60945","90.95028","0.00086","171.99890"
"2329.35600","0.41270","19.59712","91.05327","0.00084","171.89072"
"2329.45600","0.41000","19.65296","91.05327","0.00081","172.38051"
"2329.55600","0.40731","19.70035","91.05327","0.00079","172.79619"
"2329.65600","0.40451","19.68889","91.05327","0.00076","172.69566"
"2329.75600","0.40088","19.67036","91.05327","0.00072","172.53311"
"2329.85600","0.39733","19.64854","91.05327","0.00069","172.34171"
"2329.95600","0.39306","19.62293","91.12106","0.00064","172.11713"
"2330.05600","0.38865","19.57823","91.12106","0.00060","171.72502"
"2330.15600","0.38422","19.49432","91.12106","0.00056","170.98904"
"2330.25600","0.38036","19.47291","91.12106","0.00052","170.80128"
"2330.35600","0.37638","19.48983","91.12106","0.00048","170.94966"
"2330.45600","0.37312","19.48347","91.12106","0.00044","170.89389"
"2330.55600","0.37001","19.48398","91.18733","0.00041","170.89832"
"2330.65600","0.36718","19.51898","91.18733","0.00039","171.20534"
"2330.75600","0.36460","19.56951","91.18733","0.00036","171.64856"
"2330.85600","0.36211","19.56988","91.18733","0.00033","171.65181"
"2330.95600","0.35996","19.46312","91.18733","0.00031","170.71536"
"2331.05600","0.35807","19.43735","91.28683","0.00029","170.48935"
"2331.15600","0.35596","19.50715","91.28683","0.00027","171.10155"
"2331.25600","0.35364","19.56830","91.28683","0.00025","171.63797"
"2331.35600","0.35161","19.59165","91.28683","0.00023","171.84277"
"2331.45600","0.34969","19.60054","91.28683","0.00021","171.92072"
"2331.55600","0.34727","19.58820","91.28683","0.00019","171.81250"
"2331.65600","0.34451","19.53685","91.35199","0.00016","171.36211"
"2331.75600","0.34205","19.49736","91.35199","0.00013","171.01570"
"2331.85600","0.33951","19.52118","91.35199","0.00011","171.22464"
"2331.95600","0.33700","19.62659","91.35199","0.00008","172.14922"
"2332.05600","0.33499","19.60026","91.35199","0.00006","171.91826"
"2332.15600","0.33282","19.53520","91.35199","0.00004","171.34758"
"2332.25600","0.33014","19.56836","91.41944","0.00002","171.63844"
"2332.35600","0.32772","19.62604","91.41944","-0.00001","172.14435"
"2332.45600","0.32585","19.65469","91.41944","-0.00003","172.39571"
"2332.55600","0.32388","19.67560","91.41944","-0.00005","172.57912"
"2332.65600","0.32152","19.64553","91.41944","-0.00007","172.31535"
"2332.75600","0.31946","19.57708","91.41944","-0.00009","171.71498"
"2332.85600","0.31779","19.56659","91.52209","-0.00011","171.62294"
"2332.95600","0.31601","19.69827","91.52209","-0.00012","172.77794"
"2333.05600","0.31396","19.68469","91.52209","-0.00015","172.65878"
"2333.15600","0.31193","19.61341","91.52209","-0.00017","172.03358"
"2333.25600","0.30970","19.68852","91.52209","-0.00019","172.69238"
"2333.35600","0.30696","19.73895","91.52209","-0.00021","173.13477"
"2333.45600","0.30341","19.67143","91.59006","-0.00025","172.54248"
"2333.55600","0.30014","19.60215","91.59006","-0.00028","171.93488"
"2333.65600","0.29615","19.59787","91.59006","-0.00032","171.89726"
"2333.75600","0.29267","19.67302","91.59006","-0.00036","172.55644"
"2333.85600","0.28922","19.63718","91.59006","-0.00039","172.24213"
"2333.95600","0.28631","19.58385","91.65932","-0.00042","171.77432"
"2334.05600","0.28287","19.64044","91.65932","-0.00046","172.27066"
"2334.15600","0.27873","19.67347","91.65932","-0.00050","172.56038"
"2334.25600","0.27549","19.64491","91.65932","-0.00053","172.30992"
"2334.35600","0.27232","19.57791","91.65932","-0.00056","171.72220"
"2334.45600","0.26982","19.58930","91.65932","-0.00059","171.82216"
"2334.55600","0.26776","19.68621","91.73260","-0.00061","172.67220"
"2334.65600","0.26584","19.63253","91.73260","-0.00062","172.20128"
"2334.75600","0.26423","19.62130","91.73260","-0.00064","172.10281"
"2334.85600","0.26271","19.73397","91.73260","-0.00066","173.09103"
"2334.95600","0.26075","19.67398","91.73260","-0.00068","172.56491"
"2335.05600","0.25833","19.62756","91.73260","-0.00070","172.15770"
"2335.15600","0.25553","19.71244","91.84353","-0.00073","172.90219"
"2335.25600","0.25305","19.80650","91.84353","-0.00075","173.72726"
"2335.35600","0.25045","19.76168","91.84353","-0.00078","173.33415"
"2335.45600","0.24757","19.67901","91.84353","-0.00081","172.60898"
"2335.55600","0.24515","19.67139","91.84353","-0.00083","172.54219"
"2335.65600","0.24307","19.75279","91.84353","-0.00085","173.25618"
"2335.75600","0.24099","19.69640","91.91734","-0.00087","172.76157"
"2335.85600","0.23921","19.68125","91.91734","-0.00089","172.62865"
"2335.95600","0.23720","19.77399","91.91734","-0.00091","173.44212"
"2336.05600","0.23480","19.77050","91.91734","-0.00093","173.41151"
"2336.15600","0.23194","19.68906","91.91734","-0.00096","172.69716"
"2336.25600","0.22943","19.68481","91.99184","-0.00099","172.65991"
"2336.35600","0.22733","19.75154","91.99184","-0.00101","173.24515"
"2336.45600","0.22514","19.73852","91.99184","-0.00103","173.13098"
"2336.55600","0.22310","19.62156","91.99184","-0.00105","172.10509"
"2336.65600","0.22143","19.63357","91.99184","-0.00107","172.21045"
"2336.75600","0.21997","19.69126","91.99184","-0.00108","172.71648"
"2336.85600","0.21854","19.61789","92.09266","-0.00110","172.07286"
"2336.95600","0.21700","19.65504","92.09266","-0.00111","172.39879"
"2337.05600","0.21544","19.72776","92.09266","-0.00113","173.03656"
"2337.15600","0.21357","19.64040","92.09266","-0.00115","172.27031"
"2337.25600","0.21091","19.70014","92.09266","-0.00117","172.79433"
"2337.35600","0.20739","19.75956","92.09266","-0.00121","173.31551"
"2337.45600","0.20396","19.72051","92.16041","-0.00124","172.97298"
"2337.55600","0.20032","19.64881","92.16041","-0.00128","172.34409"
"2337.65600","0.19701","19.69946","92.16041","-0.00131","172.78833"
"2337.75600","0.19389","19.72646","92.16041","-0.00134","173.02522"
"2337.85600","0.19086","19.65991","92.16041","-0.00137","172.44148"
"2337.95600","0.18771","19.71098","92.16041","-0.00140","172.88943"
"2338.05600","0.18333","19.74810","92.22460","-0.00145","173.21498"
"2338.15600","0.17967","19.65054","92.22460","-0.00148","172.35931"
"2338.25600","0.17640","19.62015","92.22460","-0.00152","172.09270"
"2338.35600","0.17402","19.68983","92.22460","-0.00154","172.70389"
"2338.45600","0.17215","19.68840","92.22460","-0.00156","172.69135"
"2338.55600","0.17027","19.60619","92.31981","-0.00158","171.97029"
"2338.65600","0.16830","19.71911","92.31981","-0.00160","172.96072"
"2338.75600","0.16659","19.69483","92.31981","-0.00161","172.74774"
"2338.85600","0.16470","19.63846","92.31981","-0.00163","172.25331"
"2338.95600","0.16217","19.73172","92.31981","-0.00166","173.07137"
"2339.05600","0.15899","19.74014","92.31981","-0.00169","173.14520"
"2339.15600","0.15652","19.70545","92.38711","-0.00171","172.84091"
"2339.25600","0.15380","19.70899","92.38711","-0.00174","172.87199"
"2339.35600","0.15085","19.76153","92.38711","-0.00177","173.33276"
"2339.45600","0.14872","19.70237","92.38711","-0.00179","172.81392"
"2339.55600","0.14669","19.69214","92.38711","-0.00181","172.72420"
"2339.65600","0.14427","19.79590","92.38711","-0.00184","173.63423"
"2339.75600","0.14186","19.72362","92.45322","-0.00186","173.00026"
"2339.85600","0.13930","19.63034","92.45322","-0.00189","172.18207"
"2339.95600","0.13542","19.73202","92.45322","-0.00192","173.07397"
"2340.05600","0.13205","19.78054","92.45322","-0.00196","173.49956"
"2340.15600","0.12883","19.61506","92.45322","-0.00199","172.04803"
"2340.25600","0.12549","19.65583","92.45322","-0.00202","172.40565"
"2340.35600","0.12308","19.76404","92.51953","-0.00205","173.35480"
"2340.45600","0.11988","19.61016","92.51953","-0.00208","172.00511"
"2340.55600","0.11607","19.65640","92.51953","-0.00212","172.41064"
"2340.65600","0.11181","19.79030","92.51953","-0.00216","173.58513"
"2340.75600","0.10678","19.62805","92.51953","-0.00221","172.16200"
"2340.85600","0.10114","19.58809","92.51953","-0.00227","171.81152"
"2340.95600","0.09528","19.73479","92.61959","-0.00232","173.09824"
"2341.05600","0.08902","19.54881","92.61959","-0.00239","171.46698"
"2341.15600","0.08333","19.49150","92.61959","-0.00244","170.96429"
"2341.25600","0.07885","19.61735","92.61959","-0.00249","172.06819"
"2341.35600","0.07472","19.52094","92.61959","-0.00253","171.22249"
"2341.45600","0.07050","19.43322","92.68571","-0.00257","170.45308"
"2341.55600","0.06635","19.60119","92.68571","-0.00261","171.92645"
"2341.65600","0.06218","19.53963","92.68571","-0.00265","171.38641"
"2341.75600","0.05825","19.42021","92.68571","-0.00269","170.33897"
"2341.85600","0.05392","19.53506","92.68571","-0.00274","171.34636"
"2341.95600","0.04931","19.53899","92.68571","-0.00278","171.38083"
"2342.05600","0.04424","19.34570","92.75150","-0.00283","169.68547"
"2342.15600","0.03940","19.50692","92.75150","-0.00288","171.09953"
"2342.25600","0.03541","19.45411","92.75150","-0.00292","170.63634"
"2342.35600","0.03154","19.32308","92.75150","-0.00296","169.48709"
"2342.45600","0.02814","19.48248","92.75150","-0.00299","170.88515"
"2342.55600","0.02463","19.47205","92.75150","-0.00303","170.79373"
"2342.65600","0.02033","19.33633","92.84917","-0.00307","169.60326"
"2342.75600","0.01579","19.53649","92.84917","-0.00312","171.35890"
"2342.85600","0.01077","19.50787","92.84917","-0.00317","171.10786"
"2342.95600","0.00508","19.32391","92.84917","-0.00322","169.49437"
"2343.05600","-0.00073","19.50364","92.84917","-0.00328","171.07079"
"2343.15600","-0.00665","19.41273","92.84917","-0.00334","170.27339"
"2343.25600","-0.01212","19.32676","92.91249","-0.00340","169.51935"
"2343.35600","-0.01647","19.51463","92.91249","-0.00344","171.16718"
"2343.45600","-0.02062","19.44658","92.91249","-0.00348","170.57028"
"2343.55600","-0.02417","19.35352","92.91249","-0.00352","169.75407"
"2343.65600","-0.02824","19.56484","92.91249","-0.00356","171.60759"
"2343.75600","-0.03164","19.37321","92.97765","-0.00359","169.92673"
"2343.85600","-0.03567","19.44283","92.97765","-0.00363","170.53741"
"2343.95600","-0.03939","19.56599","92.97765","-0.00367","171.61769"
"2344.05600","-0.04388","19.34326","92.97765","-0.00371","169.66409"
"2344.15600","-0.04813","19.52361","92.97765","-0.00375","171.24599"
"2344.25600","-0.05267","19.44254","92.97765","-0.00380","170.53482"
"2344.35600","-0.05625","19.33278","93.08103","-0.00384","169.57216"
"2344.45600","-0.05968","19.54386","93.08103","-0.00387","171.42355"
"2344.55600","-0.06250","19.46565","93.08103","-0.00390","170.73753"
"2344.65600","-0.06544","19.38921","93.08103","-0.00393","170.06712"
"2344.75600","-0.06816","19.58641","93.08103","-0.00395","171.79680"
"2344.85600","-0.07051","19.37560","93.08103","-0.00398","169.94772"
"2344.95600","-0.07320","19.49650","93.14534","-0.00400","171.00818"
"2345.05600","-0.07609","19.57523","93.14534","-0.00403","171.69872"
"2345.15600","-0.07884","19.39487","93.14534","-0.00406","170.11676"
"2345.25600","-0.08210","19.45135","93.14534","-0.00409","170.61211"
"2345.35600","-0.08548","19.60664","93.14534","-0.00413","171.97421"
"2345.45600","-0.08939","19.40322","93.14534","-0.00417","170.19000"
"2345.55600","-0.09357","19.44875","93.20753","-0.00421","170.58932"
"2345.65600","-0.09808","19.54820","93.20753","-0.00425","171.46162"
"2345.75600","-0.10229","19.32543","93.20753","-0.00429","169.50766"
"2345.85600","-0.10635","19.41461","93.20753","-0.00433","170.28987"
"2345.95600","-0.10936","19.47921","93.20753","-0.00436","170.85648"
"2346.05600","-0.11206","19.27326","93.26929","-0.00439","169.05008"
"2346.15600","-0.11479","19.39465","93.26929","-0.00442","170.11481"
"2346.25600","-0.11662","19.44402","93.26929","-0.00444","170.54782"
"2346.35600","-0.11807","19.31028","93.26929","-0.00445","169.37476"
"2346.45600","-0.11989","19.55452","93.26929","-0.00447","171.51703"
"2346.55600","-0.12200","19.37940","93.26929","-0.00449","169.98105"
"2346.65600","-0.12368","19.38769","93.36366","-0.00451","170.05376"
"2346.75600","-0.12501","19.56511","93.36366","-0.00452","171.60997"
"2346.85600","-0.12613","19.45081","93.36366","-0.00453","170.60742"
"2346.95600","-0.12742","19.39600","93.36366","-0.00454","170.12666"
"2347.05600","-0.12934","19.57444","93.36366","-0.00456","171.69176"
"2347.15600","-0.13146","19.58832","93.36366","-0.00458","171.81349"
"2347.25600","-0.13330","19.44775","93.43030","-0.00460","170.58058"
"2347.35600","-0.13526","19.64486","93.43030","-0.00462","172.30942"
"2347.45600","-0.13795","19.58953","93.43030","-0.00465","171.82419"
"2347.55600","-0.14055","19.52641","93.43030","-0.00468","171.27051"
"2347.65600","-0.14264","19.75387","93.43030","-0.00470","173.26564"
"2347.75600","-0.14520","19.52514","93.43030","-0.00472","171.25935"
"2347.85600","-0.14799","19.62415","93.49707","-0.00475","172.12781"
"2347.95600","-0.15004","19.73743","93.49707","-0.00477","173.12144"
"2348.05600","-0.15212","19.60046","93.49707","-0.00479","171.92004"
"2348.15600","-0.15470","19.60772","93.49707","-0.00482","171.98367"
"2348.25600","-0.15698","19.79930","93.49707","-0.00484","173.66405"
"2348.35600","-0.15883","19.64054","93.49707","-0.00486","172.27155"
"2348.45600","-0.16098","19.66263","93.59575","-0.00488","172.46533"
"2348.55600","-0.16347","19.80054","93.59575","-0.00490","173.67497"
"2348.65600","-0.16534","19.58904","93.59575","-0.00492","171.81984"
"2348.75600","-0.16686","19.77487","93.59575","-0.00494","173.44984"
"2348.85600","-0.16876","19.75715","93.59575","-0.00496","173.29437"
"2348.95600","-0.17136","19.66846","93.65938","-0.00498","172.51645"
"2349.05600","-0.17376","19.84159","93.65938","-0.00501","174.03500"
"2349.15600","-0.17602","19.79656","93.65938","-0.00503","173.64005"
"2349.25600","-0.17928","19.63417","93.65938","-0.00506","172.21570"
"2349.35600","-0.18284","19.79437","93.65938","-0.00510","173.62088"
"2349.45600","-0.18714","19.75401","93.65938","-0.00514","173.26686"
"2349.55600","-0.19175","19.59966","93.72219","-0.00519","171.91302"
"2349.65600","-0.19673","19.74954","93.72219","-0.00524","173.22762"
"2349.75600","-0.20119","19.61725","93.72219","-0.00528","172.06731"
"2349.85600","-0.20553","19.56528","93.72219","-0.00532","171.61147"
"2349.95600","-0.20916","19.71817","93.72219","-0.00536","172.95247"
"2350.05600","-0.21262","19.50429","93.72219","-0.00539","171.07652"
"2350.15600","-0.21548","19.67869","93.81950","-0.00542","172.60616"
"2350.25600","-0.21833","19.68689","93.81950","-0.00545","172.67812"
"2350.35600","-0.22114","19.52852","93.81950","-0.00548","171.28900"
"2350.45600","-0.22365","19.68949","93.81950","-0.00550","172.70093"
"2350.55600","-0.22635","19.68858","93.81950","-0.00553","172.69295"
"2350.65600","-0.22931","19.54097","93.81950","-0.00556","171.39818"
"2350.75600","-0.23234","19.74599","93.88575","-0.00559","173.19647"
"2350.85600","-0.23576","19.62165","93.88575","-0.00562","172.10585"
"2350.95600","-0.23889","19.62555","93.88575","-0.00566","172.14005"
"2351.05600","-0.24248","19.76163","93.88575","-0.00569","173.33369"
"2351.15600","-0.24587","19.57738","93.88575","-0.00573","171.71756"
"2351.25600","-0.24913","19.64224","93.95325","-0.00576","172.28648"
"2351.35600","-0.25252","19.72709","93.95325","-0.00579","173.03069"
"2351.45600","-0.25534","19.53118","93.95325","-0.00582","171.31230"
"2351.55600","-0.25844","19.69452","93.95325","-0.00585","172.74503"
"2351.65600","-0.26128","19.69906","93.95325","-0.00588","172.78484"
"2351.75600","-0.26374","19.60432","93.95325","-0.00590","171.95384"
"2351.85600","-0.26699","19.79669","94.01966","-0.00594","173.64120"
"2351.95600","-0.27015","19.64641","94.01966","-0.00597","172.32306"
"2352.05600","-0.27348","19.62454","94.01966","-0.00600","172.13127"
"2352.15600","-0.27771","19.79589","94.01966","-0.00604","173.63417"
"2352.25600","-0.28200","19.59900","94.01966","-0.00609","171.90726"
"2352.35600","-0.28683","19.74769","94.01966","-0.00613","173.21144"
"2352.45600","-0.29203","19.68706","94.12339","-0.00619","172.67961"
"2352.55600","-0.29678","19.56978","94.12339","-0.00623","171.65091"
"2352.65600","-0.30158","19.76966","94.12339","-0.00628","173.40413"
"2352.75600","-0.30553","19.59656","94.12339","-0.00632","171.88583"
"2352.85600","-0.30962","19.72909","94.12339","-0.00636","173.04828"
"2352.95600","-0.31290","19.67088","94.12339","-0.00639","172.53767"
"2353.05600","-0.31661","19.57986","94.19499","-0.00643","171.73933"
"2353.15600","-0.31982","19.77896","94.19499","-0.00646","173.48570"
"2353.25600","-0.32330","19.62159","94.19499","-0.00650","172.10535"
"2353.35600","-0.32714","19.65486","94.19499","-0.00654","172.39714"
"2353.45600","-0.33085","19.76468","94.19499","-0.00657","173.36038"
"2353.55600","-0.33505","19.58133","94.19499","-0.00661","171.75223"
"2353.65600","-0.33925","19.77977","94.26345","-0.00666","173.49277"
"2353.75600","-0.34370","19.59722","94.26345","-0.00670","171.89159"
"2353.85600","-0.34775","19.65795","94.26345","-0.00674","172.42424"
"2353.95600","-0.35179","19.76010","94.26345","-0.00678","173.32025"
"2354.05600","-0.35551","19.55412","94.26345","-0.00682","171.51360"
"2354.15600","-0.35911","19.77520","94.36475","-0.00685","173.45268"
"2354.25600","-0.36246","19.59121","94.36475","-0.00689","171.83891"
"2354.35600","-0.36616","19.65182","94.36475","-0.00692","172.37051"
"2354.45600","-0.36986","19.74268","94.36475","-0.00696","173.16745"
"2354.55600","-0.37420","19.53075","94.36475","-0.00700","171.30861"
"2354.65600","-0.37879","19.72682","94.36475","-0.00705","173.02835"
"2354.75600","-0.38407","19.61958","94.43517","-0.00710","172.08772"
"2354.85600","-0.38991","19.63879","94.43517","-0.00716","172.25624"
"2354.95600","-0.39546","19.74397","94.43517","-0.00722","173.17879"
"2355.05600","-0.40052","19.52845","94.43517","-0.00727","171.28836"
"2355.15600","-0.40526","19.73388","94.43517","-0.00731","173.09026"
"2355.25600","-0.40905","19.54227","94.43517","-0.00735","171.40965"
"2355.35600","-0.41312","19.62607","94.50322","-0.00739","172.14461"
"2355.45600","-0.41646","19.68488","94.50322","-0.00743","172.66045"
"2355.55600","-0.42010","19.49718","94.50322","-0.00746","171.01408"
"2355.65600","-0.42397","19.66661","94.50322","-0.00750","172.50021"
"2355.75600","-0.42799","19.54896","94.50322","-0.00754","171.46831"
"2355.85600","-0.43225","19.57289","94.50322","-0.00758","171.67819"
"2355.95600","-0.43667","19.63031","94.60574","-0.00763","172.18182"
"2356.05600","-0.44083","19.44027","94.60574","-0.00767","170.51495"
"2356.15600","-0.44488","19.54165","94.60574","-0.00771","171.40417"
"2356.25600","-0.44853","19.53707","94.60574","-0.00775","171.36403"
"2356.35600","-0.45177","19.40480","94.60574","-0.00778","170.20384"
"2356.45600","-0.45518","19.59594","94.67434","-0.00781","171.88036"
"2356.55600","-0.45801","19.42120","94.67434","-0.00784","170.34767"
"2356.65600","-0.46133","19.52043","94.67434","-0.00787","171.21806"
"2356.75600","-0.46460","19.53219","94.67434","-0.00791","171.32118"
"2356.85600","-0.46795","19.38523","94.67434","-0.00794","170.03220"
"2356.95600","-0.47186","19.58582","94.67434","-0.00798","171.79166"
"2357.05600","-0.47574","19.48182","94.73640","-0.00802","170.87936"
"2357.15600","-0.48068","19.50179","94.73640","-0.00807","171.05460"
"2357.25600","-0.48596","19.63561","94.73640","-0.00812","172.22830"
"2357.35600","-0.49119","19.44613","94.73640","-0.00817","170.56639"
"2357.45600","-0.49630","19.58609","94.73640","-0.00822","171.79398"
"2357.55600","-0.50079","19.56069","94.73640","-0.00827","171.57121"
"2357.65600","-0.50472","19.50702","94.79813","-0.00831","171.10040"
"2357.75600","-0.50831","19.66983","94.79813","-0.00834","172.52844"
"2357.85600","-0.51195","19.51485","94.79813","-0.00838","171.16908"
"2357.95600","-0.51543","19.57344","94.79813","-0.00841","171.68306"
"2358.05600","-0.51942","19.67012","94.79813","-0.00845","172.53102"
"2358.15600","-0.52337","19.48127","94.79813","-0.00849","170.87459"
"2358.25600","-0.52789","19.67482","94.89082","-0.00854","172.57224"
"2358.35600","-0.53227","19.53195","94.89082","-0.00858","171.31906"
"2358.45600","-0.53666","19.56705","94.89082","-0.00862","171.62698"
"2358.55600","-0.54075","19.67706","94.89082","-0.00866","172.59189"
"2358.65600","-0.54465","19.48258","94.89082","-0.00870","170.88605"
"2358.75600","-0.54812","19.63756","94.95300","-0.00874","172.24542"
"2358.85600","-0.55163","19.59145","94.95300","-0.00877","171.84099"
"2358.95600","-0.55451","19.51644","94.95300","-0.00880","171.18307"
"2359.05600","-0.55794","19.66778","94.95300","-0.00884","172.51051"
"2359.15600","-0.56116","19.57482","94.95300","-0.00887","171.69514"
"2359.25600","-0.56487","19.52541","94.95300","-0.00890","171.26172"
"2359.35600","-0.56931","19.70263","95.02188","-0.00895","172.81619"
"2359.45600","-0.57422","19.52880","95.02188","-0.00900","171.29149"
"2359.55600","-0.57948","19.59675","95.02188","-0.00905","171.88747"
"2359.65600","-0.58524","19.67503","95.02188","-0.00911","172.57411"
"2359.75600","-0.59048","19.48499","95.02188","-0.00916","170.90721"
"2359.85600","-0.59516","19.60114","95.02188","-0.00921","171.92603"
"2359.95600","-0.59964","19.64020","95.12247","-0.00925","172.26857"
"2360.05600","-0.60305","19.52345","95.12247","-0.00929","171.24451"
"2360.15600","-0.60673","19.65829","95.12247","-0.00932","172.42726"
"2360.25600","-0.61003","19.70563","95.12247","-0.00935","172.84248"
"2360.35600","-0.61348","19.56737","95.12247","-0.00939","171.62976"
"2360.45600","-0.61743","19.67007","95.12247","-0.00943","172.53055"
"2360.55600","-0.62122","19.66405","95.19375","-0.00947","172.47780"
"2360.65600","-0.62526","19.51184","95.19375","-0.00951","171.14272"
"2360.75600","-0.62896","19.66482","95.19375","-0.00954","172.48451"
"2360.85600","-0.63298","19.66190","95.19375","-0.00958","172.45888"
"2360.95600","-0.63646","19.54749","95.19375","-0.00962","171.45537"
"2361.05600","-0.64029","19.71941","95.19375","-0.00966","172.96332"
"2361.15600","-0.64339","19.72577","95.26329","-0.00969","173.01913"
"2361.25600","-0.64635","19.61672","95.26329","-0.00972","172.06267"
"2361.35600","-0.64901","19.75689","95.26329","-0.00974","173.29208"
"2361.45600","-0.65129","19.68776","95.26329","-0.00977","172.68573"
"2361.55600","-0.65413","19.58290","95.26329","-0.00979","171.76595"
"2361.65600","-0.65720","19.74168","95.36538","-0.00983","173.15872"
"2361.75600","-0.66054","19.76954","95.36538","-0.00986","173.40305"
"2361.85600","-0.66487","19.62880","95.36538","-0.00990","172.16862"
"2361.95600","-0.66950","19.80445","95.36538","-0.00995","173.70927"
"2362.05600","-0.67500","19.69591","95.36538","-0.01000","172.75725"
"2362.15600","-0.68064","19.62830","95.36538","-0.01006","172.16418"
"2362.25600","-0.68585","19.76880","95.43229","-0.01011","173.39656"
"2362.35600","-0.69078","19.67968","95.43229","-0.01016","172.61485"
"2362.45600","-0.69518","19.61117","95.43229","-0.01020","172.01398"
"2362.55600","-0.69876","19.75660","95.43229","-0.01024","173.28958"
"2362.65600","-0.70234","19.67834","95.43229","-0.01027","172.60307"
"2362.75600","-0.70589","19.60828","95.43229","-0.01031","171.98859"
"2362.85600","-0.70930","19.76324","95.49814","-0.01034","173.34775"
"2362.95600","-0.71334","19.70803","95.49814","-0.01038","172.86354"
"2363.05600","-0.71692","19.60745","95.49814","-0.01042","171.98135"
"2363.15600","-0.72107","19.75802","95.49814","-0.01046","173.30205"
"2363.25600","-0.72480","19.66633","95.49814","-0.01050","172.49779"
"2363.35600","-0.72928","19.61255","95.49814","-0.01054","172.02605"
"2363.45600","-0.73313","19.75732","95.56108","-0.01058","173.29584"
"2363.55600","-0.73739","19.64707","95.56108","-0.01062","172.32886"
"2363.65600","-0.74054","19.60622","95.56108","-0.01066","171.97054"
"2363.75600","-0.74398","19.77457","95.56108","-0.01069","173.44720"
"2363.85600","-0.74704","19.66645","95.56108","-0.01072","172.49886"
"2363.95600","-0.75031","19.63291","95.67233","-0.01075","172.20468"
"2364.05600","-0.75436","19.77130","95.67233","-0.01079","173.41852"
"2364.15600","-0.75876","19.74215","95.67233","-0.01084","173.16277"
"2364.25600","-0.76401","19.62046","95.67233","-0.01089","172.09544"
"2364.35600","-0.76990","19.76869","95.67233","-0.01095","173.39560"
"2364.45600","-0.77624","19.71129","95.67233","-0.01101","172.89214"
"2364.55600","-0.78268","19.54242","95.74203","-0.01108","171.41093"
"2364.65600","-0.78867","19.61553","95.74203","-0.01114","172.05217"
"2364.75600","-0.79378","19.69388","95.74203","-0.01119","172.73941"
"2364.85600","-0.79830","19.60169","95.74203","-0.01123","171.93077"
"2364.95600","-0.80298","19.57091","95.74203","-0.01128","171.66086"
"2365.05600","-0.80792","19.70442","95.74203","-0.01133","172.83189"
"2365.15600","-0.81274","19.67992","95.81096","-0.01138","172.61697"
"2365.25600","-0.81792","19.57150","95.81096","-0.01143","171.66603"
"2365.35600","-0.82306","19.59528","95.81096","-0.01148","171.87457"
"2365.45600","-0.82822","19.69893","95.81096","-0.01153","172.78369"
"2365.55600","-0.83346","19.67482","95.81096","-0.01158","172.57220"
"2365.65600","-0.83785","19.55011","95.81096","-0.01163","171.47836"
"2365.75600","-0.84223","19.61571","95.90641","-0.01167","172.05380"
"2365.85600","-0.84608","19.69900","95.90641","-0.01171","172.78435"
"2365.95600","-0.85066","19.65075","95.90641","-0.01175","172.36110"
"2366.05600","-0.85553","19.50965","95.90641","-0.01180","171.12355"
"2366.15600","-0.86122","19.59542","95.90641","-0.01186","171.87582"
"2366.25600","-0.86753","19.66757","95.90641","-0.01192","172.50867"
"2366.35600","-0.87406","19.54473","95.96486","-0.01199","171.43115"
"2366.45600","-0.88043","19.44557","95.96486","-0.01205","170.56148"
"2366.55600","-0.88625","19.61066","95.96486","-0.01211","172.00951"
"2366.65600","-0.89157","19.57079","95.96486","-0.01216","171.65973"
"2366.75600","-0.89618","19.45576","95.96486","-0.01221","170.65080"
"2366.85600","-0.90094","19.48199","96.02126","-0.01225","170.88094"
"2366.95600","-0.90612","19.62783","96.02126","-0.01231","172.16005"
"2367.05600","-0.91086","19.50179","96.02126","-0.01235","171.05457"
"2367.15600","-0.91592","19.48206","96.02126","-0.01240","170.88147"
"2367.25600","-0.92093","19.61697","96.02126","-0.01245","172.06485"
"2367.35600","-0.92605","19.62874","96.02126","-0.01250","172.16806"
"2367.45600","-0.93132","19.45539","96.11205","-0.01256","170.64760"
"2367.55600","-0.93586","19.58092","96.11205","-0.01260","171.74861"
"2367.65600","-0.94025","19.66710","96.11205","-0.01265","172.50453"
"2367.75600","-0.94480","19.61965","96.11205","-0.01269","172.08835"
"2367.85600","-0.94995","19.49642","96.11205","-0.01274","171.00749"
"2367.95600","-0.95605","19.64220","96.11205","-0.01280","172.28612"
"2368.05600","-0.96272","19.63064","96.17628","-0.01287","172.18477"
"2368.15600","-0.96972","19.52194","96.17628","-0.01294","171.23129"
"2368.25600","-0.97673","19.45072","96.17628","-0.01301","170.60660"
"2368.35600","-0.98309","19.59145","96.17628","-0.01307","171.84099"
"2368.45600","-0.98853","19.57167","96.17628","-0.01313","171.66751"
"2368.55600","-0.99348","19.49360","96.17628","-0.01318","170.98268"
"2368.65600","-0.99845","19.47723","96.24227","-0.01323","170.83914"
"2368.75600","-1.00404","19.63690","96.24227","-0.01328","172.23964"
"2368.85600","-1.00905","19.58758","96.24227","-0.01333","171.80704"
"2368.95600","-1.01409","19.48812","96.24227","-0.01338","170.93465"
"2369.05600","-1.01950","19.47903","96.24227","-0.01344","170.85497"
"2369.15600","-1.02482","19.62087","96.31143","-0.01349","172.09901"
"2369.25600","-1.03015","19.62248","96.31143","-0.01354","172.11317"
"2369.35600","-1.03505","19.52719","96.31143","-0.01359","171.27733"
"2369.45600","-1.03980","19.47332","96.31143","-0.01364","170.80482"
"2369.55600","-1.04544","19.57042","96.31143","-0.01369","171.65649"
"2369.65600","-1.05165","19.64307","96.31143","-0.01376","172.29375"
"2369.75600","-1.05837","19.51870","96.41219","-0.01382","171.20291"
"2369.85600","-1.06574","19.45949","96.41219","-0.01390","170.68353"
"2369.95600","-1.07345","19.54449","96.41219","-0.01397","171.42912"
"2370.05600","-1.08036","19.62360","96.41219","-0.01404","172.12296"
"2370.15600","-1.08622","19.58503","96.41219","-0.01410","171.78464"
"2370.25600","-1.09178","19.52409","96.41219","-0.01416","171.25017"
"2370.35600","-1.09720","19.49367","96.48204","-0.01421","170.98337"
"2370.45600","-1.10268","19.60480","96.48204","-0.01427","171.95810"
"2370.55600","-1.10816","19.61755","96.48204","-0.01432","172.06992"
"2370.65600","-1.11341","19.61991","96.48204","-0.01437","172.09059"
"2370.75600","-1.11898","19.58411","96.48204","-0.01443","171.77658"
"2370.85600","-1.12469","19.49135","96.48204","-0.01448","170.96301"
"2370.95600","-1.12953","19.53325","96.55813","-0.01453","171.33049"
"2371.05600","-1.13391","19.56324","96.55813","-0.01458","171.59352"
"2371.15600","-1.13824","19.56978","96.55813","-0.01462","171.65088"
"2371.25600","-1.14228","19.59101","96.55813","-0.01466","171.83716"
"2371.35600","-1.14699","19.63109","96.55813","-0.01471","172.18869"
"2371.45600","-1.15194","19.63600","96.55813","-0.01476","172.23170"
"2371.55600","-1.15814","19.55389","96.67139","-0.01482","171.51157"
"2371.65600","-1.16541","19.47780","96.67139","-0.01489","170.84413"
"2371.75600","-1.17224","19.55214","96.67139","-0.01496","171.49619"
"2371.85600","-1.17797","19.54853","96.67139","-0.01502","171.46455"
"2371.95600","-1.18362","19.37306","96.67139","-0.01507","169.92546"
"2372.05600","-1.18904","19.47750","96.74715","-0.01513","170.84148"
"2372.15600","-1.19389","19.53124","96.74715","-0.01517","171.31288"
"2372.25600","-1.19881","19.41284","96.74715","-0.01522","170.27437"
"2372.35600","-1.20389","19.48781","96.74715","-0.01527","170.93198"
"2372.45600","-1.20920","19.57231","96.74715","-0.01533","171.67308"
"2372.55600","-1.21488","19.43930","96.74715","-0.01538","170.50644"
"2372.65600","-1.22011","19.43592","96.81898","-0.01544","170.47682"
"2372.75600","-1.22449","19.61625","96.81898","-0.01548","172.05847"
"2372.85600","-1.22910","19.49700","96.81898","-0.01553","171.01254"
"2372.95600","-1.23345","19.46936","96.81898","-0.01557","170.77011"
"2373.05600","-1.23836","19.63927","96.81898","-0.01562","172.26042"
"2373.15600","-1.24360","19.48493","96.81898","-0.01567","170.90668"
"2373.25600","-1.24888","19.50769","96.92657","-0.01572","171.10628"
"2373.35600","-1.25497","19.63185","96.92657","-0.01578","172.19536"
"2373.45600","-1.26140","19.47533","96.92657","-0.01585","170.82249"
"2373.55600","-1.26754","19.43617","96.92657","-0.01591","170.47900"
"2373.65600","-1.27260","19.54903","96.92657","-0.01596","171.46893"
"2373.75600","-1.27734","19.46844","96.92657","-0.01601","170.76208"
"2373.85600","-1.28136","19.42274","96.99966","-0.01605","170.36118"
"2373.95600","-1.28593","19.58550","96.99966","-0.01609","171.78879"
"2374.05600","-1.28993","19.52484","96.99966","-0.01613","171.25673"
"2374.15600","-1.29433","19.46464","96.99966","-0.01618","170.72870"
"2374.25600","-1.29871","19.58172","96.99966","-0.01622","171.75562"
"2374.35600","-1.30364","19.61281","97.07166","-0.01627","172.02838"
"2374.45600","-1.30891","19.47200","97.07166","-0.01632","170.79327"
"2374.55600","-1.31385","19.60616","97.07166","-0.01637","171.97002"
"2374.65600","-1.31878","19.64959","97.07166","-0.01642","172.35098"
"2374.75600","-1.32310","19.48631","97.07166","-0.01646","170.91876"
"2374.85600","-1.32776","19.57868","97.07166","-0.01651","171.72894"
"2374.95600","-1.33265","19.66103","97.14584","-0.01656","172.45131"
"2375.05600","-1.33792","19.46959","97.14584","-0.01661","170.77214"
"2375.15600","-1.34376","19.60342","97.14584","-0.01667","171.94597"
"2375.25600","-1.35024","19.63738","97.14584","-0.01673","172.24382"
"2375.35600","-1.35737","19.44913","97.14584","-0.01680","170.59267"
"2375.45600","-1.36435","19.63418","97.14584","-0.01687","172.21582"
"2375.55600","-1.37044","19.56217","97.25332","-0.01693","171.58414"
"2375.65600","-1.37618","19.45961","97.25332","-0.01699","170.68460"
"2375.75600","-1.38186","19.65544","97.25332","-0.01705","172.40227"
"2375.85600","-1.38732","19.48882","97.25332","-0.01710","170.94077"
"2375.95600","-1.39264","19.49522","97.25332","-0.01716","170.99696"
"2376.05600","-1.39843","19.63431","97.25332","-0.01721","172.21690"
"2376.15600","-1.40458","19.43782","97.32513","-0.01727","170.49344"
"2376.25600","-1.41076","19.54091","97.32513","-0.01734","171.39767"
"2376.35600","-1.41638","19.54622","97.32513","-0.01739","171.44431"
"2376.45600","-1.42143","19.38960","97.32513","-0.01744","170.07050"
"2376.55600","-1.42583","19.58553","97.32513","-0.01749","171.78909"
"2376.65600","-1.43086","19.46965","97.39585","-0.01754","170.77264"
"2376.75600","-1.43565","19.41548","97.39585","-0.01758","170.29750"
"2376.85600","-1.44090","19.57307","97.39585","-0.01764","171.67976"
"2376.95600","-1.44651","19.41224","97.39585","-0.01769","170.26912"
"2377.05600","-1.45240","19.47868","97.39585","-0.01775","170.85185"
"2377.15600","-1.45852","19.49846","97.39585","-0.01781","171.02534"
"2377.25600","-1.46413","19.35447","97.50379","-0.01787","169.76239"
"2377.35600","-1.46884","19.56544","97.50379","-0.01791","171.61281"
"2377.45600","-1.47339","19.44830","97.50379","-0.01796","170.58542"
"2377.55600","-1.47785","19.46297","97.50379","-0.01800","170.71402"
"2377.65600","-1.48213","19.57782","97.50379","-0.01805","171.72142"
"2377.75600","-1.48613","19.41039","97.50379","-0.01809","170.25290"
"2377.85600","-1.48958","19.56614","97.57230","-0.01812","171.61894"
"2377.95600","-1.49299","19.54475","97.57230","-0.01816","171.43134"
"2378.05600","-1.49690","19.45819","97.57230","-0.01819","170.67209"
"2378.15600","-1.50130","19.67986","97.57230","-0.01824","172.61650"
"2378.25600","-1.50562","19.47277","97.57230","-0.01828","170.80006"
"2378.35600","-1.50920","19.66921","97.57230","-0.01832","172.52301"
"2378.45600","-1.51255","19.66249","97.63557","-0.01835","172.46413"
"2378.55600","-1.51545","19.52112","97.63557","-0.01838","171.22411"
"2378.65600","-1.51884","19.75419","97.63557","-0.01841","173.26842"
"2378.75600","-1.52213","19.65163","97.63557","-0.01845","172.36885"
"2378.85600","-1.52574","19.70284","97.63557","-0.01848","172.81799"
"2378.95600","-1.52944","19.77612","97.63557","-0.01852","173.46078"
"2379.05600","-1.53309","19.67499","97.73552","-0.01856","172.57375"
"2379.15600","-1.53669","19.84753","97.73552","-0.01859","174.08711"
"2379.25600","-1.54053","19.70190","97.73552","-0.01863","172.80974"
"2379.35600","-1.54506","19.71121","97.73552","-0.01867","172.89142"
"2379.45600","-1.55023","19.76534","97.73552","-0.01873","173.36624"
"2379.55600","-1.55521","19.58205","97.80116","-0.01878","171.75858"
