Repository: Mecanon/morphing_wing

File: experimental/sma_database/results from second training/flexinol_isobaric_trained_172MPa.csv (part 41 of 100)
Test : Start of hold value,"172.00000",MPa
Time,Extension,Load,Temperature: Chamber 3119-600 1 1,Tensile strain (Extension),Tensile stress
(s),(mm),(N),(C),(mm/mm),(MPa)
"2379.65600","-1.55989","19.78510","97.80116","-0.01882","173.53958"
"2379.75600","-1.56375","19.64408","97.80116","-0.01886","172.30263"
"2379.85600","-1.56781","19.65453","97.80116","-0.01890","172.39427"
"2379.95600","-1.57129","19.78372","97.80116","-0.01894","173.52747"
"2380.05600","-1.57526","19.60811","97.80116","-0.01898","171.98715"
"2380.15600","-1.57832","19.84171","97.86691","-0.01901","174.03609"
"2380.25600","-1.58164","19.66552","97.86691","-0.01904","172.49068"
"2380.35600","-1.58469","19.71540","97.86691","-0.01907","172.92818"
"2380.45600","-1.58746","19.81046","97.86691","-0.01910","173.76202"
"2380.55600","-1.59124","19.62556","97.86691","-0.01913","172.14014"
"2380.65600","-1.59466","19.78474","97.86691","-0.01917","173.53635"
"2380.75600","-1.59883","19.70387","97.93163","-0.01921","172.82707"
"2380.85600","-1.60226","19.66206","97.93163","-0.01924","172.46033"
"2380.95600","-1.60550","19.82985","97.93163","-0.01928","173.93202"
"2381.05600","-1.60876","19.67654","97.93163","-0.01931","172.58731"
"2381.15600","-1.61118","19.74931","97.93163","-0.01933","173.22557"
"2381.25600","-1.61424","19.84901","97.93163","-0.01936","174.10008"
"2381.35600","-1.61742","19.67731","98.02584","-0.01940","172.59412"
"2381.45600","-1.62023","19.90281","98.02584","-0.01942","174.57196"
"2381.55600","-1.62390","19.75744","98.02584","-0.01946","173.29695"
"2381.65600","-1.62703","19.78812","98.02584","-0.01949","173.56606"
"2381.75600","-1.63048","19.90194","98.02584","-0.01953","174.56439"
"2381.85600","-1.63429","19.70870","98.08971","-0.01956","172.86943"
"2381.95600","-1.63859","19.79704","98.08971","-0.01961","173.64426"
"2382.05600","-1.64357","19.82309","98.08971","-0.01966","173.87276"
"2382.15600","-1.64893","19.67581","98.08971","-0.01971","172.58095"
"2382.25600","-1.65386","19.88668","98.08971","-0.01976","174.43056"
"2382.35600","-1.65852","19.78659","98.08971","-0.01981","173.55261"
"2382.45600","-1.66283","19.78422","98.15328","-0.01985","173.53178"
"2382.55600","-1.66712","19.95321","98.15328","-0.01989","175.01405"
"2382.65600","-1.67139","19.74616","98.15328","-0.01993","173.19795"
"2382.75600","-1.67537","19.86144","98.15328","-0.01997","174.20914"
"2382.85600","-1.67944","19.87694","98.15328","-0.02001","174.34512"
"2382.95600","-1.68339","19.74608","98.15328","-0.02005","173.19725"
"2383.05600","-1.68788","19.89816","98.25005","-0.02010","174.53119"
"2383.15600","-1.69280","19.87801","98.25005","-0.02015","174.35445"
"2383.25600","-1.69791","19.75684","98.25005","-0.02020","173.29166"
"2383.35600","-1.70271","19.94678","98.25005","-0.02025","174.95764"
"2383.45600","-1.70706","19.86220","98.25005","-0.02029","174.21577"
"2383.55600","-1.71152","19.81401","98.25005","-0.02033","173.79312"
"2383.65600","-1.71570","19.99504","98.31617","-0.02038","175.38101"
"2383.75600","-1.72068","19.84730","98.31617","-0.02043","174.08510"
"2383.85600","-1.72528","19.88293","98.31617","-0.02047","174.39764"
"2383.95600","-1.73078","19.99863","98.31617","-0.02053","175.41245"
"2384.05600","-1.73711","19.82684","98.31617","-0.02059","173.90565"
"2384.15600","-1.74433","19.87614","98.38472","-0.02066","174.33806"
"2384.25600","-1.75137","19.93004","98.38472","-0.02073","174.81084"
"2384.35600","-1.75795","19.74305","98.38472","-0.02080","173.17073"
"2384.45600","-1.76403","19.84960","98.38472","-0.02086","174.10529"
"2384.55600","-1.76977","19.83221","98.38472","-0.02091","173.95277"
"2384.65600","-1.77503","19.69244","98.38472","-0.02097","172.72678"
"2384.75600","-1.78060","19.82763","98.49547","-0.02102","173.91257"
"2384.85600","-1.78665","19.79541","98.49547","-0.02108","173.62999"
"2384.95600","-1.79283","19.65662","98.49547","-0.02114","172.41261"
"2385.05600","-1.79841","19.78370","98.49547","-0.02120","173.52721"
"2385.15600","-1.80367","19.65610","98.49547","-0.02125","172.40802"
"2385.25600","-1.80861","19.66479","98.49547","-0.02130","172.48428"
"2385.35600","-1.81359","19.79812","98.56603","-0.02135","173.65370"
"2385.45600","-1.81894","19.61782","98.56603","-0.02140","172.07230"
"2385.55600","-1.82443","19.74222","98.56603","-0.02146","173.16345"
"2385.65600","-1.83061","19.75844","98.56603","-0.02152","173.30568"
"2385.75600","-1.83797","19.57692","98.56603","-0.02159","171.71353"
"2385.85600","-1.84563","19.75635","98.56603","-0.02167","173.28732"
"2385.95600","-1.85269","19.63404","98.63258","-0.02174","172.21454"
"2386.05600","-1.85923","19.59283","98.63258","-0.02181","171.85306"
"2386.15600","-1.86553","19.79252","98.63258","-0.02187","173.60460"
"2386.25600","-1.87137","19.61173","98.63258","-0.02193","172.01886"
"2386.35600","-1.87757","19.71470","98.63258","-0.02199","172.92204"
"2386.45600","-1.88451","19.75172","98.63258","-0.02206","173.24672"
"2386.55600","-1.89176","19.53776","98.69735","-0.02213","171.37004"
"2386.65600","-1.89856","19.74761","98.69735","-0.02220","173.21074"
"2386.75600","-1.90489","19.62104","98.69735","-0.02226","172.10051"
"2386.85600","-1.91128","19.58042","98.69735","-0.02232","171.74422"
"2386.95600","-1.91811","19.69317","98.69735","-0.02239","172.73318"
"2387.05600","-1.92592","19.47975","98.79747","-0.02247","170.86122"
"2387.15600","-1.93502","19.63775","98.79747","-0.02256","172.24709"
"2387.25600","-1.94458","19.48577","98.79747","-0.02266","170.91400"
"2387.35600","-1.95339","19.46104","98.79747","-0.02274","170.69714"
"2387.45600","-1.96146","19.58858","98.79747","-0.02282","171.81578"
"2387.55600","-1.96922","19.38553","98.79747","-0.02290","170.03484"
"2387.65600","-1.97693","19.60022","98.85944","-0.02298","171.91792"
"2387.75600","-1.98526","19.37681","98.85944","-0.02306","169.95830"
"2387.85600","-1.99338","19.62753","98.85944","-0.02314","172.15744"
"2387.95600","-2.00101","19.47363","98.85944","-0.02322","170.80757"
"2388.05600","-2.00868","19.59820","98.85944","-0.02330","171.90018"
"2388.15600","-2.01642","19.48997","98.85944","-0.02337","170.95091"
"2388.25600","-2.02473","19.45886","98.91616","-0.02346","170.67799"
"2388.35600","-2.03383","19.46332","98.91616","-0.02355","170.71713"
"2388.45600","-2.04324","19.32688","98.91616","-0.02364","169.52037"
"2388.55600","-2.05140","19.41291","98.91616","-0.02372","170.27498"
"2388.65600","-2.05851","19.32799","98.91616","-0.02379","169.53014"
"2388.75600","-2.06521","19.44660","98.91616","-0.02386","170.57048"
"2388.85600","-2.07139","19.27998","99.00504","-0.02392","169.10899"
"2388.95600","-2.07774","19.45163","99.00504","-0.02398","170.61461"
"2389.05600","-2.08416","19.32104","99.00504","-0.02405","169.46913"
"2389.15600","-2.09022","19.42938","99.00504","-0.02411","170.41945"
"2389.25600","-2.09561","19.26651","99.00504","-0.02416","168.99091"
"2389.35600","-2.10088","19.45918","99.07137","-0.02421","170.68086"
"2389.45600","-2.10594","19.34163","99.07137","-0.02426","169.64978"
"2389.55600","-2.11127","19.40484","99.07137","-0.02432","170.20421"
"2389.65600","-2.11674","19.28060","99.07137","-0.02437","169.11443"
"2389.75600","-2.12204","19.45774","99.07137","-0.02443","170.66820"
"2389.85600","-2.12732","19.32487","99.07137","-0.02448","169.50273"
"2389.95600","-2.13376","19.37156","99.13290","-0.02454","169.91232"
"2390.05600","-2.14001","19.43905","99.13290","-0.02460","170.50423"
"2390.15600","-2.14475","19.27637","99.13290","-0.02465","169.07736"
"2390.25600","-2.14923","19.43162","99.13290","-0.02470","170.43904"
"2390.35600","-2.15297","19.39556","99.13290","-0.02473","170.12282"
"2390.45600","-2.15727","19.35324","99.13290","-0.02478","169.75157"
"2390.55600","-2.16088","19.53692","99.22246","-0.02481","171.36272"
"2390.65600","-2.16509","19.41218","99.22246","-0.02485","170.26854"
"2390.75600","-2.16869","19.45076","99.22246","-0.02489","170.60695"
"2390.85600","-2.17297","19.56968","99.22246","-0.02493","171.65001"
"2390.95600","-2.17697","19.38101","99.22246","-0.02497","169.99519"
"2391.05600","-2.18178","19.62115","99.22246","-0.02502","172.10153"
"2391.15600","-2.18593","19.50855","99.28696","-0.02506","171.11388"
"2391.25600","-2.19016","19.48380","99.28696","-0.02510","170.89673"
"2391.35600","-2.19365","19.65855","99.28696","-0.02514","172.42952"
"2391.45600","-2.19746","19.45704","99.28696","-0.02518","170.66208"
"2391.55600","-2.20079","19.65478","99.28696","-0.02521","172.39648"
"2391.65600","-2.20506","19.65010","99.28696","-0.02525","172.35542"
"2391.75600","-2.20925","19.50232","99.34565","-0.02529","171.05920"
"2391.85600","-2.21430","19.74432","99.34565","-0.02535","173.18184"
"2391.95600","-2.21941","19.59123","99.34565","-0.02540","171.83910"
"2392.05600","-2.22531","19.62683","99.34565","-0.02545","172.15131"
"2392.15600","-2.23184","19.73575","99.34565","-0.02552","173.10669"
"2392.25600","-2.23809","19.49485","99.40898","-0.02558","170.99368"
"2392.35600","-2.24336","19.64362","99.40898","-0.02563","172.29860"
"2392.45600","-2.24797","19.61481","99.40898","-0.02568","172.04593"
"2392.55600","-2.25251","19.51322","99.40898","-0.02573","171.15482"
"2392.65600","-2.25676","19.70346","99.40898","-0.02577","172.82343"
"2392.75600","-2.26128","19.53765","99.40898","-0.02581","171.36909"
"2392.85600","-2.26573","19.55019","99.50925","-0.02586","171.47905"
"2392.95600","-2.27042","19.70537","99.50925","-0.02590","172.84021"
"2393.05600","-2.27541","19.46692","99.50925","-0.02595","170.74870"
"2393.15600","-2.28067","19.58300","99.50925","-0.02601","171.76689"
"2393.25600","-2.28592","19.62988","99.50925","-0.02606","172.17809"
"2393.35600","-2.29034","19.41497","99.50925","-0.02610","170.29303"
"2393.45600","-2.29459","19.62195","99.57740","-0.02615","172.10855"
"2393.55600","-2.29863","19.61514","99.57740","-0.02619","172.04877"
"2393.65600","-2.30350","19.48111","99.57740","-0.02623","170.87318"
"2393.75600","-2.30904","19.66378","99.57740","-0.02629","172.47540"
"2393.85600","-2.31493","19.66272","99.57740","-0.02635","172.46614"
"2393.95600","-2.32138","19.51752","99.57740","-0.02641","171.19257"
"2394.05600","-2.32874","19.69074","99.64471","-0.02649","172.71190"
"2394.15600","-2.33580","19.63692","99.64471","-0.02656","172.23984"
"2394.25600","-2.34189","19.48207","99.64471","-0.02662","170.88162"
"2394.35600","-2.34728","19.70242","99.64471","-0.02667","172.81433"
"2394.45600","-2.35264","19.61109","99.64471","-0.02672","172.01323"
"2394.55600","-2.35810","19.46597","99.74804","-0.02678","170.74037"
"2394.65600","-2.36347","19.65772","99.74804","-0.02683","172.42230"
"2394.75600","-2.36885","19.64201","99.74804","-0.02689","172.28445"
"2394.85600","-2.37471","19.49287","99.74804","-0.02694","170.97629"
"2394.95600","-2.38056","19.67671","99.74804","-0.02700","172.58881"
"2395.05600","-2.38590","19.69233","99.74804","-0.02706","172.72585"
"2395.15600","-2.39073","19.53344","99.81796","-0.02710","171.33217"
"2395.25600","-2.39509","19.62581","99.81796","-0.02715","172.14240"
"2395.35600","-2.40019","19.75122","99.81796","-0.02720","173.24239"
"2395.45600","-2.40576","19.64900","99.81796","-0.02725","172.34576"
"2395.55600","-2.41183","19.48563","99.81796","-0.02731","170.91286"
"2395.65600","-2.41855","19.62294","99.81796","-0.02738","172.11723"
"2395.75600","-2.42550","19.68788","99.88701","-0.02745","172.68680"
"2395.85600","-2.43213","19.55913","99.88701","-0.02752","171.55753"
"2395.95600","-2.43770","19.48826","99.88701","-0.02757","170.93587"
"2396.05600","-2.44230","19.63358","99.88701","-0.02762","172.21049"
"2396.15600","-2.44726","19.70732","99.88701","-0.02767","172.85728"
"2396.25600","-2.45203","19.63630","99.88701","-0.02771","172.23439"
"2396.35600","-2.45735","19.53026","100.00975","-0.02777","171.30424"
"2396.45600","-2.46287","19.66827","100.00975","-0.02782","172.51476"
"2396.55600","-2.46838","19.71551","100.00975","-0.02788","172.92915"
"2396.65600","-2.47416","19.61564","100.00975","-0.02794","172.05321"
"2396.75600","-2.47952","19.49415","100.00975","-0.02799","170.98753"
"2396.85600","-2.48414","19.53757","100.07686","-0.02803","171.36844"
"2396.95600","-2.48898","19.65769","100.07686","-0.02808","172.42198"
"2397.05600","-2.49362","19.59113","100.07686","-0.02813","171.83817"
"2397.15600","-2.49883","19.51220","100.07686","-0.02818","171.14586"
"2397.25600","-2.50472","19.50630","100.07686","-0.02824","171.09409"
"2397.35600","-2.51099","19.65621","100.07686","-0.02830","172.40900"
"2397.45600","-2.51783","19.60427","100.13998","-0.02837","171.95346"
"2397.55600","-2.52469","19.46344","100.13998","-0.02844","170.71817"
"2397.65600","-2.53070","19.48862","100.13998","-0.02850","170.93906"
"2397.75600","-2.53596","19.64025","100.13998","-0.02855","172.26906"
"2397.85600","-2.54046","19.57089","100.13998","-0.02860","171.66064"
"2397.95600","-2.54509","19.49610","100.13998","-0.02864","171.00467"
"2398.05600","-2.54960","19.53646","100.20394","-0.02869","171.35867"
"2398.15600","-2.55411","19.68112","100.20394","-0.02873","172.62750"
"2398.25600","-2.55892","19.67599","100.20394","-0.02878","172.58247"
"2398.35600","-2.56407","19.56601","100.20394","-0.02883","171.61787"
"2398.45600","-2.56959","19.61732","100.20394","-0.02889","172.06789"
"2398.55600","-2.57477","19.72184","100.20394","-0.02894","172.98463"
"2398.65600","-2.57935","19.71700","100.30418","-0.02898","172.94217"
"2398.75600","-2.58401","19.56829","100.30418","-0.02903","171.63785"
"2398.85600","-2.58818","19.62931","100.30418","-0.02907","172.17310"
"2398.95600","-2.59307","19.72769","100.30418","-0.02912","173.03600"
"2399.05600","-2.59790","19.73802","100.30418","-0.02917","173.12660"
"2399.15600","-2.60275","19.59266","100.30418","-0.02922","171.85156"
"2399.25600","-2.60832","19.65751","100.37703","-0.02927","172.42041"
"2399.35600","-2.61414","19.76270","100.37703","-0.02933","173.34305"
"2399.45600","-2.62007","19.69512","100.37703","-0.02939","172.75034"
"2399.55600","-2.62555","19.61049","100.37703","-0.02944","172.00800"
"2399.65600","-2.63000","19.76252","100.37703","-0.02949","173.34146"
"2399.75600","-2.63467","19.67591","100.44696","-0.02953","172.58180"
"2399.85600","-2.63894","19.58668","100.44696","-0.02958","171.79916"
"2399.95600","-2.64328","19.70046","100.44696","-0.02962","172.79710"
"2400.05600","-2.64728","19.71093","100.44696","-0.02966","172.88901"
"2400.15600","-2.65104","19.53598","100.44696","-0.02970","171.35442"
"2400.25600","-2.65468","19.69247","100.44696","-0.02973","172.72710"
"2400.35600","-2.65928","19.70240","100.54658","-0.02978","172.81418"
"2400.45600","-2.66402","19.57646","100.54658","-0.02983","171.70952"
"2400.55600","-2.66838","19.67512","100.54658","-0.02987","172.57489"
"2400.65600","-2.67223","19.75120","100.54658","-0.02991","173.24216"
"2400.75600","-2.67558","19.65814","100.54658","-0.02994","172.42592"
"2400.85600","-2.67908","19.74974","100.54658","-0.02998","173.22935"
"2400.95600","-2.68297","19.86917","100.60791","-0.03002","174.27698"
"2401.05600","-2.68680","19.73223","100.60791","-0.03005","173.07576"
"2401.15600","-2.69080","19.73715","100.60791","-0.03009","173.11893"
"2401.25600","-2.69487","19.89165","100.60791","-0.03014","174.47415"
"2401.35600","-2.69918","19.74867","100.60791","-0.03018","173.21999"
"2401.45600","-2.70438","19.72882","100.60791","-0.03023","173.04591"
"2401.55600","-2.71028","19.86604","100.67442","-0.03029","174.24944"
"2401.65600","-2.71621","19.69214","100.67442","-0.03035","172.72420"
"2401.75600","-2.72163","19.70748","100.67442","-0.03040","172.85872"
"2401.85600","-2.72628","19.87283","100.67442","-0.03045","174.30904"
"2401.95600","-2.73102","19.69155","100.67442","-0.03050","172.71899"
"2402.05600","-2.73542","19.77925","100.77866","-0.03054","173.48824"
"2402.15600","-2.73914","19.84781","100.77866","-0.03058","174.08961"
"2402.25600","-2.74271","19.67819","100.77866","-0.03061","172.60181"
"2402.35600","-2.74651","19.79371","100.77866","-0.03065","173.61508"
"2402.45600","-2.75025","19.87552","100.77866","-0.03069","174.33267"
"2402.55600","-2.75521","19.69421","100.77866","-0.03074","172.74231"
"2402.65600","-2.76035","19.80623","100.84756","-0.03079","173.72485"
"2402.75600","-2.76515","19.80937","100.84756","-0.03084","173.75244"
"2402.85600","-2.76982","19.65219","100.84756","-0.03088","172.37372"
"2402.95600","-2.77347","19.81097","100.84756","-0.03092","173.76645"
"2403.05600","-2.77799","19.78433","100.84756","-0.03096","173.53276"
"2403.15600","-2.78188","19.69490","100.84756","-0.03100","172.74838"
"2403.25600","-2.78642","19.81748","100.92109","-0.03105","173.82352"
"2403.35600","-2.79015","19.83451","100.92109","-0.03108","173.97289"
"2403.45600","-2.79452","19.67789","100.92109","-0.03113","172.59921"
"2403.55600","-2.79894","19.83575","100.92109","-0.03117","173.98384"
"2403.65600","-2.80513","19.70857","100.92109","-0.03123","172.86826"
"2403.75600","-2.81145","19.61889","100.92109","-0.03130","172.08171"
"2403.85600","-2.81714","19.76147","100.98734","-0.03135","173.33226"
"2403.95600","-2.82237","19.58780","100.98734","-0.03141","171.80893"
"2404.05600","-2.82768","19.68123","100.98734","-0.03146","172.62843"
"2404.15600","-2.83252","19.77025","100.98734","-0.03151","173.40930"
"2404.25600","-2.83720","19.61031","100.98734","-0.03155","172.00642"
"2404.35600","-2.84175","19.65466","101.07945","-0.03160","172.39546"
"2404.45600","-2.84621","19.77235","101.07945","-0.03164","173.42773"
"2404.55600","-2.85181","19.55354","101.07945","-0.03170","171.50845"
"2404.65600","-2.85750","19.62053","101.07945","-0.03176","172.09604"
"2404.75600","-2.86254","19.70912","101.07945","-0.03181","172.87306"
"2404.85600","-2.86738","19.54956","101.07945","-0.03185","171.47360"
"2404.95600","-2.87201","19.67824","101.14511","-0.03190","172.60226"
"2405.05600","-2.87667","19.70062","101.14511","-0.03195","172.79851"
"2405.15600","-2.88134","19.57563","101.14511","-0.03199","171.70224"
"2405.25600","-2.88586","19.66311","101.14511","-0.03204","172.46956"
"2405.35600","-2.89110","19.73075","101.14511","-0.03209","173.06284"
"2405.45600","-2.89721","19.56796","101.14511","-0.03215","171.63492"
"2405.55600","-2.90437","19.74670","101.21577","-0.03222","173.20271"
"2405.65600","-2.91131","19.60792","101.21577","-0.03229","171.98544"
"2405.75600","-2.91784","19.65328","101.21577","-0.03236","172.38330"
"2405.85600","-2.92433","19.68625","101.21577","-0.03242","172.67250"
"2405.95600","-2.92988","19.54355","101.21577","-0.03248","171.42087"
"2406.05600","-2.93506","19.68876","101.21577","-0.03253","172.69449"
"2406.15600","-2.94040","19.53960","101.32308","-0.03258","171.38623"
"2406.25600","-2.94617","19.62045","101.32308","-0.03264","172.09535"
"2406.35600","-2.95214","19.62216","101.32308","-0.03270","172.11034"
"2406.45600","-2.95784","19.48726","101.32308","-0.03276","170.92712"
"2406.55600","-2.96296","19.65324","101.32308","-0.03281","172.38298"
"2406.65600","-2.96769","19.49339","101.32308","-0.03285","170.98085"
"2406.75600","-2.97243","19.62610","101.39034","-0.03290","172.14491"
"2406.85600","-2.97664","19.66893","101.39034","-0.03294","172.52060"
"2406.95600","-2.98128","19.52992","101.39034","-0.03299","171.30133"
"2407.05600","-2.98635","19.68614","101.39034","-0.03304","172.67152"
"2407.15600","-2.99200","19.55676","101.39034","-0.03310","171.53674"
"2407.25600","-2.99843","19.56027","101.45560","-0.03316","171.56752"
"2407.35600","-3.00501","19.66504","101.45560","-0.03323","172.48651"
"2407.45600","-3.01139","19.49141","101.45560","-0.03329","170.96347"
"2407.55600","-3.01717","19.67087","101.45560","-0.03335","172.53760"
"2407.65600","-3.02240","19.62490","101.45560","-0.03340","172.13437"
"2407.75600","-3.02740","19.54644","101.45560","-0.03345","171.44621"
"2407.85600","-3.03203","19.75517","101.55465","-0.03350","173.27702"
"2407.95600","-3.03727","19.64544","101.55465","-0.03355","172.31453"
"2408.05600","-3.04285","19.65007","101.55465","-0.03360","172.35519"
"2408.15600","-3.04822","19.69568","101.55465","-0.03366","172.75522"
"2408.25600","-3.05366","19.54931","101.55465","-0.03371","171.47141"
"2408.35600","-3.05876","19.63770","101.55465","-0.03376","172.24670"
"2408.45600","-3.06325","19.69641","101.62199","-0.03381","172.76164"
"2408.55600","-3.06798","19.58668","101.62199","-0.03385","171.79916"
"2408.65600","-3.07196","19.74673","101.62199","-0.03389","173.20299"
"2408.75600","-3.07682","19.74742","101.62199","-0.03394","173.20906"
"2408.85600","-3.08187","19.60794","101.62199","-0.03399","171.98564"
"2408.95600","-3.08804","19.79228","101.62199","-0.03405","173.60255"
"2409.05600","-3.09518","19.72491","101.68877","-0.03412","173.01155"
"2409.15600","-3.10276","19.61319","101.68877","-0.03420","172.03166"
"2409.25600","-3.11010","19.78315","101.68877","-0.03427","173.52245"
"2409.35600","-3.11664","19.67380","101.68877","-0.03434","172.56332"
"2409.45600","-3.12249","19.60187","101.68877","-0.03440","171.93234"
"2409.55600","-3.12856","19.78620","101.75996","-0.03446","173.54919"
"2409.65600","-3.13458","19.70959","101.75996","-0.03452","172.87720"
"2409.75600","-3.14118","19.66546","101.75996","-0.03458","172.49013"
"2409.85600","-3.14787","19.76509","101.75996","-0.03465","173.36404"
"2409.95600","-3.15430","19.63996","101.75996","-0.03471","172.26649"
"2410.05600","-3.16041","19.57148","101.75996","-0.03478","171.66579"
"2410.15600","-3.16639","19.71568","101.86809","-0.03483","172.93068"
"2410.25600","-3.17218","19.54248","101.86809","-0.03489","171.41147"
"2410.35600","-3.17843","19.52717","101.86809","-0.03495","171.27715"
"2410.45600","-3.18580","19.62720","101.86809","-0.03503","172.15454"
"2410.55600","-3.19404","19.41769","101.86809","-0.03511","170.31693"
"2410.65600","-3.20226","19.53821","101.86809","-0.03519","171.37399"
"2410.75600","-3.20953","19.44129","101.94213","-0.03526","170.52390"
"2410.85600","-3.21570","19.30694","101.94213","-0.03533","169.34547"
"2410.95600","-3.22115","19.46362","101.94213","-0.03538","170.71979"
"2411.05600","-3.22604","19.35568","101.94213","-0.03543","169.77299"
"2411.15600","-3.23114","19.38984","101.94213","-0.03548","170.07262"
"2411.25600","-3.23622","19.49827","101.94213","-0.03553","171.02370"
"2411.35600","-3.24144","19.34179","102.01438","-0.03558","169.65121"
"2411.45600","-3.24704","19.45513","102.01438","-0.03564","170.64526"
"2411.55600","-3.25220","19.38587","102.01438","-0.03569","170.03778"
"2411.65600","-3.25724","19.29104","102.01438","-0.03574","169.20604"
"2411.75600","-3.26202","19.46152","102.01438","-0.03579","170.70135"
"2411.85600","-3.26626","19.32776","102.11366","-0.03583","169.52814"
"2411.95600","-3.27095","19.35099","102.11366","-0.03588","169.73186"
"2412.05600","-3.27583","19.49077","102.11366","-0.03593","170.95793"
"2412.15600","-3.28157","19.33691","102.11366","-0.03598","169.60840"
"2412.25600","-3.28812","19.50788","102.11366","-0.03605","171.10800"
"2412.35600","-3.29505","19.38853","102.11366","-0.03612","170.06117"
"2412.45600","-3.30156","19.40367","102.17882","-0.03618","170.19392"
"2412.55600","-3.30726","19.49262","102.17882","-0.03624","170.97417"
"2412.65600","-3.31212","19.32222","102.17882","-0.03629","169.47949"
"2412.75600","-3.31659","19.43636","102.17882","-0.03633","170.48064"
"2412.85600","-3.32046","19.44934","102.17882","-0.03637","170.59448"
"2412.95600","-3.32448","19.31738","102.17882","-0.03641","169.43709"
"2413.05600","-3.32839","19.49516","102.25090","-0.03645","170.99637"
"2413.15600","-3.33249","19.35806","102.25090","-0.03649","169.79387"
"2413.25600","-3.33683","19.38181","102.25090","-0.03653","170.00223"
"2413.35600","-3.34151","19.53729","102.25090","-0.03658","171.36591"
"2413.45600","-3.34557","19.33666","102.25090","-0.03662","169.60614"
"2413.55600","-3.34971","19.47270","102.25090","-0.03666","170.79942"
"2413.65600","-3.35324","19.49637","102.35426","-0.03670","171.00702"
"2413.75600","-3.35681","19.37776","102.35426","-0.03673","169.96664"
"2413.85600","-3.36027","19.51190","102.35426","-0.03677","171.14322"
"2413.95600","-3.36342","19.49159","102.35426","-0.03680","170.96512"
"2414.05600","-3.36737","19.37249","102.35426","-0.03684","169.92041"
"2414.15600","-3.37121","19.56642","102.35426","-0.03688","171.62146"
"2414.25600","-3.37588","19.41897","102.42126","-0.03692","170.32816"
"2414.35600","-3.38054","19.43391","102.42126","-0.03697","170.45915"
"2414.45600","-3.38594","19.56176","102.42126","-0.03702","171.58055"
"2414.55600","-3.39159","19.40208","102.42126","-0.03708","170.17996"
"2414.65600","-3.39653","19.37139","102.42126","-0.03713","169.91080"
"2414.75600","-3.40118","19.48155","102.49004","-0.03717","170.87706"
"2414.85600","-3.40532","19.37277","102.49004","-0.03722","169.92288"
"2414.95600","-3.40898","19.31617","102.49004","-0.03725","169.42645"
"2415.05600","-3.41215","19.43731","102.49004","-0.03728","170.48898"
"2415.15600","-3.41537","19.44737","102.49004","-0.03732","170.57724"
"2415.25600","-3.41822","19.34196","102.49004","-0.03734","169.65266"
"2415.35600","-3.42126","19.50853","102.56127","-0.03738","171.11371"
"2415.45600","-3.42422","19.47739","102.56127","-0.03740","170.84058"
"2415.55600","-3.42740","19.38413","102.56127","-0.03744","170.02254"
"2415.65600","-3.43112","19.48772","102.56127","-0.03747","170.93114"
"2415.75600","-3.43472","19.54526","102.56127","-0.03751","171.43584"
"2415.85600","-3.43880","19.43300","102.56127","-0.03755","170.45119"
"2415.95600","-3.44231","19.41996","102.65231","-0.03758","170.33684"
"2416.05600","-3.44593","19.57874","102.65231","-0.03762","171.72948"
"2416.15600","-3.44890","19.53000","102.65231","-0.03765","171.30197"
"2416.25600","-3.45174","19.45634","102.65231","-0.03768","170.65593"
"2416.35600","-3.45488","19.49463","102.65231","-0.03771","170.99171"
"2416.45600","-3.45730","19.55937","102.65231","-0.03773","171.55959"
"2416.55600","-3.45991","19.50896","102.72310","-0.03776","171.11748"
"2416.65600","-3.46320","19.41817","102.72310","-0.03779","170.32111"
"2416.75600","-3.46591","19.57844","102.72310","-0.03782","171.72690"
"2416.85600","-3.46918","19.59857","102.72310","-0.03785","171.90341"
"2416.95600","-3.47295","19.49653","102.72310","-0.03789","171.00847"
"2417.05600","-3.47689","19.51841","102.72310","-0.03793","171.20030"
"2417.15600","-3.48149","19.57446","102.79124","-0.03798","171.69196"
"2417.25600","-3.48622","19.59191","102.79124","-0.03802","171.84500"
"2417.35600","-3.49089","19.46570","102.79124","-0.03807","170.73801"
"2417.45600","-3.49563","19.46470","102.79124","-0.03812","170.72920"
"2417.55600","-3.49915","19.55814","102.79124","-0.03815","171.54881"
"2417.65600","-3.50252","19.58766","102.88823","-0.03819","171.80775"
"2417.75600","-3.50522","19.54271","102.88823","-0.03821","171.41345"
"2417.85600","-3.50736","19.52397","102.88823","-0.03823","171.24913"
"2417.95600","-3.50996","19.55751","102.88823","-0.03826","171.54329"
"2418.05600","-3.51270","19.64391","102.88823","-0.03829","172.30113"
"2418.15600","-3.51501","19.60191","102.88823","-0.03831","171.93274"
"2418.25600","-3.51752","19.50904","102.95151","-0.03833","171.11812"
"2418.35600","-3.52019","19.57796","102.95151","-0.03836","171.72266"
"2418.45600","-3.52237","19.60713","102.95151","-0.03838","171.97849"
"2418.55600","-3.52452","19.61600","102.95151","-0.03840","172.05627"
"2418.65600","-3.52732","19.59722","102.95151","-0.03843","171.89159"
"2418.75600","-3.53009","19.60893","102.95151","-0.03846","171.99435"
"2418.85600","-3.53315","19.62165","103.01923","-0.03849","172.10588"
"2418.95600","-3.53680","19.71421","103.01923","-0.03853","172.91771"
"2419.05600","-3.54011","19.74215","103.01923","-0.03856","173.16281"
"2419.15600","-3.54336","19.62931","103.01923","-0.03859","172.17305"
"2419.25600","-3.54593","19.64965","103.01923","-0.03862","172.35150"
"2419.35600","-3.54809","19.69316","103.01923","-0.03864","172.73315"
"2419.45600","-3.55018","19.73547","103.11442","-0.03866","173.10425"
"2419.55600","-3.55188","19.77945","103.11442","-0.03868","173.49001"
"2419.65600","-3.55300","19.81609","103.11442","-0.03869","173.81136"
"2419.75600","-3.55373","19.85501","103.11442","-0.03870","174.15271"
"2419.85600","-3.55414","19.86548","103.11442","-0.03870","174.24454"
"2419.95600","-3.55423","19.87008","103.17811","-0.03870","174.28487"
"2420.05600","-3.55425","19.91403","103.17811","-0.03870","174.67043"
"2420.15600","-3.55434","19.96160","103.17811","-0.03870","175.08763"
"2420.25600","-3.55523","19.91350","103.17811","-0.03871","174.66579"
"2420.35600","-3.55783","19.90436","103.17811","-0.03874","174.58559"
"2420.45600","-3.56092","19.91888","103.17811","-0.03877","174.71297"
"2420.55600","-3.56368","19.96929","103.24776","-0.03879","175.15508"
"2420.65600","-3.56677","19.95543","103.24776","-0.03883","175.03351"
"2420.75600","-3.56962","19.89792","103.24776","-0.03885","174.52910"
"2420.85600","-3.57288","19.84947","103.24776","-0.03889","174.10413"
"2420.95600","-3.57672","19.81872","103.24776","-0.03892","173.83446"
"2421.05600","-3.58045","19.81200","103.24776","-0.03896","173.77545"
"2421.15600","-3.58485","19.79224","103.31834","-0.03901","173.60220"
"2421.25600","-3.58881","19.80636","103.31834","-0.03905","173.72603"
"2421.35600","-3.59238","19.85228","103.31834","-0.03908","174.12881"
"2421.45600","-3.59513","19.88858","103.31834","-0.03911","174.44720"
"2421.55600","-3.59765","19.85188","103.31834","-0.03913","174.12532"
"2421.65600","-3.60016","19.79315","103.31834","-0.03916","173.61015"
"2421.75600","-3.60225","19.76620","103.43294","-0.03918","173.37376"
"2421.85600","-3.60465","19.77335","103.43294","-0.03920","173.43643"
"2421.95600","-3.60785","19.74858","103.43294","-0.03923","173.21919"
"2422.05600","-3.61064","19.76655","103.43294","-0.03926","173.37686"
"2422.15600","-3.61294","19.77624","103.43294","-0.03929","173.46182"
"2422.25600","-3.61577","19.79520","103.50975","-0.03931","173.62814"
"2422.35600","-3.61777","19.87091","103.50975","-0.03933","174.29221"
"2422.45600","-3.61994","19.92536","103.50975","-0.03936","174.76978"
"2422.55600","-3.62294","19.90226","103.50975","-0.03939","174.56720"
"2422.65600","-3.62630","19.85114","103.50975","-0.03942","174.11880"
"2422.75600","-3.63019","19.86094","103.50975","-0.03946","174.20470"
"2422.85600","-3.63461","19.85733","103.58008","-0.03950","174.17305"
"2422.95600","-3.63828","19.86136","103.58008","-0.03954","174.20840"
"2423.05600","-3.64186","19.84566","103.58008","-0.03957","174.07072"
"2423.15600","-3.64480","19.87067","103.58008","-0.03960","174.29007"
"2423.25600","-3.64792","19.92070","103.58008","-0.03963","174.72893"
"2423.35600","-3.65093","19.96715","103.58008","-0.03966","175.13637"
"2423.45600","-3.65497","19.95814","103.68716","-0.03970","175.05734"
"2423.55600","-3.65946","19.92273","103.68716","-0.03975","174.74675"
"2423.65600","-3.66360","19.90474","103.68716","-0.03979","174.58888"
"2423.75600","-3.66777","19.87616","103.68716","-0.03983","174.33826"
"2423.85600","-3.67267","19.82786","103.68716","-0.03988","173.91463"
"2423.95600","-3.67812","19.78164","103.68716","-0.03994","173.50919"
"2424.05600","-3.68418","19.73899","103.75890","-0.04000","173.13507"
"2424.15600","-3.68958","19.70473","103.75890","-0.04005","172.83459"
"2424.25600","-3.69398","19.69458","103.75890","-0.04009","172.74556"
"2424.35600","-3.69840","19.69536","103.75890","-0.04014","172.75243"
"2424.45600","-3.70296","19.69997","103.75890","-0.04018","172.79282"
"2424.55600","-3.70778","19.69093","103.75890","-0.04023","172.71358"
"2424.65600","-3.71238","19.70556","103.82553","-0.04028","172.84192"
"2424.75600","-3.71657","19.73223","103.82553","-0.04032","173.07576"
"2424.85600","-3.72137","19.71825","103.82553","-0.04037","172.95320"
"2424.95600","-3.72644","19.71392","103.82553","-0.04042","172.91524"
"2425.05600","-3.73179","19.72772","103.82553","-0.04047","173.03625"
"2425.15600","-3.73676","19.71921","103.92204","-0.04052","172.96156"
"2425.25600","-3.74084","19.71696","103.92204","-0.04056","172.94183"
"2425.35600","-3.74526","19.72157","103.92204","-0.04060","172.98232"
"2425.45600","-3.74939","19.71495","103.92204","-0.04065","172.92421"
"2425.55600","-3.75449","19.68841","103.92204","-0.04070","172.69141"
"2425.65600","-3.75938","19.68293","103.92204","-0.04075","172.64339"
"2425.75600","-3.76425","19.67673","103.98959","-0.04079","172.58896"
"2425.85600","-3.76952","19.63523","103.98959","-0.04085","172.22501"
"2425.95600","-3.77530","19.62330","103.98959","-0.04090","172.12036"
"2426.05600","-3.78155","19.63640","103.98959","-0.04097","172.23524"
"2426.15600","-3.78742","19.66357","103.98959","-0.04102","172.47357"
"2426.25600","-3.79209","19.70842","103.98959","-0.04107","172.86693"
"2426.35600","-3.79641","19.66661","104.05819","-0.04111","172.50024"
"2426.45600","-3.80111","19.61926","104.05819","-0.04116","172.08496"
"2426.55600","-3.80517","19.55380","104.05819","-0.04120","171.51073"
"2426.65600","-3.80915","19.53992","104.05819","-0.04124","171.38904"
"2426.75600","-3.81286","19.60135","104.05819","-0.04128","171.92781"
"2426.85600","-3.81707","19.66212","104.05819","-0.04132","172.46085"
"2426.95600","-3.82172","19.65688","104.12975","-0.04137","172.41492"
"2427.05600","-3.82680","19.65808","104.12975","-0.04142","172.42538"
"2427.15600","-3.83076","19.60889","104.12975","-0.04146","171.99396"
"2427.25600","-3.83464","19.59642","104.12975","-0.04150","171.88458"
"2427.35600","-3.83741","19.64672","104.12975","-0.04152","172.32573"
"2427.45600","-3.83996","19.64540","104.23672","-0.04155","172.31421"
"2427.55600","-3.84246","19.57384","104.23672","-0.04157","171.68652"
"2427.65600","-3.84522","19.55751","104.23672","-0.04160","171.54326"
"2427.75600","-3.84890","19.55091","104.23672","-0.04164","171.48540"
"2427.85600","-3.85245","19.57363","104.23672","-0.04167","171.68466"
"2427.95600","-3.85593","19.62991","104.23672","-0.04171","172.17831"
"2428.05600","-3.85964","19.61101","104.30819","-0.04174","172.01253"
"2428.15600","-3.86331","19.53947","104.30819","-0.04178","171.38507"
"2428.25600","-3.86797","19.53510","104.30819","-0.04183","171.34669"
"2428.35600","-3.87325","19.50120","104.30819","-0.04188","171.04936"
"2428.45600","-3.87777","19.50865","104.30819","-0.04193","171.11470"
"2428.55600","-3.88234","19.57179","104.30819","-0.04197","171.66855"
"2428.65600","-3.88592","19.55134","104.37955","-0.04201","171.48920"
"2428.75600","-3.88986","19.51819","104.37955","-0.04205","171.19839"
"2428.85600","-3.89344","19.50853","104.37955","-0.04208","171.11369"
"2428.95600","-3.89736","19.56944","104.37955","-0.04212","171.64798"
"2429.05600","-3.90055","19.62728","104.37955","-0.04215","172.15526"
"2429.15600","-3.90352","19.66991","104.37955","-0.04218","172.52914"
"2429.25600","-3.90707","19.66277","104.48363","-0.04222","172.46658"
"2429.35600","-3.91025","19.58157","104.48363","-0.04225","171.75435"
"2429.45600","-3.91445","19.58692","104.48363","-0.04229","171.80127"
"2429.55600","-3.91859","19.61229","104.48363","-0.04233","172.02379"
"2429.65600","-3.92321","19.62994","104.48363","-0.04238","172.17860"
"2429.75600","-3.92666","19.65757","104.48363","-0.04241","172.42093"
"2429.85600","-3.93050","19.60859","104.55325","-0.04245","171.99132"
"2429.95600","-3.93366","19.54188","104.55325","-0.04248","171.40622"
"2430.05600","-3.93696","19.59918","104.55325","-0.04252","171.90881"
"2430.15600","-3.94069","19.63379","104.55325","-0.04255","172.21240"
"2430.25600","-3.94405","19.60838","104.55325","-0.04259","171.98949"
"2430.35600","-3.94758","19.53224","104.62563","-0.04262","171.32167"
"2430.45600","-3.95047","19.48447","104.62563","-0.04265","170.90266"
"2430.55600","-3.95380","19.49358","104.62563","-0.04268","170.98251"
"2430.65600","-3.95741","19.53162","104.62563","-0.04272","171.31618"
"2430.75600","-3.96124","19.46650","104.62563","-0.04276","170.74498"
"2430.85600","-3.96607","19.40699","104.62563","-0.04281","170.22304"
"2430.95600","-3.97069","19.38537","104.72845","-0.04285","170.03342"
"2431.05600","-3.97480","19.41576","104.72845","-0.04289","170.30000"
"2431.15600","-3.97873","19.47781","104.72845","-0.04293","170.84419"
"2431.25600","-3.98230","19.45470","104.72845","-0.04297","170.64154"
"2431.35600","-3.98573","19.37728","104.72845","-0.04300","169.96243"
"2431.45600","-3.98925","19.37238","104.72845","-0.04304","169.91943"
"2431.55600","-3.99240","19.38133","104.79668","-0.04307","169.99797"
"2431.65600","-3.99523","19.42888","104.79668","-0.04310","170.41507"
"2431.75600","-3.99772","19.51453","104.79668","-0.04312","171.16631"
"2431.85600","-4.00029","19.51470","104.79668","-0.04315","171.16779"
"2431.95600","-4.00300","19.45551","104.79668","-0.04317","170.64862"
"2432.05600","-4.00569","19.46702","104.79668","-0.04320","170.74957"
"2432.15600","-4.00878","19.52498","104.86478","-0.04323","171.25800"
"2432.25600","-4.01234","19.54036","104.86478","-0.04327","171.39290"
"2432.35600","-4.01613","19.49411","104.86478","-0.04330","170.98720"
"2432.45600","-4.01941","19.41707","104.86478","-0.04334","170.31143"
"2432.55600","-4.02191","19.34996","104.86478","-0.04336","169.72279"
"2432.65600","-4.02454","19.37004","104.96662","-0.04339","169.89899"
"2432.75600","-4.02740","19.44330","104.96662","-0.04342","170.54153"
"2432.85600","-4.02976","19.47593","104.96662","-0.04344","170.82777"
"2432.95600","-4.03232","19.44739","104.96662","-0.04347","170.57741"
"2433.05600","-4.03525","19.42297","104.96662","-0.04349","170.36325"
"2433.15600","-4.03774","19.45245","104.96662","-0.04352","170.62183"
"2433.25600","-4.04037","19.45350","104.96662","-0.04355","170.63103"
"2433.35600","-4.04316","19.48661","105.03447","-0.04357","170.92139"
"2433.45600","-4.04541","19.52848","105.03447","-0.04360","171.28864"
"2433.55600","-4.04764","19.53947","105.03447","-0.04362","171.38507"
"2433.65600","-4.05076","19.50134","105.03447","-0.04365","171.05058"
"2433.75600","-4.05373","19.49104","105.03447","-0.04368","170.96028"
"2433.85600","-4.05707","19.51094","105.09870","-0.04371","171.13486"
"2433.95600","-4.06156","19.52242","105.09870","-0.04376","171.23552"
"2434.05600","-4.06572","19.50452","105.09870","-0.04380","171.07848"
"2434.15600","-4.06980","19.50234","105.09870","-0.04384","171.05940"
"2434.25600","-4.07302","19.55914","105.09870","-0.04387","171.55759"
"2434.35600","-4.07686","19.56955","105.09870","-0.04391","171.64890"
"2434.45600","-4.07977","19.52492","105.16656","-0.04394","171.25746"
"2434.55600","-4.08321","19.50910","105.16656","-0.04397","171.11871"
"2434.65600","-4.08635","19.51565","105.16656","-0.04400","171.17612"
"2434.75600","-4.08848","19.50781","105.16656","-0.04403","171.10739"
"2434.85600","-4.09105","19.53182","105.16656","-0.04405","171.31793"
"2434.95600","-4.09335","19.57024","105.16656","-0.04407","171.65492"
"2435.05600","-4.09510","19.61939","105.26649","-0.04409","172.08604"
"2435.15600","-4.09708","19.62092","105.26649","-0.04411","172.09949"
"2435.25600","-4.09955","19.58527","105.26649","-0.04414","171.78674"
"2435.35600","-4.10200","19.59517","105.26649","-0.04416","171.87366"
"2435.45600","-4.10413","19.64539","105.26649","-0.04418","172.31407"
"2435.55600","-4.10715","19.71129","105.33132","-0.04421","172.89212"
"2435.65600","-4.11053","19.72941","105.33132","-0.04425","173.05109"
"2435.75600","-4.11331","19.69680","105.33132","-0.04427","172.76506"
"2435.85600","-4.11633","19.67902","105.33132","-0.04430","172.60905"
"2435.95600","-4.11887","19.63463","105.33132","-0.04433","172.21977"
"2436.05600","-4.12130","19.62141","105.33132","-0.04435","172.10378"
"2436.15600","-4.12388","19.65912","105.39937","-0.04438","172.43451"
"2436.25600","-4.12640","19.70713","105.39937","-0.04440","172.85567"
"2436.35600","-4.12860","19.73836","105.39937","-0.04443","173.12953"
"2436.45600","-4.13130","19.73397","105.39937","-0.04445","173.09103"
"2436.55600","-4.13395","19.68756","105.39937","-0.04448","172.68394"
"2436.65600","-4.13602","19.67165","105.39937","-0.04450","172.54440"
"2436.75600","-4.13822","19.68665","105.50317","-0.04452","172.67598"
"2436.85600","-4.14050","19.74975","105.50317","-0.04454","173.22945"
