Repository: Mecanon/morphing_wing

File: experimental/sma_database/results from second training/flexinol_isobaric_trained_172MPa.csv (part 42 of 100)
Test : Start of hold value,"172.00000",MPa
Time,Extension,Load,Temperature: Chamber 3119-600 1 1,Tensile strain (Extension),Tensile stress
(s),(mm),(N),(C),(mm/mm),(MPa)
"2436.95600","-4.14283","19.79465","105.50317","-0.04457","173.62329"
"2437.05600","-4.14532","19.83098","105.50317","-0.04459","173.94196"
"2437.15600","-4.14859","19.78978","105.50317","-0.04462","173.58057"
"2437.25600","-4.15185","19.75281","105.50317","-0.04466","173.25633"
"2437.35600","-4.15605","19.70779","105.57247","-0.04470","172.86143"
"2437.45600","-4.16012","19.72056","105.57247","-0.04474","172.97340"
"2437.55600","-4.16422","19.73203","105.57247","-0.04478","173.07404"
"2437.65600","-4.16819","19.79956","105.57247","-0.04482","173.66637"
"2437.75600","-4.17225","19.85626","105.57247","-0.04486","174.16367"
"2437.85600","-4.17596","19.83477","105.57247","-0.04490","173.97523"
"2437.95600","-4.17977","19.81426","105.64346","-0.04494","173.79527"
"2438.05600","-4.18303","19.75839","105.64346","-0.04497","173.30528"
"2438.15600","-4.18573","19.69250","105.64346","-0.04499","172.72733"
"2438.25600","-4.18854","19.64916","105.64346","-0.04502","172.34717"
"2438.35600","-4.19084","19.66566","105.64346","-0.04505","172.49194"
"2438.45600","-4.19286","19.74225","105.74121","-0.04507","173.16367"
"2438.55600","-4.19592","19.78410","105.74121","-0.04510","173.53079"
"2438.65600","-4.19868","19.75495","105.74121","-0.04512","173.27507"
"2438.75600","-4.20170","19.71969","105.74121","-0.04515","172.96585"
"2438.85600","-4.20578","19.71805","105.74121","-0.04519","172.95146"
"2438.95600","-4.20898","19.68675","105.74121","-0.04523","172.67688"
"2439.05600","-4.21259","19.68385","105.80743","-0.04526","172.65146"
"2439.15600","-4.21551","19.73331","105.80743","-0.04529","173.08525"
"2439.25600","-4.21865","19.75981","105.80743","-0.04532","173.31767"
"2439.35600","-4.22200","19.81909","105.80743","-0.04536","173.83766"
"2439.45600","-4.22489","19.82905","105.80743","-0.04539","173.92503"
"2439.55600","-4.22830","19.79555","105.80743","-0.04542","173.63123"
"2439.65600","-4.23136","19.76957","105.87446","-0.04545","173.40327"
"2439.75600","-4.23400","19.71824","105.87446","-0.04548","172.95311"
"2439.85600","-4.23719","19.66169","105.87446","-0.04551","172.45711"
"2439.95600","-4.24036","19.66419","105.87446","-0.04554","172.47905"
"2440.05600","-4.24379","19.68559","105.87446","-0.04557","172.66673"
"2440.15600","-4.24819","19.73116","105.87446","-0.04562","173.06639"
"2440.25600","-4.25344","19.72507","105.94253","-0.04567","173.01299"
"2440.35600","-4.25922","19.71366","105.94253","-0.04573","172.91287"
"2440.45600","-4.26499","19.70715","105.94253","-0.04578","172.85582"
"2440.55600","-4.27013","19.69678","105.94253","-0.04584","172.76486"
"2440.65600","-4.27490","19.68314","105.94253","-0.04588","172.64525"
"2440.75600","-4.27937","19.68483","106.04761","-0.04593","172.66006"
"2440.85600","-4.28315","19.67651","106.04761","-0.04597","172.58705"
"2440.95600","-4.28716","19.62697","106.04761","-0.04601","172.15251"
"2441.05600","-4.29095","19.58207","106.04761","-0.04604","171.75870"
"2441.15600","-4.29524","19.59156","106.04761","-0.04609","171.84200"
"2441.25600","-4.29978","19.58514","106.04761","-0.04613","171.78566"
"2441.35600","-4.30471","19.57368","106.11296","-0.04618","171.68513"
"2441.45600","-4.30939","19.58689","106.11296","-0.04623","171.80096"
"2441.55600","-4.31365","19.59802","106.11296","-0.04627","171.89859"
"2441.65600","-4.31800","19.61193","106.11296","-0.04631","172.02061"
"2441.75600","-4.32189","19.58714","106.11296","-0.04635","171.80316"
"2441.85600","-4.32615","19.56464","106.11296","-0.04639","171.60583"
"2441.95600","-4.32929","19.56823","106.18180","-0.04643","171.63730"
"2442.05600","-4.33280","19.54907","106.18180","-0.04646","171.46928"
"2442.15600","-4.33614","19.50510","106.18180","-0.04649","171.08356"
"2442.25600","-4.33988","19.48511","106.18180","-0.04653","170.90826"
"2442.35600","-4.34437","19.47603","106.18180","-0.04658","170.82861"
"2442.45600","-4.34964","19.45994","106.18180","-0.04663","170.68748"
"2442.55600","-4.35507","19.47236","106.28644","-0.04668","170.79643"
"2442.65600","-4.36066","19.45388","106.28644","-0.04674","170.63432"
"2442.75600","-4.36588","19.45377","106.28644","-0.04679","170.63339"
"2442.85600","-4.37047","19.47421","106.28644","-0.04684","170.81267"
"2442.95600","-4.37525","19.46117","106.28644","-0.04688","170.69829"
"2443.05600","-4.37864","19.48879","106.28644","-0.04692","170.94051"
"2443.15600","-4.38224","19.46975","106.35973","-0.04695","170.77356"
"2443.25600","-4.38533","19.48125","106.35973","-0.04698","170.87436"
"2443.35600","-4.38823","19.51676","106.35973","-0.04701","171.18590"
"2443.45600","-4.39172","19.57544","106.35973","-0.04705","171.70058"
"2443.55600","-4.39503","19.58102","106.35973","-0.04708","171.74948"
"2443.65600","-4.39899","19.57661","106.42928","-0.04712","171.71083"
"2443.75600","-4.40254","19.55718","106.42928","-0.04716","171.54041"
"2443.85600","-4.40631","19.59371","106.42928","-0.04719","171.86081"
"2443.95600","-4.40991","19.58520","106.42928","-0.04723","171.78618"
"2444.05600","-4.41332","19.59213","106.42928","-0.04726","171.84698"
"2444.15600","-4.41673","19.55997","106.42928","-0.04730","171.56491"
"2444.25600","-4.41978","19.56410","106.53343","-0.04733","171.60112"
"2444.35600","-4.42303","19.54569","106.53343","-0.04736","171.43961"
"2444.45600","-4.42568","19.55600","106.53343","-0.04739","171.53001"
"2444.55600","-4.42831","19.58532","106.53343","-0.04741","171.78723"
"2444.65600","-4.43134","19.57796","106.53343","-0.04744","171.72266"
"2444.75600","-4.43417","19.56330","106.53343","-0.04747","171.59406"
"2444.85600","-4.43736","19.55086","106.60318","-0.04750","171.48495"
"2444.95600","-4.44092","19.52885","106.60318","-0.04754","171.29193"
"2445.05600","-4.44503","19.48976","106.60318","-0.04758","170.94905"
"2445.15600","-4.44940","19.50068","106.60318","-0.04762","171.04482"
"2445.25600","-4.45390","19.52067","106.60318","-0.04767","171.22020"
"2445.35600","-4.45814","19.51759","106.60318","-0.04771","171.19318"
"2445.45600","-4.46242","19.53106","106.67183","-0.04775","171.31129"
"2445.55600","-4.46614","19.52041","106.67183","-0.04779","171.21790"
"2445.65600","-4.46989","19.46094","106.67183","-0.04783","170.69624"
"2445.75600","-4.47303","19.38451","106.67183","-0.04786","170.02588"
"2445.85600","-4.47554","19.40230","106.67183","-0.04788","170.18193"
"2445.95600","-4.47843","19.42883","106.73989","-0.04791","170.41461"
"2446.05600","-4.48083","19.41793","106.73989","-0.04794","170.31905"
"2446.15600","-4.48294","19.43030","106.73989","-0.04796","170.42747"
"2446.25600","-4.48557","19.42720","106.73989","-0.04798","170.40033"
"2446.35600","-4.48835","19.43298","106.73989","-0.04801","170.45103"
"2446.45600","-4.49085","19.46485","106.73989","-0.04804","170.73055"
"2446.55600","-4.49415","19.55215","106.84402","-0.04807","171.49625"
"2446.65600","-4.49727","19.51586","106.84402","-0.04810","171.17796"
"2446.75600","-4.49986","19.51205","106.84402","-0.04813","171.14453"
"2446.85600","-4.50312","19.52406","106.84402","-0.04816","171.24989"
"2446.95600","-4.50581","19.51140","106.84402","-0.04819","171.13882"
"2447.05600","-4.50842","19.48410","106.84402","-0.04821","170.89938"
"2447.15600","-4.51152","19.47628","106.91344","-0.04824","170.83078"
"2447.25600","-4.51407","19.46039","106.91344","-0.04827","170.69144"
"2447.35600","-4.51664","19.47635","106.91344","-0.04829","170.83145"
"2447.45600","-4.51963","19.54954","106.91344","-0.04832","171.47334"
"2447.55600","-4.52189","19.53951","106.91344","-0.04835","171.38536"
"2447.65600","-4.52382","19.52334","106.91344","-0.04836","171.24355"
"2447.75600","-4.52618","19.54277","106.98259","-0.04839","171.41405"
"2447.85600","-4.52891","19.57457","106.98259","-0.04842","171.69293"
"2447.95600","-4.53130","19.54077","106.98259","-0.04844","171.39644"
"2448.05600","-4.53442","19.51041","106.98259","-0.04847","171.13020"
"2448.15600","-4.53798","19.49276","106.98259","-0.04851","170.97539"
"2448.25600","-4.54183","19.50561","106.98259","-0.04854","171.08803"
"2448.35600","-4.54637","19.59391","107.08627","-0.04859","171.86256"
"2448.45600","-4.55073","19.63945","107.08627","-0.04863","172.26198"
"2448.55600","-4.55523","19.63847","107.08627","-0.04868","172.25342"
"2448.65600","-4.55947","19.62942","107.08627","-0.04872","172.17404"
"2448.75600","-4.56342","19.54265","107.08627","-0.04876","171.41299"
"2448.85600","-4.56710","19.48976","107.15611","-0.04880","170.94901"
"2448.95600","-4.57034","19.53160","107.15611","-0.04883","171.31602"
"2449.05600","-4.57310","19.54260","107.15611","-0.04886","171.41249"
"2449.15600","-4.57586","19.54897","107.15611","-0.04888","171.46837"
"2449.25600","-4.57842","19.53834","107.15611","-0.04891","171.37517"
"2449.35600","-4.58103","19.57633","107.15611","-0.04893","171.70837"
"2449.45600","-4.58410","19.61660","107.22810","-0.04897","172.06161"
"2449.55600","-4.58709","19.59034","107.22810","-0.04900","171.83127"
"2449.65600","-4.59054","19.44943","107.22810","-0.04903","170.59529"
"2449.75600","-4.59402","19.40953","107.22810","-0.04906","170.24532"
"2449.85600","-4.59706","19.38214","107.22810","-0.04909","170.00508"
"2449.95600","-4.60049","19.38731","107.22810","-0.04913","170.05043"
"2450.05600","-4.60332","19.40184","107.33472","-0.04916","170.17786"
"2450.15600","-4.60657","19.42003","107.33472","-0.04919","170.33740"
"2450.25600","-4.60967","19.45242","107.33472","-0.04922","170.62151"
"2450.35600","-4.61253","19.53037","107.33472","-0.04925","171.30528"
"2450.45600","-4.61589","19.49077","107.33472","-0.04928","170.95789"
"2450.55600","-4.61842","19.43666","107.40300","-0.04931","170.48329"
"2450.65600","-4.62084","19.43168","107.40300","-0.04933","170.43962"
"2450.75600","-4.62376","19.45659","107.40300","-0.04936","170.65807"
"2450.85600","-4.62655","19.46628","107.40300","-0.04939","170.74306"
"2450.95600","-4.62957","19.47544","107.40300","-0.04942","170.82341"
"2451.05600","-4.63332","19.44804","107.40300","-0.04946","170.58308"
"2451.15600","-4.63703","19.40902","107.47060","-0.04949","170.24084"
"2451.25600","-4.64145","19.43330","107.47060","-0.04954","170.45386"
"2451.35600","-4.64543","19.42813","107.47060","-0.04958","170.40843"
"2451.45600","-4.64981","19.36390","107.47060","-0.04962","169.84509"
"2451.55600","-4.65341","19.35114","107.47060","-0.04966","169.73318"
"2451.65600","-4.65736","19.33799","107.47060","-0.04970","169.61786"
"2451.75600","-4.66027","19.28270","107.53596","-0.04972","169.13289"
"2451.85600","-4.66328","19.21276","107.53596","-0.04975","168.51944"
"2451.95600","-4.66583","19.24909","107.53596","-0.04978","168.83810"
"2452.05600","-4.66761","19.28569","107.53596","-0.04980","169.15913"
"2452.15600","-4.66929","19.30754","107.53596","-0.04981","169.35072"
"2452.25600","-4.67134","19.31858","107.53596","-0.04984","169.44757"
"2452.35600","-4.67345","19.34574","107.63063","-0.04986","169.68578"
"2452.45600","-4.67507","19.36405","107.63063","-0.04987","169.84637"
"2452.55600","-4.67670","19.40897","107.63063","-0.04989","170.24042"
"2452.65600","-4.67855","19.40879","107.63063","-0.04991","170.23886"
"2452.75600","-4.68080","19.38879","107.63063","-0.04993","170.06342"
"2452.85600","-4.68273","19.36625","107.63063","-0.04995","169.86568"
"2452.95600","-4.68449","19.42531","107.69675","-0.04997","170.38370"
"2453.05600","-4.68661","19.50455","107.69675","-0.04999","171.07875"
"2453.15600","-4.68884","19.54274","107.69675","-0.05001","171.41376"
"2453.25600","-4.69082","19.55632","107.69675","-0.05003","171.53288"
"2453.35600","-4.69248","19.57512","107.69675","-0.05005","171.69772"
"2453.45600","-4.69444","19.57603","107.75995","-0.05007","171.70576"
"2453.55600","-4.69670","19.54547","107.75995","-0.05009","171.43767"
"2453.65600","-4.69866","19.51951","107.75995","-0.05011","171.21002"
"2453.75600","-4.70043","19.52849","107.75995","-0.05012","171.28877"
"2453.85600","-4.70219","19.55394","107.75995","-0.05014","171.51199"
"2453.95600","-4.70429","19.56639","107.75995","-0.05016","171.62115"
"2454.05600","-4.70616","19.59191","107.86083","-0.05018","171.84500"
"2454.15600","-4.70788","19.57228","107.86083","-0.05020","171.67281"
"2454.25600","-4.70957","19.48417","107.86083","-0.05022","170.90002"
"2454.35600","-4.71118","19.48054","107.86083","-0.05023","170.86815"
"2454.45600","-4.71263","19.49627","107.86083","-0.05025","171.00615"
"2454.55600","-4.71367","19.52579","107.86083","-0.05026","171.26506"
"2454.65600","-4.71463","19.53761","107.93073","-0.05027","171.36870"
"2454.75600","-4.71544","19.53017","107.93073","-0.05027","171.30350"
"2454.85600","-4.71625","19.52757","107.93073","-0.05028","171.28070"
"2454.95600","-4.71718","19.52376","107.93073","-0.05029","171.24725"
"2455.05600","-4.71817","19.51329","107.93073","-0.05030","171.15546"
"2455.15600","-4.71945","19.50101","107.93073","-0.05031","171.04773"
"2455.25600","-4.72073","19.50462","108.00019","-0.05033","171.07936"
"2455.35600","-4.72205","19.53649","108.00019","-0.05034","171.35890"
"2455.45600","-4.72328","19.56565","108.00019","-0.05035","171.61469"
"2455.55600","-4.72458","19.58116","108.00019","-0.05037","171.75070"
"2455.65600","-4.72620","19.56694","108.00019","-0.05038","171.62601"
"2455.75600","-4.72805","19.55740","108.00019","-0.05040","171.54236"
"2455.85600","-4.73001","19.50519","108.10120","-0.05042","171.08435"
"2455.95600","-4.73189","19.47365","108.10120","-0.05044","170.80774"
"2456.05600","-4.73418","19.51857","108.10120","-0.05046","171.20171"
"2456.15600","-4.73679","19.55649","108.10120","-0.05049","171.53436"
"2456.25600","-4.73892","19.50258","108.10120","-0.05051","171.06146"
"2456.35600","-4.74097","19.49358","108.16290","-0.05053","170.98254"
"2456.45600","-4.74329","19.49177","108.16290","-0.05055","170.96667"
"2456.55600","-4.74562","19.44576","108.16290","-0.05058","170.56313"
"2456.65600","-4.74741","19.41841","108.16290","-0.05059","170.32321"
"2456.75600","-4.74909","19.45292","108.16290","-0.05061","170.62589"
"2456.85600","-4.75104","19.46063","108.16290","-0.05063","170.69354"
"2456.95600","-4.75300","19.44875","108.22427","-0.05065","170.58932"
"2457.05600","-4.75462","19.46060","108.22427","-0.05067","170.69331"
"2457.15600","-4.75596","19.57285","108.22427","-0.05068","171.67781"
"2457.25600","-4.75732","19.63880","108.22427","-0.05069","172.25629"
"2457.35600","-4.75870","19.64358","108.22427","-0.05071","172.29823"
"2457.45600","-4.75993","19.59272","108.22427","-0.05072","171.85214"
"2457.55600","-4.76091","19.60491","108.28381","-0.05073","171.95905"
"2457.65600","-4.76158","19.62698","108.28381","-0.05073","172.15259"
"2457.75600","-4.76217","19.64688","108.28381","-0.05074","172.32721"
"2457.85600","-4.76261","19.71408","108.28381","-0.05074","172.91658"
"2457.95600","-4.76303","19.69641","108.28381","-0.05075","172.76163"
"2458.05600","-4.76337","19.65330","108.28381","-0.05075","172.38350"
"2458.15600","-4.76364","19.61494","108.37270","-0.05075","172.04700"
"2458.25600","-4.76392","19.63124","108.37270","-0.05076","172.19002"
"2458.35600","-4.76416","19.65560","108.37270","-0.05076","172.40363"
"2458.45600","-4.76447","19.71472","108.37270","-0.05076","172.92220"
"2458.55600","-4.76480","19.78480","108.37270","-0.05077","173.53688"
"2458.65600","-4.76529","19.82838","108.43476","-0.05077","173.91914"
"2458.75600","-4.76596","19.80594","108.43476","-0.05078","173.72235"
"2458.85600","-4.76687","19.77981","108.43476","-0.05079","173.49310"
"2458.95600","-4.76813","19.76174","108.43476","-0.05080","173.33466"
"2459.05600","-4.76935","19.73129","108.43476","-0.05081","173.06754"
"2459.15600","-4.77047","19.76752","108.43476","-0.05082","173.38535"
"2459.25600","-4.77146","19.79332","108.49708","-0.05083","173.61162"
"2459.35600","-4.77247","19.84037","108.49708","-0.05084","174.02434"
"2459.45600","-4.77367","19.88819","108.49708","-0.05085","174.44376"
"2459.55600","-4.77529","19.89686","108.49708","-0.05087","174.51978"
"2459.65600","-4.77721","19.89923","108.49708","-0.05089","174.54060"
"2459.75600","-4.77884","19.88760","108.49708","-0.05091","174.43857"
"2459.85600","-4.78038","19.82954","108.59797","-0.05092","173.92929"
"2459.95600","-4.78206","19.82513","108.59797","-0.05094","173.89064"
"2460.05600","-4.78409","19.81827","108.59797","-0.05096","173.83044"
"2460.15600","-4.78613","19.84753","108.59797","-0.05098","174.08714"
"2460.25600","-4.78776","19.82625","108.59797","-0.05100","173.90045"
"2460.35600","-4.78949","19.82990","108.59797","-0.05101","173.93251"
"2460.45600","-4.79167","19.81607","108.67189","-0.05103","173.81117"
"2460.55600","-4.79417","19.83283","108.67189","-0.05106","173.95821"
"2460.65600","-4.79610","19.88002","108.67189","-0.05108","174.37210"
"2460.75600","-4.79805","19.88616","108.67189","-0.05110","174.42596"
"2460.85600","-4.80053","19.87062","108.67189","-0.05112","174.28963"
"2460.95600","-4.80299","19.82753","108.74361","-0.05115","173.91168"
"2461.05600","-4.80496","19.76914","108.74361","-0.05117","173.39954"
"2461.15600","-4.80679","19.75248","108.74361","-0.05119","173.25342"
"2461.25600","-4.80886","19.74776","108.74361","-0.05121","173.21201"
"2461.35600","-4.81077","19.73983","108.74361","-0.05122","173.14243"
"2461.45600","-4.81228","19.74656","108.74361","-0.05124","173.20151"
"2461.55600","-4.81377","19.77365","108.84994","-0.05125","173.43907"
"2461.65600","-4.81571","19.82977","108.84994","-0.05127","173.93134"
"2461.75600","-4.81820","19.83754","108.84994","-0.05130","173.99950"
"2461.85600","-4.82052","19.82890","108.84994","-0.05132","173.92372"
"2461.95600","-4.82295","19.79776","108.84994","-0.05135","173.65059"
"2462.05600","-4.82620","19.81320","108.84994","-0.05138","173.78603"
"2462.15600","-4.82954","19.78659","108.92104","-0.05141","173.55261"
"2462.25600","-4.83340","19.74203","108.92104","-0.05145","173.16180"
"2462.35600","-4.83717","19.74949","108.92104","-0.05149","173.22723"
"2462.45600","-4.84117","19.77954","108.92104","-0.05153","173.49075"
"2462.55600","-4.84507","19.75908","108.92104","-0.05157","173.31134"
"2462.65600","-4.84895","19.73736","108.92104","-0.05161","173.12076"
"2462.75600","-4.85263","19.70926","108.99146","-0.05164","172.87437"
"2462.85600","-4.85592","19.66430","108.99146","-0.05167","172.47993"
"2462.95600","-4.85911","19.67243","108.99146","-0.05171","172.55132"
"2463.05600","-4.86167","19.68906","108.99146","-0.05173","172.69713"
"2463.15600","-4.86436","19.73689","108.99146","-0.05176","173.11671"
"2463.25600","-4.86721","19.77030","108.99146","-0.05179","173.40968"
"2463.35600","-4.86994","19.82347","109.05999","-0.05181","173.87607"
"2463.45600","-4.87320","19.83802","109.05999","-0.05185","174.00369"
"2463.55600","-4.87656","19.81763","109.05999","-0.05188","173.82487"
"2463.65600","-4.88012","19.76775","109.05999","-0.05192","173.38731"
"2463.75600","-4.88370","19.71163","109.05999","-0.05195","172.89514"
"2463.85600","-4.88706","19.72766","109.16614","-0.05199","173.03571"
"2463.95600","-4.89086","19.73494","109.16614","-0.05202","173.09953"
"2464.05600","-4.89432","19.75273","109.16614","-0.05206","173.25557"
"2464.15600","-4.89815","19.71932","109.16614","-0.05210","172.96259"
"2464.25600","-4.90138","19.66231","109.16614","-0.05213","172.46251"
"2464.35600","-4.90470","19.67603","109.16614","-0.05216","172.58287"
"2464.45600","-4.90777","19.63788","109.23731","-0.05219","172.24826"
"2464.55600","-4.91016","19.61429","109.23731","-0.05222","172.04131"
"2464.65600","-4.91302","19.59287","109.23731","-0.05224","171.85344"
"2464.75600","-4.91607","19.58409","109.23731","-0.05227","171.77644"
"2464.85600","-4.91909","19.59901","109.23731","-0.05230","171.90727"
"2464.95600","-4.92291","19.63749","109.23731","-0.05234","172.24480"
"2465.05600","-4.92654","19.68528","109.30087","-0.05238","172.66400"
"2465.15600","-4.93083","19.66567","109.30087","-0.05242","172.49197"
"2465.25600","-4.93486","19.64977","109.30087","-0.05246","172.35249"
"2465.35600","-4.93937","19.63037","109.30087","-0.05251","172.18234"
"2465.45600","-4.94342","19.56635","109.30087","-0.05255","171.62080"
"2465.55600","-4.94765","19.45482","109.30087","-0.05259","170.64259"
"2465.65600","-4.95086","19.47750","109.39477","-0.05262","170.84155"
"2465.75600","-4.95399","19.51628","109.39477","-0.05265","171.18166"
"2465.85600","-4.95672","19.54437","109.39477","-0.05268","171.42809"
"2465.95600","-4.95884","19.56188","109.39477","-0.05270","171.58159"
"2466.05600","-4.96136","19.59332","109.39477","-0.05273","171.85739"
"2466.15600","-4.96404","19.62736","109.46175","-0.05275","172.15596"
"2466.25600","-4.96638","19.63393","109.46175","-0.05278","172.21361"
"2466.35600","-4.96892","19.63159","109.46175","-0.05280","172.19307"
"2466.45600","-4.97176","19.52069","109.46175","-0.05283","171.22031"
"2466.55600","-4.97410","19.46348","109.46175","-0.05285","170.71851"
"2466.65600","-4.97636","19.51584","109.46175","-0.05288","171.17776"
"2466.75600","-4.97912","19.55778","109.53078","-0.05290","171.54567"
"2466.85600","-4.98158","19.58538","109.53078","-0.05293","171.78777"
"2466.95600","-4.98396","19.59987","109.53078","-0.05295","171.91481"
"2467.05600","-4.98681","19.56707","109.53078","-0.05298","171.62717"
"2467.15600","-4.98937","19.55425","109.53078","-0.05300","171.51469"
"2467.25600","-4.99163","19.50093","109.53078","-0.05303","171.04704"
"2467.35600","-4.99412","19.42160","109.63219","-0.05305","170.35120"
"2467.45600","-4.99640","19.47335","109.63219","-0.05307","170.80515"
"2467.55600","-4.99826","19.56278","109.63219","-0.05309","171.58952"
"2467.65600","-4.99997","19.53283","109.63219","-0.05311","171.32678"
"2467.75600","-5.00178","19.49549","109.63219","-0.05313","170.99928"
"2467.85600","-5.00354","19.49289","109.63219","-0.05315","170.97647"
"2467.95600","-5.00507","19.49863","109.69772","-0.05316","171.02689"
"2468.05600","-5.00642","19.48804","109.69772","-0.05317","170.93393"
"2468.15600","-5.00786","19.50681","109.69772","-0.05319","171.09856"
"2468.25600","-5.00956","19.50096","109.69772","-0.05321","171.04730"
"2468.35600","-5.01143","19.55437","109.69772","-0.05322","171.51578"
"2468.45600","-5.01319","19.58111","109.69772","-0.05324","171.75027"
"2468.55600","-5.01483","19.55465","109.76492","-0.05326","171.51823"
"2468.65600","-5.01673","19.47461","109.76492","-0.05328","170.81613"
"2468.75600","-5.01881","19.47413","109.76492","-0.05330","170.81195"
"2468.85600","-5.02067","19.58694","109.76492","-0.05332","171.80139"
"2468.95600","-5.02255","19.51452","109.76492","-0.05334","171.16624"
"2469.05600","-5.02462","19.46449","109.83270","-0.05336","170.72742"
"2469.15600","-5.02709","19.49233","109.83270","-0.05338","170.97159"
"2469.25600","-5.02943","19.51764","109.83270","-0.05340","171.19359"
"2469.35600","-5.03171","19.55457","109.83270","-0.05343","171.51750"
"2469.45600","-5.03448","19.55741","109.83270","-0.05345","171.54242"
"2469.55600","-5.03709","19.50803","109.83270","-0.05348","171.10925"
"2469.65600","-5.03934","19.45340","109.92999","-0.05350","170.63011"
"2469.75600","-5.04175","19.54655","109.92999","-0.05353","171.44720"
"2469.85600","-5.04377","19.53724","109.92999","-0.05355","171.36546"
"2469.95600","-5.04526","19.47688","109.92999","-0.05356","170.83609"
"2470.05600","-5.04666","19.57785","109.92999","-0.05358","171.72169"
"2470.15600","-5.04823","19.51488","109.92999","-0.05359","171.16936"
"2470.25600","-5.05000","19.47794","109.99696","-0.05361","170.84535"
"2470.35600","-5.05161","19.50102","109.99696","-0.05363","171.04778"
"2470.45600","-5.05285","19.56676","109.99696","-0.05364","171.62447"
"2470.55600","-5.05387","19.60286","109.99696","-0.05365","171.94110"
"2470.65600","-5.05482","19.54602","109.99696","-0.05366","171.44252"
"2470.75600","-5.05583","19.51470","109.99696","-0.05367","171.16783"
"2470.85600","-5.05710","19.54265","110.06001","-0.05368","171.41296"
"2470.95600","-5.05863","19.61999","110.06001","-0.05370","172.09128"
"2471.05600","-5.06006","19.66619","110.06001","-0.05371","172.49652"
"2471.15600","-5.06121","19.64567","110.06001","-0.05372","172.31657"
"2471.25600","-5.06225","19.58094","110.06001","-0.05373","171.74876"
"2471.35600","-5.06328","19.62754","110.16244","-0.05374","172.15756"
"2471.45600","-5.06449","19.72690","110.16244","-0.05375","173.02908"
"2471.55600","-5.06591","19.64064","110.16244","-0.05377","172.27242"
"2471.65600","-5.06724","19.71806","110.16244","-0.05378","172.95152"
"2471.75600","-5.06830","19.70998","110.16244","-0.05379","172.88063"
"2471.85600","-5.06920","19.60496","110.16244","-0.05380","171.95950"
"2471.95600","-5.07012","19.71666","110.23075","-0.05381","172.93924"
"2472.05600","-5.07115","19.66570","110.23075","-0.05382","172.49228"
"2472.15600","-5.07242","19.62793","110.23075","-0.05383","172.16092"
"2472.25600","-5.07412","19.71414","110.23075","-0.05385","172.91713"
"2472.35600","-5.07613","19.72866","110.23075","-0.05387","173.04451"
"2472.45600","-5.07785","19.66414","110.23075","-0.05389","172.47859"
"2472.55600","-5.07938","19.63683","110.29433","-0.05390","172.23901"
"2472.65600","-5.08109","19.70912","110.29433","-0.05392","172.87309"
"2472.75600","-5.08314","19.75069","110.29433","-0.05394","173.23776"
"2472.85600","-5.08495","19.65837","110.29433","-0.05396","172.42792"
"2472.95600","-5.08633","19.63360","110.29433","-0.05397","172.21072"
"2473.05600","-5.08758","19.70415","110.29433","-0.05398","172.82954"
"2473.15600","-5.08889","19.63831","110.39387","-0.05400","172.25197"
"2473.25600","-5.09014","19.62818","110.39387","-0.05401","172.16316"
"2473.35600","-5.09123","19.72253","110.39387","-0.05402","172.99071"
"2473.45600","-5.09218","19.62396","110.39387","-0.05403","172.12611"
"2473.55600","-5.09303","19.65745","110.39387","-0.05404","172.41991"
"2473.65600","-5.09385","19.70207","110.46137","-0.05405","172.81128"
"2473.75600","-5.09458","19.59313","110.46137","-0.05405","171.85576"
"2473.85600","-5.09521","19.65268","110.46137","-0.05406","172.37802"
"2473.95600","-5.09579","19.64865","110.46137","-0.05407","172.34270"
"2474.05600","-5.09644","19.57857","110.46137","-0.05407","171.72801"
"2474.15600","-5.09727","19.69759","110.46137","-0.05408","172.77193"
"2474.25600","-5.09841","19.80693","110.52821","-0.05409","173.73105"
"2474.35600","-5.09977","19.76049","110.52821","-0.05411","173.32367"
"2474.45600","-5.10113","19.72858","110.52821","-0.05412","173.04376"
"2474.55600","-5.10226","19.80682","110.52821","-0.05413","173.73001"
"2474.65600","-5.10325","19.83993","110.52821","-0.05414","174.02049"
"2474.75600","-5.10426","19.74926","110.52821","-0.05415","173.22514"
"2474.85600","-5.10547","19.72149","110.59403","-0.05416","172.98157"
"2474.95600","-5.10695","19.82145","110.59403","-0.05418","173.85840"
"2475.05600","-5.10849","19.86816","110.59403","-0.05419","174.26810"
"2475.15600","-5.10987","19.78040","110.59403","-0.05421","173.49834"
"2475.25600","-5.11112","19.78559","110.59403","-0.05422","173.54385"
"2475.35600","-5.11237","19.86226","110.59403","-0.05423","174.21628"
"2475.45600","-5.11362","19.73488","110.68260","-0.05424","173.09901"
"2475.55600","-5.11493","19.78501","110.68260","-0.05426","173.53876"
"2475.65600","-5.11631","19.78387","110.68260","-0.05427","173.52876"
"2475.75600","-5.11769","19.67568","110.68260","-0.05428","172.57976"
"2475.85600","-5.11936","19.76405","110.68260","-0.05430","173.35487"
"2475.95600","-5.12150","19.78848","110.68260","-0.05432","173.56918"
"2476.05600","-5.12441","19.74674","110.74769","-0.05435","173.20303"
"2476.15600","-5.12750","19.79534","110.74769","-0.05438","173.62936"
"2476.25600","-5.13027","19.83263","110.74769","-0.05441","173.95642"
"2476.35600","-5.13286","19.79532","110.74769","-0.05444","173.62917"
"2476.45600","-5.13517","19.71095","110.74769","-0.05446","172.88910"
"2476.55600","-5.13728","19.77337","110.80734","-0.05448","173.43660"
"2476.65600","-5.13943","19.76348","110.80734","-0.05450","173.34988"
"2476.75600","-5.14149","19.69211","110.80734","-0.05452","172.72394"
"2476.85600","-5.14366","19.79090","110.80734","-0.05454","173.59041"
"2476.95600","-5.14630","19.79782","110.80734","-0.05457","173.65106"
"2477.05600","-5.14902","19.71201","110.80734","-0.05460","172.89845"
"2477.15600","-5.15139","19.73466","110.90133","-0.05462","173.09708"
"2477.25600","-5.15341","19.77668","110.90133","-0.05464","173.46565"
"2477.35600","-5.15536","19.75636","110.90133","-0.05466","173.28748"
"2477.45600","-5.15722","19.70388","110.90133","-0.05468","172.82710"
"2477.55600","-5.15905","19.70222","110.90133","-0.05470","172.81262"
"2477.65600","-5.16079","19.79079","110.90133","-0.05471","173.58945"
"2477.75600","-5.16251","19.73616","110.96548","-0.05473","173.11031"
"2477.85600","-5.16421","19.76418","110.96548","-0.05475","173.35603"
"2477.95600","-5.16571","19.80961","110.96548","-0.05476","173.75450"
"2478.05600","-5.16752","19.74401","110.96548","-0.05478","173.17911"
"2478.15600","-5.17018","19.71023","110.96548","-0.05481","172.88280"
"2478.25600","-5.17347","19.77219","110.96548","-0.05484","173.42627"
"2478.35600","-5.17647","19.75601","111.02715","-0.05487","173.28435"
"2478.45600","-5.17958","19.69021","111.02715","-0.05490","172.70726"
"2478.55600","-5.18193","19.66157","111.02715","-0.05492","172.45602"
"2478.65600","-5.18382","19.72370","111.02715","-0.05494","173.00098"
"2478.75600","-5.18578","19.71210","111.02715","-0.05496","172.89926"
"2478.85600","-5.18804","19.66906","111.11404","-0.05499","172.52170"
"2478.95600","-5.18994","19.74126","111.11404","-0.05500","173.15500"
"2479.05600","-5.19184","19.74665","111.11404","-0.05502","173.20227"
"2479.15600","-5.19439","19.66844","111.11404","-0.05505","172.51630"
"2479.25600","-5.19738","19.67196","111.11404","-0.05508","172.54715"
"2479.35600","-5.19974","19.72890","111.11404","-0.05510","173.04660"
"2479.45600","-5.20212","19.66973","111.17422","-0.05513","172.52756"
"2479.55600","-5.20465","19.59793","111.17422","-0.05515","171.89786"
"2479.65600","-5.20664","19.66364","111.17422","-0.05517","172.47423"
"2479.75600","-5.20825","19.71984","111.17422","-0.05519","172.96713"
"2479.85600","-5.21000","19.63921","111.17422","-0.05520","172.25989"
"2479.95600","-5.21229","19.64489","111.17422","-0.05523","172.30975"
"2480.05600","-5.21444","19.68270","111.23785","-0.05525","172.64133"
"2480.15600","-5.21701","19.60528","111.23785","-0.05527","171.96228"
"2480.25600","-5.22115","19.53453","111.23785","-0.05532","171.34175"
"2480.35600","-5.22510","19.56451","111.23785","-0.05535","171.60472"
"2480.45600","-5.22903","19.54185","111.23785","-0.05539","171.40598"
"2480.55600","-5.23164","19.47885","111.23785","-0.05542","170.85332"
"2480.65600","-5.23380","19.49760","111.30384","-0.05544","171.01779"
"2480.75600","-5.23642","19.57193","111.30384","-0.05547","171.66975"
"2480.85600","-5.23868","19.51209","111.30384","-0.05549","171.14493"
"2480.95600","-5.24087","19.48247","111.30384","-0.05551","170.88509"
"2481.05600","-5.24395","19.50686","111.30384","-0.05554","171.09901"
"2481.15600","-5.24689","19.50580","111.39746","-0.05557","171.08971"
"2481.25600","-5.24885","19.46633","111.39746","-0.05559","170.74356"
"2481.35600","-5.25079","19.37955","111.39746","-0.05561","169.98235"
"2481.45600","-5.25293","19.41916","111.39746","-0.05563","170.32980"
"2481.55600","-5.25474","19.49299","111.39746","-0.05565","170.97734"
"2481.65600","-5.25599","19.44078","111.39746","-0.05566","170.51939"
"2481.75600","-5.25695","19.41086","111.46021","-0.05567","170.25697"
"2481.85600","-5.25790","19.50304","111.46021","-0.05568","171.06554"
"2481.95600","-5.25904","19.47379","111.46021","-0.05569","170.80901"
"2482.05600","-5.26031","19.39042","111.46021","-0.05571","170.07771"
"2482.15600","-5.26181","19.47322","111.46021","-0.05572","170.80399"
"2482.25600","-5.26357","19.47898","111.46021","-0.05574","170.85454"
"2482.35600","-5.26525","19.39803","111.52045","-0.05575","170.14449"
"2482.45600","-5.26729","19.43570","111.52045","-0.05577","170.47490"
"2482.55600","-5.26978","19.50208","111.52045","-0.05580","171.05714"
"2482.65600","-5.27194","19.56721","111.52045","-0.05582","171.62839"
"2482.75600","-5.27394","19.50422","111.52045","-0.05584","171.07584"
"2482.85600","-5.27620","19.42427","111.52045","-0.05586","170.37462"
"2482.95600","-5.27840","19.47414","111.60696","-0.05589","170.81204"
"2483.05600","-5.28001","19.52182","111.60696","-0.05590","171.23021"
"2483.15600","-5.28115","19.44961","111.60696","-0.05591","170.59688"
"2483.25600","-5.28223","19.51578","111.60696","-0.05592","171.17728"
"2483.35600","-5.28338","19.56228","111.60696","-0.05594","171.58517"
"2483.45600","-5.28475","19.47020","111.60696","-0.05595","170.77751"
"2483.55600","-5.28637","19.45832","111.66731","-0.05597","170.67328"
"2483.65600","-5.28785","19.54400","111.66731","-0.05598","171.42482"
"2483.75600","-5.28912","19.53746","111.66731","-0.05599","171.36746"
"2483.85600","-5.29032","19.45365","111.66731","-0.05600","170.63231"
"2483.95600","-5.29156","19.40787","111.66731","-0.05602","170.23076"
"2484.05600","-5.29283","19.44603","111.72527","-0.05603","170.56548"
"2484.15600","-5.29402","19.48986","111.72527","-0.05604","170.94991"
"2484.25600","-5.29502","19.52192","111.72527","-0.05605","171.23108"
"2484.35600","-5.29591","19.47513","111.72527","-0.05606","170.82069"
"2484.45600","-5.29675","19.48249","111.72527","-0.05607","170.88531"
"2484.55600","-5.29759","19.53076","111.72527","-0.05608","171.30867"
"2484.65600","-5.29855","19.60722","111.80710","-0.05609","171.97934"
"2484.75600","-5.29965","19.64232","111.80710","-0.05610","172.28719"
"2484.85600","-5.30089","19.61088","111.80710","-0.05611","172.01138"
"2484.95600","-5.30218","19.53834","111.80710","-0.05612","171.37511"
"2485.05600","-5.30333","19.60747","111.80710","-0.05613","171.98154"
"2485.15600","-5.30430","19.68071","111.80710","-0.05614","172.62390"
"2485.25600","-5.30521","19.62662","111.86216","-0.05615","172.14951"
"2485.35600","-5.30614","19.69098","111.86216","-0.05616","172.71394"
"2485.45600","-5.30722","19.75298","111.86216","-0.05617","173.25781"
"2485.55600","-5.30862","19.67011","111.86216","-0.05619","172.53090"
"2485.65600","-5.31065","19.68151","111.86216","-0.05621","172.63091"
"2485.75600","-5.31299","19.73159","111.86216","-0.05623","173.07021"
"2485.85600","-5.31579","19.69495","111.91777","-0.05626","172.74881"
"2485.95600","-5.31890","19.64368","111.91777","-0.05629","172.29910"
"2486.05600","-5.32192","19.58589","111.91777","-0.05632","171.79221"
"2486.15600","-5.32526","19.58327","111.91777","-0.05635","171.76924"
"2486.25600","-5.32809","19.64476","111.91777","-0.05638","172.30855"
"2486.35600","-5.33027","19.63024","111.91777","-0.05640","172.18121"
"2486.45600","-5.33240","19.59421","111.97698","-0.05642","171.86523"
"2486.55600","-5.33475","19.63840","111.97698","-0.05645","172.25276"
"2486.65600","-5.33717","19.70949","111.97698","-0.05647","172.87631"
"2486.75600","-5.33981","19.65145","111.97698","-0.05650","172.36723"
"2486.85600","-5.34230","19.60848","111.97698","-0.05652","171.99036"
"2486.95600","-5.34417","19.56236","112.07037","-0.05654","171.58588"
"2487.05600","-5.34590","19.61773","112.07037","-0.05656","172.07147"
"2487.15600","-5.34800","19.71738","112.07037","-0.05658","172.94557"
"2487.25600","-5.35022","19.72726","112.07037","-0.05660","173.03224"
"2487.35600","-5.35190","19.65476","112.07037","-0.05662","172.39632"
"2487.45600","-5.35324","19.70526","112.07037","-0.05663","172.83922"
"2487.55600","-5.35451","19.79944","112.13583","-0.05664","173.66528"
"2487.65600","-5.35630","19.71110","112.13583","-0.05666","172.89046"
"2487.75600","-5.35867","19.68310","112.13583","-0.05669","172.64488"
"2487.85600","-5.36075","19.75865","112.13583","-0.05671","173.30757"
"2487.95600","-5.36302","19.80791","112.13583","-0.05673","173.73965"
"2488.05600","-5.36604","19.82784","112.13583","-0.05676","173.91440"
"2488.15600","-5.36867","19.79563","112.20151","-0.05679","173.63193"
"2488.25600","-5.37115","19.71140","112.20151","-0.05681","172.89307"
"2488.35600","-5.37425","19.68297","112.20151","-0.05684","172.64371"
"2488.45600","-5.37666","19.76172","112.20151","-0.05687","173.33449"
"2488.55600","-5.37850","19.72755","112.20151","-0.05688","173.03474"
"2488.65600","-5.38076","19.60024","112.20151","-0.05691","171.91812"
"2488.75600","-5.38348","19.59575","112.30969","-0.05693","171.87868"
"2488.85600","-5.38542","19.65722","112.30969","-0.05695","172.41783"
"2488.95600","-5.38723","19.70189","112.30969","-0.05697","172.80966"
"2489.05600","-5.38956","19.69093","112.30969","-0.05699","172.71353"
"2489.15600","-5.39189","19.62432","112.30969","-0.05702","172.12933"
"2489.25600","-5.39369","19.57040","112.38242","-0.05703","171.65639"
"2489.35600","-5.39569","19.52425","112.38242","-0.05705","171.25156"
"2489.45600","-5.39837","19.52766","112.38242","-0.05708","171.28145"
"2489.55600","-5.40087","19.58848","112.38242","-0.05711","171.81493"
"2489.65600","-5.40283","19.52922","112.38242","-0.05713","171.29520"
"2489.75600","-5.40540","19.44591","112.38242","-0.05715","170.56441"
"2489.85600","-5.40867","19.44263","112.45464","-0.05718","170.53568"
"2489.95600","-5.41174","19.47831","112.45464","-0.05721","170.84859"
"2490.05600","-5.41565","19.48463","112.45464","-0.05725","170.90405"
"2490.15600","-5.41937","19.51026","112.45464","-0.05729","171.12886"
"2490.25600","-5.42349","19.51482","112.45464","-0.05733","171.16882"
"2490.35600","-5.42690","19.44200","112.45464","-0.05737","170.53012"
"2490.45600","-5.43038","19.38136","112.55462","-0.05740","169.99820"
"2490.55600","-5.43382","19.40435","112.55462","-0.05743","170.19991"
"2490.65600","-5.43674","19.43263","112.55462","-0.05746","170.44794"
"2490.75600","-5.43966","19.48797","112.55462","-0.05749","170.93336"
"2490.85600","-5.44223","19.50016","112.55462","-0.05752","171.04027"
"2490.95600","-5.44473","19.51669","112.55462","-0.05754","171.18523"
"2491.05600","-5.44736","19.51416","112.61906","-0.05757","171.16310"
"2491.15600","-5.44972","19.46847","112.61906","-0.05759","170.76233"
"2491.25600","-5.45193","19.45511","112.61906","-0.05762","170.64514"
"2491.35600","-5.45448","19.52779","112.61906","-0.05764","171.28259"
"2491.45600","-5.45686","19.56915","112.61906","-0.05766","171.64540"
"2491.55600","-5.45924","19.57470","112.61906","-0.05769","171.69403"
"2491.65600","-5.46195","19.49660","112.68829","-0.05772","171.00900"
"2491.75600","-5.46454","19.48578","112.68829","-0.05774","170.91417"
"2491.85600","-5.46702","19.46824","112.68829","-0.05777","170.76025"
"2491.95600","-5.46993","19.45584","112.68829","-0.05779","170.65157"
"2492.05600","-5.47261","19.49033","112.68829","-0.05782","170.95407"
"2492.15600","-5.47492","19.57107","112.79372","-0.05784","171.66226"
"2492.25600","-5.47768","19.55415","112.79372","-0.05787","171.51384"
"2492.35600","-5.48028","19.51897","112.79372","-0.05790","171.20526"
"2492.45600","-5.48232","19.46836","112.79372","-0.05792","170.76132"
"2492.55600","-5.48447","19.40855","112.79372","-0.05794","170.23669"
"2492.65600","-5.48681","19.43087","112.79372","-0.05796","170.43251"
"2492.75600","-5.48870","19.42233","112.86374","-0.05798","170.35764"
"2492.85600","-5.49037","19.44003","112.86374","-0.05800","170.51286"
"2492.95600","-5.49231","19.46878","112.86374","-0.05802","170.76505"
"2493.05600","-5.49481","19.49276","112.86374","-0.05804","170.97536"
"2493.15600","-5.49697","19.45383","112.86374","-0.05806","170.63393"
"2493.25600","-5.49891","19.37780","112.86374","-0.05808","169.96700"
"2493.35600","-5.50138","19.38010","112.93241","-0.05811","169.98715"
"2493.45600","-5.50425","19.42003","112.93241","-0.05814","170.33742"
"2493.55600","-5.50656","19.42428","112.93241","-0.05816","170.37473"
"2493.65600","-5.50930","19.44939","112.93241","-0.05819","170.59497"
"2493.75600","-5.51271","19.45209","112.93241","-0.05822","170.61865"
"2493.85600","-5.51576","19.41585","112.93241","-0.05825","170.30074"
"2493.95600","-5.51943","19.35134","113.00230","-0.05829","169.73489"
