Repository: Mecanon/morphing_wing

File: experimental/sma_database/results from second training/flexinol_isobaric_trained_172MPa.csv (part 43 of 100)
Test : Start of hold value,"172.00000",MPa
Time,Extension,Load,Temperature: Chamber 3119-600 1 1,Tensile strain (Extension),Tensile stress
(s),(mm),(N),(C),(mm/mm),(MPa)
"2494.05600","-5.52232","19.34611","113.00230","-0.05832","169.68907"
"2494.15600","-5.52485","19.43597","113.00230","-0.05834","170.47726"
"2494.25600","-5.52768","19.39738","113.00230","-0.05837","170.13878"
"2494.35600","-5.52978","19.37783","113.00230","-0.05839","169.96729"
"2494.45600","-5.53133","19.38802","113.00230","-0.05841","170.05666"
"2494.55600","-5.53301","19.36853","113.11317","-0.05842","169.88571"
"2494.65600","-5.53492","19.38837","113.11317","-0.05844","170.05972"
"2494.75600","-5.53669","19.39285","113.11317","-0.05846","170.09898"
"2494.85600","-5.53803","19.39257","113.11317","-0.05847","170.09660"
"2494.95600","-5.53913","19.43635","113.11317","-0.05848","170.48053"
"2495.05600","-5.54027","19.50647","113.18497","-0.05850","171.09561"
"2495.15600","-5.54163","19.51753","113.18497","-0.05851","171.19260"
"2495.25600","-5.54316","19.40329","113.18497","-0.05852","170.19061"
"2495.35600","-5.54450","19.39012","113.18497","-0.05854","170.07509"
"2495.45600","-5.54556","19.48792","113.18497","-0.05855","170.93289"
"2495.55600","-5.54636","19.45498","113.18497","-0.05856","170.64394"
"2495.65600","-5.54701","19.36423","113.25761","-0.05856","169.84802"
"2495.75600","-5.54761","19.41686","113.25761","-0.05857","170.30966"
"2495.85600","-5.54818","19.45746","113.25761","-0.05857","170.66576"
"2495.95600","-5.54878","19.43777","113.25761","-0.05858","170.49301"
"2496.05600","-5.54947","19.41070","113.25761","-0.05859","170.25557"
"2496.15600","-5.55026","19.41330","113.25761","-0.05860","170.27835"
"2496.25600","-5.55113","19.48695","113.35966","-0.05860","170.92438"
"2496.35600","-5.55198","19.56642","113.35966","-0.05861","171.62144"
"2496.45600","-5.55280","19.64161","113.35966","-0.05862","172.28091"
"2496.55600","-5.55353","19.67550","113.35966","-0.05863","172.57820"
"2496.65600","-5.55416","19.68040","113.35966","-0.05863","172.62115"
"2496.75600","-5.55473","19.69084","113.35966","-0.05864","172.71272"
"2496.85600","-5.55531","19.68082","113.42474","-0.05865","172.62489"
"2496.95600","-5.55596","19.66262","113.42474","-0.05865","172.46521"
"2497.05600","-5.55678","19.67235","113.42474","-0.05866","172.55061"
"2497.15600","-5.55790","19.66668","113.42474","-0.05867","172.50082"
"2497.25600","-5.55935","19.68127","113.42474","-0.05869","172.62883"
"2497.35600","-5.56088","19.72469","113.49464","-0.05870","173.00967"
"2497.45600","-5.56234","19.77712","113.49464","-0.05872","173.46956"
"2497.55600","-5.56381","19.83208","113.49464","-0.05873","173.95161"
"2497.65600","-5.56559","19.76387","113.49464","-0.05875","173.35330"
"2497.75600","-5.56774","19.70566","113.49464","-0.05877","172.84279"
"2497.85600","-5.56965","19.76548","113.49464","-0.05879","173.36746"
"2497.95600","-5.57127","19.79516","113.60449","-0.05880","173.62775"
"2498.05600","-5.57288","19.69247","113.60449","-0.05882","172.72710"
"2498.15600","-5.57470","19.73753","113.60449","-0.05884","173.12228"
"2498.25600","-5.57646","19.78317","113.60449","-0.05886","173.52261"
"2498.35600","-5.57792","19.79244","113.60449","-0.05887","173.60394"
"2498.45600","-5.57914","19.76756","113.60449","-0.05888","173.38568"
"2498.55600","-5.58027","19.72063","113.67759","-0.05889","172.97404"
"2498.65600","-5.58150","19.69276","113.67759","-0.05891","172.72961"
"2498.75600","-5.58291","19.67028","113.67759","-0.05892","172.53241"
"2498.85600","-5.58437","19.69484","113.67759","-0.05894","172.74780"
"2498.95600","-5.58571","19.72638","113.67759","-0.05895","173.02452"
"2499.05600","-5.58704","19.84670","113.67759","-0.05896","174.07983"
"2499.15600","-5.58855","19.86861","113.74532","-0.05898","174.27200"
"2499.25600","-5.59043","19.76389","113.74532","-0.05900","173.35353"
"2499.35600","-5.59250","19.72194","113.74532","-0.05902","172.98558"
"2499.45600","-5.59439","19.82006","113.74532","-0.05904","173.84622"
"2499.55600","-5.59635","19.76190","113.74532","-0.05905","173.33607"
"2499.65600","-5.59861","19.70777","113.74532","-0.05908","172.86124"
"2499.75600","-5.60105","19.71831","113.81288","-0.05910","172.95370"
"2499.85600","-5.60343","19.72573","113.81288","-0.05913","173.01878"
"2499.95600","-5.60615","19.72566","113.81288","-0.05915","173.01819"
"2500.05600","-5.60921","19.73111","113.81288","-0.05918","173.06593"
"2500.15600","-5.61214","19.68666","113.81288","-0.05921","172.67607"
"2500.25600","-5.61561","19.56103","113.91545","-0.05925","171.57414"
"2500.35600","-5.61866","19.59940","113.91545","-0.05928","171.91071"
"2500.45600","-5.62158","19.61959","113.91545","-0.05931","172.08780"
"2500.55600","-5.62449","19.49888","113.91545","-0.05934","171.02901"
"2500.65600","-5.62666","19.45290","113.91545","-0.05936","170.62570"
"2500.75600","-5.62857","19.42750","113.91545","-0.05938","170.40295"
"2500.85600","-5.63062","19.45513","113.98240","-0.05940","170.64529"
"2500.95600","-5.63246","19.52730","113.98240","-0.05941","171.27827"
"2501.05600","-5.63383","19.57851","113.98240","-0.05943","171.72746"
"2501.15600","-5.63505","19.57305","113.98240","-0.05944","171.67960"
"2501.25600","-5.63635","19.51035","113.98240","-0.05945","171.12967"
"2501.35600","-5.63795","19.50513","113.98240","-0.05947","171.08389"
"2501.45600","-5.63980","19.62264","114.04630","-0.05949","172.11455"
"2501.55600","-5.64128","19.53600","114.04630","-0.05950","171.35460"
"2501.65600","-5.64248","19.53472","114.04630","-0.05951","171.34335"
"2501.75600","-5.64350","19.62899","114.04630","-0.05952","172.17027"
"2501.85600","-5.64452","19.55419","114.04630","-0.05953","171.51421"
"2501.95600","-5.64566","19.56127","114.04630","-0.05955","171.57626"
"2502.05600","-5.64702","19.60841","114.13967","-0.05956","171.98978"
"2502.15600","-5.64840","19.65231","114.13967","-0.05957","172.37480"
"2502.25600","-5.64954","19.64603","114.13967","-0.05958","172.31976"
"2502.35600","-5.65054","19.57791","114.13967","-0.05959","171.72226"
"2502.45600","-5.65148","19.56917","114.13967","-0.05960","171.64558"
"2502.55600","-5.65264","19.57103","114.13967","-0.05962","171.66187"
"2502.65600","-5.65425","19.60923","114.20490","-0.05963","171.99692"
"2502.75600","-5.65631","19.68009","114.20490","-0.05965","172.61845"
"2502.85600","-5.65812","19.71480","114.20490","-0.05967","172.92288"
"2502.95600","-5.65972","19.66108","114.20490","-0.05969","172.45175"
"2503.05600","-5.66168","19.62165","114.20490","-0.05971","172.10587"
"2503.15600","-5.66421","19.73635","114.26891","-0.05973","173.11198"
"2503.25600","-5.66638","19.67938","114.26891","-0.05975","172.61223"
"2503.35600","-5.66830","19.64947","114.26891","-0.05977","172.34990"
"2503.45600","-5.67032","19.74653","114.26891","-0.05979","173.20123"
"2503.55600","-5.67264","19.73620","114.26891","-0.05982","173.11064"
"2503.65600","-5.67452","19.67897","114.26891","-0.05983","172.60866"
"2503.75600","-5.67609","19.62903","114.36710","-0.05985","172.17058"
"2503.85600","-5.67773","19.64631","114.36710","-0.05987","172.32213"
"2503.95600","-5.67980","19.69843","114.36710","-0.05989","172.77930"
"2504.05600","-5.68185","19.71898","114.36710","-0.05991","172.95955"
"2504.15600","-5.68347","19.64180","114.36710","-0.05992","172.28258"
"2504.25600","-5.68512","19.58331","114.36710","-0.05994","171.76955"
"2504.35600","-5.68719","19.68029","114.42927","-0.05996","172.62025"
"2504.45600","-5.68953","19.60280","114.42927","-0.05998","171.94057"
"2504.55600","-5.69146","19.52408","114.42927","-0.06000","171.25005"
"2504.65600","-5.69322","19.63476","114.42927","-0.06002","172.22087"
"2504.75600","-5.69524","19.63511","114.42927","-0.06004","172.22398"
"2504.85600","-5.69764","19.57562","114.42927","-0.06006","171.70218"
"2504.95600","-5.69989","19.54171","114.49076","-0.06009","171.40468"
"2505.05600","-5.70225","19.53686","114.49076","-0.06011","171.36218"
"2505.15600","-5.70543","19.53747","114.49076","-0.06014","171.36748"
"2505.25600","-5.70852","19.57694","114.49076","-0.06017","171.71368"
"2505.35600","-5.71179","19.49427","114.49076","-0.06021","170.98862"
"2505.45600","-5.71520","19.42172","114.55433","-0.06024","170.35226"
"2505.55600","-5.71813","19.52411","114.55433","-0.06027","171.25031"
"2505.65600","-5.72103","19.50185","114.55433","-0.06030","171.05511"
"2505.75600","-5.72354","19.44244","114.55433","-0.06032","170.53398"
"2505.85600","-5.72564","19.37041","114.55433","-0.06034","169.90219"
"2505.95600","-5.72765","19.37685","114.55433","-0.06036","169.95872"
"2506.05600","-5.72967","19.44143","114.65040","-0.06038","170.52509"
"2506.15600","-5.73146","19.48514","114.65040","-0.06040","170.90854"
"2506.25600","-5.73306","19.41135","114.65040","-0.06042","170.26132"
"2506.35600","-5.73466","19.34669","114.65040","-0.06043","169.69414"
"2506.45600","-5.73637","19.48845","114.65040","-0.06045","170.93755"
"2506.55600","-5.73801","19.47520","114.65040","-0.06047","170.82130"
"2506.65600","-5.73940","19.34004","114.71397","-0.06048","169.63582"
"2506.75600","-5.74056","19.43477","114.71397","-0.06049","170.46674"
"2506.85600","-5.74155","19.41265","114.71397","-0.06050","170.27272"
"2506.95600","-5.74242","19.36053","114.71397","-0.06051","169.81555"
"2507.05600","-5.74333","19.32731","114.71397","-0.06052","169.52414"
"2507.15600","-5.74423","19.39479","114.71397","-0.06053","170.11606"
"2507.25600","-5.74522","19.47560","114.77828","-0.06054","170.82480"
"2507.35600","-5.74617","19.53559","114.77828","-0.06055","171.35106"
"2507.45600","-5.74716","19.54284","114.77828","-0.06056","171.41466"
"2507.55600","-5.74820","19.53404","114.77828","-0.06057","171.33743"
"2507.65600","-5.74939","19.50842","114.77828","-0.06058","171.11267"
"2507.75600","-5.75088","19.50929","114.88181","-0.06060","171.12036"
"2507.85600","-5.75261","19.56198","114.88181","-0.06061","171.58253"
"2507.95600","-5.75441","19.63715","114.88181","-0.06063","172.24185"
"2508.05600","-5.75618","19.62636","114.88181","-0.06065","172.14717"
"2508.15600","-5.75824","19.53426","114.88181","-0.06067","171.33932"
"2508.25600","-5.76058","19.65388","114.88181","-0.06069","172.38853"
"2508.35600","-5.76264","19.63296","114.95097","-0.06071","172.20508"
"2508.45600","-5.76424","19.57640","114.95097","-0.06073","171.70901"
"2508.55600","-5.76568","19.65539","114.95097","-0.06074","172.40182"
"2508.65600","-5.76737","19.73561","114.95097","-0.06076","173.10548"
"2508.75600","-5.76916","19.71804","114.95097","-0.06078","172.95134"
"2508.85600","-5.77086","19.68001","114.95097","-0.06079","172.61775"
"2508.95600","-5.77242","19.63508","115.02300","-0.06081","172.22368"
"2509.05600","-5.77414","19.63147","115.02300","-0.06083","172.19202"
"2509.15600","-5.77630","19.64327","115.02300","-0.06085","172.29549"
"2509.25600","-5.77824","19.69112","115.02300","-0.06087","172.71526"
"2509.35600","-5.78003","19.75052","115.02300","-0.06089","173.23621"
"2509.45600","-5.78193","19.71898","115.02300","-0.06090","172.95955"
"2509.55600","-5.78441","19.61757","115.12838","-0.06093","172.07011"
"2509.65600","-5.78682","19.68071","115.12838","-0.06095","172.62387"
"2509.75600","-5.78883","19.68306","115.12838","-0.06097","172.64453"
"2509.85600","-5.79094","19.67401","115.12838","-0.06099","172.56516"
"2509.95600","-5.79337","19.62558","115.12838","-0.06102","172.14032"
"2510.05600","-5.79561","19.60810","115.12838","-0.06104","171.98700"
"2510.15600","-5.79780","19.57323","115.19881","-0.06106","171.68120"
"2510.25600","-5.80100","19.59479","115.19881","-0.06109","171.87024"
"2510.35600","-5.80429","19.63636","115.19881","-0.06113","172.23489"
"2510.45600","-5.80766","19.62113","115.19881","-0.06116","172.10133"
"2510.55600","-5.81133","19.46679","115.19881","-0.06120","170.74757"
"2510.65600","-5.81359","19.45374","115.26693","-0.06122","170.63307"
"2510.75600","-5.81625","19.50348","115.26693","-0.06125","171.06934"
"2510.85600","-5.81891","19.49484","115.26693","-0.06127","170.99358"
"2510.95600","-5.82096","19.51847","115.26693","-0.06129","171.20088"
"2511.05600","-5.82296","19.53709","115.26693","-0.06131","171.36418"
"2511.15600","-5.82537","19.54208","115.26693","-0.06134","171.40793"
"2511.25600","-5.82770","19.50687","115.36661","-0.06136","171.09912"
"2511.35600","-5.82937","19.44022","115.36661","-0.06138","170.51450"
"2511.45600","-5.83136","19.40225","115.36661","-0.06140","170.18147"
"2511.55600","-5.83366","19.49186","115.36661","-0.06142","170.96745"
"2511.65600","-5.83550","19.53807","115.36661","-0.06144","171.37280"
"2511.75600","-5.83674","19.51641","115.36661","-0.06145","171.18275"
"2511.85600","-5.83752","19.53223","115.42960","-0.06146","171.32158"
"2511.95600","-5.83866","19.54321","115.42960","-0.06147","171.41791"
"2512.05600","-5.83966","19.52767","115.42960","-0.06148","171.28156"
"2512.15600","-5.84130","19.55818","115.42960","-0.06150","171.54915"
"2512.25600","-5.84270","19.58722","115.42960","-0.06151","171.80386"
"2512.35600","-5.84427","19.61414","115.42960","-0.06153","172.04001"
"2512.45600","-5.84561","19.62750","115.49110","-0.06154","172.15718"
"2512.55600","-5.84713","19.60425","115.49110","-0.06155","171.95326"
"2512.65600","-5.84938","19.57575","115.49110","-0.06158","171.70332"
"2512.75600","-5.85159","19.51277","115.49110","-0.06160","171.15089"
"2512.85600","-5.85395","19.52410","115.49110","-0.06162","171.25021"
"2512.95600","-5.85637","19.59495","115.55064","-0.06165","171.87172"
"2513.05600","-5.85879","19.58339","115.55064","-0.06167","171.77028"
"2513.15600","-5.86053","19.57555","115.55064","-0.06169","171.70151"
"2513.25600","-5.86169","19.58258","115.55064","-0.06170","171.76323"
"2513.35600","-5.86320","19.54609","115.55064","-0.06171","171.44315"
"2513.45600","-5.86437","19.53509","115.55064","-0.06173","171.34665"
"2513.55600","-5.86617","19.55352","115.64594","-0.06174","171.50833"
"2513.65600","-5.86730","19.59222","115.64594","-0.06176","171.84775"
"2513.75600","-5.86882","19.63002","115.64594","-0.06177","172.17931"
"2513.85600","-5.87001","19.66425","115.64594","-0.06178","172.47957"
"2513.95600","-5.87137","19.65547","115.64594","-0.06180","172.40254"
"2514.05600","-5.87304","19.64275","115.64594","-0.06181","172.29095"
"2514.15600","-5.87460","19.65712","115.71255","-0.06183","172.41698"
"2514.25600","-5.87639","19.64455","115.71255","-0.06185","172.30678"
"2514.35600","-5.87796","19.58595","115.71255","-0.06186","171.79276"
"2514.45600","-5.87994","19.56900","115.71255","-0.06188","171.64410"
"2514.55600","-5.88205","19.63053","115.71255","-0.06190","172.18373"
"2514.65600","-5.88341","19.67275","115.71255","-0.06192","172.55411"
"2514.75600","-5.88484","19.70344","115.77882","-0.06193","172.82326"
"2514.85600","-5.88572","19.71823","115.77882","-0.06194","172.95300"
"2514.95600","-5.88737","19.70079","115.77882","-0.06196","172.80006"
"2515.05600","-5.88861","19.67908","115.77882","-0.06197","172.60959"
"2515.15600","-5.89069","19.66139","115.77882","-0.06199","172.45447"
"2515.25600","-5.89224","19.61099","115.88120","-0.06200","172.01241"
"2515.35600","-5.89421","19.63136","115.88120","-0.06202","172.19106"
"2515.45600","-5.89672","19.65582","115.88120","-0.06205","172.40559"
"2515.55600","-5.89972","19.61214","115.88120","-0.06208","172.02249"
"2515.65600","-5.90311","19.55041","115.88120","-0.06211","171.48097"
"2515.75600","-5.90652","19.54493","115.88120","-0.06215","171.43292"
"2515.85600","-5.90890","19.57336","115.95736","-0.06217","171.68236"
"2515.95600","-5.91076","19.55809","115.95736","-0.06219","171.54840"
"2516.05600","-5.91289","19.51242","115.95736","-0.06221","171.14777"
"2516.15600","-5.91468","19.46428","115.95736","-0.06223","170.72560"
"2516.25600","-5.91626","19.43835","115.95736","-0.06224","170.49812"
"2516.35600","-5.91778","19.45386","115.95736","-0.06226","170.63419"
"2516.45600","-5.91901","19.54200","116.02627","-0.06227","171.40721"
"2516.55600","-5.92094","19.57864","116.02627","-0.06229","171.72861"
"2516.65600","-5.92267","19.59512","116.02627","-0.06231","171.87314"
"2516.75600","-5.92432","19.57195","116.02627","-0.06232","171.66994"
"2516.85600","-5.92592","19.55214","116.02627","-0.06234","171.49619"
"2516.95600","-5.92753","19.54478","116.02627","-0.06236","171.43161"
"2517.05600","-5.92947","19.51269","116.09273","-0.06238","171.15015"
"2517.15600","-5.93067","19.51291","116.09273","-0.06239","171.15213"
"2517.25600","-5.93165","19.52102","116.09273","-0.06240","171.22319"
"2517.35600","-5.93228","19.55686","116.09273","-0.06240","171.53761"
"2517.45600","-5.93283","19.56609","116.09273","-0.06241","171.61853"
"2517.55600","-5.93346","19.54426","116.09273","-0.06241","171.42709"
"2517.65600","-5.93376","19.51453","116.19136","-0.06242","171.16632"
"2517.75600","-5.93437","19.48549","116.19136","-0.06242","170.91154"
"2517.85600","-5.93460","19.45128","116.19136","-0.06243","170.61150"
"2517.95600","-5.93525","19.47076","116.19136","-0.06243","170.78242"
"2518.05600","-5.93562","19.52655","116.19136","-0.06244","171.27173"
"2518.15600","-5.93633","19.56341","116.26811","-0.06244","171.59500"
"2518.25600","-5.93704","19.54241","116.26811","-0.06245","171.41081"
"2518.35600","-5.93789","19.50564","116.26811","-0.06246","171.08830"
"2518.45600","-5.93876","19.52993","116.26811","-0.06247","171.30136"
"2518.55600","-5.93935","19.61683","116.26811","-0.06247","172.06357"
"2518.65600","-5.94007","19.60584","116.26811","-0.06248","171.96721"
"2518.75600","-5.94058","19.56946","116.34565","-0.06249","171.64813"
"2518.85600","-5.94122","19.56905","116.34565","-0.06249","171.64455"
"2518.95600","-5.94185","19.60843","116.34565","-0.06250","171.98996"
"2519.05600","-5.94255","19.65308","116.34565","-0.06251","172.38153"
"2519.15600","-5.94355","19.65957","116.34565","-0.06252","172.43851"
"2519.25600","-5.94486","19.62820","116.34565","-0.06253","172.16330"
"2519.35600","-5.94679","19.59604","116.45895","-0.06255","171.88121"
"2519.45600","-5.94859","19.55745","116.45895","-0.06257","171.54280"
"2519.55600","-5.95049","19.57709","116.45895","-0.06258","171.71506"
"2519.65600","-5.95266","19.60231","116.45895","-0.06261","171.93623"
"2519.75600","-5.95437","19.57281","116.45895","-0.06262","171.67747"
"2519.85600","-5.95598","19.55223","116.45895","-0.06264","171.49695"
"2519.95600","-5.95689","19.56204","116.53214","-0.06265","171.58299"
"2520.05600","-5.95796","19.59871","116.53214","-0.06266","171.90465"
"2520.15600","-5.95876","19.63422","116.53214","-0.06267","172.21609"
"2520.25600","-5.95992","19.68100","116.53214","-0.06268","172.62645"
"2520.35600","-5.96118","19.71358","116.53214","-0.06269","172.91222"
"2520.45600","-5.96260","19.69079","116.60158","-0.06271","172.71234"
"2520.55600","-5.96389","19.64989","116.60158","-0.06272","172.35362"
"2520.65600","-5.96485","19.68943","116.60158","-0.06273","172.70041"
"2520.75600","-5.96586","19.73535","116.60158","-0.06274","173.10313"
"2520.85600","-5.96679","19.67658","116.60158","-0.06275","172.58772"
"2520.95600","-5.96793","19.61869","116.60158","-0.06276","172.07994"
"2521.05600","-5.96934","19.63350","116.71348","-0.06277","172.20984"
"2521.15600","-5.97108","19.69035","116.71348","-0.06279","172.70842"
"2521.25600","-5.97299","19.71711","116.71348","-0.06281","172.94316"
"2521.35600","-5.97457","19.73571","116.71348","-0.06282","173.10632"
"2521.45600","-5.97617","19.75515","116.71348","-0.06284","173.27684"
"2521.55600","-5.97768","19.77702","116.71348","-0.06286","173.46867"
"2521.65600","-5.97941","19.75979","116.78861","-0.06287","173.31755"
"2521.75600","-5.98108","19.70790","116.78861","-0.06289","172.86237"
"2521.85600","-5.98227","19.63151","116.78861","-0.06290","172.19234"
"2521.95600","-5.98375","19.62009","116.78861","-0.06292","172.09219"
"2522.05600","-5.98525","19.70687","116.78861","-0.06293","172.85333"
"2522.15600","-5.98719","19.73048","116.78861","-0.06295","173.06047"
"2522.25600","-5.98886","19.69623","116.86301","-0.06297","172.76001"
"2522.35600","-5.99039","19.68936","116.86301","-0.06298","172.69980"
"2522.45600","-5.99200","19.75280","116.86301","-0.06300","173.25623"
"2522.55600","-5.99426","19.76801","116.86301","-0.06302","173.38968"
"2522.65600","-5.99680","19.72113","116.86301","-0.06305","172.97847"
"2522.75600","-5.99950","19.67847","116.86301","-0.06307","172.60423"
"2522.85600","-6.00312","19.64701","116.93408","-0.06311","172.32829"
"2522.95600","-6.00631","19.63315","116.93408","-0.06314","172.20671"
"2523.05600","-6.00909","19.66232","116.93408","-0.06317","172.46260"
"2523.15600","-6.01158","19.69536","116.93408","-0.06319","172.75241"
"2523.25600","-6.01322","19.71411","116.93408","-0.06321","172.91682"
"2523.35600","-6.01427","19.67464","117.03782","-0.06322","172.57071"
"2523.45600","-6.01513","19.68614","117.03782","-0.06323","172.67152"
"2523.55600","-6.01597","19.71809","117.03782","-0.06324","172.95177"
"2523.65600","-6.01691","19.66614","117.03782","-0.06325","172.49609"
"2523.75600","-6.01814","19.66825","117.03782","-0.06326","172.51459"
"2523.85600","-6.01963","19.72059","117.03782","-0.06327","172.97374"
"2523.95600","-6.02152","19.77751","117.10835","-0.06329","173.47299"
"2524.05600","-6.02405","19.78958","117.10835","-0.06332","173.57881"
"2524.15600","-6.02659","19.79594","117.10835","-0.06334","173.63460"
"2524.25600","-6.02899","19.75317","117.10835","-0.06337","173.25948"
"2524.35600","-6.03094","19.67912","117.10835","-0.06339","172.60992"
"2524.45600","-6.03280","19.66145","117.10835","-0.06340","172.45496"
"2524.55600","-6.03434","19.71581","117.17718","-0.06342","172.93175"
"2524.65600","-6.03524","19.68950","117.17718","-0.06343","172.70102"
"2524.75600","-6.03578","19.66424","117.17718","-0.06343","172.47948"
"2524.85600","-6.03619","19.73199","117.17718","-0.06344","173.07367"
"2524.95600","-6.03663","19.69812","117.17718","-0.06344","172.77664"
"2525.05600","-6.03716","19.76281","117.17718","-0.06345","173.34402"
"2525.15600","-6.03775","19.71645","117.28366","-0.06345","172.93736"
"2525.25600","-6.03840","19.72682","117.28366","-0.06346","173.02837"
"2525.35600","-6.03920","19.79127","117.28366","-0.06347","173.59367"
"2525.45600","-6.04024","19.73973","117.28366","-0.06348","173.14163"
"2525.55600","-6.04155","19.74296","117.28366","-0.06349","173.16994"
"2525.65600","-6.04295","19.75399","117.35603","-0.06351","173.26666"
"2525.75600","-6.04433","19.73474","117.35603","-0.06352","173.09781"
"2525.85600","-6.04599","19.70148","117.35603","-0.06354","172.80609"
"2525.95600","-6.04834","19.70078","117.35603","-0.06356","172.79993"
"2526.05600","-6.05181","19.71377","117.35603","-0.06359","172.91391"
"2526.15600","-6.05499","19.71487","117.35603","-0.06363","172.92352"
"2526.25600","-6.05792","19.73776","117.42953","-0.06366","173.12434"
"2526.35600","-6.06050","19.70728","117.42953","-0.06368","172.85692"
"2526.45600","-6.06219","19.64179","117.42953","-0.06370","172.28252"
"2526.55600","-6.06342","19.62230","117.42953","-0.06371","172.11154"
"2526.65600","-6.06487","19.68238","117.42953","-0.06372","172.63860"
"2526.75600","-6.06689","19.68281","117.42953","-0.06374","172.64236"
"2526.85600","-6.06911","19.67932","117.53416","-0.06377","172.61169"
"2526.95600","-6.07142","19.63559","117.53416","-0.06379","172.22813"
"2527.05600","-6.07424","19.59467","117.53416","-0.06382","171.86926"
"2527.15600","-6.07710","19.53987","117.53416","-0.06385","171.38860"
"2527.25600","-6.07947","19.55022","117.53416","-0.06387","171.47935"
"2527.35600","-6.08170","19.56905","117.53416","-0.06389","171.64455"
"2527.45600","-6.08367","19.52966","117.60741","-0.06391","171.29904"
"2527.55600","-6.08463","19.51539","117.60741","-0.06392","171.17389"
"2527.65600","-6.08509","19.56598","117.60741","-0.06393","171.61760"
"2527.75600","-6.08543","19.55179","117.60741","-0.06393","171.49309"
"2527.85600","-6.08584","19.64199","117.60741","-0.06393","172.28433"
"2527.95600","-6.08640","19.57689","117.67746","-0.06394","171.71326"
"2528.05600","-6.08708","19.64374","117.67746","-0.06395","172.29962"
"2528.15600","-6.08787","19.62593","117.67746","-0.06395","172.14339"
"2528.25600","-6.08887","19.59726","117.67746","-0.06396","171.89194"
"2528.35600","-6.09018","19.63430","117.67746","-0.06398","172.21680"
"2528.45600","-6.09195","19.63897","117.67746","-0.06399","172.25778"
"2528.55600","-6.09361","19.62125","117.74803","-0.06401","172.10240"
"2528.65600","-6.09471","19.64290","117.74803","-0.06402","172.29231"
"2528.75600","-6.09525","19.67163","117.74803","-0.06403","172.54427"
"2528.85600","-6.09541","19.66767","117.74803","-0.06403","172.50949"
"2528.95600","-6.09548","19.69126","117.74803","-0.06403","172.71648"
"2529.05600","-6.09553","19.69044","117.74803","-0.06403","172.70927"
"2529.15600","-6.09556","19.70503","117.85194","-0.06403","172.83727"
"2529.25600","-6.09558","19.71410","117.85194","-0.06403","172.91681"
"2529.35600","-6.09560","19.73734","117.85194","-0.06403","173.12065"
"2529.45600","-6.09563","19.75237","117.85194","-0.06403","173.25241"
"2529.55600","-6.09565","19.77174","117.85194","-0.06403","173.42238"
"2529.65600","-6.09567","19.78980","117.85194","-0.06403","173.58075"
"2529.75600","-6.09570","19.79774","117.92104","-0.06403","173.65036"
"2529.85600","-6.09572","19.81600","117.92104","-0.06403","173.81055"
"2529.95600","-6.09575","19.81865","117.92104","-0.06403","173.83379"
"2530.05600","-6.09577","19.78535","117.92104","-0.06403","173.54172"
"2530.15600","-6.09579","19.74853","117.92104","-0.06403","173.21880"
"2530.25600","-6.09582","19.75611","117.92104","-0.06403","173.28522"
"2530.35600","-6.09584","19.76677","117.99054","-0.06403","173.37874"
"2530.45600","-6.09586","19.79581","117.99054","-0.06403","173.63350"
"2530.55600","-6.09589","19.79527","117.99054","-0.06403","173.62872"
"2530.65600","-6.09591","19.79527","117.99054","-0.06403","173.62869"
"2530.75600","-6.09594","19.79588","117.99054","-0.06403","173.63406"
"2530.85600","-6.09597","19.80967","118.09271","-0.06403","173.75504"
"2530.95600","-6.09599","19.78331","118.09271","-0.06403","173.52386"
"2531.05600","-6.09602","19.82536","118.09271","-0.06404","173.89262"
"2531.15600","-6.09605","19.83195","118.09271","-0.06404","173.95050"
"2531.25600","-6.09609","19.81436","118.09271","-0.06404","173.79619"
"2531.35600","-6.09612","19.79421","118.09271","-0.06404","173.61943"
"2531.45600","-6.09616","19.85216","118.15929","-0.06404","174.12770"
"2531.55600","-6.09620","19.89094","118.15929","-0.06404","174.46791"
"2531.65600","-6.09625","19.89975","118.15929","-0.06404","174.54515"
"2531.75600","-6.09632","19.94247","118.15929","-0.06404","174.91986"
"2531.85600","-6.09640","19.96909","118.15929","-0.06404","175.15335"
"2531.95600","-6.09649","19.96583","118.15929","-0.06404","175.12477"
"2532.05600","-6.09660","19.93596","118.22247","-0.06404","174.86275"
"2532.15600","-6.09673","19.93576","118.22247","-0.06404","174.86098"
"2532.25600","-6.09690","19.96183","118.22247","-0.06404","175.08968"
"2532.35600","-6.09722","20.01654","118.22247","-0.06405","175.56958"
"2532.45600","-6.09794","20.01231","118.22247","-0.06405","175.53241"
"2532.55600","-6.09954","19.99382","118.22247","-0.06407","175.37030"
"2532.65600","-6.10149","19.98098","118.30295","-0.06409","175.25763"
"2532.75600","-6.10275","19.95641","118.30295","-0.06410","175.04214"
"2532.85600","-6.10373","19.96950","118.30295","-0.06411","175.15691"
"2532.95600","-6.10492","19.96777","118.30295","-0.06412","175.14178"
"2533.05600","-6.10677","19.94603","118.30295","-0.06414","174.95107"
"2533.15600","-6.10887","19.92722","118.35699","-0.06416","174.78613"
"2533.25600","-6.11018","19.89819","118.35699","-0.06418","174.53143"
"2533.35600","-6.11084","19.89635","118.35699","-0.06418","174.51534"
"2533.45600","-6.11135","19.88531","118.35699","-0.06419","174.41850"
"2533.55600","-6.11183","19.88570","118.35699","-0.06419","174.42191"
"2533.65600","-6.11238","19.90261","118.35699","-0.06420","174.57024"
"2533.75600","-6.11310","19.90891","118.41175","-0.06421","174.62546"
"2533.85600","-6.11420","19.90071","118.41175","-0.06422","174.55360"
"2533.95600","-6.11575","19.90347","118.41175","-0.06423","174.57780"
"2534.05600","-6.11724","19.88055","118.41175","-0.06425","174.37675"
"2534.15600","-6.11827","19.88823","118.41175","-0.06426","174.44409"
"2534.25600","-6.11887","19.90887","118.41175","-0.06426","174.62512"
"2534.35600","-6.11930","19.91443","118.46676","-0.06427","174.67395"
"2534.45600","-6.11969","19.92772","118.46676","-0.06427","174.79050"
"2534.55600","-6.12013","19.94204","118.46676","-0.06428","174.91605"
"2534.65600","-6.12067","19.96041","118.46676","-0.06428","175.07721"
"2534.75600","-6.12147","19.94050","118.46676","-0.06429","174.90260"
"2534.85600","-6.12268","19.93413","118.46676","-0.06430","174.84674"
"2534.95600","-6.12425","19.92874","118.54849","-0.06432","174.79939"
"2535.05600","-6.12559","19.92634","118.54849","-0.06433","174.77837"
"2535.15600","-6.12657","19.93108","118.54849","-0.06434","174.81995"
"2535.25600","-6.12723","19.95440","118.54849","-0.06435","175.02451"
"2535.35600","-6.12784","19.96962","118.54849","-0.06435","175.15800"
"2535.45600","-6.12861","19.97939","118.60904","-0.06436","175.24368"
"2535.55600","-6.12975","19.93286","118.60904","-0.06437","174.83560"
"2535.65600","-6.13168","19.90857","118.60904","-0.06439","174.62251"
"2535.75600","-6.13380","19.88719","118.60904","-0.06441","174.43495"
"2535.85600","-6.13566","19.90934","118.60904","-0.06443","174.62929"
"2535.95600","-6.13783","19.89282","118.60904","-0.06445","174.48438"
"2536.05600","-6.14140","19.87582","118.67401","-0.06449","174.33524"
"2536.15600","-6.14517","19.81870","118.67401","-0.06453","173.83429"
"2536.25600","-6.14944","19.81539","118.67401","-0.06457","173.80519"
"2536.35600","-6.15296","19.79784","118.67401","-0.06460","173.65131"
"2536.45600","-6.15633","19.75991","118.67401","-0.06464","173.31856"
"2536.55600","-6.15913","19.73172","118.67401","-0.06466","173.07133"
"2536.65600","-6.16121","19.71417","118.77701","-0.06468","172.91742"
"2536.75600","-6.16351","19.68863","118.77701","-0.06471","172.69334"
"2536.85600","-6.16593","19.65625","118.77701","-0.06473","172.40935"
"2536.95600","-6.16760","19.64380","118.77701","-0.06475","172.30017"
"2537.05600","-6.16892","19.62597","118.77701","-0.06476","172.14378"
"2537.15600","-6.17032","19.64911","118.77701","-0.06478","172.34671"
"2537.25600","-6.17196","19.63836","118.84202","-0.06479","172.25243"
"2537.35600","-6.17347","19.62999","118.84202","-0.06481","172.17906"
"2537.45600","-6.17459","19.62092","118.84202","-0.06482","172.09946"
"2537.55600","-6.17538","19.60562","118.84202","-0.06483","171.96524"
"2537.65600","-6.17607","19.60169","118.84202","-0.06483","171.93077"
"2537.75600","-6.17687","19.64734","118.84202","-0.06484","172.33119"
"2537.85600","-6.17817","19.65189","118.90380","-0.06485","172.37111"
"2537.95600","-6.18004","19.65412","118.90380","-0.06487","172.39066"
"2538.05600","-6.18218","19.64985","118.90380","-0.06489","172.35320"
"2538.15600","-6.18417","19.65565","118.90380","-0.06491","172.40410"
"2538.25600","-6.18695","19.63144","118.90380","-0.06494","172.19174"
"2538.35600","-6.19108","19.56989","118.99390","-0.06498","171.65190"
"2538.45600","-6.19548","19.56189","118.99390","-0.06503","171.58168"
"2538.55600","-6.19997","19.50861","118.99390","-0.06507","171.11436"
"2538.65600","-6.20383","19.47115","118.99390","-0.06511","170.78577"
"2538.75600","-6.20696","19.43293","118.99390","-0.06514","170.45059"
"2538.85600","-6.20888","19.42701","118.99390","-0.06516","170.39861"
"2538.95600","-6.21088","19.43627","119.05764","-0.06518","170.47983"
"2539.05600","-6.21317","19.45670","119.05764","-0.06520","170.65909"
"2539.15600","-6.21462","19.45971","119.05764","-0.06522","170.68552"
"2539.25600","-6.21529","19.44123","119.05764","-0.06522","170.52342"
"2539.35600","-6.21561","19.43322","119.05764","-0.06523","170.45311"
"2539.45600","-6.21582","19.44898","119.05764","-0.06523","170.59135"
"2539.55600","-6.21598","19.46618","119.11966","-0.06523","170.74220"
"2539.65600","-6.21611","19.48894","119.11966","-0.06523","170.94183"
"2539.75600","-6.21623","19.49844","119.11966","-0.06523","171.02516"
"2539.85600","-6.21634","19.50985","119.11966","-0.06523","171.12523"
"2539.95600","-6.21644","19.53884","119.11966","-0.06524","171.37953"
"2540.05600","-6.21654","19.54281","119.11966","-0.06524","171.41435"
"2540.15600","-6.21663","19.53404","119.18194","-0.06524","171.33740"
"2540.25600","-6.21672","19.55807","119.18194","-0.06524","171.54820"
"2540.35600","-6.21681","19.57189","119.18194","-0.06524","171.66945"
"2540.45600","-6.21691","19.58259","119.18194","-0.06524","171.76329"
"2540.55600","-6.21700","19.59443","119.18194","-0.06524","171.86714"
"2540.65600","-6.21710","19.60420","119.18194","-0.06524","171.95279"
"2540.75600","-6.21720","19.63929","119.27066","-0.06524","172.26057"
"2540.85600","-6.21733","19.68279","119.27066","-0.06524","172.64212"
"2540.95600","-6.21748","19.70768","119.27066","-0.06525","172.86043"
"2541.05600","-6.21766","19.72540","119.27066","-0.06525","173.01591"
"2541.15600","-6.21790","19.73185","119.27066","-0.06525","173.07246"
"2541.25600","-6.21822","19.72956","119.33303","-0.06525","173.05240"
"2541.35600","-6.21869","19.73533","119.33303","-0.06526","173.10298"
"2541.45600","-6.21942","19.73849","119.33303","-0.06527","173.13074"
"2541.55600","-6.22042","19.79974","119.33303","-0.06528","173.66797"
"2541.65600","-6.22135","19.79519","119.33303","-0.06528","173.62808"
"2541.75600","-6.22202","19.81041","119.33303","-0.06529","173.76151"
"2541.85600","-6.22251","19.81586","119.40244","-0.06530","173.80931"
"2541.95600","-6.22292","19.84303","119.40244","-0.06530","174.04770"
"2542.05600","-6.22331","19.85776","119.40244","-0.06530","174.17685"
"2542.15600","-6.22369","19.87779","119.40244","-0.06531","174.35255"
"2542.25600","-6.22410","19.88824","119.40244","-0.06531","174.44418"
"2542.35600","-6.22462","19.91500","119.40244","-0.06532","174.67888"
"2542.45600","-6.22538","19.94755","119.50636","-0.06532","174.96439"
"2542.55600","-6.22686","19.97787","119.50636","-0.06534","175.23035"
"2542.65600","-6.22942","19.96319","119.50636","-0.06536","175.10159"
"2542.75600","-6.23160","19.91951","119.50636","-0.06539","174.71851"
"2542.85600","-6.23357","19.89299","119.50636","-0.06541","174.48587"
"2542.95600","-6.23684","19.82908","119.50636","-0.06544","173.92526"
"2543.05600","-6.24049","19.78604","119.58664","-0.06548","173.54781"
"2543.15600","-6.24402","19.71925","119.58664","-0.06551","172.96196"
"2543.25600","-6.24766","19.70695","119.58664","-0.06555","172.85403"
"2543.35600","-6.24987","19.69914","119.58664","-0.06557","172.78555"
"2543.45600","-6.25244","19.67921","119.58664","-0.06559","172.61076"
"2543.55600","-6.25494","19.65136","119.66242","-0.06562","172.36649"
"2543.65600","-6.25631","19.64600","119.66242","-0.06563","172.31944"
"2543.75600","-6.25723","19.65672","119.66242","-0.06564","172.41348"
"2543.85600","-6.25827","19.64386","119.66242","-0.06565","172.30072"
"2543.95600","-6.25988","19.63514","119.66242","-0.06567","172.22420"
"2544.05600","-6.26209","19.60595","119.66242","-0.06569","171.96814"
"2544.15600","-6.26373","19.59709","119.77195","-0.06571","171.89043"
"2544.25600","-6.26457","19.56390","119.77195","-0.06572","171.59933"
"2544.35600","-6.26507","19.58597","119.77195","-0.06572","171.79295"
"2544.45600","-6.26557","19.62328","119.77195","-0.06573","172.12021"
"2544.55600","-6.26622","19.62867","119.77195","-0.06573","172.16748"
"2544.65600","-6.26717","19.65241","119.77195","-0.06574","172.37572"
"2544.75600","-6.26864","19.67208","119.83777","-0.06576","172.54822"
"2544.85600","-6.27046","19.67159","119.83777","-0.06577","172.54391"
"2544.95600","-6.27194","19.64732","119.83777","-0.06579","172.33102"
"2545.05600","-6.27297","19.65258","119.83777","-0.06580","172.37715"
"2545.15600","-6.27401","19.70049","119.83777","-0.06581","172.79738"
"2545.25600","-6.27576","19.72618","119.83777","-0.06583","173.02269"
"2545.35600","-6.27859","19.70319","119.90404","-0.06585","172.82111"
"2545.45600","-6.28159","19.68747","119.90404","-0.06588","172.68323"
"2545.55600","-6.28582","19.65185","119.90404","-0.06593","172.37079"
"2545.65600","-6.29104","19.58308","119.90404","-0.06598","171.76756"
"2545.75600","-6.29671","19.52505","119.90404","-0.06604","171.25862"
"2545.85600","-6.30158","19.50736","119.96999","-0.06608","171.10342"
"2545.95600","-6.30589","19.50648","119.96999","-0.06613","171.09567"
"2546.05600","-6.31008","19.49458","119.96999","-0.06617","170.99130"
"2546.15600","-6.31368","19.48959","119.96999","-0.06620","170.94759"
"2546.25600","-6.31671","19.50807","119.96999","-0.06623","171.10966"
"2546.35600","-6.31915","19.50251","119.96999","-0.06626","171.06090"
"2546.45600","-6.32063","19.47641","120.06123","-0.06627","170.83199"
"2546.55600","-6.32170","19.48349","120.06123","-0.06628","170.89401"
"2546.65600","-6.32257","19.44794","120.06123","-0.06629","170.58228"
"2546.75600","-6.32330","19.48304","120.06123","-0.06630","170.89006"
"2546.85600","-6.32403","19.49063","120.06123","-0.06631","170.95670"
"2546.95600","-6.32473","19.53357","120.06123","-0.06631","171.33327"
"2547.05600","-6.32545","19.52795","120.12684","-0.06632","171.28406"
"2547.15600","-6.32603","19.51307","120.12684","-0.06633","171.15355"
"2547.25600","-6.32647","19.52138","120.12684","-0.06633","171.22638"
"2547.35600","-6.32679","19.54198","120.12684","-0.06634","171.40703"
"2547.45600","-6.32706","19.53232","120.12684","-0.06634","171.32234"
"2547.55600","-6.32728","19.53725","120.12684","-0.06634","171.36562"
"2547.65600","-6.32749","19.53936","120.19868","-0.06634","171.38412"
"2547.75600","-6.32766","19.51559","120.19868","-0.06634","171.17558"
"2547.85600","-6.32782","19.52605","120.19868","-0.06635","171.26740"
"2547.95600","-6.32796","19.51666","120.19868","-0.06635","171.18503"
"2548.05600","-6.32809","19.53500","120.19868","-0.06635","171.34584"
"2548.15600","-6.32822","19.52752","120.19868","-0.06635","171.28023"
"2548.25600","-6.32833","19.50915","120.30367","-0.06635","171.11914"
"2548.35600","-6.32843","19.50282","120.30367","-0.06635","171.06363"
"2548.45600","-6.32853","19.52229","120.30367","-0.06635","171.23436"
"2548.55600","-6.32863","19.51725","120.30367","-0.06635","171.19012"
"2548.65600","-6.32873","19.54031","120.30367","-0.06635","171.39240"
"2548.75600","-6.32883","19.55219","120.37127","-0.06636","171.49658"
"2548.85600","-6.32894","19.56678","120.37127","-0.06636","171.62457"
"2548.95600","-6.32904","19.56329","120.37127","-0.06636","171.59401"
"2549.05600","-6.32916","19.61077","120.37127","-0.06636","172.01041"
"2549.15600","-6.32930","19.63699","120.37127","-0.06636","172.24043"
"2549.25600","-6.32946","19.62122","120.37127","-0.06636","172.10214"
"2549.35600","-6.32966","19.62059","120.43426","-0.06636","172.09660"
"2549.45600","-6.32990","19.65219","120.43426","-0.06637","172.37376"
"2549.55600","-6.33029","19.67484","120.43426","-0.06637","172.57239"
"2549.65600","-6.33089","19.67248","120.43426","-0.06638","172.55170"
"2549.75600","-6.33187","19.66936","120.43426","-0.06639","172.52437"
"2549.85600","-6.33335","19.66001","120.43426","-0.06640","172.44231"
"2549.95600","-6.33503","19.68238","120.54008","-0.06642","172.63855"
"2550.05600","-6.33664","19.68503","120.54008","-0.06643","172.66179"
"2550.15600","-6.33836","19.67425","120.54008","-0.06645","172.56725"
"2550.25600","-6.34076","19.65720","120.54008","-0.06647","172.41766"
"2550.35600","-6.34294","19.63506","120.54008","-0.06650","172.22346"
"2550.45600","-6.34433","19.61802","120.54008","-0.06651","172.07408"
"2550.55600","-6.34532","19.62010","120.60484","-0.06652","172.09229"
"2550.65600","-6.34628","19.63657","120.60484","-0.06653","172.23671"
"2550.75600","-6.34764","19.63370","120.60484","-0.06654","172.21156"
"2550.85600","-6.34932","19.62997","120.60484","-0.06656","172.17888"
"2550.95600","-6.35059","19.60956","120.60484","-0.06657","171.99985"
"2551.05600","-6.35131","19.60941","120.66866","-0.06658","171.99847"
