Repository: Mecanon/morphing_wing

File: experimental/sma_database/results from second training/flexinol_isobaric_trained_172MPa.csv (part 50 of 100)
Test : Start of hold value,"172.00000",MPa
Time,Extension,Load,Temperature: Chamber 3119-600 1 1,Tensile strain (Extension),Tensile stress
(s),(mm),(N),(C),(mm/mm),(MPa)
"2894.05600","-4.98602","19.69451","97.62440","-0.05297","172.74495"
"2894.15600","-4.98565","19.66619","97.62440","-0.05297","172.49652"
"2894.25600","-4.98536","19.63089","97.62440","-0.05296","172.18694"
"2894.35600","-4.98512","19.58858","97.62440","-0.05296","171.81581"
"2894.45600","-4.98488","19.57969","97.62440","-0.05296","171.73788"
"2894.55600","-4.98464","19.57914","97.62440","-0.05296","171.73302"
"2894.65600","-4.98434","19.57714","97.56900","-0.05295","171.71552"
"2894.75600","-4.98397","19.53770","97.56900","-0.05295","171.36951"
"2894.85600","-4.98350","19.48742","97.56900","-0.05295","170.92848"
"2894.95600","-4.98289","19.44258","97.56900","-0.05294","170.53519"
"2895.05600","-4.98211","19.42778","97.56900","-0.05293","170.40543"
"2895.15600","-4.98124","19.42050","97.56900","-0.05292","170.34152"
"2895.25600","-4.98035","19.44833","97.51160","-0.05291","170.58562"
"2895.35600","-4.97952","19.44708","97.51160","-0.05291","170.57471"
"2895.45600","-4.97878","19.45277","97.51160","-0.05290","170.62460"
"2895.55600","-4.97807","19.41445","97.51160","-0.05289","170.28848"
"2895.65600","-4.97735","19.39643","97.51160","-0.05289","170.13039"
"2895.75600","-4.97662","19.36949","97.51160","-0.05288","169.89410"
"2895.85600","-4.97576","19.35487","97.41557","-0.05287","169.76585"
"2895.95600","-4.97468","19.32506","97.41557","-0.05286","169.50441"
"2896.05600","-4.97326","19.32811","97.41557","-0.05284","169.53116"
"2896.15600","-4.97158","19.31441","97.41557","-0.05283","169.41104"
"2896.25600","-4.96994","19.32368","97.41557","-0.05281","169.49232"
"2896.35600","-4.96840","19.31640","97.35041","-0.05280","169.42847"
"2896.45600","-4.96665","19.31342","97.35041","-0.05278","169.40230"
"2896.55600","-4.96439","19.35002","97.35041","-0.05276","169.72333"
"2896.65600","-4.96215","19.37016","97.35041","-0.05273","169.90004"
"2896.75600","-4.96003","19.35423","97.35041","-0.05271","169.76024"
"2896.85600","-4.95782","19.33439","97.35041","-0.05269","169.58623"
"2896.95600","-4.95565","19.33028","97.27946","-0.05267","169.55017"
"2897.05600","-4.95390","19.35725","97.27946","-0.05265","169.78677"
"2897.15600","-4.95251","19.35350","97.27946","-0.05264","169.75391"
"2897.25600","-4.95116","19.33351","97.27946","-0.05262","169.57855"
"2897.35600","-4.94964","19.30118","97.27946","-0.05261","169.29498"
"2897.45600","-4.94800","19.28202","97.27946","-0.05259","169.12691"
"2897.55600","-4.94651","19.29117","97.15958","-0.05258","169.20715"
"2897.65600","-4.94520","19.28606","97.15958","-0.05256","169.16235"
"2897.75600","-4.94386","19.30728","97.15958","-0.05255","169.34843"
"2897.85600","-4.94238","19.32977","97.15958","-0.05254","169.54573"
"2897.95600","-4.94085","19.39171","97.15958","-0.05252","170.08902"
"2898.05600","-4.93946","19.40635","97.15958","-0.05251","170.21747"
"2898.15600","-4.93826","19.33269","97.07922","-0.05250","169.57138"
"2898.25600","-4.93716","19.25727","97.07922","-0.05248","168.90979"
"2898.35600","-4.93597","19.21672","97.07922","-0.05247","168.55414"
"2898.45600","-4.93447","19.25634","97.07922","-0.05246","168.90169"
"2898.55600","-4.93270","19.29327","97.07922","-0.05244","169.22556"
"2898.65600","-4.93100","19.29842","97.07922","-0.05242","169.27072"
"2898.75600","-4.92950","19.31211","97.00185","-0.05241","169.39082"
"2898.85600","-4.92808","19.35001","97.00185","-0.05239","169.72324"
"2898.95600","-4.92642","19.37895","97.00185","-0.05238","169.97713"
"2899.05600","-4.92435","19.36590","97.00185","-0.05236","169.86264"
"2899.15600","-4.92230","19.31552","97.00185","-0.05234","169.42076"
"2899.25600","-4.92017","19.26400","96.90639","-0.05232","168.96887"
"2899.35600","-4.91723","19.28143","96.90639","-0.05229","169.12175"
"2899.45600","-4.91404","19.33836","96.90639","-0.05225","169.62105"
"2899.55600","-4.91096","19.38557","96.90639","-0.05222","170.03517"
"2899.65600","-4.90738","19.40395","96.90639","-0.05219","170.19638"
"2899.75600","-4.90458","19.42016","96.90639","-0.05216","170.33861"
"2899.85600","-4.90173","19.43456","96.84095","-0.05213","170.46483"
"2899.95600","-4.89853","19.41648","96.84095","-0.05210","170.30624"
"2900.05600","-4.89599","19.37365","96.84095","-0.05207","169.93065"
"2900.15600","-4.89315","19.38037","96.84095","-0.05205","169.98956"
"2900.25600","-4.89028","19.42484","96.84095","-0.05202","170.37964"
"2900.35600","-4.88797","19.44449","96.84095","-0.05199","170.55197"
"2900.45600","-4.88520","19.41852","96.77351","-0.05197","170.32416"
"2900.55600","-4.88219","19.39897","96.77351","-0.05194","170.15268"
"2900.65600","-4.87983","19.41141","96.77351","-0.05191","170.26184"
"2900.75600","-4.87716","19.39242","96.77351","-0.05189","170.09521"
"2900.85600","-4.87412","19.39962","96.77351","-0.05186","170.15837"
"2900.95600","-4.87161","19.42738","96.77351","-0.05183","170.40192"
"2901.05600","-4.86834","19.43123","96.70090","-0.05180","170.43568"
"2901.15600","-4.86479","19.38541","96.70090","-0.05176","170.03380"
"2901.25600","-4.86160","19.34191","96.70090","-0.05173","169.65218"
"2901.35600","-4.85804","19.34572","96.70090","-0.05170","169.68562"
"2901.45600","-4.85536","19.34448","96.70090","-0.05167","169.67479"
"2901.55600","-4.85245","19.38157","96.59689","-0.05164","170.00009"
"2901.65600","-4.84954","19.42898","96.59689","-0.05161","170.41591"
"2901.75600","-4.84733","19.48364","96.59689","-0.05159","170.89536"
"2901.85600","-4.84504","19.49526","96.59689","-0.05157","170.99725"
"2901.95600","-4.84244","19.44607","96.59689","-0.05154","170.56586"
"2902.05600","-4.84022","19.37243","96.59689","-0.05152","169.91994"
"2902.15600","-4.83804","19.37031","96.52440","-0.05150","169.90132"
"2902.25600","-4.83523","19.39731","96.52440","-0.05147","170.13811"
"2902.35600","-4.83248","19.42683","96.52440","-0.05144","170.39709"
"2902.45600","-4.82993","19.45633","96.52440","-0.05142","170.65578"
"2902.55600","-4.82668","19.48815","96.52440","-0.05138","170.93492"
"2902.65600","-4.82336","19.51274","96.52440","-0.05135","171.15062"
"2902.75600","-4.81949","19.49205","96.45164","-0.05131","170.96915"
"2902.85600","-4.81516","19.42988","96.45164","-0.05127","170.42381"
"2902.95600","-4.81024","19.40952","96.45164","-0.05122","170.24519"
"2903.05600","-4.80555","19.41528","96.45164","-0.05117","170.29575"
"2903.15600","-4.80047","19.40802","96.45164","-0.05112","170.23206"
"2903.25600","-4.79574","19.38365","96.45164","-0.05107","170.01836"
"2903.35600","-4.79134","19.45370","96.33696","-0.05103","170.63275"
"2903.45600","-4.78683","19.50626","96.33696","-0.05099","171.09375"
"2903.55600","-4.78249","19.52825","96.33696","-0.05094","171.28665"
"2903.65600","-4.77770","19.55311","96.33696","-0.05090","171.50471"
"2903.75600","-4.77327","19.60321","96.33696","-0.05085","171.94412"
"2903.85600","-4.76835","19.67367","96.25652","-0.05080","172.56218"
"2903.95600","-4.76359","19.71198","96.25652","-0.05075","172.89818"
"2904.05600","-4.75921","19.77184","96.25652","-0.05071","173.42323"
"2904.15600","-4.75518","19.82688","96.25652","-0.05067","173.90596"
"2904.25600","-4.75181","19.87110","96.25652","-0.05064","174.29384"
"2904.35600","-4.74901","19.90698","96.25652","-0.05061","174.60860"
"2904.45600","-4.74630","19.96595","96.17435","-0.05058","175.12584"
"2904.55600","-4.74435","20.02677","96.17435","-0.05056","175.65930"
"2904.65600","-4.74278","20.09617","96.17435","-0.05055","176.26804"
"2904.75600","-4.74119","20.15458","96.17435","-0.05053","176.78030"
"2904.85600","-4.73936","20.16641","96.17435","-0.05051","176.88409"
"2904.95600","-4.73764","20.15453","96.17435","-0.05050","176.77985"
"2905.05600","-4.73637","20.13276","96.07317","-0.05048","176.58893"
"2905.15600","-4.73520","20.08569","96.07317","-0.05047","176.17609"
"2905.25600","-4.73388","20.08926","96.07317","-0.05046","176.20738"
"2905.35600","-4.73219","20.10209","96.07317","-0.05044","176.31989"
"2905.45600","-4.73034","20.06982","96.07317","-0.05042","176.03690"
"2905.55600","-4.72871","20.01370","96.07317","-0.05041","175.54468"
"2905.65600","-4.72722","19.97202","96.02198","-0.05039","175.17903"
"2905.75600","-4.72557","20.00019","96.02198","-0.05038","175.42613"
"2905.85600","-4.72341","20.02921","96.02198","-0.05035","175.68063"
"2905.95600","-4.72104","20.01798","96.02198","-0.05033","175.58221"
"2906.05600","-4.71901","19.96335","96.02198","-0.05031","175.10301"
"2906.15600","-4.71684","19.91301","96.02198","-0.05029","174.66145"
"2906.25600","-4.71432","19.91675","95.96835","-0.05026","174.69424"
"2906.35600","-4.71219","19.91664","95.96835","-0.05024","174.69333"
"2906.45600","-4.71047","19.89051","95.96835","-0.05023","174.46413"
"2906.55600","-4.70844","19.83191","95.96835","-0.05020","173.95012"
"2906.65600","-4.70594","19.71309","95.96835","-0.05018","172.90794"
"2906.75600","-4.70376","19.64798","95.91438","-0.05016","172.33685"
"2906.85600","-4.70190","19.63247","95.91438","-0.05014","172.20081"
"2906.95600","-4.69975","19.61972","95.91438","-0.05012","172.08893"
"2907.05600","-4.69741","19.62826","95.91438","-0.05009","172.16385"
"2907.15600","-4.69552","19.61903","95.91438","-0.05008","172.08290"
"2907.25600","-4.69385","19.55344","95.91438","-0.05006","171.50761"
"2907.35600","-4.69188","19.49244","95.80998","-0.05004","170.97252"
"2907.45600","-4.68955","19.46495","95.80998","-0.05002","170.73145"
"2907.55600","-4.68736","19.44438","95.80998","-0.04999","170.55103"
"2907.65600","-4.68505","19.46835","95.80998","-0.04997","170.76126"
"2907.75600","-4.68213","19.47820","95.80998","-0.04994","170.84763"
"2907.85600","-4.67945","19.46581","95.80998","-0.04992","170.73894"
"2907.95600","-4.67686","19.46654","95.72395","-0.04989","170.74541"
"2908.05600","-4.67381","19.47686","95.72395","-0.04986","170.83591"
"2908.15600","-4.67096","19.52902","95.72395","-0.04983","171.29340"
"2908.25600","-4.66834","19.53641","95.72395","-0.04981","171.35818"
"2908.35600","-4.66560","19.51586","95.72395","-0.04978","171.17799"
"2908.45600","-4.66331","19.48011","95.72395","-0.04975","170.86436"
"2908.55600","-4.66105","19.46887","95.63592","-0.04973","170.76581"
"2908.65600","-4.65846","19.46405","95.63592","-0.04971","170.72351"
"2908.75600","-4.65621","19.45568","95.63592","-0.04968","170.65013"
"2908.85600","-4.65437","19.43151","95.63592","-0.04967","170.43808"
"2908.95600","-4.65252","19.38396","95.63592","-0.04965","170.02109"
"2909.05600","-4.65058","19.38035","95.63592","-0.04963","169.98936"
"2909.15600","-4.64872","19.38784","95.51344","-0.04961","170.05511"
"2909.25600","-4.64713","19.36942","95.51344","-0.04959","169.89355"
"2909.35600","-4.64557","19.33459","95.51344","-0.04958","169.58797"
"2909.45600","-4.64364","19.30665","95.51344","-0.04956","169.34291"
"2909.55600","-4.64146","19.30846","95.51344","-0.04954","169.35883"
"2909.65600","-4.63935","19.29322","95.43538","-0.04952","169.22513"
"2909.75600","-4.63698","19.26522","95.43538","-0.04949","168.97955"
"2909.85600","-4.63381","19.24965","95.43538","-0.04946","168.84303"
"2909.95600","-4.63082","19.29197","95.43538","-0.04943","169.21419"
"2910.05600","-4.62755","19.28917","95.43538","-0.04940","169.18962"
"2910.15600","-4.62375","19.27592","95.43538","-0.04936","169.07338"
"2910.25600","-4.61987","19.24783","95.35475","-0.04932","168.82700"
"2910.35600","-4.61543","19.26865","95.35475","-0.04928","169.00967"
"2910.45600","-4.61099","19.26701","95.35475","-0.04923","168.99522"
"2910.55600","-4.60615","19.27316","95.35475","-0.04919","169.04921"
"2910.65600","-4.60167","19.26474","95.35475","-0.04914","168.97531"
"2910.75600","-4.59766","19.27740","95.35475","-0.04910","169.08638"
"2910.85600","-4.59341","19.29752","95.23169","-0.04906","169.26289"
"2910.95600","-4.58919","19.34484","95.23169","-0.04902","169.67789"
"2911.05600","-4.58429","19.38193","95.23169","-0.04897","170.00327"
"2911.15600","-4.57975","19.39578","95.23169","-0.04892","170.12474"
"2911.25600","-4.57459","19.38706","95.23169","-0.04887","170.04825"
"2911.35600","-4.56983","19.41409","95.23169","-0.04882","170.28529"
"2911.45600","-4.56524","19.43059","95.14721","-0.04878","170.43002"
"2911.55600","-4.56059","19.43310","95.14721","-0.04873","170.45204"
"2911.65600","-4.55664","19.41780","95.14721","-0.04869","170.31783"
"2911.75600","-4.55285","19.38979","95.14721","-0.04865","170.07219"
"2911.85600","-4.54950","19.40254","95.14721","-0.04862","170.18401"
"2911.95600","-4.54622","19.41225","95.05865","-0.04859","170.26915"
"2912.05600","-4.54253","19.41738","95.05865","-0.04855","170.31421"
"2912.15600","-4.53843","19.40837","95.05865","-0.04851","170.23518"
"2912.25600","-4.53372","19.40910","95.05865","-0.04846","170.24159"
"2912.35600","-4.52848","19.37689","95.05865","-0.04841","169.95903"
"2912.45600","-4.52249","19.37997","95.05865","-0.04835","169.98608"
"2912.55600","-4.51607","19.42735","94.96963","-0.04829","170.40163"
"2912.65600","-4.50929","19.43289","94.96963","-0.04822","170.45020"
"2912.75600","-4.50305","19.45924","94.96963","-0.04816","170.68132"
"2912.85600","-4.49739","19.47555","94.96963","-0.04810","170.82437"
"2912.95600","-4.49148","19.42961","94.96963","-0.04804","170.42145"
"2913.05600","-4.48502","19.44948","94.96963","-0.04798","170.59572"
"2913.15600","-4.47855","19.45986","94.83067","-0.04791","170.68680"
"2913.25600","-4.47215","19.45734","94.83067","-0.04785","170.66464"
"2913.35600","-4.46591","19.49779","94.83067","-0.04779","171.01947"
"2913.45600","-4.46021","19.53690","94.83067","-0.04773","171.36252"
"2913.55600","-4.45498","19.56677","94.83067","-0.04768","171.62448"
"2913.65600","-4.45063","19.60969","94.83067","-0.04764","172.00095"
"2913.75600","-4.44577","19.64566","94.73707","-0.04759","172.31651"
"2913.85600","-4.44109","19.64637","94.73707","-0.04754","172.32266"
"2913.95600","-4.43613","19.62902","94.73707","-0.04749","172.17055"
"2914.05600","-4.43072","19.63563","94.73707","-0.04744","172.22847"
"2914.15600","-4.42520","19.64149","94.73707","-0.04738","172.27989"
"2914.25600","-4.41923","19.64398","94.64220","-0.04732","172.30171"
"2914.35600","-4.41343","19.67884","94.64220","-0.04726","172.60753"
"2914.45600","-4.40810","19.74022","94.64220","-0.04721","173.14590"
"2914.55600","-4.40289","19.74650","94.64220","-0.04716","173.20097"
"2914.65600","-4.39717","19.74947","94.64220","-0.04710","173.22704"
"2914.75600","-4.39143","19.74305","94.64220","-0.04705","173.17067"
"2914.85600","-4.38577","19.70033","94.50510","-0.04699","172.79604"
"2914.95600","-4.37989","19.63728","94.50510","-0.04693","172.24294"
"2915.05600","-4.37411","19.64223","94.50510","-0.04687","172.28638"
"2915.15600","-4.36933","19.70078","94.50510","-0.04682","172.79996"
"2915.25600","-4.36444","19.73695","94.50510","-0.04678","173.11723"
"2915.35600","-4.35983","19.70587","94.50510","-0.04673","172.84459"
"2915.45600","-4.35574","19.66913","94.40785","-0.04669","172.52234"
"2915.55600","-4.35168","19.68190","94.40785","-0.04665","172.63431"
"2915.65600","-4.34808","19.71854","94.40785","-0.04661","172.95569"
"2915.75600","-4.34413","19.77160","94.40785","-0.04657","173.42111"
"2915.85600","-4.33968","19.75850","94.40785","-0.04653","173.30621"
"2915.95600","-4.33436","19.67486","94.40785","-0.04648","172.57263"
"2916.05600","-4.32876","19.67660","94.30627","-0.04642","172.58788"
"2916.15600","-4.32334","19.71706","94.30627","-0.04637","172.94278"
"2916.25600","-4.31782","19.79652","94.30627","-0.04631","173.63974"
"2916.35600","-4.31290","19.82548","94.30627","-0.04626","173.89375"
"2916.45600","-4.30805","19.78755","94.30627","-0.04621","173.56102"
"2916.55600","-4.30355","19.77590","94.30627","-0.04617","173.45880"
"2916.65600","-4.29954","19.79505","94.16010","-0.04613","173.62679"
"2916.75600","-4.29505","19.82858","94.16010","-0.04608","173.92091"
"2916.85600","-4.29029","19.80542","94.16010","-0.04604","173.71773"
"2916.95600","-4.28491","19.75610","94.16010","-0.04598","173.28516"
"2917.05600","-4.28019","19.76897","94.16010","-0.04594","173.39806"
"2917.15600","-4.27583","19.80396","94.06093","-0.04589","173.70497"
"2917.25600","-4.27224","19.85641","94.06093","-0.04586","174.16499"
"2917.35600","-4.26839","19.90114","94.06093","-0.04582","174.55731"
"2917.45600","-4.26554","19.83955","94.06093","-0.04579","174.01715"
"2917.55600","-4.26260","19.80669","94.06093","-0.04576","173.72891"
"2917.65600","-4.25997","19.84976","94.06093","-0.04573","174.10670"
"2917.75600","-4.25780","19.86887","93.96253","-0.04571","174.27432"
"2917.85600","-4.25549","19.83789","93.96253","-0.04569","174.00256"
"2917.95600","-4.25306","19.72918","93.96253","-0.04567","173.04903"
"2918.05600","-4.25050","19.70793","93.96253","-0.04564","172.86264"
"2918.15600","-4.24732","19.78525","93.96253","-0.04561","173.54083"
"2918.25600","-4.24357","19.81110","93.96253","-0.04557","173.76758"
"2918.35600","-4.23960","19.76431","93.87215","-0.04553","173.35713"
"2918.45600","-4.23490","19.73831","93.87215","-0.04548","173.12914"
"2918.55600","-4.23031","19.75265","93.87215","-0.04544","173.25490"
"2918.65600","-4.22593","19.79150","93.87215","-0.04540","173.59566"
"2918.75600","-4.22124","19.85122","93.87215","-0.04535","174.11946"
"2918.85600","-4.21704","19.89672","93.87215","-0.04531","174.51857"
"2918.95600","-4.21314","19.87404","93.73515","-0.04527","174.31963"
"2919.05600","-4.20981","19.85257","93.73515","-0.04523","174.13133"
"2919.15600","-4.20659","19.86139","93.73515","-0.04520","174.20874"
"2919.25600","-4.20358","19.89607","93.73515","-0.04517","174.51286"
"2919.35600","-4.20018","19.93929","93.73515","-0.04514","174.89195"
"2919.45600","-4.19657","19.93357","93.65267","-0.04510","174.84180"
"2919.55600","-4.19334","19.85354","93.65267","-0.04507","174.13986"
"2919.65600","-4.18939","19.81782","93.65267","-0.04503","173.82655"
"2919.75600","-4.18586","19.84611","93.65267","-0.04500","174.07465"
"2919.85600","-4.18229","19.90560","93.65267","-0.04496","174.59644"
"2919.95600","-4.17926","19.92247","93.65267","-0.04493","174.74446"
"2920.05600","-4.17646","19.89056","93.57331","-0.04490","174.46455"
"2920.15600","-4.17347","19.82689","93.57331","-0.04487","173.90610"
"2920.25600","-4.17135","19.83813","93.57331","-0.04485","174.00468"
"2920.35600","-4.16958","19.87721","93.57331","-0.04483","174.34749"
"2920.45600","-4.16754","19.78835","93.57331","-0.04481","173.56802"
"2920.55600","-4.16537","19.69515","93.57331","-0.04479","172.75053"
"2920.65600","-4.16365","19.74175","93.46420","-0.04477","173.15933"
"2920.75600","-4.16221","19.75423","93.46420","-0.04476","173.26878"
"2920.85600","-4.16077","19.69109","93.46420","-0.04475","172.71497"
"2920.95600","-4.15905","19.63844","93.46420","-0.04473","172.25314"
"2921.05600","-4.15714","19.69538","93.46420","-0.04471","172.75255"
"2921.15600","-4.15555","19.71415","93.46420","-0.04469","172.91718"
"2921.25600","-4.15407","19.64216","93.39545","-0.04468","172.28580"
"2921.35600","-4.15236","19.58747","93.39545","-0.04466","171.80608"
"2921.45600","-4.15004","19.64180","93.39545","-0.04464","172.28265"
"2921.55600","-4.14780","19.62319","93.39545","-0.04462","172.11942"
"2921.65600","-4.14591","19.54776","93.39545","-0.04460","171.45773"
"2921.75600","-4.14367","19.56256","93.32348","-0.04458","171.58760"
"2921.85600","-4.14072","19.62905","93.32348","-0.04455","172.17076"
"2921.95600","-4.13805","19.62233","93.32348","-0.04452","172.11188"
"2922.05600","-4.13557","19.58065","93.32348","-0.04449","171.74625"
"2922.15600","-4.13253","19.55189","93.32348","-0.04446","171.49400"
"2922.25600","-4.12972","19.56466","93.32348","-0.04444","171.60600"
"2922.35600","-4.12677","19.56078","93.25198","-0.04441","171.57193"
"2922.45600","-4.12362","19.49294","93.25198","-0.04438","170.97691"
"2922.55600","-4.12110","19.44826","93.25198","-0.04435","170.58505"
"2922.65600","-4.11839","19.49839","93.25198","-0.04432","171.02478"
"2922.75600","-4.11564","19.51910","93.25198","-0.04430","171.20641"
"2922.85600","-4.11337","19.46420","93.25198","-0.04427","170.72487"
"2922.95600","-4.11135","19.41986","93.13739","-0.04425","170.33597"
"2923.05600","-4.10894","19.46901","93.13739","-0.04423","170.76700"
"2923.15600","-4.10639","19.52644","93.13739","-0.04420","171.27080"
"2923.25600","-4.10382","19.49496","93.13739","-0.04418","170.99467"
"2923.35600","-4.10071","19.37703","93.13739","-0.04415","169.96030"
"2923.45600","-4.09763","19.38205","93.13739","-0.04412","170.00430"
"2923.55600","-4.09432","19.42686","93.05445","-0.04408","170.39734"
"2923.65600","-4.09080","19.43642","93.05445","-0.04405","170.48120"
"2923.75600","-4.08771","19.38654","93.05445","-0.04402","170.04367"
"2923.85600","-4.08446","19.33811","93.05445","-0.04399","169.61887"
"2923.95600","-4.08140","19.31902","93.05445","-0.04395","169.45142"
"2924.05600","-4.07844","19.35460","93.05445","-0.04393","169.76349"
"2924.15600","-4.07577","19.37546","92.96679","-0.04390","169.94649"
"2924.25600","-4.07349","19.26893","92.96679","-0.04388","169.01207"
"2924.35600","-4.07111","19.18764","92.96679","-0.04385","168.29912"
"2924.45600","-4.06858","19.21223","92.96679","-0.04383","168.51477"
"2924.55600","-4.06634","19.24134","92.96679","-0.04380","168.77007"
"2924.65600","-4.06413","19.31662","92.82332","-0.04378","169.43039"
"2924.75600","-4.06178","19.29861","92.82332","-0.04376","169.27240"
"2924.85600","-4.05921","19.23502","92.82332","-0.04373","168.71468"
"2924.95600","-4.05644","19.18857","92.82332","-0.04371","168.30721"
"2925.05600","-4.05305","19.22207","92.82332","-0.04367","168.60104"
"2925.15600","-4.04960","19.26380","92.82332","-0.04364","168.96712"
"2925.25600","-4.04540","19.27700","92.72506","-0.04360","169.08290"
"2925.35600","-4.04073","19.27551","92.72506","-0.04355","169.06982"
"2925.45600","-4.03556","19.27877","92.72506","-0.04350","169.09839"
"2925.55600","-4.03069","19.28954","92.72506","-0.04345","169.19284"
"2925.65600","-4.02598","19.32700","92.72506","-0.04340","169.52144"
"2925.75600","-4.02177","19.41424","92.72506","-0.04336","170.28664"
"2925.85600","-4.01765","19.48183","92.62392","-0.04332","170.87946"
"2925.95600","-4.01369","19.45585","92.62392","-0.04328","170.65158"
"2926.05600","-4.00936","19.39386","92.62392","-0.04324","170.10788"
"2926.15600","-4.00455","19.30981","92.62392","-0.04319","169.37065"
"2926.25600","-3.99958","19.27440","92.62392","-0.04314","169.06009"
"2926.35600","-3.99372","19.27562","92.62392","-0.04308","169.07080"
"2926.45600","-3.98778","19.29629","92.48429","-0.04302","169.25204"
"2926.55600","-3.98226","19.33236","92.48429","-0.04297","169.56845"
"2926.65600","-3.97699","19.32390","92.48429","-0.04291","169.49422"
"2926.75600","-3.97232","19.29131","92.48429","-0.04287","169.20836"
"2926.85600","-3.96784","19.26364","92.48429","-0.04282","168.96573"
"2926.95600","-3.96305","19.24886","92.38877","-0.04278","168.83601"
"2927.05600","-3.95795","19.28335","92.38877","-0.04272","169.13853"
"2927.15600","-3.95214","19.30575","92.38877","-0.04267","169.33504"
"2927.25600","-3.94566","19.31813","92.38877","-0.04260","169.44360"
"2927.35600","-3.93861","19.30014","92.38877","-0.04253","169.28583"
"2927.45600","-3.93154","19.27701","92.38877","-0.04246","169.08295"
"2927.55600","-3.92510","19.26096","92.29183","-0.04240","168.94220"
"2927.65600","-3.91876","19.25207","92.29183","-0.04233","168.86418"
"2927.75600","-3.91196","19.24894","92.29183","-0.04227","168.83676"
"2927.85600","-3.90475","19.28700","92.29183","-0.04219","169.17059"
"2927.95600","-3.89718","19.29402","92.29183","-0.04212","169.23218"
"2928.05600","-3.88924","19.31853","92.29183","-0.04204","169.44719"
"2928.15600","-3.88218","19.33046","92.19019","-0.04197","169.55179"
"2928.25600","-3.87618","19.33423","92.19019","-0.04191","169.58482"
"2928.35600","-3.87043","19.33681","92.19019","-0.04185","169.60751"
"2928.45600","-3.86433","19.35493","92.19019","-0.04179","169.76642"
"2928.55600","-3.85799","19.37870","92.19019","-0.04173","169.97493"
"2928.65600","-3.85107","19.38759","92.19019","-0.04166","170.05289"
"2928.75600","-3.84270","19.43150","92.03249","-0.04158","170.43800"
"2928.85600","-3.83370","19.42874","92.03249","-0.04149","170.41385"
"2928.95600","-3.82482","19.39840","92.03249","-0.04140","170.14766"
"2929.05600","-3.81567","19.31145","92.03249","-0.04131","169.38507"
"2929.15600","-3.80500","19.29028","92.03249","-0.04120","169.19934"
"2929.25600","-3.79353","19.43389","91.93921","-0.04109","170.45898"
"2929.35600","-3.78264","19.45167","91.93921","-0.04098","170.61497"
"2929.45600","-3.77318","19.34472","91.93921","-0.04088","169.67683"
"2929.55600","-3.76364","19.45929","91.93921","-0.04079","170.68181"
"2929.65600","-3.75439","19.54246","91.93921","-0.04070","171.41127"
"2929.75600","-3.74541","19.51165","91.93921","-0.04061","171.14101"
"2929.85600","-3.73626","19.51028","91.83775","-0.04051","171.12901"
"2929.95600","-3.72744","19.54532","91.83775","-0.04043","171.43637"
"2930.05600","-3.71921","19.59141","91.83775","-0.04034","171.84065"
"2930.15600","-3.71179","19.59261","91.83775","-0.04027","171.85114"
"2930.25600","-3.70374","19.63869","91.83775","-0.04019","172.25529"
"2930.35600","-3.69547","19.62126","91.83775","-0.04011","172.10248"
"2930.45600","-3.68879","19.60574","91.67643","-0.04004","171.96629"
"2930.55600","-3.68310","19.60615","91.67643","-0.03998","171.96992"
"2930.65600","-3.67790","19.63539","91.67643","-0.03993","172.22641"
"2930.75600","-3.67306","19.63766","91.67643","-0.03988","172.24628"
"2930.85600","-3.66848","19.63316","91.67643","-0.03984","172.20686"
"2930.95600","-3.66318","19.61469","91.67643","-0.03979","172.04478"
"2931.05600","-3.65721","19.60999","91.57018","-0.03973","172.00360"
"2931.15600","-3.65022","19.61224","91.57018","-0.03966","172.02336"
"2931.25600","-3.64316","19.62236","91.57018","-0.03959","172.11212"
"2931.35600","-3.63666","19.61024","91.57018","-0.03952","172.00580"
"2931.45600","-3.63049","19.56640","91.57018","-0.03946","171.62128"
"2931.55600","-3.62428","19.58717","91.57018","-0.03940","171.80347"
"2931.65600","-3.61759","19.56610","91.46814","-0.03933","171.61865"
"2931.75600","-3.61051","19.58760","91.46814","-0.03926","171.80722"
"2931.85600","-3.60266","19.57592","91.46814","-0.03918","171.70479"
"2931.95600","-3.59570","19.60771","91.46814","-0.03911","171.98357"
"2932.05600","-3.58977","19.58870","91.46814","-0.03905","171.81683"
"2932.15600","-3.58485","19.57966","91.31411","-0.03901","171.73761"
"2932.25600","-3.58104","19.58202","91.31411","-0.03897","171.75824"
"2932.35600","-3.57729","19.54844","91.31411","-0.03893","171.46371"
"2932.45600","-3.57353","19.48909","91.31411","-0.03889","170.94313"
"2932.55600","-3.56930","19.45103","91.31411","-0.03885","170.60928"
"2932.65600","-3.56440","19.43703","91.31411","-0.03880","170.48651"
"2932.75600","-3.55821","19.40954","91.20866","-0.03874","170.24541"
"2932.85600","-3.55124","19.43832","91.20866","-0.03867","170.49785"
"2932.95600","-3.54435","19.47956","91.20866","-0.03860","170.85954"
"2933.05600","-3.53801","19.44938","91.20866","-0.03854","170.59488"
"2933.15600","-3.53169","19.44499","91.20866","-0.03848","170.55637"
"2933.25600","-3.52539","19.42328","91.20866","-0.03841","170.36594"
"2933.35600","-3.51864","19.41877","91.10251","-0.03835","170.32634"
"2933.45600","-3.51114","19.44260","91.10251","-0.03827","170.53535"
"2933.55600","-3.50242","19.46952","91.10251","-0.03818","170.77150"
"2933.65600","-3.49382","19.42167","91.10251","-0.03810","170.35179"
"2933.75600","-3.48583","19.38727","91.10251","-0.03802","170.05006"
"2933.85600","-3.47708","19.44885","91.10251","-0.03793","170.59019"
"2933.95600","-3.46781","19.50817","90.99821","-0.03784","171.11053"
"2934.05600","-3.45716","19.58777","90.99821","-0.03773","171.80870"
"2934.15600","-3.44569","19.63954","90.99821","-0.03762","172.26282"
"2934.25600","-3.43540","19.58279","90.99821","-0.03752","171.76505"
"2934.35600","-3.42455","19.55106","90.99821","-0.03741","171.48676"
"2934.45600","-3.41331","19.51521","90.84177","-0.03730","171.17230"
"2934.55600","-3.40175","19.59821","90.84177","-0.03718","171.90027"
"2934.65600","-3.39205","19.70405","90.84177","-0.03708","172.82863"
"2934.75600","-3.38249","19.69736","90.84177","-0.03699","172.76994"
"2934.85600","-3.37262","19.63289","90.84177","-0.03689","172.20447"
"2934.95600","-3.36155","19.63425","90.84177","-0.03678","172.21637"
"2935.05600","-3.34924","19.76347","90.73505","-0.03666","173.34978"
"2935.15600","-3.33786","19.88617","90.73505","-0.03654","174.42604"
"2935.25600","-3.32610","19.84497","90.73505","-0.03643","174.06465"
"2935.35600","-3.31420","19.76669","90.73505","-0.03631","173.37807"
"2935.45600","-3.30255","19.88643","90.73505","-0.03619","174.42831"
"2935.55600","-3.29301","19.96602","90.73505","-0.03610","175.12645"
"2935.65600","-3.28369","19.85957","90.63337","-0.03600","174.19276"
"2935.75600","-3.27393","19.82222","90.63337","-0.03591","173.86514"
"2935.85600","-3.26239","20.01199","90.63337","-0.03579","175.52962"
"2935.95600","-3.25103","20.03673","90.63337","-0.03568","175.74661"
"2936.05600","-3.24022","19.89127","90.63337","-0.03557","174.47073"
"2936.15600","-3.22933","19.88733","90.63337","-0.03546","174.43625"
"2936.25600","-3.21830","20.02258","90.49440","-0.03535","175.62256"
"2936.35600","-3.20750","20.01256","90.49440","-0.03524","175.53467"
"2936.45600","-3.19868","19.89316","90.49440","-0.03516","174.48734"
"2936.55600","-3.19063","19.94297","90.49440","-0.03508","174.92424"
"2936.65600","-3.18286","20.06622","90.49440","-0.03500","176.00531"
"2936.75600","-3.17475","20.03262","90.40417","-0.03492","175.71062"
"2936.85600","-3.16486","19.91740","90.40417","-0.03482","174.69994"
"2936.95600","-3.15547","19.90425","90.40417","-0.03473","174.58461"
"2937.05600","-3.14657","19.99298","90.40417","-0.03464","175.36292"
"2937.15600","-3.13787","19.93885","90.40417","-0.03455","174.88815"
"2937.25600","-3.12946","19.84447","90.40417","-0.03447","174.06024"
"2937.35600","-3.12021","19.87583","90.31345","-0.03437","174.33531"
"2937.45600","-3.11175","19.91984","90.31345","-0.03429","174.72141"
"2937.55600","-3.10472","19.89577","90.31345","-0.03422","174.51021"
"2937.65600","-3.09790","19.78481","90.31345","-0.03415","173.53699"
"2937.75600","-3.09112","19.70123","90.31345","-0.03408","172.80386"
"2937.85600","-3.08437","19.67188","90.31345","-0.03402","172.54649"
"2937.95600","-3.07616","19.73375","90.17382","-0.03394","173.08914"
"2938.05600","-3.06599","19.75867","90.17382","-0.03383","173.30772"
"2938.15600","-3.05631","19.67595","90.17382","-0.03374","172.58217"
"2938.25600","-3.04688","19.65186","90.17382","-0.03364","172.37085"
"2938.35600","-3.03794","19.71932","90.17382","-0.03355","172.96254"
"2938.45600","-3.02873","19.79286","90.17382","-0.03346","173.60764"
"2938.55600","-3.01875","19.74927","90.06731","-0.03336","173.22527"
"2938.65600","-3.01017","19.70052","90.06731","-0.03328","172.79767"
"2938.75600","-3.00196","19.79061","90.06731","-0.03320","173.58786"
"2938.85600","-2.99432","19.84429","90.06731","-0.03312","174.05869"
"2938.95600","-2.98676","19.87538","90.06731","-0.03304","174.33144"
"2939.05600","-2.97775","19.79504","90.06731","-0.03295","173.62674"
"2939.15600","-2.96801","19.75931","89.95669","-0.03286","173.31329"
"2939.25600","-2.95898","19.89709","89.95669","-0.03277","174.52184"
"2939.35600","-2.95070","19.95267","89.95669","-0.03268","175.00935"
"2939.45600","-2.94329","19.93658","89.95669","-0.03261","174.86821"
"2939.55600","-2.93607","19.85200","89.95669","-0.03254","174.12636"
"2939.65600","-2.92804","19.89252","89.79562","-0.03246","174.48177"
"2939.75600","-2.92046","19.97866","89.79562","-0.03238","175.23732"
"2939.85600","-2.91425","19.98297","89.79562","-0.03232","175.27507"
"2939.95600","-2.90838","19.84809","89.79562","-0.03226","174.09200"
"2940.05600","-2.90283","19.74279","89.79562","-0.03221","173.16840"
"2940.15600","-2.89753","19.71424","89.79562","-0.03216","172.91800"
"2940.25600","-2.89297","19.78354","89.69473","-0.03211","173.52588"
"2940.35600","-2.88747","19.83695","89.69473","-0.03205","173.99435"
"2940.45600","-2.88084","19.83103","89.69473","-0.03199","173.94243"
"2940.55600","-2.87398","19.80718","89.69473","-0.03192","173.73323"
"2940.65600","-2.86809","19.74755","89.69473","-0.03186","173.21019"
"2940.75600","-2.86215","19.80566","89.69473","-0.03180","173.71991"
"2940.85600","-2.85642","19.80259","89.59269","-0.03175","173.69290"
"2940.95600","-2.85136","19.79548","89.59269","-0.03169","173.63062"
"2941.05600","-2.84694","19.72347","89.59269","-0.03165","172.99899"
"2941.15600","-2.84202","19.66080","89.59269","-0.03160","172.44926"
"2941.25600","-2.83680","19.72937","89.59269","-0.03155","173.05070"
"2941.35600","-2.83096","19.77422","89.59269","-0.03149","173.44411"
"2941.45600","-2.82568","19.81038","89.49606","-0.03144","173.76126"
"2941.55600","-2.82173","19.79092","89.49606","-0.03140","173.59059"
"2941.65600","-2.81749","19.70882","89.49606","-0.03136","172.87045"
"2941.75600","-2.81386","19.72250","89.49606","-0.03132","172.99049"
"2941.85600","-2.81071","19.76317","89.49606","-0.03129","173.34720"
"2941.95600","-2.80878","19.73798","89.34560","-0.03127","173.12624"
"2942.05600","-2.80792","19.70077","89.34560","-0.03126","172.79988"
"2942.15600","-2.80609","19.65534","89.34560","-0.03124","172.40137"
"2942.25600","-2.80333","19.70485","89.34560","-0.03122","172.83569"
"2942.35600","-2.80064","19.70096","89.34560","-0.03119","172.80156"
"2942.45600","-2.79875","19.61329","89.34560","-0.03117","172.03258"
"2942.55600","-2.79642","19.53502","89.24936","-0.03115","171.34602"
"2942.65600","-2.79210","19.58175","89.24936","-0.03110","171.75592"
"2942.75600","-2.78763","19.57109","89.24936","-0.03106","171.66238"
"2942.85600","-2.78322","19.51560","89.24936","-0.03102","171.17566"
"2942.95600","-2.78060","19.45234","89.24936","-0.03099","170.62080"
"2943.05600","-2.77728","19.42310","89.24936","-0.03096","170.36432"
"2943.15600","-2.77255","19.50133","89.15878","-0.03091","171.05054"
"2943.25600","-2.76695","19.44907","89.15878","-0.03085","170.59210"
"2943.35600","-2.76250","19.45285","89.15878","-0.03081","170.62532"
"2943.45600","-2.75985","19.41974","89.15878","-0.03078","170.33490"
"2943.55600","-2.75843","19.40877","89.15878","-0.03077","170.23865"
"2943.65600","-2.75465","19.37377","89.15878","-0.03073","169.93169"
"2943.75600","-2.75007","19.23675","89.01832","-0.03069","168.72984"
"2943.85600","-2.74471","19.32510","89.01832","-0.03063","169.50478"
"2943.95600","-2.74031","19.46534","89.01832","-0.03059","170.73482"
"2944.05600","-2.73667","19.55336","89.01832","-0.03055","171.50693"
"2944.15600","-2.73330","19.60360","89.01832","-0.03052","171.94759"
"2944.25600","-2.72859","19.76644","89.01832","-0.03047","173.37587"
"2944.35600","-2.72537","19.95038","88.92580","-0.03044","174.98927"
"2944.45600","-2.72313","20.01636","88.92580","-0.03042","175.56796"
"2944.55600","-2.72218","20.07147","88.92580","-0.03041","176.05138"
"2944.65600","-2.72088","20.18124","88.92580","-0.03039","177.01418"
"2944.75600","-2.71982","20.31512","88.92580","-0.03038","178.18846"
"2944.85600","-2.71904","20.30057","88.83702","-0.03038","178.06085"
"2944.95600","-2.71797","20.29190","88.83702","-0.03037","177.98480"
"2945.05600","-2.71681","20.30114","88.83702","-0.03035","178.06587"
"2945.15600","-2.71525","20.33555","88.83702","-0.03034","178.36763"
"2945.25600","-2.71361","20.34200","88.83702","-0.03032","178.42426"
"2945.35600","-2.71234","20.32714","88.83702","-0.03031","178.29387"
"2945.45600","-2.71137","20.29567","88.77299","-0.03030","178.01782"
"2945.55600","-2.71056","20.20918","88.77299","-0.03029","177.25922"
"2945.65600","-2.70974","20.13735","88.77299","-0.03028","176.62920"
"2945.75600","-2.70885","20.13043","88.77299","-0.03027","176.56853"
"2945.85600","-2.70788","20.13113","88.77299","-0.03026","176.57465"
"2945.95600","-2.70680","20.08377","88.77299","-0.03025","176.15924"
"2946.05600","-2.70581","20.04980","88.70569","-0.03024","175.86127"
"2946.15600","-2.70505","20.02526","88.70569","-0.03024","175.64603"
"2946.25600","-2.70448","19.97348","88.70569","-0.03023","175.19189"
"2946.35600","-2.70402","19.92730","88.70569","-0.03023","174.78676"
"2946.45600","-2.70362","19.88782","88.70569","-0.03022","174.44049"
"2946.55600","-2.70328","19.88920","88.70569","-0.03022","174.45265"
"2946.65600","-2.70297","19.87514","88.65887","-0.03022","174.32930"
"2946.75600","-2.70266","19.83019","88.65887","-0.03021","173.93501"
"2946.85600","-2.70235","19.77899","88.65887","-0.03021","173.48593"
"2946.95600","-2.70198","19.68087","88.65887","-0.03021","172.62527"
"2947.05600","-2.70149","19.55634","88.65887","-0.03020","171.53308"
"2947.15600","-2.70076","19.47463","88.61143","-0.03019","170.81638"
"2947.25600","-2.69963","19.41192","88.61143","-0.03018","170.26628"
"2947.35600","-2.69798","19.35645","88.61143","-0.03017","169.77972"
"2947.45600","-2.69623","19.32702","88.61143","-0.03015","169.52159"
"2947.55600","-2.69461","19.27572","88.61143","-0.03013","169.07167"
"2947.65600","-2.69262","19.23866","88.61143","-0.03011","168.74658"
"2947.75600","-2.68962","19.20138","88.52264","-0.03008","168.41957"
"2947.85600","-2.68655","19.17664","88.52264","-0.03005","168.20258"
"2947.95600","-2.68360","19.20272","88.52264","-0.03002","168.43132"
"2948.05600","-2.68037","19.17536","88.52264","-0.02999","168.19136"
"2948.15600","-2.67777","19.14443","88.52264","-0.02996","167.92009"
"2948.25600","-2.67471","19.14952","88.52264","-0.02993","167.96472"
"2948.35600","-2.67156","19.13361","88.44600","-0.02990","167.82516"
"2948.45600","-2.66876","19.16431","88.44600","-0.02987","168.09448"
"2948.55600","-2.66530","19.17158","88.44600","-0.02984","168.15825"
"2948.65600","-2.66211","19.13604","88.44600","-0.02981","167.84645"
"2948.75600","-2.65905","19.08506","88.44600","-0.02978","167.39929"
"2948.85600","-2.65577","19.07997","88.44600","-0.02975","167.35469"
"2948.95600","-2.65272","19.05674","88.36012","-0.02971","167.15091"
"2949.05600","-2.64873","19.11337","88.36012","-0.02968","167.64764"
"2949.15600","-2.64501","19.15855","88.36012","-0.02964","168.04393"
"2949.25600","-2.64048","19.16808","88.36012","-0.02959","168.12747"
"2949.35600","-2.63588","19.15112","88.36012","-0.02955","167.97874"
"2949.45600","-2.63121","19.14215","88.22153","-0.02950","167.90005"
"2949.55600","-2.62681","19.14424","88.22153","-0.02946","167.91843"
"2949.65600","-2.62239","19.14485","88.22153","-0.02941","167.92375"
"2949.75600","-2.61830","19.13001","88.22153","-0.02937","167.79361"
"2949.85600","-2.61415","19.12626","88.22153","-0.02933","167.76067"
"2949.95600","-2.60995","19.14428","88.22153","-0.02929","167.91879"
"2950.05600","-2.60579","19.15275","88.12583","-0.02925","167.99306"
"2950.15600","-2.60090","19.12171","88.12583","-0.02920","167.72079"
"2950.25600","-2.59595","19.07846","88.12583","-0.02915","167.34145"
"2950.35600","-2.59041","19.05219","88.12583","-0.02909","167.11098"
"2950.45600","-2.58463","19.07450","88.12583","-0.02904","167.30670"
"2950.55600","-2.57848","19.12399","88.12583","-0.02897","167.74081"
"2950.65600","-2.57278","19.18760","88.03189","-0.02892","168.29871"
"2950.75600","-2.56752","19.24267","88.03189","-0.02887","168.78180"
"2950.85600","-2.56288","19.23948","88.03189","-0.02882","168.75383"
"2950.95600","-2.55744","19.24029","88.03189","-0.02877","168.76088"
"2951.05600","-2.55111","19.19974","88.03189","-0.02870","168.40521"
"2951.15600","-2.54535","19.17369","88.03189","-0.02864","168.17671"
"2951.25600","-2.54014","19.17557","87.93372","-0.02859","168.19321"
"2951.35600","-2.53514","19.20067","87.93372","-0.02854","168.41335"
"2951.45600","-2.53107","19.21191","87.93372","-0.02850","168.51198"
"2951.55600","-2.52690","19.16973","87.93372","-0.02846","168.14198"
"2951.65600","-2.52436","19.15071","87.93372","-0.02844","167.97517"
"2951.75600","-2.52238","19.12993","87.93372","-0.02842","167.79291"
"2951.85600","-2.51995","19.07878","87.79494","-0.02839","167.34427"
