Repository: Mecanon/morphing_wing

File: experimental/sma_database/results from second training/flexinol_isobaric_trained_172MPa.csv (part 51 of 100)
Test : Start of hold value,"172.00000",MPa
Time,Extension,Load,Temperature: Chamber 3119-600 1 1,Tensile strain (Extension),Tensile stress
(s),(mm),(N),(C),(mm/mm),(MPa)
"2951.95600","-2.51786","19.04144","87.79494","-0.02837","167.01674"
"2952.05600","-2.51647","19.05573","87.79494","-0.02836","167.14204"
"2952.15600","-2.51508","19.06536","87.79494","-0.02834","167.22653"
"2952.25600","-2.51300","19.06722","87.79494","-0.02832","167.24286"
"2952.35600","-2.51019","19.06270","87.69978","-0.02829","167.20319"
"2952.45600","-2.50748","19.05782","87.69978","-0.02827","167.16040"
"2952.55600","-2.50375","19.05010","87.69978","-0.02823","167.09271"
"2952.65600","-2.49913","19.04362","87.69978","-0.02818","167.03584"
"2952.75600","-2.49352","19.07197","87.69978","-0.02813","167.28450"
"2952.85600","-2.48703","19.10444","87.69978","-0.02806","167.56932"
"2952.95600","-2.47982","19.14067","87.60335","-0.02799","167.88708"
"2953.05600","-2.47219","19.13336","87.60335","-0.02792","167.82298"
"2953.15600","-2.46474","19.15894","87.60335","-0.02784","168.04730"
"2953.25600","-2.45580","19.17810","87.60335","-0.02775","168.21539"
"2953.35600","-2.44347","19.24982","87.60335","-0.02763","168.84445"
"2953.45600","-2.43026","19.36927","87.60335","-0.02750","169.89221"
"2953.55600","-2.41827","19.45482","87.46326","-0.02738","170.64259"
"2953.65600","-2.40648","19.50229","87.46326","-0.02726","171.05890"
"2953.75600","-2.39248","19.48584","87.46326","-0.02712","170.91469"
"2953.85600","-2.37760","19.41034","87.46326","-0.02697","170.25246"
"2953.95600","-2.36344","19.44722","87.46326","-0.02683","170.57591"
"2954.05600","-2.34844","19.54730","87.46326","-0.02668","171.45377"
"2954.15600","-2.33403","19.64756","87.37604","-0.02654","172.33316"
"2954.25600","-2.32118","19.65456","87.37604","-0.02641","172.39458"
"2954.35600","-2.30868","19.49761","87.37604","-0.02629","171.01793"
"2954.45600","-2.29436","19.50973","87.37604","-0.02614","171.12418"
"2954.55600","-2.27912","19.63685","87.37604","-0.02599","172.23923"
"2954.65600","-2.26498","19.69817","87.37604","-0.02585","172.77705"
"2954.75600","-2.24998","19.58057","87.28288","-0.02570","171.74553"
"2954.85600","-2.23561","19.63168","87.28288","-0.02556","172.19382"
"2954.95600","-2.22302","19.78103","87.28288","-0.02543","173.50383"
"2955.05600","-2.20994","19.69425","87.28288","-0.02530","172.74263"
"2955.15600","-2.19510","19.59038","87.28288","-0.02515","171.83162"
"2955.25600","-2.17967","19.77081","87.12305","-0.02500","173.41415"
"2955.35600","-2.16530","19.74621","87.12305","-0.02486","173.19841"
"2955.45600","-2.15014","19.66452","87.12305","-0.02471","172.48190"
"2955.55600","-2.13595","19.84878","87.12305","-0.02456","174.09811"
"2955.65600","-2.12385","19.91346","87.12305","-0.02444","174.66541"
"2955.75600","-2.11065","19.78549","87.12305","-0.02431","173.54298"
"2955.85600","-2.09592","19.81645","87.01340","-0.02417","173.81453"
"2955.95600","-2.08124","19.97924","87.01340","-0.02402","175.24240"
"2956.05600","-2.06713","19.89191","87.01340","-0.02388","174.47638"
"2956.15600","-2.05322","19.87437","87.01340","-0.02374","174.32257"
"2956.25600","-2.04042","20.00080","87.01340","-0.02361","175.43144"
"2956.35600","-2.02980","20.08006","87.01340","-0.02351","176.12666"
"2956.45600","-2.01875","20.01016","86.90601","-0.02340","175.51360"
"2956.55600","-2.00672","19.92427","86.90601","-0.02328","174.76021"
"2956.65600","-1.99416","19.94880","86.90601","-0.02315","174.97542"
"2956.75600","-1.98272","19.99759","86.90601","-0.02304","175.40338"
"2956.85600","-1.97175","20.02448","86.90601","-0.02293","175.63916"
"2956.95600","-1.96066","19.94957","86.90601","-0.02282","174.98210"
"2957.05600","-1.95003","19.87498","86.75095","-0.02271","174.32794"
"2957.15600","-1.94063","19.90317","86.75095","-0.02262","174.57513"
"2957.25600","-1.93301","19.91488","86.75095","-0.02254","174.67790"
"2957.35600","-1.92526","19.93145","86.75095","-0.02246","174.82317"
"2957.45600","-1.91712","19.96354","86.75095","-0.02238","175.10466"
"2957.55600","-1.90831","20.04825","86.65442","-0.02230","175.84769"
"2957.65600","-1.89704","19.99517","86.65442","-0.02218","175.38213"
"2957.75600","-1.88623","19.92171","86.65442","-0.02208","174.73779"
"2957.85600","-1.87531","20.02919","86.65442","-0.02197","175.68047"
"2957.95600","-1.86358","19.75649","86.65442","-0.02185","173.28859"
"2958.05600","-1.85180","19.91971","86.65442","-0.02173","174.72021"
"2958.15600","-1.84126","19.87195","86.56227","-0.02163","174.30135"
"2958.25600","-1.83161","19.71316","86.56227","-0.02153","172.90855"
"2958.35600","-1.82093","19.91277","86.56227","-0.02142","174.65936"
"2958.45600","-1.80903","19.72973","86.56227","-0.02131","173.05385"
"2958.55600","-1.79695","19.70541","86.56227","-0.02119","172.84055"
"2958.65600","-1.78581","19.83057","86.56227","-0.02107","173.93840"
"2958.75600","-1.77462","19.67928","86.47096","-0.02096","172.61133"
"2958.85600","-1.76363","19.84253","86.47096","-0.02085","174.04323"
"2958.95600","-1.75319","19.87408","86.47096","-0.02075","174.32001"
"2959.05600","-1.74414","19.72160","86.47096","-0.02066","172.98254"
"2959.15600","-1.73573","19.89667","86.47096","-0.02058","174.51810"
"2959.25600","-1.72658","19.87433","86.47096","-0.02048","174.32219"
"2959.35600","-1.71627","19.76954","86.32957","-0.02038","173.40305"
"2959.45600","-1.70549","19.96846","86.32957","-0.02027","175.14783"
"2959.55600","-1.69564","19.82272","86.32957","-0.02018","173.86954"
"2959.65600","-1.68631","19.83315","86.32957","-0.02008","173.96098"
"2959.75600","-1.67658","19.96325","86.32957","-0.01999","175.10217"
"2959.85600","-1.66641","19.74769","86.32957","-0.01988","173.21143"
"2959.95600","-1.65630","19.88192","86.23496","-0.01978","174.38876"
"2960.05600","-1.64772","19.91837","86.23496","-0.01970","174.70847"
"2960.15600","-1.63946","19.77656","86.23496","-0.01962","173.46461"
"2960.25600","-1.63036","19.99040","86.23496","-0.01952","175.34027"
"2960.35600","-1.62040","19.81328","86.23496","-0.01943","173.78670"
"2960.45600","-1.60958","19.92420","86.23496","-0.01932","174.75961"
"2960.55600","-1.59962","20.01649","86.13594","-0.01922","175.56911"
"2960.65600","-1.59043","19.89172","86.13594","-0.01913","174.47469"
"2960.75600","-1.58106","20.04981","86.13594","-0.01903","175.86139"
"2960.85600","-1.57157","19.98963","86.13594","-0.01894","175.33353"
"2960.95600","-1.56209","19.88338","86.13594","-0.01884","174.40161"
"2961.05600","-1.55356","20.10256","85.99275","-0.01876","176.32405"
"2961.15600","-1.54586","19.84395","85.99275","-0.01868","174.05573"
"2961.25600","-1.53714","19.93891","85.99275","-0.01860","174.88860"
"2961.35600","-1.52766","19.88903","85.99275","-0.01850","174.45117"
"2961.45600","-1.51748","19.83997","85.99275","-0.01840","174.02081"
"2961.55600","-1.50734","20.01499","85.99275","-0.01830","175.55592"
"2961.65600","-1.49834","19.82276","85.90036","-0.01821","173.86986"
"2961.75600","-1.48951","19.88628","85.90036","-0.01812","174.42705"
"2961.85600","-1.48048","19.96272","85.90036","-0.01803","175.09749"
"2961.95600","-1.47139","19.76418","85.90036","-0.01794","173.35606"
"2962.05600","-1.46266","19.86867","85.90036","-0.01785","174.27258"
"2962.15600","-1.45524","19.86916","85.90036","-0.01778","174.27686"
"2962.25600","-1.44833","19.66303","85.80019","-0.01771","172.46884"
"2962.35600","-1.44085","19.81947","85.80019","-0.01764","173.84100"
"2962.45600","-1.43262","19.80527","85.80019","-0.01755","173.71645"
"2962.55600","-1.42359","19.67873","85.80019","-0.01746","172.60651"
"2962.65600","-1.41436","19.86015","85.80019","-0.01737","174.19785"
"2962.75600","-1.40648","19.76260","85.80019","-0.01729","173.34215"
"2962.85600","-1.39907","19.73605","85.63306","-0.01722","173.10931"
"2962.95600","-1.39146","19.91713","85.63306","-0.01714","174.69759"
"2963.05600","-1.38347","19.72317","85.63306","-0.01706","172.99637"
"2963.15600","-1.37534","19.71481","85.63306","-0.01698","172.92302"
"2963.25600","-1.36722","19.84536","85.63306","-0.01690","174.06810"
"2963.35600","-1.36020","19.70318","85.52538","-0.01683","172.82098"
"2963.45600","-1.35446","19.71672","85.52538","-0.01677","172.93976"
"2963.55600","-1.34860","19.83961","85.52538","-0.01672","174.01767"
"2963.65600","-1.34240","19.73348","85.52538","-0.01665","173.08681"
"2963.75600","-1.33574","19.66121","85.52538","-0.01659","172.45287"
"2963.85600","-1.32832","19.81762","85.52538","-0.01651","173.82478"
"2963.95600","-1.32017","19.75274","85.41891","-0.01643","173.25574"
"2964.05600","-1.31285","19.67967","85.41891","-0.01636","172.61476"
"2964.15600","-1.30662","19.75441","85.41891","-0.01630","173.27039"
"2964.25600","-1.30035","19.80373","85.41891","-0.01624","173.70294"
"2964.35600","-1.29383","19.73154","85.41891","-0.01617","173.06975"
"2964.45600","-1.28719","19.67140","85.41891","-0.01610","172.54225"
"2964.55600","-1.28049","19.78137","85.26347","-0.01604","173.50681"
"2964.65600","-1.27404","19.80712","85.26347","-0.01597","173.73265"
"2964.75600","-1.26837","19.75959","85.26347","-0.01592","173.31575"
"2964.85600","-1.26384","19.73477","85.26347","-0.01587","173.09810"
"2964.95600","-1.25954","19.81409","85.26347","-0.01583","173.79379"
"2965.05600","-1.25610","19.78826","85.26347","-0.01579","173.56728"
"2965.15600","-1.25238","19.72097","85.16386","-0.01576","172.97707"
"2965.25600","-1.24933","19.68188","85.16386","-0.01573","172.63422"
"2965.35600","-1.24599","19.61907","85.16386","-0.01569","172.08325"
"2965.45600","-1.24224","19.56188","85.16386","-0.01566","171.58163"
"2965.55600","-1.23806","19.54684","85.16386","-0.01561","171.44971"
"2965.65600","-1.23317","19.53158","85.06668","-0.01557","171.31587"
"2965.75600","-1.22778","19.55675","85.06668","-0.01551","171.53659"
"2965.85600","-1.22290","19.56615","85.06668","-0.01546","171.61908"
"2965.95600","-1.21786","19.57113","85.06668","-0.01541","171.66273"
"2966.05600","-1.21331","19.54878","85.06668","-0.01537","171.46671"
"2966.15600","-1.20899","19.45911","85.06668","-0.01532","170.68022"
"2966.25600","-1.20437","19.41140","84.97336","-0.01528","170.26175"
"2966.35600","-1.19975","19.33975","84.97336","-0.01523","169.63324"
"2966.45600","-1.19436","19.30193","84.97336","-0.01518","169.30156"
"2966.55600","-1.18904","19.32459","84.97336","-0.01513","169.50032"
"2966.65600","-1.18374","19.30585","84.97336","-0.01507","169.33595"
"2966.75600","-1.17849","19.36889","84.97336","-0.01502","169.88890"
"2966.85600","-1.17377","19.40705","84.82126","-0.01497","170.22360"
"2966.95600","-1.16938","19.35804","84.82126","-0.01493","169.79370"
"2967.05600","-1.16545","19.33837","84.82126","-0.01489","169.62119"
"2967.15600","-1.16181","19.26771","84.82126","-0.01485","169.00136"
"2967.25600","-1.15799","19.22973","84.82126","-0.01482","168.66824"
"2967.35600","-1.15403","19.22661","84.82126","-0.01478","168.64093"
"2967.45600","-1.14957","19.24853","84.71204","-0.01473","168.83318"
"2967.55600","-1.14473","19.30780","84.71204","-0.01468","169.35300"
"2967.65600","-1.13943","19.40930","84.71204","-0.01463","170.24330"
"2967.75600","-1.13410","19.46877","84.71204","-0.01458","170.76491"
"2967.85600","-1.12858","19.42071","84.71204","-0.01452","170.34335"
"2967.95600","-1.12269","19.41047","84.71204","-0.01446","170.25357"
"2968.05600","-1.11746","19.42821","84.60037","-0.01441","170.40916"
"2968.15600","-1.11269","19.44275","84.60037","-0.01437","170.53671"
"2968.25600","-1.10748","19.48468","84.60037","-0.01431","170.90445"
"2968.35600","-1.10255","19.55539","84.60037","-0.01426","171.52467"
"2968.45600","-1.09679","19.55513","84.60037","-0.01421","171.52243"
"2968.55600","-1.09094","19.54941","84.44393","-0.01415","171.47227"
"2968.65600","-1.08612","19.49274","84.44393","-0.01410","170.97517"
"2968.75600","-1.08090","19.49774","84.44393","-0.01405","171.01903"
"2968.85600","-1.07590","19.50521","84.44393","-0.01400","171.08455"
"2968.95600","-1.07135","19.54295","84.44393","-0.01395","171.41556"
"2969.05600","-1.06706","19.53238","84.44393","-0.01391","171.32286"
"2969.15600","-1.06333","19.46478","84.34368","-0.01387","170.72997"
"2969.25600","-1.05915","19.41653","84.34368","-0.01383","170.30673"
"2969.35600","-1.05469","19.36696","84.34368","-0.01379","169.87196"
"2969.45600","-1.04925","19.40824","84.34368","-0.01373","170.23402"
"2969.55600","-1.04328","19.48230","84.34368","-0.01367","170.88361"
"2969.65600","-1.03701","19.51178","84.34368","-0.01361","171.14218"
"2969.75600","-1.03057","19.45029","84.24380","-0.01355","170.60286"
"2969.85600","-1.02383","19.42445","84.24380","-0.01348","170.37622"
"2969.95600","-1.01731","19.42316","84.24380","-0.01341","170.36491"
"2970.05600","-1.01140","19.44921","84.24380","-0.01336","170.59340"
"2970.15600","-1.00547","19.49083","84.24380","-0.01330","170.95839"
"2970.25600","-0.99899","19.52445","84.24380","-0.01323","171.25334"
"2970.35600","-0.99248","19.48116","84.08725","-0.01317","170.87357"
"2970.45600","-0.98623","19.44404","84.08725","-0.01310","170.54807"
"2970.55600","-0.98060","19.45173","84.08725","-0.01305","170.61543"
"2970.65600","-0.97525","19.49524","84.08725","-0.01300","170.99713"
"2970.75600","-0.97018","19.52647","84.08725","-0.01294","171.27106"
"2970.85600","-0.96578","19.50753","84.08725","-0.01290","171.10487"
"2970.95600","-0.96049","19.45597","83.98473","-0.01285","170.65263"
"2971.05600","-0.95478","19.43351","83.98473","-0.01279","170.45567"
"2971.15600","-0.94845","19.42780","83.98473","-0.01273","170.40559"
"2971.25600","-0.94170","19.47052","83.98473","-0.01266","170.78030"
"2971.35600","-0.93501","19.52905","83.98473","-0.01259","171.29364"
"2971.45600","-0.92798","19.55960","83.88728","-0.01252","171.56158"
"2971.55600","-0.92120","19.65938","83.88728","-0.01246","172.43681"
"2971.65600","-0.91540","19.80845","83.88728","-0.01240","173.74438"
"2971.75600","-0.90955","19.92964","83.88728","-0.01234","174.80733"
"2971.85600","-0.90365","20.03741","83.88728","-0.01228","175.75259"
"2971.95600","-0.89847","20.15726","83.88728","-0.01223","176.80386"
"2972.05600","-0.89379","20.30585","83.78308","-0.01218","178.10716"
"2972.15600","-0.88945","20.48475","83.78308","-0.01214","179.67636"
"2972.25600","-0.88628","20.62556","83.78308","-0.01211","180.91141"
"2972.35600","-0.88371","20.72010","83.78308","-0.01208","181.74060"
"2972.45600","-0.88160","20.83650","83.78308","-0.01206","182.76157"
"2972.55600","-0.88032","20.85163","83.78308","-0.01205","182.89435"
"2972.65600","-0.87934","20.76892","83.65498","-0.01204","182.16879"
"2972.75600","-0.87837","20.72910","83.65498","-0.01203","181.81961"
"2972.85600","-0.87743","20.67913","83.65498","-0.01202","181.38132"
"2972.95600","-0.87652","20.63878","83.65498","-0.01201","181.02736"
"2973.05600","-0.87569","20.64667","83.65498","-0.01200","181.09654"
"2973.15600","-0.87497","20.58403","83.65498","-0.01200","180.54715"
"2973.25600","-0.87438","20.49682","83.61253","-0.01199","179.78221"
"2973.35600","-0.87390","20.52998","83.61253","-0.01198","180.07304"
"2973.45600","-0.87353","20.51628","83.61253","-0.01198","179.95287"
"2973.55600","-0.87326","20.36816","83.61253","-0.01198","178.65367"
"2973.65600","-0.87303","20.34484","83.61253","-0.01198","178.44917"
"2973.75600","-0.87281","20.27159","83.57113","-0.01197","177.80666"
"2973.85600","-0.87263","20.15467","83.57113","-0.01197","176.78113"
"2973.95600","-0.87247","20.13213","83.57113","-0.01197","176.58340"
"2974.05600","-0.87232","20.11531","83.57113","-0.01197","176.43590"
"2974.15600","-0.87217","19.97226","83.57113","-0.01197","175.18117"
"2974.25600","-0.87204","19.95341","83.57113","-0.01197","175.01582"
"2974.35600","-0.87190","19.93338","83.49676","-0.01197","174.84016"
"2974.45600","-0.87177","19.81956","83.49676","-0.01196","173.84178"
"2974.55600","-0.87163","19.83047","83.49676","-0.01196","173.93752"
"2974.65600","-0.87149","19.84504","83.49676","-0.01196","174.06525"
"2974.75600","-0.87135","19.73848","83.49676","-0.01196","173.13065"
"2974.85600","-0.87118","19.64635","83.49676","-0.01196","172.32253"
"2974.95600","-0.87095","19.60720","83.43473","-0.01196","171.97911"
"2975.05600","-0.87066","19.46261","83.43473","-0.01195","170.71088"
"2975.15600","-0.87028","19.41742","83.43473","-0.01195","170.31456"
"2975.25600","-0.86974","19.43796","83.43473","-0.01194","170.49467"
"2975.35600","-0.86903","19.33311","83.43473","-0.01194","169.57503"
"2975.45600","-0.86809","19.19905","83.43473","-0.01193","168.39920"
"2975.55600","-0.86690","19.23289","83.36929","-0.01192","168.69594"
"2975.65600","-0.86571","19.22862","83.36929","-0.01190","168.65854"
"2975.75600","-0.86459","19.14589","83.36929","-0.01189","167.93291"
"2975.85600","-0.86342","19.07407","83.36929","-0.01188","167.30296"
"2975.95600","-0.86206","19.08492","83.36929","-0.01187","167.39809"
"2976.05600","-0.86029","19.12837","83.36929","-0.01185","167.77919"
"2976.15600","-0.85835","19.13948","83.25860","-0.01183","167.87663"
"2976.25600","-0.85650","19.05631","83.25860","-0.01181","167.14717"
"2976.35600","-0.85447","18.98781","83.25860","-0.01179","166.54636"
"2976.45600","-0.85162","19.00613","83.25860","-0.01176","166.70705"
"2976.55600","-0.84831","18.87979","83.25860","-0.01173","165.59882"
"2976.65600","-0.84482","18.86491","83.18132","-0.01170","165.46834"
"2976.75600","-0.84078","18.94169","83.18132","-0.01165","166.14177"
"2976.85600","-0.83710","18.97608","83.18132","-0.01162","166.44344"
"2976.95600","-0.83308","18.89075","83.18132","-0.01158","165.69504"
"2977.05600","-0.82984","18.79902","83.18132","-0.01155","164.89044"
"2977.15600","-0.82585","18.83972","83.18132","-0.01151","165.24738"
"2977.25600","-0.82244","18.87135","83.10242","-0.01147","165.52480"
"2977.35600","-0.81854","18.81648","83.10242","-0.01143","165.04359"
"2977.45600","-0.81464","18.80610","83.10242","-0.01139","164.95247"
"2977.55600","-0.81035","18.85378","83.10242","-0.01135","165.37074"
"2977.65600","-0.80598","18.90078","83.10242","-0.01131","165.78293"
"2977.75600","-0.80138","18.96034","83.10242","-0.01126","166.30537"
"2977.85600","-0.79720","18.92262","83.01334","-0.01122","165.97455"
"2977.95600","-0.79252","18.91658","83.01334","-0.01117","165.92157"
"2978.05600","-0.78843","18.93365","83.01334","-0.01113","166.07129"
"2978.15600","-0.78403","18.93795","83.01334","-0.01109","166.10899"
"2978.25600","-0.78044","18.85104","83.01334","-0.01105","165.34673"
"2978.35600","-0.77627","18.88657","83.01334","-0.01101","165.65834"
"2978.45600","-0.77264","18.97642","82.87370","-0.01098","166.44644"
"2978.55600","-0.76819","18.97102","82.87370","-0.01093","166.39909"
"2978.65600","-0.76368","18.99598","82.87370","-0.01089","166.61795"
"2978.75600","-0.75820","18.97060","82.87370","-0.01083","166.39540"
"2978.85600","-0.75250","19.02578","82.87370","-0.01077","166.87938"
"2978.95600","-0.74702","19.01289","82.78174","-0.01072","166.76628"
"2979.05600","-0.74148","19.02635","82.78174","-0.01067","166.88434"
"2979.15600","-0.73590","19.03578","82.78174","-0.01061","166.96709"
"2979.25600","-0.73037","19.06530","82.78174","-0.01055","167.22603"
"2979.35600","-0.72439","19.05970","82.78174","-0.01049","167.17690"
"2979.45600","-0.71711","19.06629","82.78174","-0.01042","167.23473"
"2979.55600","-0.70763","19.09472","82.69190","-0.01033","167.48407"
"2979.65600","-0.69674","19.01447","82.69190","-0.01022","166.78020"
"2979.75600","-0.68697","19.15242","82.69190","-0.01012","167.99017"
"2979.85600","-0.67835","19.26421","82.69190","-0.01004","168.97069"
"2979.95600","-0.67052","19.23001","82.69190","-0.00996","168.67068"
"2980.05600","-0.66141","19.15519","82.69190","-0.00987","168.01448"
"2980.15600","-0.64979","19.25640","82.54937","-0.00975","168.90218"
"2980.25600","-0.63777","19.35455","82.54937","-0.00963","169.76306"
"2980.35600","-0.62694","19.28375","82.54937","-0.00952","169.14207"
"2980.45600","-0.61684","19.32917","82.54937","-0.00942","169.54051"
"2980.55600","-0.60552","19.48411","82.54937","-0.00931","170.89944"
"2980.65600","-0.59490","19.31800","82.54937","-0.00920","169.44247"
"2980.75600","-0.58512","19.22381","82.45467","-0.00911","168.61632"
"2980.85600","-0.57602","19.34912","82.45467","-0.00902","169.71547"
"2980.95600","-0.56653","19.32518","82.45467","-0.00892","169.50546"
"2981.05600","-0.55537","19.29327","82.45467","-0.00881","169.22557"
"2981.15600","-0.54389","19.47866","82.45467","-0.00870","170.85170"
"2981.25600","-0.53245","19.32944","82.35827","-0.00858","169.54280"
"2981.35600","-0.52179","19.20687","82.35827","-0.00848","168.46773"
"2981.45600","-0.50939","19.39423","82.35827","-0.00835","170.11110"
"2981.55600","-0.49718","19.26244","82.35827","-0.00823","168.95520"
"2981.65600","-0.48569","19.36962","82.35827","-0.00812","169.89525"
"2981.75600","-0.47514","19.39022","82.35827","-0.00801","170.07599"
"2981.85600","-0.46261","19.30701","82.20975","-0.00789","169.34607"
"2981.95600","-0.44918","19.57545","82.20975","-0.00775","171.70062"
"2982.05600","-0.43541","19.41630","82.20975","-0.00761","170.30473"
"2982.15600","-0.42246","19.63410","82.20975","-0.00749","172.21512"
"2982.25600","-0.40826","19.60143","82.20975","-0.00734","171.92857"
"2982.35600","-0.39490","19.62297","82.20975","-0.00721","172.11749"
"2982.45600","-0.38287","19.73169","82.10412","-0.00709","173.07103"
"2982.55600","-0.37044","19.65843","82.10412","-0.00697","172.42845"
"2982.65600","-0.35681","19.90206","82.10412","-0.00683","174.56543"
"2982.75600","-0.34293","19.68755","82.10412","-0.00669","172.68390"
"2982.85600","-0.33000","19.88005","82.10412","-0.00656","174.37234"
"2982.95600","-0.31590","19.69465","82.10412","-0.00642","172.74615"
"2983.05600","-0.30211","19.71723","82.00195","-0.00629","172.94421"
"2983.15600","-0.28952","19.83353","82.00195","-0.00616","173.96436"
"2983.25600","-0.27768","19.57185","82.00195","-0.00604","171.66907"
"2983.35600","-0.26410","19.78093","82.00195","-0.00591","173.50298"
"2983.45600","-0.24983","19.62188","82.00195","-0.00576","172.10789"
"2983.55600","-0.23680","19.73044","82.00195","-0.00563","173.06013"
"2983.65600","-0.22350","19.83112","81.89587","-0.00550","173.94322"
"2983.75600","-0.21029","19.65862","81.89587","-0.00537","172.43013"
"2983.85600","-0.19805","19.83087","81.89587","-0.00525","173.94096"
"2983.95600","-0.18779","19.83915","81.89587","-0.00515","174.01361"
"2984.05600","-0.17648","19.65479","81.89587","-0.00503","172.39653"
"2984.15600","-0.16394","19.87347","81.72737","-0.00491","174.31467"
"2984.25600","-0.15057","19.82501","81.72737","-0.00478","173.88959"
"2984.35600","-0.13854","19.75053","81.72737","-0.00466","173.23628"
"2984.45600","-0.12582","19.95895","81.72737","-0.00453","175.06441"
"2984.55600","-0.11337","19.78944","81.72737","-0.00440","173.57758"
"2984.65600","-0.10148","19.75238","81.72737","-0.00429","173.25252"
"2984.75600","-0.09157","19.80661","81.60746","-0.00419","173.72823"
"2984.85600","-0.08036","19.52609","81.60746","-0.00408","171.26768"
"2984.95600","-0.06777","19.54833","81.60746","-0.00395","171.46277"
"2985.05600","-0.05424","19.75304","81.60746","-0.00382","173.25832"
"2985.15600","-0.04280","19.52979","81.60746","-0.00370","171.30014"
"2985.25600","-0.03038","19.55082","81.60746","-0.00358","171.48457"
"2985.35600","-0.01851","19.68889","81.48357","-0.00346","172.69563"
"2985.45600","-0.00702","19.53583","81.48357","-0.00334","171.35312"
"2985.55600","0.00221","19.54984","81.48357","-0.00325","171.47603"
"2985.65600","0.01154","19.72616","81.48357","-0.00316","173.02258"
"2985.75600","0.02169","19.56944","81.48357","-0.00306","171.64796"
"2985.85600","0.03264","19.42102","81.48357","-0.00295","170.34612"
"2985.95600","0.04422","19.47854","81.28851","-0.00283","170.85060"
"2986.05600","0.05474","19.28447","81.28851","-0.00273","169.14836"
"2986.15600","0.06641","19.32073","81.28851","-0.00261","169.46643"
"2986.25600","0.07790","19.44672","81.28851","-0.00250","170.57156"
"2986.35600","0.08925","19.20655","81.28851","-0.00238","168.46498"
"2986.45600","0.09906","19.28319","81.14761","-0.00229","169.13715"
"2986.55600","0.11004","19.39342","81.14761","-0.00218","170.10403"
"2986.65600","0.12258","19.16566","81.14761","-0.00205","168.10628"
"2986.75600","0.13672","19.35337","81.14761","-0.00191","169.75275"
"2986.85600","0.14955","19.32562","81.14761","-0.00178","169.50934"
"2986.95600","0.16280","19.22319","81.14761","-0.00165","168.61093"
"2987.05600","0.17578","19.45571","80.99916","-0.00152","170.65039"
"2987.15600","0.18776","19.41989","80.99916","-0.00140","170.33618"
"2987.25600","0.19805","19.41370","80.99916","-0.00130","170.28192"
"2987.35600","0.20972","19.58633","80.99916","-0.00118","171.79608"
"2987.45600","0.22258","19.36368","80.99916","-0.00106","169.84314"
"2987.55600","0.23693","19.35443","80.99916","-0.00091","169.76199"
"2987.65600","0.24997","19.66359","80.77219","-0.00078","172.47377"
"2987.75600","0.26309","19.65255","80.77219","-0.00065","172.37691"
"2987.85600","0.27549","19.91121","80.77219","-0.00053","174.64571"
"2987.95600","0.28615","20.11926","80.77219","-0.00042","176.47057"
"2988.05600","0.29508","20.12961","80.77219","-0.00033","176.56131"
"2988.15600","0.30407","20.50758","80.77219","-0.00024","179.87654"
"2988.25600","0.31291","20.65151","80.61901","-0.00016","181.13905"
"2988.35600","0.32232","20.70726","80.61901","-0.00006","181.62802"
"2988.45600","0.33082","21.08840","80.61901","0.00002","184.97105"
"2988.55600","0.33720","21.11591","80.61901","0.00009","185.21239"
"2988.65600","0.34261","21.16214","80.61901","0.00014","185.61789"
"2988.75600","0.34793","21.27050","80.49300","0.00019","186.56830"
"2988.85600","0.35334","21.11619","80.49300","0.00025","185.21484"
"2988.95600","0.35756","21.03332","80.49300","0.00029","184.48792"
"2989.05600","0.36202","21.16892","80.49300","0.00033","185.67735"
"2989.15600","0.36604","21.01114","80.49300","0.00037","184.29343"
"2989.25600","0.37038","20.87844","80.49300","0.00042","183.12943"
"2989.35600","0.37351","21.00165","80.40519","0.00045","184.21016"
"2989.45600","0.37657","20.98130","80.40519","0.00048","184.03165"
"2989.55600","0.37854","20.81909","80.40519","0.00050","182.60889"
"2989.65600","0.37970","20.82411","80.40519","0.00051","182.65289"
"2989.75600","0.38058","20.91861","80.40519","0.00052","183.48180"
"2989.85600","0.38134","20.76401","80.40519","0.00053","182.12579"
"2989.95600","0.38200","20.70222","80.27661","0.00053","181.58385"
"2990.05600","0.38253","20.81812","80.27661","0.00054","182.60040"
"2990.15600","0.38293","20.72969","80.27661","0.00054","181.82475"
"2990.25600","0.38326","20.57955","80.27661","0.00055","180.50781"
"2990.35600","0.38349","20.63126","80.27661","0.00055","180.96138"
"2990.45600","0.38365","20.55006","80.27661","0.00055","180.24919"
"2990.55600","0.38380","20.30248","80.19050","0.00055","178.07759"
"2990.65600","0.38396","20.28287","80.19050","0.00055","177.90561"
"2990.75600","0.38411","20.25833","80.19050","0.00055","177.69032"
"2990.85600","0.38431","19.96617","80.19050","0.00056","175.12776"
"2990.95600","0.38455","19.81880","80.19050","0.00056","173.83516"
"2991.05600","0.38482","19.93183","80.19050","0.00056","174.82657"
"2991.15600","0.38506","19.81218","80.10226","0.00056","173.77705"
"2991.25600","0.38527","19.63086","80.10226","0.00057","172.18665"
"2991.35600","0.38556","19.67360","80.10226","0.00057","172.56157"
"2991.45600","0.38585","19.68601","80.10226","0.00057","172.67041"
"2991.55600","0.38612","19.52076","80.10226","0.00057","171.22092"
"2991.65600","0.38638","19.48929","79.94537","0.00058","170.94489"
"2991.75600","0.38667","19.57123","79.94537","0.00058","171.66362"
"2991.85600","0.38703","19.48377","79.94537","0.00058","170.89650"
"2991.95600","0.38740","19.33866","79.94537","0.00059","169.62373"
"2992.05600","0.38783","19.44791","79.94537","0.00059","170.58194"
"2992.15600","0.38837","19.51034","79.94537","0.00060","171.12955"
"2992.25600","0.38908","19.31355","79.82694","0.00060","169.40350"
"2992.35600","0.39018","19.24744","79.82694","0.00061","168.82356"
"2992.45600","0.39188","19.32068","79.82694","0.00063","169.46597"
"2992.55600","0.39402","19.15197","79.82694","0.00065","167.98621"
"2992.65600","0.39621","18.96063","79.82694","0.00067","166.30794"
"2992.75600","0.39917","18.95393","79.82694","0.00070","166.24916"
"2992.85600","0.40295","18.97864","79.70234","0.00074","166.46585"
"2992.95600","0.40719","18.74982","79.70234","0.00078","164.45883"
"2993.05600","0.41297","18.84299","79.70234","0.00084","165.27609"
"2993.15600","0.42032","18.86895","79.70234","0.00091","165.50377"
"2993.25600","0.42776","18.66924","79.70234","0.00099","163.75203"
"2993.35600","0.43468","18.83051","79.70234","0.00106","165.16666"
"2993.45600","0.44234","18.89163","79.50215","0.00113","165.70274"
"2993.55600","0.45040","18.81085","79.50215","0.00121","164.99416"
"2993.65600","0.45843","19.00979","79.50215","0.00129","166.73911"
"2993.75600","0.46696","19.08949","79.50215","0.00138","167.43819"
"2993.85600","0.47483","18.96855","79.50215","0.00146","166.37735"
"2993.95600","0.48115","19.14148","79.34967","0.00152","167.89418"
"2994.05600","0.48719","19.21254","79.34967","0.00158","168.51744"
"2994.15600","0.49422","19.10490","79.34967","0.00165","167.57333"
"2994.25600","0.50175","19.15092","79.34967","0.00173","167.97701"
"2994.35600","0.51009","19.36445","79.34967","0.00181","169.84988"
"2994.45600","0.51941","19.33068","79.34967","0.00190","169.55373"
"2994.55600","0.52773","19.32452","79.20097","0.00199","169.49973"
"2994.65600","0.53514","19.48272","79.20097","0.00206","170.88731"
"2994.75600","0.54303","19.47770","79.20097","0.00214","170.84326"
"2994.85600","0.55101","19.33619","79.20097","0.00222","169.60207"
"2994.95600","0.55910","19.41666","79.20097","0.00230","170.30791"
"2995.05600","0.56710","19.51938","79.20097","0.00238","171.20885"
"2995.15600","0.57406","19.41509","79.05143","0.00245","170.29411"
"2995.25600","0.58071","19.23251","79.05143","0.00251","168.69263"
"2995.35600","0.58800","19.35397","79.05143","0.00259","169.75800"
"2995.45600","0.59591","19.41843","79.05143","0.00267","170.32338"
"2995.55600","0.60458","19.31526","79.05143","0.00275","169.41843"
"2995.65600","0.61436","19.29719","79.05143","0.00285","169.25996"
"2995.75600","0.62310","19.50854","78.83047","0.00294","171.11378"
"2995.85600","0.63116","19.53073","78.83047","0.00302","171.30836"
"2995.95600","0.63955","19.42112","78.83047","0.00310","170.34695"
"2996.05600","0.64790","19.47325","78.83047","0.00318","170.80418"
"2996.15600","0.65722","19.65649","78.83047","0.00328","172.41144"
"2996.25600","0.66629","19.64894","78.67912","0.00337","172.34528"
"2996.35600","0.67362","19.60197","78.67912","0.00344","171.93330"
"2996.45600","0.68050","19.80444","78.67912","0.00351","173.70915"
"2996.55600","0.68778","19.85212","78.67912","0.00358","174.12741"
"2996.65600","0.69489","19.78406","78.67912","0.00365","173.53044"
"2996.75600","0.70273","19.97661","78.67912","0.00373","175.21931"
"2996.85600","0.71124","20.27686","78.53402","0.00381","177.85284"
"2996.95600","0.71858","20.40126","78.53402","0.00389","178.94405"
"2997.05600","0.72469","20.44198","78.53402","0.00395","179.30121"
"2997.15600","0.73020","20.64739","78.53402","0.00400","181.10289"
"2997.25600","0.73491","20.91477","78.53402","0.00405","183.44812"
"2997.35600","0.73921","21.04121","78.53402","0.00409","184.55714"
"2997.45600","0.74216","21.10464","78.35474","0.00412","185.11351"
"2997.55600","0.74436","21.35172","78.35474","0.00414","187.28067"
"2997.65600","0.74646","21.56243","78.35474","0.00417","189.12888"
"2997.75600","0.74797","21.56909","78.35474","0.00418","189.18727"
"2997.85600","0.74869","21.59348","78.35474","0.00419","189.40123"
"2997.95600","0.74892","21.68318","78.35474","0.00419","190.18799"
"2998.05600","0.74898","21.64998","78.28681","0.00419","189.89679"
"2998.15600","0.74898","21.49330","78.28681","0.00419","188.52251"
"2998.25600","0.74895","21.51111","78.28681","0.00419","188.67873"
"2998.35600","0.74892","21.66321","78.28681","0.00419","190.01289"
"2998.45600","0.74889","21.63946","78.28681","0.00419","189.80452"
"2998.55600","0.74886","21.50467","78.28681","0.00419","188.62230"
"2998.65600","0.74885","21.43778","78.25201","0.00419","188.03555"
"2998.75600","0.74882","21.48665","78.25201","0.00419","188.46420"
"2998.85600","0.74880","21.48071","78.25201","0.00419","188.41214"
"2998.95600","0.74878","21.36426","78.25201","0.00419","187.39067"
"2999.05600","0.74875","21.24834","78.25201","0.00419","186.37393"
"2999.15600","0.74873","21.26739","78.21687","0.00419","186.54105"
"2999.25600","0.74871","21.29241","78.21687","0.00419","186.76053"
"2999.35600","0.74870","21.23627","78.21687","0.00419","186.26811"
"2999.45600","0.74869","21.14653","78.21687","0.00419","185.48096"
"2999.55600","0.74869","21.03127","78.21687","0.00419","184.46992"
"2999.65600","0.74869","20.90745","78.21687","0.00419","183.38396"
"2999.75600","0.74867","20.82667","78.18862","0.00419","182.67542"
"2999.85600","0.74862","20.88553","78.18862","0.00419","183.19170"
"2999.95600","0.74857","20.80372","78.18862","0.00419","182.47404"
"3000.05600","0.74850","20.68251","78.18862","0.00419","181.41090"
"3000.15600","0.74849","20.77308","78.18862","0.00419","182.20531"
"3000.25600","0.74848","20.54696","78.18862","0.00419","180.22200"
"3000.35600","0.74847","20.64838","78.15044","0.00419","181.11153"
"3000.45600","0.74846","20.55520","78.15044","0.00419","180.29425"
"3000.55600","0.74845","20.36776","78.15044","0.00419","178.65018"
"3000.65600","0.74845","20.50644","78.15044","0.00419","179.86653"
"3000.75600","0.74844","20.24421","78.15044","0.00419","177.56647"
"3000.85600","0.74844","20.30341","78.15044","0.00419","178.08578"
"3000.95600","0.74844","20.18622","78.10093","0.00419","177.05783"
"3001.05600","0.74845","19.94188","78.10093","0.00419","174.91470"
"3001.15600","0.74845","20.08817","78.10093","0.00419","176.19788"
"3001.25600","0.74846","19.75626","78.10093","0.00419","173.28656"
"3001.35600","0.74848","19.76278","78.10093","0.00419","173.34372"
"3001.45600","0.74851","19.52333","78.10093","0.00419","171.24350"
"3001.55600","0.74852","19.38700","77.99377","0.00419","170.04771"
"3001.65600","0.74854","19.46958","77.99377","0.00419","170.77202"
"3001.75600","0.74856","19.19543","77.99377","0.00419","168.36742"
"3001.85600","0.74858","19.39271","77.99377","0.00419","170.09779"
"3001.95600","0.74858","19.17885","77.99377","0.00419","168.22197"
"3002.05600","0.74859","19.29836","77.89367","0.00419","169.27026"
"3002.15600","0.74861","19.24961","77.89367","0.00419","168.84265"
"3002.25600","0.74861","19.17501","77.89367","0.00419","168.18831"
"3002.35600","0.74862","19.32752","77.89367","0.00419","169.52602"
"3002.45600","0.74862","19.12324","77.89367","0.00419","167.73422"
"3002.55600","0.74861","19.36287","77.89367","0.00419","169.83606"
"3002.65600","0.74864","19.13685","77.77494","0.00419","167.85362"
"3002.75600","0.74864","19.27311","77.77494","0.00419","169.04875"
"3002.85600","0.74866","19.13715","77.77494","0.00419","167.85620"
"3002.95600","0.74866","19.18463","77.77494","0.00419","168.27266"
"3003.05600","0.74867","19.22271","77.77494","0.00419","168.60664"
"3003.15600","0.74867","19.07697","77.77494","0.00419","167.32838"
"3003.25600","0.74869","19.23190","77.59217","0.00419","168.68729"
"3003.35600","0.74870","19.01411","77.59217","0.00419","166.77705"
"3003.45600","0.74870","19.23631","77.59217","0.00419","168.72600"
"3003.55600","0.74872","18.92702","77.59217","0.00419","166.01312"
"3003.65600","0.74873","19.14785","77.59217","0.00419","167.95007"
"3003.75600","0.74874","19.00397","77.59217","0.00419","166.68806"
"3003.85600","0.74873","19.30850","77.46765","0.00419","169.35921"
"3003.95600","0.74872","19.33314","77.46765","0.00419","169.57532"
"3004.05600","0.74870","19.51952","77.46765","0.00419","171.21008"
"3004.15600","0.74869","19.64507","77.46765","0.00419","172.31133"
"3004.25600","0.74868","19.67355","77.46765","0.00419","172.56108"
"3004.35600","0.74866","19.89759","77.33960","0.00419","174.52623"
"3004.45600","0.74864","19.82416","77.33960","0.00419","173.88213"
"3004.55600","0.74862","20.18038","77.33960","0.00419","177.00664"
"3004.65600","0.74859","20.09758","77.33960","0.00419","176.28035"
"3004.75600","0.74856","20.44764","77.33960","0.00419","179.35083"
"3004.85600","0.74853","20.38844","77.33960","0.00419","178.83154"
"3004.95600","0.74849","20.67449","77.19958","0.00419","181.34056"
"3005.05600","0.74847","20.63048","77.19958","0.00419","180.95453"
"3005.15600","0.74847","20.46399","77.19958","0.00419","179.49428"
"3005.25600","0.74847","20.46164","77.19958","0.00419","179.47363"
"3005.35600","0.74846","20.27139","77.19958","0.00419","177.80493"
"3005.45600","0.74845","20.49405","77.19958","0.00419","179.75790"
"3005.55600","0.74844","20.26070","77.15488","0.00419","177.71115"
"3005.65600","0.74843","20.43131","77.15488","0.00419","179.20758"
"3005.75600","0.74842","20.23323","77.15488","0.00419","177.47018"
"3005.85600","0.74841","20.31012","77.15488","0.00419","178.14458"
"3005.95600","0.74841","20.17787","77.15488","0.00419","176.98463"
"3006.05600","0.74842","20.06305","77.15488","0.00419","175.97749"
"3006.15600","0.74841","20.13857","77.12590","0.00419","176.63986"
"3006.25600","0.74841","19.89917","77.12590","0.00419","174.54004"
"3006.35600","0.74841","20.06156","77.12590","0.00419","175.96439"
"3006.45600","0.74842","19.79389","77.12590","0.00419","173.61664"
"3006.55600","0.74842","19.96469","77.12590","0.00419","175.11481"
"3006.65600","0.74842","19.74070","77.09346","0.00419","173.15009"
"3006.75600","0.74841","19.80882","77.09346","0.00419","173.74762"
"3006.85600","0.74842","19.72075","77.09346","0.00419","172.97513"
"3006.95600","0.74844","19.57378","77.09346","0.00419","171.68602"
"3007.05600","0.74845","19.60406","77.09346","0.00419","171.95160"
"3007.15600","0.74846","19.38711","77.09346","0.00419","170.04868"
"3007.25600","0.74847","19.49551","77.02419","0.00419","170.99945"
"3007.35600","0.74849","19.14959","77.02419","0.00419","167.96532"
"3007.45600","0.74850","19.31930","77.02419","0.00419","169.45392"
"3007.55600","0.74852","19.07932","77.02419","0.00419","167.34898"
"3007.65600","0.74852","19.18688","77.02419","0.00419","168.29240"
"3007.75600","0.74855","19.04549","77.02419","0.00419","167.05223"
"3007.85600","0.74855","19.08235","76.96732","0.00419","167.37553"
"3007.95600","0.74858","19.06528","76.96732","0.00419","167.22578"
"3008.05600","0.74859","18.90382","76.96732","0.00419","165.80965"
"3008.15600","0.74862","18.94645","76.96732","0.00419","166.18355"
"3008.25600","0.74864","18.73206","76.96732","0.00419","164.30307"
"3008.35600","0.74865","18.94018","76.96732","0.00419","166.12852"
"3008.45600","0.74867","18.60533","76.89356","0.00419","163.19154"
"3008.55600","0.74870","18.78095","76.89356","0.00419","164.73190"
"3008.65600","0.74873","18.49168","76.89356","0.00419","162.19463"
"3008.75600","0.74875","18.70373","76.89356","0.00419","164.05463"
"3008.85600","0.74876","18.50908","76.89356","0.00419","162.34723"
"3008.95600","0.74878","18.61189","76.89356","0.00419","163.24904"
"3009.05600","0.74881","18.49886","76.75043","0.00419","162.25760"
"3009.15600","0.74883","18.56441","76.75043","0.00419","162.83257"
"3009.25600","0.74885","18.53435","76.75043","0.00419","162.56892"
"3009.35600","0.74887","18.52543","76.75043","0.00419","162.49069"
"3009.45600","0.74889","18.60939","76.75043","0.00419","163.22710"
"3009.55600","0.74892","18.47865","76.64538","0.00419","162.08038"
"3009.65600","0.74895","18.60602","76.64538","0.00419","163.19756"
"3009.75600","0.74898","18.42172","76.64538","0.00419","161.58099"
"3009.85600","0.74902","18.57678","76.64538","0.00419","162.94106"
"3009.95600","0.74907","18.30215","76.64538","0.00419","160.53221"
"3010.05600","0.74913","18.53571","76.64538","0.00419","162.58081"
"3010.15600","0.74919","18.30880","76.54555","0.00419","160.59058"
"3010.25600","0.74929","18.53069","76.54555","0.00419","162.53679"
"3010.35600","0.74942","18.32889","76.54555","0.00420","160.76675"
"3010.45600","0.74967","18.45068","76.54555","0.00420","161.83507"
