Repository: Mecanon/morphing_wing

File: experimental/sma_database/results from second training/flexinol_isobaric_trained_172MPa.csv (part 52 of 100)
Test : Start of hold value,"172.00000",MPa
Time,Extension,Load,Temperature: Chamber 3119-600 1 1,Tensile strain (Extension),Tensile stress
(s),(mm),(N),(C),(mm/mm),(MPa)
"3010.55600","0.75018","18.40677","76.54555","0.00420","161.44991"
"3010.65600","0.75142","18.37585","76.54555","0.00422","161.17873"
"3010.75600","0.75404","18.40564","76.39688","0.00424","161.43999"
"3010.85600","0.75700","18.30006","76.39688","0.00427","160.51389"
"3010.95600","0.75948","18.65057","76.39688","0.00430","163.58833"
"3011.05600","0.76217","18.55913","76.39688","0.00432","162.78625"
"3011.15600","0.76438","18.93797","76.39688","0.00434","166.10918"
"3011.25600","0.76573","18.83025","76.39688","0.00436","165.16437"
"3011.35600","0.76661","19.23316","76.29768","0.00437","168.69832"
"3011.45600","0.76730","19.15831","76.29768","0.00437","168.04184"
"3011.55600","0.76779","19.52918","76.29768","0.00438","171.29485"
"3011.65600","0.76818","19.44125","76.29768","0.00438","170.52356"
"3011.75600","0.76845","19.78860","76.29768","0.00438","173.57024"
"3011.85600","0.76861","19.68785","76.20592","0.00439","172.68654"
"3011.95600","0.76865","20.09326","76.20592","0.00439","176.24248"
"3012.05600","0.76865","19.95916","76.20592","0.00439","175.06624"
"3012.15600","0.76865","20.22096","76.20592","0.00439","177.36256"
"3012.25600","0.76866","19.90172","76.20592","0.00439","174.56241"
"3012.35600","0.76866","20.07921","76.20592","0.00439","176.11928"
"3012.45600","0.76867","19.81680","76.15456","0.00439","173.81757"
"3012.55600","0.76867","20.04709","76.15456","0.00439","175.83748"
"3012.65600","0.76867","19.72548","76.15456","0.00439","173.01662"
"3012.75600","0.76867","19.95234","76.15456","0.00439","175.00648"
"3012.85600","0.76867","19.64843","76.15456","0.00439","172.34081"
"3012.95600","0.76868","19.91840","76.15456","0.00439","174.70877"
"3013.05600","0.76869","19.63143","76.13620","0.00439","172.19162"
"3013.15600","0.76868","19.86178","76.13620","0.00439","174.21211"
"3013.25600","0.76869","19.58510","76.13620","0.00439","171.78532"
"3013.35600","0.76870","19.78252","76.13620","0.00439","173.51691"
"3013.45600","0.76870","19.49289","76.13620","0.00439","170.97647"
"3013.55600","0.76873","19.67295","76.13620","0.00439","172.55582"
"3013.65600","0.76873","19.33264","76.12493","0.00439","169.57089"
"3013.75600","0.76875","19.47553","76.12493","0.00439","170.82425"
"3013.85600","0.76878","19.20118","76.12493","0.00439","168.41782"
"3013.95600","0.76879","19.36157","76.12493","0.00439","169.82466"
"3014.05600","0.76882","19.06635","76.12493","0.00439","167.23524"
"3014.15600","0.76886","19.24033","76.10059","0.00439","168.76123"
"3014.25600","0.76892","18.93740","76.10059","0.00439","166.10413"
"3014.35600","0.76908","19.15031","76.10059","0.00439","167.97169"
"3014.45600","0.76948","18.83035","76.10059","0.00440","165.16522"
"3014.55600","0.77034","19.00982","76.10059","0.00440","166.73943"
"3014.65600","0.77173","18.69774","76.10059","0.00442","164.00209"
"3014.75600","0.77316","18.94241","76.02531","0.00443","166.14807"
"3014.85600","0.77461","18.66329","76.02531","0.00445","163.69987"
"3014.95600","0.77652","18.91287","76.02531","0.00447","165.88899"
"3015.05600","0.77944","18.68457","76.02531","0.00449","163.88658"
"3015.15600","0.78224","18.90974","76.02531","0.00452","165.86153"
"3015.25600","0.78534","18.69972","76.02531","0.00455","164.01941"
"3015.35600","0.78935","18.90793","75.94839","0.00459","165.84572"
"3015.45600","0.79339","18.69359","75.94839","0.00463","163.96565"
"3015.55600","0.79884","19.00339","75.94839","0.00469","166.68298"
"3015.65600","0.80511","18.79267","75.94839","0.00475","164.83470"
"3015.75600","0.81121","19.04602","75.94839","0.00481","167.05690"
"3015.85600","0.81673","18.80728","75.94839","0.00487","164.96289"
"3015.95600","0.82243","19.09861","75.86417","0.00492","167.51820"
"3016.05600","0.82825","18.97010","75.86417","0.00498","166.39096"
"3016.15600","0.83396","19.20012","75.86417","0.00504","168.40854"
"3016.25600","0.83987","18.93586","75.86417","0.00510","166.09068"
"3016.35600","0.84649","19.08281","75.86417","0.00516","167.37955"
"3016.45600","0.85381","18.95202","75.86417","0.00524","166.23238"
"3016.55600","0.86032","19.21756","75.71815","0.00530","168.56152"
"3016.65600","0.86529","19.10602","75.71815","0.00535","167.58321"
"3016.75600","0.87018","19.23420","75.71815","0.00540","168.70750"
"3016.85600","0.87509","19.23744","75.71815","0.00545","168.73589"
"3016.95600","0.88035","19.23606","75.71815","0.00550","168.72374"
"3017.05600","0.88613","19.31873","75.61287","0.00556","169.44887"
"3017.15600","0.89197","19.32935","75.61287","0.00562","169.54202"
"3017.25600","0.89894","19.47820","75.61287","0.00569","170.84763"
"3017.35600","0.90643","19.39042","75.61287","0.00576","170.07774"
"3017.45600","0.91306","19.63488","75.61287","0.00583","172.22192"
"3017.55600","0.91923","19.48138","75.61287","0.00589","170.87558"
"3017.65600","0.92560","19.83005","75.50539","0.00595","173.93376"
"3017.75600","0.93184","19.61604","75.50539","0.00601","172.05669"
"3017.85600","0.93784","19.92439","75.50539","0.00607","174.76125"
"3017.95600","0.94430","19.83033","75.50539","0.00614","173.93626"
"3018.05600","0.95090","20.08195","75.50539","0.00620","176.14325"
"3018.15600","0.95615","20.15735","75.50539","0.00626","176.80466"
"3018.25600","0.95999","20.19715","75.35919","0.00629","177.15373"
"3018.35600","0.96284","20.45718","75.35919","0.00632","179.43449"
"3018.45600","0.96571","20.36266","75.35919","0.00635","178.60547"
"3018.55600","0.96774","20.75553","75.35919","0.00637","182.05139"
"3018.65600","0.96923","20.67035","75.35919","0.00639","181.30423"
"3018.75600","0.97046","20.98428","75.35919","0.00640","184.05779"
"3018.85600","0.97126","21.12474","75.27865","0.00641","185.28979"
"3018.95600","0.97161","21.12094","75.27865","0.00641","185.25652"
"3019.05600","0.97162","21.49087","75.27865","0.00641","188.50119"
"3019.15600","0.97158","21.30366","75.27865","0.00641","186.85913"
"3019.25600","0.97152","21.47275","75.27865","0.00641","188.34227"
"3019.35600","0.97153","21.23609","75.27865","0.00641","186.26648"
"3019.45600","0.97149","21.17503","75.23431","0.00641","185.73088"
"3019.55600","0.97145","21.30321","75.23431","0.00641","186.85524"
"3019.65600","0.97143","21.05492","75.23431","0.00641","184.67738"
"3019.75600","0.97140","21.25887","75.23431","0.00641","186.46631"
"3019.85600","0.97137","20.96658","75.23431","0.00641","183.90259"
"3019.95600","0.97134","21.12812","75.23326","0.00641","185.31949"
"3020.05600","0.97132","20.97734","75.23326","0.00641","183.99698"
"3020.15600","0.97130","20.87704","75.23326","0.00641","183.11717"
"3020.25600","0.97127","21.00826","75.23326","0.00641","184.26810"
"3020.35600","0.97124","20.74474","75.23326","0.00641","181.95679"
"3020.45600","0.97122","20.93725","75.23326","0.00641","183.64534"
"3020.55600","0.97120","20.66230","75.23702","0.00641","181.23367"
"3020.65600","0.97118","20.71764","75.23702","0.00641","181.71907"
"3020.75600","0.97118","20.63216","75.23702","0.00641","180.96928"
"3020.85600","0.97117","20.39523","75.23702","0.00641","178.89113"
"3020.95600","0.97116","20.55887","75.23702","0.00641","180.32645"
"3021.05600","0.97115","20.29292","75.23702","0.00641","177.99371"
"3021.15600","0.97114","20.45698","75.23232","0.00641","179.43277"
"3021.25600","0.97112","20.34988","75.23232","0.00640","178.49336"
"3021.35600","0.97111","20.25642","75.23232","0.00640","177.67363"
"3021.45600","0.97111","20.30047","75.23232","0.00640","178.06000"
"3021.55600","0.97112","19.96996","75.23232","0.00640","175.16101"
"3021.65600","0.97112","20.13687","75.23232","0.00640","176.62502"
"3021.75600","0.97112","19.90082","75.21509","0.00640","174.55457"
"3021.85600","0.97112","19.91750","75.21509","0.00640","174.70084"
"3021.95600","0.97111","20.00476","75.21509","0.00640","175.46626"
"3022.05600","0.97111","19.84329","75.21509","0.00640","174.04997"
"3022.15600","0.97110","20.06468","75.21509","0.00640","175.99178"
"3022.25600","0.97110","19.79942","75.16038","0.00640","173.66515"
"3022.35600","0.97110","19.93396","75.16038","0.00640","174.84523"
"3022.45600","0.97110","19.90050","75.16038","0.00640","174.55170"
"3022.55600","0.97109","19.76929","75.16038","0.00640","173.40089"
"3022.65600","0.97109","19.94296","75.16038","0.00640","174.92419"
"3022.75600","0.97110","19.66082","75.16038","0.00640","172.44945"
"3022.85600","0.97109","19.78870","75.11426","0.00640","173.57114"
"3022.95600","0.97111","19.65932","75.11426","0.00640","172.43625"
"3023.05600","0.97111","19.59896","75.11426","0.00640","171.90686"
"3023.15600","0.97110","19.79372","75.11426","0.00640","173.61517"
"3023.25600","0.97110","19.59355","75.11426","0.00640","171.85939"
"3023.35600","0.97111","19.76155","75.11426","0.00640","173.33296"
"3023.45600","0.97110","19.56769","75.06161","0.00640","171.63257"
"3023.55600","0.97112","19.53354","75.06161","0.00640","171.33307"
"3023.65600","0.97111","19.67398","75.06161","0.00640","172.56488"
"3023.75600","0.97112","19.43346","75.06161","0.00640","170.45525"
"3023.85600","0.97112","19.60226","75.06161","0.00640","171.93579"
"3023.95600","0.97113","19.41306","75.06161","0.00640","170.27631"
"3024.05600","0.97114","19.47871","74.97818","0.00641","170.85211"
"3024.15600","0.97113","19.52086","74.97818","0.00640","171.22180"
"3024.25600","0.97115","19.34744","74.97818","0.00641","169.70070"
"3024.35600","0.97114","19.62985","74.97818","0.00641","172.17778"
"3024.45600","0.97114","19.40327","74.97818","0.00641","170.19044"
"3024.55600","0.97115","19.54049","74.97818","0.00641","171.39398"
"3024.65600","0.97115","19.44907","74.92190","0.00641","170.59216"
"3024.75600","0.97116","19.39372","74.92190","0.00641","170.10667"
"3024.85600","0.97116","19.49386","74.92190","0.00641","170.98505"
"3024.95600","0.97118","19.18904","74.92190","0.00641","168.31133"
"3025.05600","0.97120","19.42128","74.92190","0.00641","170.34837"
"3025.15600","0.97120","19.14171","74.86050","0.00641","167.89619"
"3025.25600","0.97121","19.31634","74.86050","0.00641","169.42796"
"3025.35600","0.97122","19.17825","74.86050","0.00641","168.21667"
"3025.45600","0.97123","19.20597","74.86050","0.00641","168.45988"
"3025.55600","0.97123","19.25552","74.86050","0.00641","168.89449"
"3025.65600","0.97123","19.24455","74.86050","0.00641","168.79829"
"3025.75600","0.97122","19.47185","74.80045","0.00641","170.79193"
"3025.85600","0.97121","19.40177","74.80045","0.00641","170.17725"
"3025.95600","0.97119","19.77806","74.80045","0.00641","173.47783"
"3026.05600","0.97117","19.67919","74.80045","0.00641","172.61055"
"3026.15600","0.97115","20.01823","74.80045","0.00641","175.58438"
"3026.25600","0.97112","20.06747","74.80045","0.00640","176.01631"
"3026.35600","0.97109","20.18966","74.70316","0.00640","177.08801"
"3026.45600","0.97106","20.43316","74.70316","0.00640","179.22380"
"3026.55600","0.97103","20.32764","74.70316","0.00640","178.29829"
"3026.65600","0.97100","20.67002","74.70316","0.00640","181.30133"
"3026.75600","0.97097","20.53395","74.70316","0.00640","180.10782"
"3026.85600","0.97096","20.61583","74.70316","0.00640","180.82608"
"3026.95600","0.97094","20.59867","74.67114","0.00640","180.67558"
"3027.05600","0.97093","20.45151","74.67114","0.00640","179.38474"
"3027.15600","0.97091","20.66076","74.67114","0.00640","181.22012"
"3027.25600","0.97090","20.37894","74.67114","0.00640","178.74826"
"3027.35600","0.97088","20.47122","74.67114","0.00640","179.55762"
"3027.45600","0.97088","20.35185","74.66825","0.00640","178.51064"
"3027.55600","0.97088","20.16949","74.66825","0.00640","176.91115"
"3027.65600","0.97087","20.32863","74.66825","0.00640","178.30696"
"3027.75600","0.97086","20.06590","74.66825","0.00640","176.00253"
"3027.85600","0.97085","20.22006","74.66825","0.00640","177.35469"
"3027.95600","0.97085","20.10786","74.66825","0.00640","176.37056"
"3028.05600","0.97084","19.98643","74.67090","0.00640","175.30550"
"3028.15600","0.97084","20.14121","74.67090","0.00640","176.66306"
"3028.25600","0.97083","19.87627","74.67090","0.00640","174.33919"
"3028.35600","0.97083","20.03439","74.67090","0.00640","175.72615"
"3028.45600","0.97082","19.88011","74.67090","0.00640","174.37289"
"3028.55600","0.97084","19.79736","74.67090","0.00640","173.64709"
"3028.65600","0.97082","19.92142","74.66227","0.00640","174.73526"
"3028.75600","0.97082","19.70266","74.66227","0.00640","172.81641"
"3028.85600","0.97082","19.86097","74.66227","0.00640","174.20503"
"3028.95600","0.97083","19.67418","74.66227","0.00640","172.56665"
"3029.05600","0.97083","19.67201","74.66227","0.00640","172.54764"
"3029.15600","0.97082","19.76726","74.66227","0.00640","173.38303"
"3029.25600","0.97083","19.55234","74.64717","0.00640","171.49797"
"3029.35600","0.97082","19.79266","74.64717","0.00640","173.60587"
"3029.45600","0.97082","19.52865","74.64717","0.00640","171.29016"
"3029.55600","0.97083","19.55107","74.64717","0.00640","171.48677"
"3029.65600","0.97085","19.56277","74.64717","0.00640","171.58939"
"3029.75600","0.97085","19.35744","74.61731","0.00640","169.78841"
"3029.85600","0.97086","19.54855","74.61731","0.00640","171.46472"
"3029.95600","0.97086","19.27369","74.61731","0.00640","169.05383"
"3030.05600","0.97087","19.46810","74.61731","0.00640","170.75902"
"3030.15600","0.97087","19.34896","74.61731","0.00640","169.71405"
"3030.25600","0.97087","19.34244","74.61731","0.00640","169.65688"
"3030.35600","0.97088","19.41064","74.58769","0.00640","170.25504"
"3030.45600","0.97090","19.13332","74.58769","0.00640","167.82263"
"3030.55600","0.97091","19.32307","74.58769","0.00640","169.48700"
"3030.65600","0.97092","19.04931","74.58769","0.00640","167.08577"
"3030.75600","0.97093","19.20901","74.58769","0.00640","168.48651"
"3030.85600","0.97094","19.04927","74.58769","0.00640","167.08545"
"3030.95600","0.97095","19.05781","74.54620","0.00640","167.16029"
"3031.05600","0.97096","19.16232","74.54620","0.00640","168.07704"
"3031.15600","0.97097","18.99422","74.54620","0.00640","166.60251"
"3031.25600","0.97098","19.17672","74.54620","0.00640","168.20332"
"3031.35600","0.97099","18.91231","74.54620","0.00640","165.88406"
"3031.45600","0.97100","19.12931","74.54620","0.00640","167.78749"
"3031.55600","0.97101","18.98922","74.49017","0.00640","166.55873"
"3031.65600","0.97102","18.99463","74.49017","0.00640","166.60611"
"3031.75600","0.97104","19.01524","74.49017","0.00640","166.78688"
"3031.85600","0.97105","18.85684","74.49017","0.00640","165.39758"
"3031.95600","0.97106","19.08039","74.49017","0.00640","167.35840"
"3032.05600","0.97107","18.81015","74.49017","0.00640","164.98805"
"3032.15600","0.97109","19.03911","74.39503","0.00640","166.99628"
"3032.25600","0.97110","18.82168","74.39503","0.00640","165.08913"
"3032.35600","0.97111","18.92927","74.39503","0.00640","166.03282"
"3032.45600","0.97113","18.88248","74.39503","0.00640","165.62250"
"3032.55600","0.97114","18.79816","74.39503","0.00641","164.88287"
"3032.65600","0.97115","18.97594","74.33002","0.00641","166.44218"
"3032.75600","0.97116","18.76334","74.33002","0.00641","164.57748"
"3032.85600","0.97117","19.07561","74.33002","0.00641","167.31647"
"3032.95600","0.97118","18.82345","74.33002","0.00641","165.10472"
"3033.05600","0.97119","19.04939","74.33002","0.00641","167.08650"
"3033.15600","0.97120","18.87335","74.33002","0.00641","165.54236"
"3033.25600","0.97122","18.97143","74.25577","0.00641","166.40268"
"3033.35600","0.97124","18.87070","74.25577","0.00641","165.51910"
"3033.45600","0.97128","18.78576","74.25577","0.00641","164.77408"
"3033.55600","0.97128","18.89323","74.25577","0.00641","165.71674"
"3033.65600","0.97133","18.64874","74.25577","0.00641","163.57224"
"3033.75600","0.97135","18.87788","74.25577","0.00641","165.58214"
"3033.85600","0.97136","18.64648","74.15612","0.00641","163.55249"
"3033.95600","0.97139","18.88426","74.15612","0.00641","165.63811"
"3034.05600","0.97141","18.60544","74.15612","0.00641","163.19246"
"3034.15600","0.97145","18.76238","74.15612","0.00641","164.56905"
"3034.25600","0.97148","18.62109","74.15612","0.00641","163.32971"
"3034.35600","0.97151","18.64846","74.15612","0.00641","163.56984"
"3034.45600","0.97156","18.66418","74.08128","0.00641","163.70773"
"3034.55600","0.97162","18.50085","74.08128","0.00641","162.27510"
"3034.65600","0.97169","18.68728","74.08128","0.00641","163.91034"
"3034.75600","0.97178","18.49698","74.08128","0.00641","162.24117"
"3034.85600","0.97190","18.76749","74.08128","0.00641","164.61386"
"3034.95600","0.97213","18.48075","74.00561","0.00641","162.09875"
"3035.05600","0.97254","18.71453","74.00561","0.00642","164.14931"
"3035.15600","0.97345","18.57690","74.00561","0.00643","162.94215"
"3035.25600","0.97468","18.70255","74.00561","0.00644","164.04430"
"3035.35600","0.97634","18.68423","74.00561","0.00646","163.88351"
"3035.45600","0.97855","18.62926","74.00561","0.00648","163.40143"
"3035.55600","0.98142","18.87908","73.89471","0.00651","165.59267"
"3035.65600","0.98405","18.80066","73.89471","0.00653","164.90480"
"3035.75600","0.98676","19.19470","73.89471","0.00656","168.36098"
"3035.85600","0.99034","19.09426","73.89471","0.00660","167.47998"
"3035.95600","0.99409","19.48573","73.89471","0.00663","170.91371"
"3036.05600","0.99846","19.50490","73.89471","0.00668","171.08183"
"3036.15600","1.00219","19.67769","73.82874","0.00671","172.59744"
"3036.25600","1.00556","19.96202","73.82874","0.00675","175.09132"
"3036.35600","1.00764","19.88773","73.82874","0.00677","174.43968"
"3036.45600","1.00899","20.25878","73.82874","0.00678","177.69427"
"3036.55600","1.01007","20.16280","73.82874","0.00679","176.85245"
"3036.65600","1.01095","20.40505","73.82874","0.00680","178.97728"
"3036.75600","1.01166","20.33448","73.78972","0.00681","178.35829"
"3036.85600","1.01230","20.21865","73.78972","0.00682","177.34233"
"3036.95600","1.01287","20.32892","73.78972","0.00682","178.30954"
"3037.05600","1.01336","20.05915","73.78972","0.00683","175.94327"
"3037.15600","1.01375","20.29642","73.78972","0.00683","178.02443"
"3037.25600","1.01402","20.03621","73.78693","0.00683","175.74205"
"3037.35600","1.01421","20.19074","73.78693","0.00683","177.09749"
"3037.45600","1.01432","20.08285","73.78693","0.00684","176.15118"
"3037.55600","1.01440","20.05003","73.78693","0.00684","175.86333"
"3037.65600","1.01446","20.11863","73.78693","0.00684","176.46497"
"3037.75600","1.01452","19.84642","73.78693","0.00684","174.07742"
"3037.85600","1.01458","20.03057","73.80222","0.00684","175.69257"
"3037.95600","1.01463","19.71329","73.80222","0.00684","172.90967"
"3038.05600","1.01471","19.88981","73.80222","0.00684","174.45796"
"3038.15600","1.01477","19.72091","73.80222","0.00684","172.97653"
"3038.25600","1.01481","19.73103","73.80222","0.00684","173.06528"
"3038.35600","1.01488","19.73339","73.80222","0.00684","173.08598"
"3038.45600","1.01494","19.53090","73.80211","0.00684","171.30984"
"3038.55600","1.01503","19.73510","73.80211","0.00684","173.10095"
"3038.65600","1.01514","19.43357","73.80211","0.00684","170.45622"
"3038.75600","1.01523","19.66561","73.80211","0.00684","172.49144"
"3038.85600","1.01538","19.35837","73.80211","0.00685","169.79663"
"3038.95600","1.01557","19.43107","73.80211","0.00685","170.43430"
"3039.05600","1.01586","19.30258","73.78728","0.00685","169.30721"
"3039.15600","1.01630","19.20598","73.78728","0.00686","168.45996"
"3039.25600","1.01693","19.29280","73.78728","0.00686","169.22147"
"3039.35600","1.01800","19.07022","73.78728","0.00687","167.26921"
"3039.45600","1.01982","19.29638","73.78728","0.00689","169.25282"
"3039.55600","1.02228","19.01759","73.78728","0.00691","166.80754"
"3039.65600","1.02457","19.10394","73.73827","0.00694","167.56493"
"3039.75600","1.02731","19.04172","73.73827","0.00696","167.01920"
"3039.85600","1.03077","18.92053","73.73827","0.00700","165.95621"
"3039.95600","1.03380","19.07406","73.73827","0.00703","167.30287"
"3040.05600","1.03826","18.82663","73.73827","0.00707","165.13254"
"3040.15600","1.04303","19.07801","73.68983","0.00712","167.33751"
"3040.25600","1.04821","18.97212","73.68983","0.00717","166.40871"
"3040.35600","1.05244","19.03913","73.68983","0.00722","166.99644"
"3040.45600","1.05575","19.17851","73.68983","0.00725","168.21904"
"3040.55600","1.05823","18.92721","73.68983","0.00727","166.01480"
"3040.65600","1.06155","19.06333","73.68983","0.00731","167.20869"
"3040.75600","1.06502","18.91681","73.62077","0.00734","165.92357"
"3040.85600","1.06907","18.82648","73.62077","0.00738","165.13127"
"3040.95600","1.07374","19.03378","73.62077","0.00743","166.94957"
"3041.05600","1.07896","18.79905","73.62077","0.00748","164.89070"
"3041.15600","1.08437","19.01513","73.62077","0.00753","166.78593"
"3041.25600","1.09140","18.98115","73.62077","0.00760","166.48792"
"3041.35600","1.09938","18.94316","73.51074","0.00768","166.15474"
"3041.45600","1.10652","19.19818","73.51074","0.00775","168.39157"
"3041.55600","1.11333","19.05226","73.51074","0.00782","167.11159"
"3041.65600","1.12030","19.14672","73.51074","0.00789","167.94016"
"3041.75600","1.12725","19.29817","73.51074","0.00796","169.26859"
"3041.85600","1.13385","19.13823","73.51074","0.00803","167.86572"
"3041.95600","1.14099","19.25716","73.43494","0.00810","168.90883"
"3042.05600","1.14777","19.30613","73.43494","0.00817","169.33835"
"3042.15600","1.15289","19.15241","73.43494","0.00822","167.99005"
"3042.25600","1.15716","19.21545","73.43494","0.00826","168.54303"
"3042.35600","1.16166","19.33444","73.43494","0.00830","169.58672"
"3042.45600","1.16603","19.19540","73.35564","0.00835","168.36719"
"3042.55600","1.17012","19.14348","73.35564","0.00839","167.91177"
"3042.65600","1.17234","19.10138","73.35564","0.00841","167.54245"
"3042.75600","1.17263","19.12511","73.35564","0.00841","167.75066"
"3042.85600","1.17309","19.06153","73.35564","0.00842","167.19295"
"3042.95600","1.17325","19.01014","73.35564","0.00842","166.74222"
"3043.05600","1.17332","18.99588","73.26414","0.00842","166.61714"
"3043.15600","1.17337","18.93032","73.26414","0.00842","166.04210"
"3043.25600","1.17341","18.91737","73.26414","0.00842","165.92845"
"3043.35600","1.17344","18.86989","73.26414","0.00842","165.51201"
"3043.45600","1.17348","18.86234","73.26414","0.00842","165.44582"
"3043.55600","1.17350","18.89159","73.26414","0.00842","165.70235"
"3043.65600","1.17353","18.81605","73.11326","0.00842","165.03979"
"3043.75600","1.17357","18.76549","73.11326","0.00842","164.59627"
"3043.85600","1.17362","18.74026","73.11326","0.00842","164.37497"
"3043.95600","1.17368","18.72250","73.11326","0.00842","164.21924"
"3044.05600","1.17374","18.74556","73.11326","0.00842","164.42148"
"3044.15600","1.17380","18.77189","73.11326","0.00843","164.65242"
"3044.25600","1.17388","18.76205","73.00817","0.00843","164.56613"
"3044.35600","1.17397","18.74815","73.00817","0.00843","164.44424"
"3044.45600","1.17409","18.72448","73.00817","0.00843","164.23662"
"3044.55600","1.17424","18.72928","73.00817","0.00843","164.27870"
"3044.65600","1.17443","18.71837","73.00817","0.00843","164.18300"
"3044.75600","1.17466","18.72021","72.90285","0.00843","164.19914"
"3044.85600","1.17496","18.70500","72.90285","0.00844","164.06575"
"3044.95600","1.17535","18.70802","72.90285","0.00844","164.09222"
"3045.05600","1.17584","18.71290","72.90285","0.00845","164.13504"
"3045.15600","1.17648","18.68342","72.90285","0.00845","163.87642"
"3045.25600","1.17734","18.64004","72.90285","0.00846","163.49599"
"3045.35600","1.17876","18.62764","72.76479","0.00847","163.38719"
"3045.45600","1.18184","18.62953","72.76479","0.00851","163.40378"
"3045.55600","1.18626","18.65318","72.76479","0.00855","163.61124"
"3045.65600","1.19239","18.72809","72.76479","0.00861","164.26826"
"3045.75600","1.19902","18.81651","72.76479","0.00868","165.04382"
"3045.85600","1.20459","18.89088","72.76479","0.00873","165.69612"
"3045.95600","1.21029","18.95140","72.67991","0.00879","166.22701"
"3046.05600","1.21647","18.98325","72.67991","0.00885","166.50636"
"3046.15600","1.22313","19.02351","72.67991","0.00892","166.85944"
"3046.25600","1.22989","19.09551","72.67991","0.00898","167.49103"
"3046.35600","1.23709","19.10040","72.67991","0.00906","167.53387"
"3046.45600","1.24423","19.12449","72.67991","0.00913","167.74516"
"3046.55600","1.25032","19.18104","72.59785","0.00919","168.24115"
"3046.65600","1.25529","19.15618","72.59785","0.00924","168.02315"
"3046.75600","1.26020","19.08115","72.59785","0.00929","167.36504"
"3046.85600","1.26629","19.08111","72.59785","0.00935","167.36469"
"3046.95600","1.27311","19.11546","72.59785","0.00941","167.66600"
"3047.05600","1.28124","19.14654","72.59785","0.00950","167.93855"
"3047.15600","1.29097","19.14875","72.47010","0.00959","167.95798"
"3047.25600","1.30141","19.22204","72.47010","0.00970","168.60080"
"3047.35600","1.31178","19.34318","72.47010","0.00980","169.66336"
"3047.45600","1.32257","19.37690","72.47010","0.00991","169.95912"
"3047.55600","1.33376","19.29920","72.47010","0.01002","169.27759"
"3047.65600","1.34454","19.35445","72.36735","0.01013","169.76218"
"3047.75600","1.35393","19.44856","72.36735","0.01022","170.58766"
"3047.85600","1.36240","19.44382","72.36735","0.01030","170.54610"
"3047.95600","1.37195","19.41203","72.36735","0.01040","170.26721"
"3048.05600","1.38251","19.48668","72.36735","0.01051","170.92198"
"3048.15600","1.39368","19.58373","72.36735","0.01062","171.77330"
"3048.25600","1.40392","19.58199","72.25843","0.01072","171.75800"
"3048.35600","1.41372","19.63410","72.25843","0.01082","172.21506"
"3048.45600","1.42415","19.75867","72.25843","0.01092","173.30768"
"3048.55600","1.43407","19.70636","72.25843","0.01102","172.84888"
"3048.65600","1.44312","19.62288","72.25843","0.01111","172.11667"
"3048.75600","1.45095","19.59566","72.25843","0.01119","171.87794"
"3048.85600","1.45824","19.55962","72.13898","0.01126","171.56178"
"3048.95600","1.46654","19.56682","72.13898","0.01134","171.62495"
"3049.05600","1.47608","19.53558","72.13898","0.01144","171.35091"
"3049.15600","1.48630","19.49914","72.13898","0.01154","171.03134"
"3049.25600","1.49632","19.51213","72.13898","0.01164","171.14523"
"3049.35600","1.50545","19.51214","72.13898","0.01173","171.14534"
"3049.45600","1.51515","19.50208","71.94472","0.01183","171.05711"
"3049.55600","1.52487","19.47522","71.94472","0.01192","170.82150"
"3049.65600","1.53376","19.48680","71.94472","0.01201","170.92310"
"3049.75600","1.54194","19.59228","71.94472","0.01209","171.84825"
"3049.85600","1.54891","19.72496","71.94472","0.01216","173.01204"
"3049.95600","1.55543","19.84419","71.80087","0.01223","174.05783"
"3050.05600","1.56312","19.93986","71.80087","0.01231","174.89696"
"3050.15600","1.57097","20.09159","71.80087","0.01238","176.22783"
"3050.25600","1.57879","20.30257","71.80087","0.01246","178.07841"
"3050.35600","1.58633","20.49591","71.80087","0.01254","179.77425"
"3050.45600","1.59239","20.67486","71.80087","0.01260","181.34384"
"3050.55600","1.59654","20.83209","71.65073","0.01264","182.72290"
"3050.65600","1.59904","20.93365","71.65073","0.01266","183.61377"
"3050.75600","1.60080","20.90322","71.65073","0.01268","183.34677"
"3050.85600","1.60188","20.88952","71.65073","0.01269","183.22667"
"3050.95600","1.60217","20.89034","71.65073","0.01269","183.23389"
"3051.05600","1.60222","20.86275","71.65073","0.01270","182.99182"
"3051.15600","1.60224","20.83220","71.49282","0.01270","182.72389"
"3051.25600","1.60225","20.83689","71.49282","0.01270","182.76503"
"3051.35600","1.60225","20.82069","71.49282","0.01270","182.62296"
"3051.45600","1.60226","20.71674","71.49282","0.01270","181.71115"
"3051.55600","1.60226","20.61983","71.49282","0.01270","180.86118"
"3051.65600","1.60226","20.47595","71.49282","0.01270","179.59914"
"3051.75600","1.60227","20.35050","71.42308","0.01270","178.49876"
"3051.85600","1.60228","20.14542","71.42308","0.01270","176.69995"
"3051.95600","1.60229","19.98980","71.42308","0.01270","175.33504"
"3052.05600","1.60232","19.78266","71.42308","0.01270","173.51813"
"3052.15600","1.60235","19.61078","71.42308","0.01270","172.01053"
"3052.25600","1.60241","19.35849","71.42308","0.01270","169.79761"
"3052.35600","1.60254","19.13557","71.35380","0.01270","167.84236"
"3052.45600","1.60272","19.03098","71.35380","0.01270","166.92500"
"3052.55600","1.60302","18.88083","71.35380","0.01270","165.60794"
"3052.65600","1.60363","18.72723","71.35380","0.01271","164.26068"
"3052.75600","1.60482","18.63188","71.35380","0.01272","163.42439"
"3052.85600","1.60708","18.50425","71.18818","0.01274","162.30495"
"3052.95600","1.61122","18.42513","71.18818","0.01278","161.61089"
"3053.05600","1.61609","18.34599","71.18818","0.01283","160.91682"
"3053.15600","1.62253","18.19566","71.18818","0.01290","159.59818"
"3053.25600","1.62998","18.07581","71.18818","0.01297","158.54694"
"3053.35600","1.63734","18.06220","71.18818","0.01305","158.42757"
"3053.45600","1.64440","18.05013","71.03310","0.01312","158.32175"
"3053.55600","1.65169","18.01960","71.03310","0.01319","158.05392"
"3053.65600","1.66098","17.99248","71.03310","0.01328","157.81607"
"3053.75600","1.67276","18.01245","71.03310","0.01340","157.99127"
"3053.85600","1.68620","18.06757","71.03310","0.01353","158.47470"
"3053.95600","1.70004","18.05544","71.03310","0.01367","158.36827"
"3054.05600","1.71681","18.25385","70.84190","0.01384","160.10861"
"3054.15600","1.73536","18.30084","70.84190","0.01402","160.52080"
"3054.25600","1.75244","18.32418","70.84190","0.01419","160.72545"
"3054.35600","1.77100","18.66342","70.84190","0.01438","163.70105"
"3054.45600","1.79048","18.53130","70.84190","0.01457","162.54218"
"3054.55600","1.80931","18.92395","70.84190","0.01476","165.98622"
"3054.65600","1.82860","18.77078","70.62899","0.01495","164.64270"
"3054.75600","1.84662","19.02166","70.62899","0.01513","166.84326"
"3054.85600","1.86564","19.17807","70.62899","0.01532","168.21512"
"3054.95600","1.88545","19.21178","70.62899","0.01552","168.51079"
"3055.05600","1.90447","19.51680","70.62899","0.01571","171.18620"
"3055.15600","1.92389","19.42135","70.62899","0.01590","170.34904"
"3055.25600","1.94109","19.69853","70.28580","0.01607","172.78021"
"3055.35600","1.95914","19.46309","70.28580","0.01625","170.71513"
"3055.45600","1.97852","19.74881","70.28580","0.01645","173.22122"
"3055.55600","1.99697","19.52729","70.28580","0.01663","171.27821"
"3055.65600","2.01542","19.93218","70.28580","0.01681","174.82961"
"3055.75600","2.03239","19.81697","70.04733","0.01698","173.81909"
"3055.85600","2.04786","20.09361","70.04733","0.01714","176.24557"
"3055.95600","2.06454","19.98050","70.04733","0.01730","175.25343"
"3056.05600","2.08152","20.22958","70.04733","0.01747","177.43819"
"3056.15600","2.09737","20.16184","70.04733","0.01763","176.84399"
"3056.25600","2.11310","20.46479","70.04733","0.01779","179.50127"
"3056.35600","2.12714","20.40589","69.80332","0.01793","178.98463"
"3056.45600","2.13942","20.54975","69.80332","0.01805","180.24646"
"3056.55600","2.15264","20.65659","69.80332","0.01818","181.18356"
"3056.65600","2.16673","20.60759","69.80332","0.01832","180.75374"
"3056.75600","2.17948","20.80979","69.80332","0.01845","182.52730"
"3056.85600","2.19243","20.53755","69.80332","0.01858","180.13940"
"3056.95600","2.20551","20.74532","69.42678","0.01871","181.96187"
"3057.05600","2.21783","20.51048","69.42678","0.01883","179.90205"
"3057.15600","2.22743","20.83086","69.42678","0.01893","182.71214"
"3057.25600","2.23662","20.73192","69.42678","0.01902","181.84427"
"3057.35600","2.24613","20.86316","69.42678","0.01911","182.99545"
"3057.45600","2.25600","21.02301","69.42678","0.01921","184.39755"
"3057.55600","2.26598","20.89386","69.15517","0.01931","183.26469"
"3057.65600","2.27374","21.21626","69.15517","0.01939","186.09253"
"3057.75600","2.28069","21.13955","69.15517","0.01946","185.41969"
"3057.85600","2.28729","21.27923","69.15517","0.01952","186.64487"
"3057.95600","2.29290","21.51690","69.15517","0.01958","188.72958"
"3058.05600","2.29743","21.44961","68.86398","0.01962","188.13933"
"3058.15600","2.30068","21.69499","68.86398","0.01966","190.29160"
"3058.25600","2.30359","21.90997","68.86398","0.01969","192.17726"
"3058.35600","2.30539","21.89747","68.86398","0.01970","192.06758"
"3058.45600","2.30612","22.11795","68.86398","0.01971","194.00146"
"3058.55600","2.30629","22.33261","68.86398","0.01971","195.88434"
"3058.65600","2.30625","22.31545","68.46204","0.01971","195.73383"
"3058.75600","2.30618","22.53976","68.46204","0.01971","197.70125"
"3058.85600","2.30609","22.81152","68.46204","0.01971","200.08495"
"3058.95600","2.30601","22.79866","68.46204","0.01971","199.97211"
"3059.05600","2.30590","22.91416","68.46204","0.01971","200.98523"
"3059.15600","2.30577","23.15071","68.46204","0.01971","203.06004"
"3059.25600","2.30562","23.16531","68.27302","0.01971","203.18814"
"3059.35600","2.30546","23.08832","68.27302","0.01970","202.51282"
"3059.45600","2.30527","23.23330","68.27302","0.01970","203.78442"
"3059.55600","2.30507","23.24698","68.27302","0.01970","203.90445"
"3059.65600","2.30485","23.11529","68.27302","0.01970","202.74936"
"3059.75600","2.30454","23.14831","68.27302","0.01970","203.03902"
"3059.85600","2.30418","23.22308","68.16000","0.01969","203.69485"
"3059.95600","2.30374","23.16057","68.16000","0.01969","203.14650"
"3060.05600","2.30321","22.99975","68.16000","0.01968","201.73595"
"3060.15600","2.30252","23.06308","68.16000","0.01968","202.29140"
"3060.25600","2.30145","23.02489","68.16000","0.01966","201.95645"
"3060.35600","2.29981","22.68336","68.16000","0.01965","198.96083"
"3060.45600","2.29775","22.61263","68.09196","0.01963","198.34044"
"3060.55600","2.29574","22.51222","68.09196","0.01961","197.45973"
"3060.65600","2.29399","22.19829","68.09196","0.01959","194.70618"
"3060.75600","2.29206","22.05842","68.09196","0.01957","193.47935"
"3060.85600","2.28966","21.89281","68.09196","0.01955","192.02675"
"3060.95600","2.28751","21.58656","67.98440","0.01953","189.34053"
"3061.05600","2.28570","21.37574","67.98440","0.01951","187.49138"
"3061.15600","2.28338","21.43637","67.98440","0.01948","188.02315"
"3061.25600","2.28031","21.24443","67.98440","0.01945","186.33965"
"3061.35600","2.27761","20.95486","67.98440","0.01943","183.79980"
"3061.45600","2.27467","21.03632","67.98440","0.01940","184.51424"
"3061.55600","2.27152","20.74991","67.86539","0.01937","182.00214"
"3061.65600","2.26880","20.77954","67.86539","0.01934","182.26196"
"3061.75600","2.26550","20.87263","67.86539","0.01931","183.07854"
"3061.85600","2.26240","20.68377","67.86539","0.01928","181.42197"
"3061.95600","2.25942","20.64156","67.86539","0.01925","181.05170"
"3062.05600","2.25592","20.68527","67.86539","0.01921","181.43513"
"3062.15600","2.25295","20.38226","67.70522","0.01918","178.77731"
"3062.25600","2.24940","20.40628","67.70522","0.01915","178.98805"
"3062.35600","2.24592","20.23779","67.70522","0.01911","177.51021"
"3062.45600","2.24218","20.07162","67.70522","0.01907","176.05266"
"3062.55600","2.23791","20.11171","67.70522","0.01903","176.40428"
"3062.65600","2.23352","19.83148","67.70522","0.01899","173.94630"
"3062.75600","2.22883","19.65705","67.43905","0.01894","172.41634"
"3062.85600","2.22399","19.68975","67.43905","0.01889","172.70322"
"3062.95600","2.22000","19.37325","67.43905","0.01885","169.92706"
"3063.05600","2.21616","19.45628","67.43905","0.01881","170.65536"
"3063.15600","2.21322","19.50191","67.43905","0.01879","171.05557"
"3063.25600","2.21027","19.46599","67.23492","0.01876","170.74054"
"3063.35600","2.20714","19.73928","67.23492","0.01872","173.13768"
"3063.45600","2.20454","19.73998","67.23492","0.01870","173.14375"
"3063.55600","2.20147","19.87635","67.23492","0.01867","174.33994"
"3063.65600","2.19825","20.10830","67.23492","0.01864","176.37437"
"3063.75600","2.19498","20.07727","67.23492","0.01860","176.10226"
"3063.85600","2.19076","20.31151","67.01504","0.01856","178.15683"
"3063.95600","2.18624","20.40059","67.01504","0.01852","178.93811"
"3064.05600","2.18053","20.31705","67.01504","0.01846","178.20535"
"3064.15600","2.17412","20.58593","67.01504","0.01840","180.56380"
"3064.25600","2.16766","20.52520","67.01504","0.01833","180.03113"
"3064.35600","2.16122","20.55485","67.01504","0.01827","180.29115"
"3064.45600","2.15449","20.73671","66.78899","0.01820","181.88628"
"3064.55600","2.14688","20.51061","66.78899","0.01812","179.90317"
"3064.65600","2.13856","20.52889","66.78899","0.01804","180.06348"
"3064.75600","2.12948","20.18647","66.78899","0.01795","177.06004"
"3064.85600","2.12045","20.07480","66.78899","0.01786","176.08055"
"3064.95600","2.11273","20.05813","66.78899","0.01778","175.93431"
"3065.05600","2.10617","19.78874","66.72767","0.01772","173.57144"
"3065.15600","2.09980","19.88332","66.72767","0.01765","174.40102"
"3065.25600","2.09366","19.57594","66.72767","0.01759","171.70499"
"3065.35600","2.08784","19.62116","66.72767","0.01754","172.10155"
"3065.45600","2.08234","19.35663","66.72767","0.01748","169.78137"
"3065.55600","2.07694","19.36728","66.68228","0.01743","169.87479"
"3065.65600","2.07240","19.20868","66.68228","0.01738","168.48363"
"3065.75600","2.06874","18.94832","66.68228","0.01735","166.19995"
"3065.85600","2.06586","19.06859","66.68228","0.01732","167.25490"
"3065.95600","2.06284","18.76302","66.68228","0.01729","164.57460"
"3066.05600","2.06084","18.89351","66.68228","0.01727","165.71921"
"3066.15600","2.05944","18.55559","66.62199","0.01725","162.75519"
"3066.25600","2.05816","18.68428","66.62199","0.01724","163.88397"
"3066.35600","2.05695","18.32438","66.62199","0.01723","160.72723"
"3066.45600","2.05606","18.36553","66.62199","0.01722","161.08818"
"3066.55600","2.05564","18.12584","66.62199","0.01721","158.98575"
"3066.65600","2.05547","18.05898","66.62199","0.01721","158.39934"
"3066.75600","2.05548","17.99953","66.48596","0.01721","157.87785"
"3066.85600","2.05550","17.82643","66.48596","0.01721","156.35956"
"3066.95600","2.05554","17.97998","66.48596","0.01721","157.70644"
"3067.05600","2.05558","17.70352","66.48596","0.01721","155.28157"
"3067.15600","2.05564","17.76185","66.48596","0.01721","155.79318"
"3067.25600","2.05572","17.61387","66.48596","0.01722","154.49522"
"3067.35600","2.05577","17.60616","66.35420","0.01722","154.42761"
"3067.45600","2.05584","17.60874","66.35420","0.01722","154.45018"
"3067.55600","2.05593","17.38683","66.35420","0.01722","152.50380"
"3067.65600","2.05597","17.60650","66.35420","0.01722","154.43054"
"3067.75600","2.05601","17.49342","66.35420","0.01722","153.43866"
"3067.85600","2.05603","17.82837","66.35420","0.01722","156.37657"
"3067.95600","2.05605","17.81012","66.19623","0.01722","156.21654"
"3068.05600","2.05605","18.04343","66.19623","0.01722","158.26292"
"3068.15600","2.05606","18.20761","66.19623","0.01722","159.70299"
"3068.25600","2.05605","18.30185","66.19623","0.01722","160.52963"
"3068.35600","2.05605","18.59259","66.19623","0.01722","163.07979"
"3068.45600","2.05605","18.53331","65.95815","0.01722","162.55984"
"3068.55600","2.05604","18.88642","65.95815","0.01722","165.65701"
"3068.65600","2.05603","18.86051","65.95815","0.01722","165.42975"
"3068.75600","2.05602","19.15351","65.95815","0.01722","167.99971"
"3068.85600","2.05600","19.27430","65.95815","0.01722","169.05920"
"3068.95600","2.05598","19.35061","65.95815","0.01722","169.72850"
"3069.05600","2.05596","19.64600","65.86184","0.01722","172.31949"
"3069.15600","2.05595","19.52510","65.86184","0.01722","171.25903"
"3069.25600","2.05594","19.72347","65.86184","0.01722","172.99898"
"3069.35600","2.05596","19.54662","65.86184","0.01722","171.44774"
"3069.45600","2.05597","19.42182","65.86184","0.01722","170.35313"
"3069.55600","2.05598","19.49831","65.86184","0.01722","171.02402"
"3069.65600","2.05598","19.27145","65.83489","0.01722","169.03421"
"3069.75600","2.05599","19.42337","65.83489","0.01722","170.36668"
"3069.85600","2.05600","19.31657","65.83489","0.01722","169.42996"
"3069.95600","2.05601","19.24887","65.83489","0.01722","168.83617"
"3070.05600","2.05601","19.37941","65.83489","0.01722","169.98114"
"3070.15600","2.05604","19.09600","65.83489","0.01722","167.49533"
