Repository: Mecanon/morphing_wing

File: experimental/sma_database/results from second training/flexinol_isobaric_trained_172MPa.csv (part 56 of 100)
Test : Start of hold value,"172.00000",MPa
Time,Extension,Load,Temperature: Chamber 3119-600 1 1,Tensile strain (Extension),Tensile stress
(s),(mm),(N),(C),(mm/mm),(MPa)
"3249.35600","3.11539","19.86014","43.59161","0.02778","174.19771"
"3249.45600","3.11543","19.83859","43.59161","0.02778","174.00870"
"3249.55600","3.11549","19.81058","43.59161","0.02778","173.76302"
"3249.65600","3.11556","19.74944","43.59161","0.02778","173.22679"
"3249.75600","3.11563","19.71961","43.53482","0.02778","172.96510"
"3249.85600","3.11571","19.64915","43.53482","0.02778","172.34706"
"3249.95600","3.11582","19.54785","43.53482","0.02778","171.45853"
"3250.05600","3.11600","19.44172","43.53482","0.02778","170.52769"
"3250.15600","3.11628","19.36312","43.53482","0.02779","169.83821"
"3250.25600","3.11672","19.30385","43.53482","0.02779","169.31839"
"3250.35600","3.11739","19.30920","43.43674","0.02780","169.36534"
"3250.45600","3.11832","19.30900","43.43674","0.02781","169.36356"
"3250.55600","3.11933","19.37579","43.43674","0.02782","169.94937"
"3250.65600","3.12017","19.46222","43.43674","0.02782","170.70752"
"3250.75600","3.12080","19.55547","43.43674","0.02783","171.52541"
"3250.85600","3.12127","19.62035","43.43674","0.02784","172.09444"
"3250.95600","3.12165","19.65593","43.20890","0.02784","172.40657"
"3251.05600","3.12195","19.70245","43.20890","0.02784","172.81459"
"3251.15600","3.12220","19.79874","43.20890","0.02785","173.65919"
"3251.25600","3.12236","19.93125","43.20890","0.02785","174.82141"
"3251.35600","3.12246","20.08440","43.20890","0.02785","176.16473"
"3251.45600","3.12249","20.26361","43.05836","0.02785","177.73665"
"3251.55600","3.12248","20.41884","43.05836","0.02785","179.09822"
"3251.65600","3.12246","20.49043","43.05836","0.02785","179.72615"
"3251.75600","3.12244","20.54881","43.05836","0.02785","180.23824"
"3251.85600","3.12242","20.56620","43.05836","0.02785","180.39072"
"3251.95600","3.12241","20.61992","43.05836","0.02785","180.86197"
"3252.05600","3.12239","20.65106","42.97612","0.02785","181.13506"
"3252.15600","3.12238","20.65825","42.97612","0.02785","181.19817"
"3252.25600","3.12238","20.62990","42.97612","0.02785","180.94946"
"3252.35600","3.12237","20.60172","42.97612","0.02785","180.70232"
"3252.45600","3.12235","20.58326","42.97612","0.02785","180.54036"
"3252.55600","3.12234","20.56388","42.97612","0.02785","180.37036"
"3252.65600","3.12233","20.57017","42.97116","0.02785","180.42558"
"3252.75600","3.12232","20.56471","42.97116","0.02785","180.37770"
"3252.85600","3.12232","20.51544","42.97116","0.02785","179.94551"
"3252.95600","3.12232","20.43843","42.97116","0.02785","179.27007"
"3253.05600","3.12231","20.35018","42.97116","0.02785","178.49599"
"3253.15600","3.12231","20.27514","42.97116","0.02785","177.83783"
"3253.25600","3.12231","20.25077","43.01215","0.02785","177.62404"
"3253.35600","3.12230","20.25941","43.01215","0.02785","177.69977"
"3253.45600","3.12230","20.26892","43.01215","0.02785","177.78326"
"3253.55600","3.12229","20.22034","43.01215","0.02785","177.35713"
"3253.65600","3.12230","20.10501","43.01215","0.02785","176.34555"
"3253.75600","3.12230","19.96428","43.01215","0.02785","175.11121"
"3253.85600","3.12231","19.81660","43.01692","0.02785","173.81580"
"3253.95600","3.12231","19.76597","43.01692","0.02785","173.37178"
"3254.05600","3.12232","19.76597","43.01692","0.02785","173.37170"
"3254.15600","3.12232","19.71686","43.01692","0.02785","172.94101"
"3254.25600","3.12233","19.67686","43.01692","0.02785","172.59016"
"3254.35600","3.12233","19.60370","42.98494","0.02785","171.94846"
"3254.45600","3.12234","19.53138","42.98494","0.02785","171.31409"
"3254.55600","3.12234","19.44377","42.98494","0.02785","170.54565"
"3254.65600","3.12235","19.40036","42.98494","0.02785","170.16486"
"3254.75600","3.12236","19.36049","42.98494","0.02785","169.81514"
"3254.85600","3.12237","19.31703","42.98494","0.02785","169.43401"
"3254.95600","3.12238","19.28952","42.84376","0.02785","169.19267"
"3255.05600","3.12239","19.27446","42.84376","0.02785","169.06056"
"3255.15600","3.12238","19.33193","42.84376","0.02785","169.56471"
"3255.25600","3.12237","19.41712","42.84376","0.02785","170.31190"
"3255.35600","3.12236","19.54421","42.84376","0.02785","171.42664"
"3255.45600","3.12236","19.67905","42.84376","0.02785","172.60938"
"3255.55600","3.12235","19.76331","42.70329","0.02785","173.34843"
"3255.65600","3.12234","19.81072","42.70329","0.02785","173.76428"
"3255.75600","3.12233","19.85284","42.70329","0.02785","174.13371"
"3255.85600","3.12232","19.92263","42.70329","0.02785","174.74583"
"3255.95600","3.12230","20.03887","42.70329","0.02785","175.76541"
"3256.05600","3.12228","20.22174","42.70329","0.02785","177.36938"
"3256.15600","3.12226","20.41005","42.56639","0.02785","179.02112"
"3256.25600","3.12223","20.52652","42.56639","0.02785","180.04266"
"3256.35600","3.12221","20.55457","42.56639","0.02785","180.28876"
"3256.45600","3.12219","20.53433","42.56639","0.02785","180.11124"
"3256.55600","3.12218","20.45929","42.56639","0.02785","179.45302"
"3256.65600","3.12218","20.39071","42.49004","0.02785","178.85150"
"3256.75600","3.12218","20.41050","42.49004","0.02784","179.02505"
"3256.85600","3.12217","20.46541","42.49004","0.02784","179.50667"
"3256.95600","3.12215","20.46829","42.49004","0.02784","179.53198"
"3257.05600","3.12213","20.42069","42.49004","0.02784","179.11441"
"3257.15600","3.12212","20.35899","42.49004","0.02784","178.57321"
"3257.25600","3.12212","20.32383","42.50769","0.02784","178.26483"
"3257.35600","3.12211","20.31886","42.50769","0.02784","178.22131"
"3257.45600","3.12210","20.29511","42.50769","0.02784","178.01295"
"3257.55600","3.12210","20.23606","42.50769","0.02784","177.49500"
"3257.65600","3.12210","20.13697","42.50769","0.02784","176.62585"
"3257.75600","3.12210","20.06042","42.50769","0.02784","175.95444"
"3257.85600","3.12210","19.97855","42.51834","0.02784","175.23636"
"3257.95600","3.12210","19.96266","42.51834","0.02784","175.09695"
"3258.05600","3.12210","19.94993","42.51834","0.02784","174.98528"
"3258.15600","3.12210","19.90965","42.51834","0.02784","174.63199"
"3258.25600","3.12211","19.77751","42.51834","0.02784","173.47296"
"3258.35600","3.12212","19.61395","42.51834","0.02784","172.03835"
"3258.45600","3.12213","19.50377","42.50841","0.02784","171.07196"
"3258.55600","3.12214","19.45974","42.50841","0.02784","170.68570"
"3258.65600","3.12214","19.44528","42.50841","0.02784","170.55890"
"3258.75600","3.12215","19.44781","42.50841","0.02784","170.58109"
"3258.85600","3.12215","19.44759","42.50841","0.02784","170.57913"
"3258.95600","3.12215","19.42369","42.50841","0.02784","170.36957"
"3259.05600","3.12215","19.36757","42.40382","0.02784","169.87727"
"3259.15600","3.12216","19.33419","42.40382","0.02784","169.58452"
"3259.25600","3.12217","19.30307","42.40382","0.02784","169.31151"
"3259.35600","3.12218","19.29516","42.40382","0.02784","169.24213"
"3259.45600","3.12219","19.27825","42.40382","0.02785","169.09387"
"3259.55600","3.12219","19.24511","42.27733","0.02785","168.80316"
"3259.65600","3.12219","19.27082","42.27733","0.02785","169.02872"
"3259.75600","3.12218","19.36673","42.27733","0.02785","169.86993"
"3259.85600","3.12217","19.51855","42.27733","0.02784","171.20155"
"3259.95600","3.12215","19.68752","42.27733","0.02784","172.68361"
"3260.05600","3.12215","19.79920","42.27733","0.02784","173.66321"
"3260.15600","3.12214","19.86835","42.12537","0.02784","174.26978"
"3260.25600","3.12213","19.90064","42.12537","0.02784","174.55299"
"3260.35600","3.12212","19.93099","42.12537","0.02784","174.81918"
"3260.45600","3.12210","19.99841","42.12537","0.02784","175.41051"
"3260.55600","3.12208","20.14012","42.12537","0.02784","176.65352"
"3260.65600","3.12206","20.31327","42.12537","0.02784","178.17221"
"3260.75600","3.12203","20.47685","41.95733","0.02784","179.60699"
"3260.85600","3.12200","20.58569","41.95733","0.02784","180.56171"
"3260.95600","3.12197","20.60542","41.95733","0.02784","180.73477"
"3261.05600","3.12194","20.56193","41.95733","0.02784","180.35327"
"3261.15600","3.12193","20.47138","41.95733","0.02784","179.55908"
"3261.25600","3.12192","20.47218","41.95733","0.02784","179.56606"
"3261.35600","3.12190","20.45651","41.93727","0.02784","179.42860"
"3261.45600","3.12189","20.43100","41.93727","0.02784","179.20488"
"3261.55600","3.12187","20.42189","41.93727","0.02784","179.12498"
"3261.65600","3.12185","20.37460","41.93727","0.02784","178.71014"
"3261.75600","3.12183","20.39563","41.93727","0.02784","178.89459"
"3261.85600","3.12182","20.37815","41.96933","0.02784","178.74129"
"3261.95600","3.12182","20.31549","41.96933","0.02784","178.19173"
"3262.05600","3.12181","20.23304","41.96933","0.02784","177.46851"
"3262.15600","3.12181","20.10036","41.96933","0.02784","176.30479"
"3262.25600","3.12181","19.98564","41.96933","0.02784","175.29851"
"3262.35600","3.12181","19.93166","41.96933","0.02784","174.82503"
"3262.45600","3.12181","19.89167","42.01266","0.02784","174.47427"
"3262.55600","3.12181","19.89384","42.01266","0.02784","174.49333"
"3262.65600","3.12181","19.87465","42.01266","0.02784","174.32501"
"3262.75600","3.12182","19.77815","42.01266","0.02784","173.47858"
"3262.85600","3.12183","19.63581","42.01266","0.02784","172.23006"
"3262.95600","3.12184","19.51803","42.01266","0.02784","171.19704"
"3263.05600","3.12185","19.47082","42.00615","0.02784","170.78288"
"3263.15600","3.12186","19.40086","42.00615","0.02784","170.16925"
"3263.25600","3.12187","19.37239","42.00615","0.02784","169.91960"
"3263.35600","3.12188","19.32038","42.00615","0.02784","169.46336"
"3263.45600","3.12188","19.24908","42.00615","0.02784","168.83797"
"3263.55600","3.12190","19.16803","42.00615","0.02784","168.12709"
"3263.65600","3.12190","19.11420","41.95196","0.02784","167.65492"
"3263.75600","3.12192","19.10222","41.95196","0.02784","167.54988"
"3263.85600","3.12193","19.07512","41.95196","0.02784","167.31215"
"3263.95600","3.12195","18.97057","41.95196","0.02784","166.39514"
"3264.05600","3.12197","18.89770","41.95196","0.02784","165.75595"
"3264.15600","3.12198","18.85256","41.84710","0.02784","165.35999"
"3264.25600","3.12198","18.91117","41.84710","0.02784","165.87413"
"3264.35600","3.12197","19.03908","41.84710","0.02784","166.99599"
"3264.45600","3.12197","19.20622","41.84710","0.02784","168.46205"
"3264.55600","3.12196","19.35448","41.84710","0.02784","169.76247"
"3264.65600","3.12195","19.42911","41.84710","0.02784","170.41704"
"3264.75600","3.12195","19.45916","41.61159","0.02784","170.68068"
"3264.85600","3.12194","19.50605","41.61159","0.02784","171.09190"
"3264.95600","3.12193","19.61459","41.61159","0.02784","172.04395"
"3265.05600","3.12192","19.77089","41.61159","0.02784","173.41492"
"3265.15600","3.12190","19.92373","41.61159","0.02784","174.75552"
"3265.25600","3.12188","20.05873","41.61159","0.02784","175.93961"
"3265.35600","3.12187","20.16088","41.48577","0.02784","176.83557"
"3265.45600","3.12184","20.21541","41.48577","0.02784","177.31384"
"3265.55600","3.12183","20.21459","41.48577","0.02784","177.30672"
"3265.65600","3.12183","20.16555","41.48577","0.02784","176.87651"
"3265.75600","3.12183","20.13805","41.48577","0.02784","176.63536"
"3265.85600","3.12183","20.11487","41.48577","0.02784","176.43205"
"3265.95600","3.12183","20.09057","41.43462","0.02784","176.21886"
"3266.05600","3.12182","20.09821","41.43462","0.02784","176.28590"
"3266.15600","3.12181","20.07297","41.43462","0.02784","176.06453"
"3266.25600","3.12180","20.04877","41.43462","0.02784","175.85222"
"3266.35600","3.12180","20.05516","41.43462","0.02784","175.90833"
"3266.45600","3.12179","20.06661","41.43462","0.02784","176.00876"
"3266.55600","3.12179","20.05113","41.44659","0.02784","175.87292"
"3266.65600","3.12179","19.97964","41.44659","0.02784","175.24588"
"3266.75600","3.12180","19.86939","41.44659","0.02784","174.27887"
"3266.85600","3.12180","19.72878","41.44659","0.02784","173.04550"
"3266.95600","3.12181","19.63396","41.44659","0.02784","172.21384"
"3267.05600","3.12182","19.56594","41.44763","0.02784","171.61725"
"3267.15600","3.12182","19.57536","41.44763","0.02784","171.69987"
"3267.25600","3.12183","19.57079","41.44763","0.02784","171.65976"
"3267.35600","3.12183","19.50945","41.44763","0.02784","171.12173"
"3267.45600","3.12185","19.37323","41.44763","0.02784","169.92690"
"3267.55600","3.12186","19.23460","41.44763","0.02784","168.71100"
"3267.65600","3.12187","19.15709","41.41954","0.02784","168.03113"
"3267.75600","3.12188","19.12817","41.41954","0.02784","167.77745"
"3267.85600","3.12189","19.13338","41.41954","0.02784","167.82310"
"3267.95600","3.12190","19.15365","41.41954","0.02784","168.00093"
"3268.05600","3.12191","19.14323","41.41954","0.02784","167.90958"
"3268.15600","3.12191","19.09616","41.41954","0.02784","167.49673"
"3268.25600","3.12192","19.03440","41.28731","0.02784","166.95494"
"3268.35600","3.12194","19.00905","41.28731","0.02784","166.73259"
"3268.45600","3.12194","18.99931","41.28731","0.02784","166.64716"
"3268.55600","3.12196","18.99899","41.28731","0.02784","166.64438"
"3268.65600","3.12197","19.02112","41.28731","0.02784","166.83853"
"3268.75600","3.12197","19.04757","41.28731","0.02784","167.07054"
"3268.85600","3.12197","19.09676","41.15389","0.02784","167.50195"
"3268.95600","3.12196","19.19141","41.15389","0.02784","168.33217"
"3269.05600","3.12195","19.33486","41.15389","0.02784","169.59041"
"3269.15600","3.12194","19.50199","41.15389","0.02784","171.05632"
"3269.25600","3.12193","19.63750","41.15389","0.02784","172.24489"
"3269.35600","3.12192","19.70561","41.01437","0.02784","172.84229"
"3269.45600","3.12191","19.73208","41.01437","0.02784","173.07448"
"3269.55600","3.12191","19.76258","41.01437","0.02784","173.34203"
"3269.65600","3.12189","19.85961","41.01437","0.02784","174.19304"
"3269.75600","3.12188","19.98424","41.01437","0.02784","175.28619"
"3269.85600","3.12186","20.12024","41.01437","0.02784","176.47914"
"3269.95600","3.12185","20.23172","40.92737","0.02784","177.45694"
"3270.05600","3.12183","20.25577","40.92737","0.02784","177.66792"
"3270.15600","3.12182","20.21866","40.92737","0.02784","177.34238"
"3270.25600","3.12182","20.07556","40.92737","0.02784","176.08725"
"3270.35600","3.12182","20.00458","40.92737","0.02784","175.46468"
"3270.45600","3.12183","19.98777","40.92737","0.02784","175.31718"
"3270.55600","3.12182","19.98198","40.92758","0.02784","175.26642"
"3270.65600","3.12183","19.96454","40.92758","0.02784","175.11342"
"3270.75600","3.12183","19.95165","40.92758","0.02784","175.00041"
"3270.85600","3.12182","19.92248","40.92758","0.02784","174.74452"
"3270.95600","3.12182","19.85210","40.92758","0.02784","174.12721"
"3271.05600","3.12182","19.78744","40.92758","0.02784","173.56003"
"3271.15600","3.12183","19.69157","40.95678","0.02784","172.71918"
"3271.25600","3.12184","19.61619","40.95678","0.02784","172.05798"
"3271.35600","3.12185","19.50931","40.95678","0.02784","171.12048"
"3271.45600","3.12187","19.43337","40.95678","0.02784","170.45441"
"3271.55600","3.12188","19.35903","40.95678","0.02784","169.80240"
"3271.65600","3.12189","19.27546","40.96021","0.02784","169.06938"
"3271.75600","3.12190","19.17509","40.96021","0.02784","168.18898"
"3271.85600","3.12190","19.14264","40.96021","0.02784","167.90440"
"3271.95600","3.12192","19.07200","40.96021","0.02784","167.28479"
"3272.05600","3.12194","18.98787","40.96021","0.02784","166.54681"
"3272.15600","3.12195","18.94605","40.96021","0.02784","166.18001"
"3272.25600","3.12197","18.91920","40.87046","0.02784","165.94452"
"3272.35600","3.12198","18.87489","40.87046","0.02784","165.55591"
"3272.45600","3.12200","18.79734","40.87046","0.02784","164.87567"
"3272.55600","3.12201","18.72915","40.87046","0.02784","164.27757"
"3272.65600","3.12202","18.72718","40.87046","0.02784","164.26030"
"3272.75600","3.12203","18.73751","40.87046","0.02784","164.35091"
"3272.85600","3.12205","18.74189","40.75077","0.02784","164.38927"
"3272.95600","3.12206","18.74398","40.75077","0.02784","164.40767"
"3273.05600","3.12208","18.69173","40.75077","0.02784","163.94934"
"3273.15600","3.12210","18.58479","40.75077","0.02784","163.01135"
"3273.25600","3.12213","18.49351","40.75077","0.02784","162.21071"
"3273.35600","3.12214","18.47292","40.75077","0.02784","162.03009"
"3273.45600","3.12216","18.56241","40.58901","0.02784","162.81505"
"3273.55600","3.12216","18.71749","40.58901","0.02784","164.17529"
"3273.65600","3.12215","18.86818","40.58901","0.02784","165.49704"
"3273.75600","3.12215","18.98785","40.58901","0.02784","166.54668"
"3273.85600","3.12215","19.04049","40.58901","0.02784","167.00844"
"3273.95600","3.12215","19.09213","40.58901","0.02784","167.46133"
"3274.05600","3.12214","19.16519","40.30914","0.02784","168.10220"
"3274.15600","3.12214","19.28412","40.30914","0.02784","169.14531"
"3274.25600","3.12213","19.40469","40.30914","0.02784","170.20287"
"3274.35600","3.12213","19.50465","40.30914","0.02784","171.07968"
"3274.45600","3.12212","19.56531","40.30914","0.02784","171.61166"
"3274.55600","3.12211","19.63062","40.17386","0.02784","172.18459"
"3274.65600","3.12210","19.71488","40.17386","0.02784","172.92358"
"3274.75600","3.12208","19.82589","40.17386","0.02784","173.89728"
"3274.85600","3.12208","19.86453","40.17386","0.02784","174.23621"
"3274.95600","3.12209","19.81708","40.17386","0.02784","173.82005"
"3275.05600","3.12209","19.75730","40.17386","0.02784","173.29568"
"3275.15600","3.12209","19.67126","40.11147","0.02784","172.54097"
"3275.25600","3.12209","19.61120","40.11147","0.02784","172.01424"
"3275.35600","3.12210","19.58515","40.11147","0.02784","171.78575"
"3275.45600","3.12210","19.61520","40.11147","0.02784","172.04927"
"3275.55600","3.12210","19.63518","40.11147","0.02784","172.22453"
"3275.65600","3.12210","19.66654","40.11147","0.02784","172.49960"
"3275.75600","3.12210","19.63899","40.10086","0.02784","172.25797"
"3275.85600","3.12211","19.52184","40.10086","0.02784","171.23044"
"3275.95600","3.12212","19.39399","40.10086","0.02784","170.10901"
"3276.05600","3.12213","19.29068","40.10086","0.02784","169.20284"
"3276.15600","3.12214","19.23413","40.10086","0.02784","168.70689"
"3276.25600","3.12215","19.22459","40.10086","0.02784","168.62320"
"3276.35600","3.12216","19.21379","40.07944","0.02784","168.52847"
"3276.45600","3.12217","19.19647","40.07944","0.02784","168.37653"
"3276.55600","3.12218","19.15223","40.07944","0.02785","167.98849"
"3276.65600","3.12219","19.05272","40.07944","0.02785","167.11563"
"3276.75600","3.12221","18.93538","40.07944","0.02785","166.08644"
"3276.85600","3.12223","18.83688","40.07944","0.02785","165.22250"
"3276.95600","3.12225","18.79906","40.03514","0.02785","164.89072"
"3277.05600","3.12227","18.81781","40.03514","0.02785","165.05524"
"3277.15600","3.12229","18.84421","40.03514","0.02785","165.28674"
"3277.25600","3.12231","18.80314","40.03514","0.02785","164.92654"
"3277.35600","3.12232","18.78312","40.03514","0.02785","164.75090"
"3277.45600","3.12235","18.69818","39.94975","0.02785","164.00597"
"3277.55600","3.12238","18.59882","39.94975","0.02785","163.13443"
"3277.65600","3.12241","18.52823","39.94975","0.02785","162.51527"
"3277.75600","3.12244","18.50364","39.94975","0.02785","162.29959"
"3277.85600","3.12249","18.50893","39.94975","0.02785","162.34595"
"3277.95600","3.12253","18.53847","39.94975","0.02785","162.60507"
"3278.05600","3.12256","18.57711","39.74884","0.02785","162.94402"
"3278.15600","3.12258","18.64057","39.74884","0.02785","163.50060"
"3278.25600","3.12260","18.74084","39.74884","0.02785","164.38007"
"3278.35600","3.12260","18.87348","39.74884","0.02785","165.54352"
"3278.45600","3.12260","19.02967","39.74884","0.02785","166.91353"
"3278.55600","3.12260","19.16177","39.74884","0.02785","168.07213"
"3278.65600","3.12259","19.24686","39.58449","0.02785","168.81848"
"3278.75600","3.12259","19.28211","39.58449","0.02785","169.12772"
"3278.85600","3.12259","19.30909","39.58449","0.02785","169.36432"
"3278.95600","3.12258","19.37833","39.58449","0.02785","169.97168"
"3279.05600","3.12257","19.50416","39.58449","0.02785","171.07536"
"3279.15600","3.12256","19.65543","39.58449","0.02785","172.40215"
"3279.25600","3.12255","19.81049","39.45683","0.02785","173.76224"
"3279.35600","3.12254","19.89104","39.45683","0.02785","174.46880"
"3279.45600","3.12254","19.84108","39.45683","0.02785","174.03052"
"3279.55600","3.12254","19.73545","39.45683","0.02785","173.10406"
"3279.65600","3.12255","19.67271","39.45683","0.02785","172.55371"
"3279.75600","3.12254","19.68941","39.42074","0.02785","172.70018"
"3279.85600","3.12254","19.72884","39.42074","0.02785","173.04608"
"3279.95600","3.12254","19.74199","39.42074","0.02785","173.16145"
"3280.05600","3.12255","19.73232","39.42074","0.02785","173.07657"
"3280.15600","3.12255","19.71028","39.42074","0.02785","172.88327"
"3280.25600","3.12255","19.65178","39.42074","0.02785","172.37019"
"3280.35600","3.12255","19.54717","39.45093","0.02785","171.45261"
"3280.45600","3.12256","19.47105","39.45093","0.02785","170.78494"
"3280.55600","3.12257","19.43370","39.45093","0.02785","170.45731"
"3280.65600","3.12259","19.39229","39.45093","0.02785","170.09413"
"3280.75600","3.12259","19.35164","39.45093","0.02785","169.73756"
"3280.85600","3.12260","19.28281","39.45093","0.02785","169.13385"
"3280.95600","3.12261","19.19950","39.48011","0.02785","168.40306"
"3281.05600","3.12262","19.15775","39.48011","0.02785","168.03694"
"3281.15600","3.12263","19.11601","39.48011","0.02785","167.67078"
"3281.25600","3.12265","19.08002","39.48011","0.02785","167.35513"
"3281.35600","3.12267","19.01894","39.48011","0.02785","166.81935"
"3281.45600","3.12272","18.94226","39.48011","0.02785","166.14682"
"3281.55600","3.12285","18.86725","39.47969","0.02785","165.48891"
"3281.65600","3.12312","18.78453","39.47969","0.02785","164.76334"
"3281.75600","3.12364","18.72639","39.47969","0.02786","164.25334"
"3281.85600","3.12461","18.70307","39.47969","0.02787","164.04877"
"3281.95600","3.12612","18.72069","39.47969","0.02788","164.20334"
"3282.05600","3.12774","18.71890","39.44466","0.02790","164.18768"
"3282.15600","3.12909","18.71463","39.44466","0.02791","164.15024"
"3282.25600","3.13035","18.67863","39.44466","0.02793","163.83443"
"3282.35600","3.13179","18.66188","39.44466","0.02794","163.68752"
"3282.45600","3.13385","18.66833","39.44466","0.02796","163.74409"
"3282.55600","3.13641","18.75912","39.44466","0.02799","164.54039"
"3282.65600","3.13860","18.87526","39.36786","0.02801","165.55914"
"3282.75600","3.14077","19.00344","39.36786","0.02803","166.68346"
"3282.85600","3.14312","19.17348","39.36786","0.02805","168.17484"
"3282.95600","3.14504","19.36663","39.36786","0.02807","169.86908"
"3283.05600","3.14644","19.53867","39.36786","0.02809","171.37801"
"3283.15600","3.14772","19.66558","39.36786","0.02810","172.49120"
"3283.25600","3.14906","19.74368","39.26048","0.02811","173.17627"
"3283.35600","3.15046","19.82019","39.26048","0.02813","173.84729"
"3283.45600","3.15164","19.88917","39.26048","0.02814","174.45235"
"3283.55600","3.15252","19.99027","39.26048","0.02815","175.33911"
"3283.65600","3.15310","20.08475","39.26048","0.02815","176.16782"
"3283.75600","3.15345","20.17925","39.26048","0.02816","176.99675"
"3283.85600","3.15364","20.25952","39.18167","0.02816","177.70081"
"3283.95600","3.15375","20.27007","39.18167","0.02816","177.79330"
"3284.05600","3.15383","20.22352","39.18167","0.02816","177.38506"
"3284.15600","3.15389","20.13880","39.18167","0.02816","176.64189"
"3284.25600","3.15396","20.07062","39.18167","0.02816","176.04387"
"3284.35600","3.15402","20.02261","39.18167","0.02816","175.62282"
"3284.45600","3.15406","20.01491","39.21535","0.02816","175.55525"
"3284.55600","3.15410","19.98611","39.21535","0.02816","175.30266"
"3284.65600","3.15413","19.94688","39.21535","0.02816","174.95853"
"3284.75600","3.15416","19.92898","39.21535","0.02816","174.80157"
"3284.85600","3.15419","19.87719","39.21535","0.02816","174.34726"
"3284.95600","3.15422","19.82031","39.26330","0.02816","173.84837"
"3285.05600","3.15427","19.72496","39.26330","0.02816","173.01205"
"3285.15600","3.15435","19.58422","39.26330","0.02817","171.77756"
"3285.25600","3.15445","19.51004","39.26330","0.02817","171.12692"
"3285.35600","3.15459","19.43011","39.26330","0.02817","170.42583"
"3285.45600","3.15480","19.34064","39.26330","0.02817","169.64108"
"3285.55600","3.15507","19.29674","39.28010","0.02817","169.25600"
"3285.65600","3.15545","19.22127","39.28010","0.02818","168.59404"
"3285.75600","3.15601","19.18439","39.28010","0.02818","168.27055"
"3285.85600","3.15680","19.15591","39.28010","0.02819","168.02080"
"3285.95600","3.15799","19.11127","39.28010","0.02820","167.62921"
"3286.05600","3.15960","19.08693","39.28010","0.02822","167.41574"
"3286.15600","3.16139","19.06190","39.22272","0.02824","167.19615"
"3286.25600","3.16321","19.06441","39.22272","0.02825","167.21820"
"3286.35600","3.16539","19.06890","39.22272","0.02828","167.25757"
"3286.45600","3.16792","19.06212","39.22272","0.02830","167.19809"
"3286.55600","3.17044","19.08896","39.22272","0.02833","167.43355"
"3286.65600","3.17297","19.14235","39.22272","0.02835","167.90181"
"3286.75600","3.17557","19.16445","39.12520","0.02838","168.09567"
"3286.85600","3.17773","19.12272","39.12520","0.02840","167.72969"
"3286.95600","3.17960","19.09351","39.12520","0.02842","167.47346"
"3287.05600","3.18161","19.04241","39.12520","0.02844","167.02525"
"3287.15600","3.18390","19.05877","39.12520","0.02846","167.16878"
"3287.25600","3.18593","19.15191","38.98597","0.02848","167.98569"
"3287.35600","3.18767","19.28079","38.98597","0.02850","169.11610"
"3287.45600","3.18930","19.43504","38.98597","0.02851","170.46910"
"3287.55600","3.19080","19.57928","38.98597","0.02853","171.73428"
"3287.65600","3.19200","19.68172","38.98597","0.02854","172.63277"
"3287.75600","3.19290","19.73786","38.98597","0.02855","173.12517"
"3287.85600","3.19355","19.78856","38.73689","0.02856","173.56993"
"3287.95600","3.19404","19.88930","38.73689","0.02856","174.45346"
"3288.05600","3.19439","20.03850","38.73689","0.02856","175.76218"
"3288.15600","3.19461","20.18366","38.73689","0.02857","177.03537"
"3288.25600","3.19472","20.26289","38.73689","0.02857","177.73038"
"3288.35600","3.19477","20.30954","38.73689","0.02857","178.13954"
"3288.45600","3.19477","20.37953","38.61569","0.02857","178.75340"
"3288.55600","3.19476","20.50831","38.61569","0.02857","179.88298"
"3288.65600","3.19474","20.58338","38.61569","0.02857","180.54140"
"3288.75600","3.19474","20.50771","38.61569","0.02857","179.87772"
"3288.85600","3.19474","20.36441","38.61569","0.02857","178.62083"
"3288.95600","3.19474","20.31806","38.61569","0.02857","178.21425"
"3289.05600","3.19473","20.34076","38.57526","0.02857","178.41335"
"3289.15600","3.19473","20.37537","38.57526","0.02857","178.71692"
"3289.25600","3.19472","20.34119","38.57526","0.02857","178.41710"
"3289.35600","3.19472","20.25666","38.57526","0.02857","177.67570"
"3289.45600","3.19472","20.19178","38.57526","0.02857","177.10658"
"3289.55600","3.19471","20.19713","38.61191","0.02857","177.15352"
"3289.65600","3.19471","20.20266","38.61191","0.02857","177.20201"
"3289.75600","3.19472","20.12506","38.61191","0.02857","176.52141"
"3289.85600","3.19472","20.01335","38.61191","0.02857","175.54158"
"3289.95600","3.19472","19.90095","38.61191","0.02857","174.55565"
"3290.05600","3.19472","19.89426","38.61191","0.02857","174.49698"
"3290.15600","3.19473","19.88335","38.62749","0.02857","174.40129"
"3290.25600","3.19474","19.76320","38.62749","0.02857","173.34744"
"3290.35600","3.19474","19.63567","38.62749","0.02857","172.22885"
"3290.45600","3.19475","19.54611","38.62749","0.02857","171.44327"
"3290.55600","3.19476","19.51852","38.62749","0.02857","171.20128"
"3290.65600","3.19477","19.46182","38.62749","0.02857","170.70398"
"3290.75600","3.19478","19.36187","38.60546","0.02857","169.82729"
"3290.85600","3.19480","19.26281","38.60546","0.02857","168.95837"
"3290.95600","3.19480","19.27619","38.60546","0.02857","169.07579"
"3291.05600","3.19481","19.35034","38.60546","0.02857","169.72612"
"3291.15600","3.19481","19.35470","38.60546","0.02857","169.76443"
"3291.25600","3.19483","19.26513","38.60546","0.02857","168.97874"
"3291.35600","3.19483","19.20748","38.48817","0.02857","168.47307"
"3291.45600","3.19484","19.24404","38.48817","0.02857","168.79375"
"3291.55600","3.19485","19.26164","38.48817","0.02857","168.94817"
"3291.65600","3.19486","19.23319","38.48817","0.02857","168.69858"
"3291.75600","3.19487","19.14913","38.48817","0.02857","167.96129"
"3291.85600","3.19489","19.13772","38.48817","0.02857","167.86125"
"3291.95600","3.19490","19.23219","38.36840","0.02857","168.68987"
"3292.05600","3.19490","19.38182","38.36840","0.02857","170.00226"
"3292.15600","3.19489","19.47112","38.36840","0.02857","170.78557"
"3292.25600","3.19489","19.50586","38.36840","0.02857","171.09024"
"3292.35600","3.19488","19.53891","38.36840","0.02857","171.38019"
"3292.45600","3.19488","19.63689","38.22984","0.02857","172.23956"
"3292.55600","3.19487","19.76366","38.22984","0.02857","173.35146"
"3292.65600","3.19485","19.84077","38.22984","0.02857","174.02780"
"3292.75600","3.19484","19.88145","38.22984","0.02857","174.38461"
"3292.85600","3.19483","19.98652","38.22984","0.02857","175.30624"
"3292.95600","3.19481","20.15429","38.22984","0.02857","176.77777"
"3293.05600","3.19479","20.29272","38.11516","0.02857","177.99197"
"3293.15600","3.19478","20.33308","38.11516","0.02857","178.34598"
"3293.25600","3.19476","20.33086","38.11516","0.02857","178.32652"
"3293.35600","3.19475","20.30388","38.11516","0.02857","178.08987"
"3293.45600","3.19476","20.27764","38.11516","0.02857","177.85968"
"3293.55600","3.19475","20.23929","38.11516","0.02857","177.52332"
"3293.65600","3.19475","20.14503","38.06790","0.02857","176.69652"
"3293.75600","3.19475","20.09575","38.06790","0.02857","176.26433"
"3293.85600","3.19474","20.14499","38.06790","0.02857","176.69617"
"3293.95600","3.19474","20.18261","38.06790","0.02857","177.02620"
"3294.05600","3.19473","20.11247","38.06790","0.02857","176.41100"
"3294.15600","3.19474","19.99724","38.06790","0.02857","175.40028"
"3294.25600","3.19473","19.97001","38.08979","0.02857","175.16141"
"3294.35600","3.19474","19.96673","38.08979","0.02857","175.13261"
"3294.45600","3.19474","19.86794","38.08979","0.02857","174.26611"
"3294.55600","3.19475","19.71625","38.08979","0.02857","172.93559"
"3294.65600","3.19475","19.71725","38.08979","0.02857","172.94437"
"3294.75600","3.19475","19.71827","38.09060","0.02857","172.95334"
"3294.85600","3.19476","19.68483","38.09060","0.02857","172.66002"
"3294.95600","3.19476","19.56764","38.09060","0.02857","171.63211"
"3295.05600","3.19477","19.44193","38.09060","0.02857","170.52946"
"3295.15600","3.19479","19.42082","38.09060","0.02857","170.34433"
"3295.25600","3.19480","19.33414","38.09060","0.02857","169.58405"
"3295.35600","3.19481","19.18387","38.02343","0.02857","168.26604"
"3295.45600","3.19483","19.07798","38.02343","0.02857","167.33727"
"3295.55600","3.19484","19.08141","38.02343","0.02857","167.36728"
"3295.65600","3.19484","19.12759","38.02343","0.02857","167.77235"
"3295.75600","3.19485","19.10687","38.02343","0.02857","167.59062"
"3295.85600","3.19485","19.05031","38.02343","0.02857","167.09454"
"3295.95600","3.19486","19.05987","37.92439","0.02857","167.17839"
"3296.05600","3.19488","19.05915","37.92439","0.02857","167.17209"
"3296.15600","3.19489","18.93757","37.92439","0.02857","166.10565"
"3296.25600","3.19490","18.87471","37.92439","0.02857","165.55428"
"3296.35600","3.19492","18.88377","37.92439","0.02857","165.63377"
"3296.45600","3.19493","18.93154","37.92439","0.02857","166.05276"
"3296.55600","3.19495","18.88666","37.77874","0.02857","165.65912"
"3296.65600","3.19496","18.86477","37.77874","0.02857","165.46707"
"3296.75600","3.19497","18.95255","37.77874","0.02857","166.23706"
"3296.85600","3.19498","19.07728","37.77874","0.02857","167.33107"
"3296.95600","3.19499","19.08775","37.77874","0.02857","167.42288"
"3297.05600","3.19500","19.09295","37.77874","0.02857","167.46857"
"3297.15600","3.19502","19.20061","37.50889","0.02857","168.41280"
"3297.25600","3.19504","19.33706","37.50889","0.02857","169.60971"
"3297.35600","3.19505","19.42595","37.50889","0.02857","170.38934"
"3297.45600","3.19506","19.49404","37.50889","0.02857","170.98660"
"3297.55600","3.19506","19.61880","37.50889","0.02857","172.08092"
"3297.65600","3.19505","19.80496","37.34738","0.02857","173.71373"
"3297.75600","3.19503","19.89108","37.34738","0.02857","174.46909"
"3297.85600","3.19503","19.86526","37.34738","0.02857","174.24260"
"3297.95600","3.19502","19.93499","37.34738","0.02857","174.85423"
"3298.05600","3.19501","20.02108","37.34738","0.02857","175.60941"
"3298.15600","3.19501","19.99298","37.34738","0.02857","175.36287"
"3298.25600","3.19501","19.88264","37.26661","0.02857","174.39508"
"3298.35600","3.19501","19.84795","37.26661","0.02857","174.09084"
"3298.45600","3.19501","19.92315","37.26661","0.02857","174.75044"
"3298.55600","3.19500","19.97194","37.26661","0.02857","175.17831"
"3298.65600","3.19500","19.91843","37.26661","0.02857","174.70901"
"3298.75600","3.19500","19.88100","37.26661","0.02857","174.38071"
"3298.85600","3.19500","19.87300","37.25411","0.02857","174.31053"
"3298.95600","3.19500","19.82843","37.25411","0.02857","173.91956"
"3299.05600","3.19501","19.69659","37.25411","0.02857","172.76320"
"3299.15600","3.19501","19.62980","37.25411","0.02857","172.17740"
"3299.25600","3.19501","19.63730","37.25411","0.02857","172.24312"
"3299.35600","3.19502","19.61675","37.25411","0.02857","172.06294"
"3299.45600","3.19503","19.54743","37.24728","0.02857","171.45485"
"3299.55600","3.19503","19.48460","37.24728","0.02857","170.90375"
"3299.65600","3.19504","19.46027","37.24728","0.02857","170.69041"
"3299.75600","3.19505","19.38821","37.24728","0.02857","170.05835"
"3299.85600","3.19507","19.24724","37.24728","0.02857","168.82181"
"3299.95600","3.19508","19.13770","37.21250","0.02857","167.86101"
"3300.05600","3.19510","19.13807","37.21250","0.02857","167.86429"
"3300.15600","3.19511","19.16476","37.21250","0.02857","168.09839"
"3300.25600","3.19512","19.10929","37.21250","0.02857","167.61182"
"3300.35600","3.19514","19.05055","37.21250","0.02857","167.09662"
"3300.45600","3.19518","19.08932","37.21250","0.02857","167.43669"
"3300.55600","3.19524","19.08112","37.12146","0.02857","167.36475"
"3300.65600","3.19539","18.94095","37.12146","0.02857","166.13530"
"3300.75600","3.19572","18.81208","37.12146","0.02858","165.00493"
"3300.85600","3.19635","18.81433","37.12146","0.02858","165.02472"
"3300.95600","3.19748","18.86046","37.12146","0.02860","165.42934"
"3301.05600","3.19903","18.82010","37.12146","0.02861","165.07535"
"3301.15600","3.20062","18.79136","36.94435","0.02863","164.82323"
"3301.25600","3.20213","18.79488","36.94435","0.02864","164.85411"
"3301.35600","3.20369","18.87117","36.94435","0.02866","165.52324"
"3301.45600","3.20578","18.97958","36.94435","0.02868","166.47414"
"3301.55600","3.20824","19.07532","36.94435","0.02870","167.31390"
"3301.65600","3.21052","19.13774","36.94435","0.02873","167.86140"
"3301.75600","3.21310","19.22373","36.79048","0.02875","168.61566"
"3301.85600","3.21612","19.37813","36.79048","0.02878","169.96988"
"3301.95600","3.21872","19.57052","36.79048","0.02881","171.65744"
"3302.05600","3.22135","19.74873","36.79048","0.02883","173.22055"
"3302.15600","3.22387","19.88383","36.79048","0.02886","174.40553"
"3302.25600","3.22558","20.04043","36.62809","0.02888","175.77905"
"3302.35600","3.22675","20.17653","36.62809","0.02889","176.97281"
"3302.45600","3.22766","20.30044","36.62809","0.02890","178.05972"
"3302.55600","3.22848","20.36888","36.62809","0.02890","178.65997"
"3302.65600","3.22933","20.42645","36.62809","0.02891","179.16495"
"3302.75600","3.23017","20.47145","36.62809","0.02892","179.55963"
"3302.85600","3.23088","20.46909","36.50304","0.02893","179.53897"
"3302.95600","3.23144","20.41788","36.50304","0.02893","179.08978"
"3303.05600","3.23184","20.40988","36.50304","0.02894","179.01962"
"3303.15600","3.23211","20.38613","36.50304","0.02894","178.81128"
"3303.25600","3.23228","20.37009","36.50304","0.02894","178.67058"
"3303.35600","3.23239","20.39159","36.50304","0.02894","178.85919"
"3303.45600","3.23245","20.42240","36.50988","0.02894","179.12947"
"3303.55600","3.23250","20.37342","36.50988","0.02894","178.69981"
"3303.65600","3.23254","20.25996","36.50988","0.02894","177.70464"
"3303.75600","3.23257","20.14954","36.50988","0.02895","176.73611"
"3303.85600","3.23260","20.07117","36.50988","0.02895","176.04877"
"3303.95600","3.23263","20.05056","36.50988","0.02895","175.86794"
"3304.05600","3.23264","20.07973","36.52426","0.02895","176.12381"
"3304.15600","3.23266","20.04826","36.52426","0.02895","175.84773"
"3304.25600","3.23268","19.94024","36.52426","0.02895","174.90025"
"3304.35600","3.23270","19.78256","36.52426","0.02895","173.51726"
"3304.45600","3.23273","19.70365","36.52426","0.02895","172.82513"
"3304.55600","3.23276","19.68320","36.52426","0.02895","172.64574"
"3304.65600","3.23280","19.64602","36.51989","0.02895","172.31964"
"3304.75600","3.23286","19.57677","36.51989","0.02895","171.71227"
"3304.85600","3.23291","19.49707","36.51989","0.02895","171.01315"
"3304.95600","3.23298","19.42510","36.51989","0.02895","170.38188"
"3305.05600","3.23307","19.45280","36.51989","0.02895","170.62485"
"3305.15600","3.23316","19.47060","36.43425","0.02895","170.78101"
"3305.25600","3.23327","19.38600","36.43425","0.02895","170.03891"
"3305.35600","3.23341","19.28903","36.43425","0.02895","169.18843"
"3305.45600","3.23357","19.26534","36.43425","0.02896","168.98062"
"3305.55600","3.23376","19.29995","36.43425","0.02896","169.28413"
"3305.65600","3.23399","19.26109","36.43425","0.02896","168.94330"
"3305.75600","3.23429","19.12937","36.32367","0.02896","167.78801"
"3305.85600","3.23469","19.11025","36.32367","0.02897","167.62024"
"3305.95600","3.23517","19.22754","36.32367","0.02897","168.64902"
"3306.05600","3.23569","19.36263","36.32367","0.02898","169.83398"
"3306.15600","3.23627","19.40475","36.32367","0.02898","170.20345"
"3306.25600","3.23694","19.43423","36.32367","0.02899","170.46202"
"3306.35600","3.23773","19.55481","36.18312","0.02900","171.51964"
"3306.45600","3.23858","19.69221","36.18312","0.02901","172.72475"
"3306.55600","3.23930","19.73301","36.18312","0.02901","173.08264"
"3306.65600","3.23982","19.79842","36.18312","0.02902","173.65640"
"3306.75600","3.24015","19.99236","36.18312","0.02902","175.35742"
"3306.85600","3.24032","20.11916","36.18312","0.02902","176.46964"
"3306.95600","3.24037","20.18244","35.98182","0.02902","177.02466"
"3307.05600","3.24037","20.34389","35.98182","0.02902","178.44078"
"3307.15600","3.24036","20.44415","35.98182","0.02902","179.32025"
"3307.25600","3.24035","20.43889","35.98182","0.02902","179.27409"
"3307.35600","3.24034","20.53097","35.98182","0.02902","180.08171"
"3307.45600","3.24033","20.54325","35.93294","0.02902","180.18941"
"3307.55600","3.24033","20.36948","35.93294","0.02902","178.66530"
"3307.65600","3.24033","20.38185","35.93294","0.02902","178.77377"
"3307.75600","3.24031","20.48615","35.93294","0.02902","179.68860"
"3307.85600","3.24030","20.43063","35.93294","0.02902","179.20158"
"3307.95600","3.24029","20.45468","35.93294","0.02902","179.41255"
"3308.05600","3.24028","20.49426","35.95779","0.02902","179.75972"
"3308.15600","3.24028","20.34295","35.95779","0.02902","178.43253"
"3308.25600","3.24028","20.25396","35.95779","0.02902","177.65199"
"3308.35600","3.24028","20.26076","35.95779","0.02902","177.71167"
"3308.45600","3.24029","20.13865","35.95779","0.02902","176.64064"
"3308.55600","3.24029","20.03460","35.95779","0.02902","175.72795"
"3308.65600","3.24029","20.07479","36.00653","0.02902","176.08046"
"3308.75600","3.24028","20.04964","36.00653","0.02902","175.85986"
"3308.85600","3.24028","19.95438","36.00653","0.02902","175.02437"
"3308.95600","3.24028","19.96407","36.00653","0.02902","175.10931"
