Repository: Mecanon/morphing_wing

File: experimental/sma_database/results from second training/flexinol_isobaric_trained_172MPa.csv (part 61 of 100)
Test : Start of hold value,"172.00000",MPa
Time,Extension,Load,Temperature: Chamber 3119-600 1 1,Tensile strain (Extension),Tensile stress
(s),(mm),(N),(C),(mm/mm),(MPa)
"3547.85600","3.11307","19.86639","43.90082","0.02775","174.25255"
"3547.95600","3.11307","19.87075","43.90082","0.02775","174.29082"
"3548.05600","3.11306","19.84852","43.90082","0.02775","174.09579"
"3548.15600","3.11306","19.81883","43.90082","0.02775","173.83537"
"3548.25600","3.11306","19.79821","43.94411","0.02775","173.65451"
"3548.35600","3.11305","19.80347","43.94411","0.02775","173.70065"
"3548.45600","3.11305","19.82231","43.94411","0.02775","173.86588"
"3548.55600","3.11304","19.85969","43.94411","0.02775","174.19380"
"3548.65600","3.11304","19.89290","43.94411","0.02775","174.48506"
"3548.75600","3.11303","19.91316","43.94411","0.02775","174.66278"
"3548.85600","3.11303","19.92496","44.00370","0.02775","174.76624"
"3548.95600","3.11303","19.90927","44.00370","0.02775","174.62865"
"3549.05600","3.11302","19.89311","44.00370","0.02775","174.48695"
"3549.15600","3.11302","19.86369","44.00370","0.02775","174.22885"
"3549.25600","3.11301","19.84197","44.00370","0.02775","174.03838"
"3549.35600","3.11301","19.84628","44.00370","0.02775","174.07611"
"3549.45600","3.11301","19.86378","44.04180","0.02775","174.22966"
"3549.55600","3.11300","19.89522","44.04180","0.02775","174.50539"
"3549.65600","3.11300","19.92928","44.04180","0.02775","174.80414"
"3549.75600","3.11299","19.92516","44.04180","0.02775","174.76799"
"3549.85600","3.11299","19.92076","44.04180","0.02775","174.72943"
"3549.95600","3.11299","19.89873","44.04180","0.02775","174.53616"
"3550.05600","3.11298","19.86859","44.08975","0.02775","174.27184"
"3550.15600","3.11297","19.86268","44.08975","0.02775","174.22000"
"3550.25600","3.11297","19.85938","44.08975","0.02775","174.19104"
"3550.35600","3.11296","19.88009","44.08975","0.02775","174.37276"
"3550.45600","3.11296","19.91961","44.08975","0.02775","174.71939"
"3550.55600","3.11295","19.95544","44.08975","0.02775","175.03362"
"3550.65600","3.11295","19.95836","44.16970","0.02775","175.05922"
"3550.75600","3.11294","19.95052","44.16970","0.02775","174.99049"
"3550.85600","3.11294","19.91378","44.16970","0.02775","174.66823"
"3550.95600","3.11293","19.87973","44.16970","0.02775","174.36960"
"3551.05600","3.11293","19.86263","44.16970","0.02775","174.21960"
"3551.15600","3.11292","19.86563","44.21444","0.02775","174.24591"
"3551.25600","3.11291","19.88954","44.21444","0.02775","174.45557"
"3551.35600","3.11291","19.91927","44.21444","0.02775","174.71635"
"3551.45600","3.11291","19.94623","44.21444","0.02775","174.95284"
"3551.55600","3.11290","19.94531","44.21444","0.02775","174.94479"
"3551.65600","3.11290","19.92190","44.21444","0.02775","174.73941"
"3551.75600","3.11289","19.88531","44.26494","0.02775","174.41855"
"3551.85600","3.11288","19.86859","44.26494","0.02775","174.27182"
"3551.95600","3.11287","19.87056","44.26494","0.02775","174.28915"
"3552.05600","3.11287","19.89268","44.26494","0.02775","174.48314"
"3552.15600","3.11286","19.92339","44.26494","0.02775","174.75249"
"3552.25600","3.11285","19.95897","44.26494","0.02775","175.06459"
"3552.35600","3.11284","19.98433","44.33929","0.02775","175.28703"
"3552.45600","3.11284","19.96950","44.33929","0.02775","175.15698"
"3552.55600","3.11283","19.94057","44.33929","0.02775","174.90323"
"3552.65600","3.11282","19.90028","44.33929","0.02775","174.54984"
"3552.75600","3.11281","19.88370","44.33929","0.02775","174.40439"
"3552.85600","3.11281","19.90276","44.33929","0.02775","174.57156"
"3552.95600","3.11280","19.95931","44.38647","0.02775","175.06757"
"3553.05600","3.11279","19.98743","44.38647","0.02775","175.31419"
"3553.15600","3.11278","20.01063","44.38647","0.02775","175.51773"
"3553.25600","3.11277","19.97959","44.38647","0.02775","175.24541"
"3553.35600","3.11277","19.92363","44.38647","0.02775","174.75459"
"3553.45600","3.11276","19.87161","44.38647","0.02775","174.29832"
"3553.55600","3.11275","19.88322","44.43299","0.02775","174.40021"
"3553.65600","3.11274","19.91215","44.43299","0.02775","174.65388"
"3553.75600","3.11274","19.96523","44.43299","0.02775","175.11948"
"3553.85600","3.11273","20.00252","44.43299","0.02775","175.44659"
"3553.95600","3.11271","20.01175","44.43299","0.02775","175.52753"
"3554.05600","3.11270","19.96627","44.48310","0.02775","175.12866"
"3554.15600","3.11270","19.91480","44.48310","0.02775","174.67720"
"3554.25600","3.11269","19.89293","44.48310","0.02775","174.48537"
"3554.35600","3.11268","19.91261","44.48310","0.02775","174.65799"
"3554.45600","3.11267","19.96725","44.48310","0.02775","175.13718"
"3554.55600","3.11266","20.00883","44.48310","0.02775","175.50197"
"3554.65600","3.11265","20.00431","44.54858","0.02775","175.46225"
"3554.75600","3.11264","19.97446","44.54858","0.02775","175.20044"
"3554.85600","3.11263","19.92271","44.54858","0.02775","174.74655"
"3554.95600","3.11262","19.88346","44.54858","0.02775","174.40228"
"3555.05600","3.11261","19.90260","44.54858","0.02775","174.57014"
"3555.15600","3.11260","19.95382","44.54858","0.02775","175.01942"
"3555.25600","3.11259","20.00206","44.58781","0.02775","175.44255"
"3555.35600","3.11258","20.01423","44.58781","0.02775","175.54932"
"3555.45600","3.11257","19.96726","44.58781","0.02775","175.13733"
"3555.55600","3.11256","19.93003","44.58781","0.02775","174.81078"
"3555.65600","3.11254","19.91505","44.58781","0.02775","174.67932"
"3555.75600","3.11253","19.94710","44.62551","0.02775","174.96046"
"3555.85600","3.11251","20.00430","44.62551","0.02775","175.46214"
"3555.95600","3.11250","20.03461","44.62551","0.02775","175.72804"
"3556.05600","3.11248","20.03545","44.62551","0.02775","175.73541"
"3556.15600","3.11247","19.99748","44.62551","0.02775","175.40234"
"3556.25600","3.11245","19.95189","44.62551","0.02775","175.00253"
"3556.35600","3.11244","19.95027","44.68551","0.02775","174.98831"
"3556.45600","3.11242","19.99262","44.68551","0.02775","175.35974"
"3556.55600","3.11241","20.04716","44.68551","0.02775","175.83809"
"3556.65600","3.11239","20.07335","44.68551","0.02775","176.06783"
"3556.75600","3.11237","20.05055","44.68551","0.02775","175.86789"
"3556.85600","3.11235","20.00098","44.68551","0.02775","175.43309"
"3556.95600","3.11234","19.96140","44.73055","0.02775","175.08586"
"3557.05600","3.11232","19.96924","44.73055","0.02775","175.15463"
"3557.15600","3.11231","20.01833","44.73055","0.02775","175.58521"
"3557.25600","3.11229","20.06439","44.73055","0.02775","175.98927"
"3557.35600","3.11227","20.07703","44.73055","0.02775","176.10010"
"3557.45600","3.11225","20.05312","44.73055","0.02775","175.89040"
"3557.55600","3.11223","20.00096","44.77708","0.02775","175.43288"
"3557.65600","3.11221","19.97435","44.77708","0.02775","175.19949"
"3557.75600","3.11219","19.99932","44.77708","0.02775","175.41850"
"3557.85600","3.11217","20.05308","44.77708","0.02775","175.89005"
"3557.95600","3.11215","20.09230","44.77708","0.02775","176.23402"
"3558.05600","3.11213","20.08673","44.77708","0.02774","176.18521"
"3558.15600","3.11211","20.03569","44.84591","0.02774","175.73750"
"3558.25600","3.11208","20.01234","44.84591","0.02774","175.53270"
"3558.35600","3.11206","20.02102","44.84591","0.02774","175.60889"
"3558.45600","3.11203","20.07948","44.84591","0.02774","176.12160"
"3558.55600","3.11201","20.12389","44.84591","0.02774","176.51111"
"3558.65600","3.11198","20.11696","44.89669","0.02774","176.45032"
"3558.75600","3.11195","20.05606","44.89669","0.02774","175.91614"
"3558.85600","3.11192","20.01813","44.89669","0.02774","175.58351"
"3558.95600","3.11190","20.02173","44.89669","0.02774","175.61510"
"3559.05600","3.11187","20.09159","44.89669","0.02774","176.22787"
"3559.15600","3.11183","20.14778","44.89669","0.02774","176.72064"
"3559.25600","3.11178","20.14042","44.94728","0.02774","176.65616"
"3559.35600","3.11173","20.09161","44.94728","0.02774","176.22797"
"3559.45600","3.11167","20.03849","44.94728","0.02774","175.76212"
"3559.55600","3.11159","20.03552","44.94728","0.02774","175.73601"
"3559.65600","3.11150","20.07644","44.94728","0.02774","176.09489"
"3559.75600","3.11140","20.12451","44.94728","0.02774","176.51657"
"3559.85600","3.11128","20.12910","44.99907","0.02774","176.55679"
"3559.95600","3.11115","20.07976","44.99907","0.02774","176.12410"
"3560.05600","3.11097","20.04184","44.99907","0.02773","175.79149"
"3560.15600","3.11076","20.04676","44.99907","0.02773","175.83458"
"3560.25600","3.11050","20.08625","44.99907","0.02773","176.18097"
"3560.35600","3.11017","20.13275","44.99907","0.02773","176.58888"
"3560.45600","3.10977","20.14891","45.07814","0.02772","176.73062"
"3560.55600","3.10931","20.12185","45.07814","0.02772","176.49327"
"3560.65600","3.10870","20.07066","45.07814","0.02771","176.04427"
"3560.75600","3.10790","20.01721","45.07814","0.02770","175.57544"
"3560.85600","3.10681","19.99122","45.07814","0.02769","175.34750"
"3560.95600","3.10532","19.97690","45.13002","0.02768","175.22188"
"3561.05600","3.10366","19.96093","45.13002","0.02766","175.08180"
"3561.15600","3.10203","19.95298","45.13002","0.02764","175.01207"
"3561.25600","3.10035","19.93032","45.13002","0.02763","174.81328"
"3561.35600","3.09829","19.90451","45.13002","0.02761","174.58691"
"3561.45600","3.09586","19.88597","45.13002","0.02758","174.42433"
"3561.55600","3.09379","19.87698","45.18236","0.02756","174.34540"
"3561.65600","3.09198","19.88168","45.18236","0.02754","174.38667"
"3561.75600","3.09004","19.85584","45.18236","0.02752","174.16002"
"3561.85600","3.08823","19.77311","45.18236","0.02751","173.43440"
"3561.95600","3.08687","19.70833","45.18236","0.02749","172.86613"
"3562.05600","3.08570","19.74282","45.18236","0.02748","173.16873"
"3562.15600","3.08470","19.79340","45.26323","0.02747","173.61230"
"3562.25600","3.08373","19.78660","45.26323","0.02746","173.55266"
"3562.35600","3.08263","19.72959","45.26323","0.02745","173.05263"
"3562.45600","3.08137","19.67455","45.26323","0.02744","172.56989"
"3562.55600","3.08018","19.65108","45.26323","0.02743","172.36403"
"3562.65600","3.07922","19.64423","45.26323","0.02742","172.30394"
"3562.75600","3.07847","19.63305","45.31451","0.02741","172.20584"
"3562.85600","3.07789","19.62510","45.31451","0.02740","172.13609"
"3562.95600","3.07738","19.61935","45.31451","0.02740","172.08568"
"3563.05600","3.07693","19.60707","45.31451","0.02739","171.97795"
"3563.15600","3.07650","19.59685","45.31451","0.02739","171.88837"
"3563.25600","3.07605","19.58806","45.37711","0.02739","171.81122"
"3563.35600","3.07555","19.58440","45.37711","0.02738","171.77919"
"3563.45600","3.07497","19.57643","45.37711","0.02737","171.70924"
"3563.55600","3.07424","19.56584","45.37711","0.02737","171.61638"
"3563.65600","3.07333","19.56213","45.37711","0.02736","171.58380"
"3563.75600","3.07239","19.56035","45.37711","0.02735","171.56822"
"3563.85600","3.07152","19.57707","45.46702","0.02734","171.71483"
"3563.95600","3.07080","19.58185","45.46702","0.02733","171.75674"
"3564.05600","3.07022","19.59735","45.46702","0.02733","171.89276"
"3564.15600","3.06973","19.61469","45.46702","0.02732","172.04480"
"3564.25600","3.06930","19.62809","45.46702","0.02732","172.16235"
"3564.35600","3.06892","19.62716","45.46702","0.02731","172.15419"
"3564.45600","3.06856","19.62618","45.52638","0.02731","172.14558"
"3564.55600","3.06821","19.60230","45.52638","0.02731","171.93616"
"3564.65600","3.06785","19.56860","45.52638","0.02730","171.64056"
"3564.75600","3.06745","19.53422","45.52638","0.02730","171.33904"
"3564.85600","3.06701","19.50994","45.52638","0.02730","171.12607"
"3564.95600","3.06653","19.51098","45.52638","0.02729","171.13521"
"3565.05600","3.06598","19.55010","45.58410","0.02728","171.47830"
"3565.15600","3.06539","19.58670","45.58410","0.02728","171.79930"
"3565.25600","3.06480","19.56822","45.58410","0.02727","171.63724"
"3565.35600","3.06423","19.50739","45.58410","0.02727","171.10365"
"3565.45600","3.06369","19.45786","45.58410","0.02726","170.66925"
"3565.55600","3.06321","19.49816","45.58410","0.02726","171.02275"
"3565.65600","3.06277","19.56534","45.63859","0.02725","171.61198"
"3565.75600","3.06237","19.57634","45.63859","0.02725","171.70842"
"3565.85600","3.06202","19.55184","45.63859","0.02725","171.49359"
"3565.95600","3.06171","19.49515","45.63859","0.02724","170.99628"
"3566.05600","3.06144","19.46648","45.63859","0.02724","170.74483"
"3566.15600","3.06121","19.46754","45.71971","0.02724","170.75417"
"3566.25600","3.06101","19.50309","45.71971","0.02724","171.06596"
"3566.35600","3.06084","19.54851","45.71971","0.02723","171.46431"
"3566.45600","3.06068","19.56735","45.71971","0.02723","171.62959"
"3566.55600","3.06053","19.56766","45.71971","0.02723","171.63231"
"3566.65600","3.06040","19.55714","45.71971","0.02723","171.54002"
"3566.75600","3.06027","19.53525","45.77240","0.02723","171.34801"
"3566.85600","3.06015","19.50590","45.77240","0.02723","171.09058"
"3566.95600","3.06004","19.48755","45.77240","0.02723","170.92969"
"3567.05600","3.05992","19.46831","45.77240","0.02722","170.76089"
"3567.15600","3.05981","19.46799","45.77240","0.02722","170.75807"
"3567.25600","3.05969","19.48537","45.77240","0.02722","170.91054"
"3567.35600","3.05956","19.51453","45.82688","0.02722","171.16632"
"3567.45600","3.05943","19.54975","45.82688","0.02722","171.47520"
"3567.55600","3.05929","19.57984","45.82688","0.02722","171.73918"
"3567.65600","3.05913","19.59872","45.82688","0.02722","171.90477"
"3567.75600","3.05896","19.61714","45.82688","0.02721","172.06633"
"3567.85600","3.05879","19.60786","45.82688","0.02721","171.98492"
"3567.95600","3.05859","19.59772","45.91650","0.02721","171.89600"
"3568.05600","3.05836","19.58089","45.91650","0.02721","171.74840"
"3568.15600","3.05810","19.56398","45.91650","0.02721","171.60004"
"3568.25600","3.05783","19.55300","45.91650","0.02720","171.50369"
"3568.35600","3.05751","19.54646","45.91650","0.02720","171.44637"
"3568.45600","3.05717","19.54917","45.91650","0.02720","171.47012"
"3568.55600","3.05680","19.55845","45.97717","0.02719","171.55153"
"3568.65600","3.05643","19.55359","45.97717","0.02719","171.50887"
"3568.75600","3.05609","19.54744","45.97717","0.02719","171.45496"
"3568.85600","3.05577","19.53963","45.97717","0.02718","171.38651"
"3568.95600","3.05548","19.53267","45.97717","0.02718","171.32542"
"3569.05600","3.05523","19.53341","46.03759","0.02718","171.33191"
"3569.15600","3.05502","19.55027","46.03759","0.02718","171.47975"
"3569.25600","3.05484","19.56441","46.03759","0.02717","171.60381"
"3569.35600","3.05468","19.58160","46.03759","0.02717","171.75461"
"3569.45600","3.05454","19.59327","46.03759","0.02717","171.85696"
"3569.55600","3.05442","19.59606","46.03759","0.02717","171.88141"
"3569.65600","3.05432","19.59977","46.12619","0.02717","171.91397"
"3569.75600","3.05423","19.59725","46.12619","0.02717","171.89183"
"3569.85600","3.05414","19.60037","46.12619","0.02717","171.91922"
"3569.95600","3.05407","19.60574","46.12619","0.02717","171.96631"
"3570.05600","3.05399","19.60765","46.12619","0.02717","171.98311"
"3570.15600","3.05392","19.61819","46.12619","0.02716","172.07552"
"3570.25600","3.05385","19.62897","46.18863","0.02716","172.17004"
"3570.35600","3.05379","19.63767","46.18863","0.02716","172.24638"
"3570.45600","3.05372","19.63373","46.18863","0.02716","172.21187"
"3570.55600","3.05366","19.62396","46.18863","0.02716","172.12614"
"3570.65600","3.05360","19.59959","46.18863","0.02716","171.91235"
"3570.75600","3.05355","19.57457","46.18863","0.02716","171.69296"
"3570.85600","3.05350","19.57062","46.25589","0.02716","171.65825"
"3570.95600","3.05346","19.55747","46.25589","0.02716","171.54291"
"3571.05600","3.05342","19.56196","46.25589","0.02716","171.58229"
"3571.15600","3.05337","19.56985","46.25589","0.02716","171.65155"
"3571.25600","3.05333","19.57352","46.25589","0.02716","171.68376"
"3571.35600","3.05329","19.56844","46.32206","0.02716","171.63918"
"3571.45600","3.05324","19.56253","46.32206","0.02716","171.58730"
"3571.55600","3.05320","19.55597","46.32206","0.02716","171.52974"
"3571.65600","3.05316","19.55196","46.32206","0.02716","171.49464"
"3571.75600","3.05313","19.55476","46.32206","0.02716","171.51917"
"3571.85600","3.05309","19.56953","46.32206","0.02716","171.64874"
"3571.95600","3.05306","19.59353","46.42180","0.02716","171.85922"
"3572.05600","3.05303","19.62707","46.42180","0.02716","172.15343"
"3572.15600","3.05299","19.65528","46.42180","0.02716","172.40082"
"3572.25600","3.05295","19.68641","46.42180","0.02715","172.67395"
"3572.35600","3.05291","19.69362","46.42180","0.02715","172.73714"
"3572.45600","3.05287","19.68517","46.42180","0.02715","172.66299"
"3572.55600","3.05282","19.67622","46.48914","0.02715","172.58449"
"3572.65600","3.05278","19.66226","46.48914","0.02715","172.46211"
"3572.75600","3.05275","19.65337","46.48914","0.02715","172.38409"
"3572.85600","3.05271","19.65335","46.48914","0.02715","172.38388"
"3572.95600","3.05266","19.65497","46.48914","0.02715","172.39815"
"3573.05600","3.05262","19.66112","46.48914","0.02715","172.45206"
"3573.15600","3.05257","19.65541","46.55214","0.02715","172.40195"
"3573.25600","3.05252","19.65137","46.55214","0.02715","172.36656"
"3573.35600","3.05245","19.63015","46.55214","0.02715","172.18047"
"3573.45600","3.05240","19.61038","46.55214","0.02715","172.00703"
"3573.55600","3.05233","19.60406","46.55214","0.02715","171.95161"
"3573.65600","3.05227","19.60689","46.64608","0.02715","171.97638"
"3573.75600","3.05221","19.61256","46.64608","0.02715","172.02612"
"3573.85600","3.05214","19.63132","46.64608","0.02715","172.19073"
"3573.95600","3.05206","19.66038","46.64608","0.02715","172.44556"
"3574.05600","3.05197","19.68067","46.64608","0.02715","172.62352"
"3574.15600","3.05187","19.70897","46.64608","0.02714","172.87183"
"3574.25600","3.05176","19.72319","46.70877","0.02714","172.99651"
"3574.35600","3.05163","19.73734","46.70877","0.02714","173.12064"
"3574.45600","3.05148","19.73722","46.70877","0.02714","173.11955"
"3574.55600","3.05132","19.72674","46.70877","0.02714","173.02765"
"3574.65600","3.05112","19.72598","46.70877","0.02714","173.02094"
"3574.75600","3.05088","19.74006","46.70877","0.02713","173.14452"
"3574.85600","3.05056","19.74376","46.76926","0.02713","173.17693"
"3574.95600","3.05014","19.75140","46.76926","0.02713","173.24391"
"3575.05600","3.04960","19.75708","46.76926","0.02712","173.29373"
"3575.15600","3.04893","19.75285","46.76926","0.02711","173.25668"
"3575.25600","3.04817","19.72977","46.76926","0.02711","173.05421"
"3575.35600","3.04742","19.70745","46.76926","0.02710","172.85844"
"3575.45600","3.04673","19.67591","46.86382","0.02709","172.58180"
"3575.55600","3.04614","19.65104","46.86382","0.02709","172.36365"
"3575.65600","3.04562","19.62175","46.86382","0.02708","172.10674"
"3575.75600","3.04517","19.59660","46.86382","0.02708","171.88612"
"3575.85600","3.04475","19.59470","46.86382","0.02707","171.86946"
"3575.95600","3.04433","19.58282","46.86382","0.02707","171.76530"
"3576.05600","3.04391","19.59222","46.93293","0.02706","171.84772"
"3576.15600","3.04347","19.61049","46.93293","0.02706","172.00801"
"3576.25600","3.04301","19.62833","46.93293","0.02706","172.16449"
"3576.35600","3.04247","19.66623","46.93293","0.02705","172.49695"
"3576.45600","3.04187","19.65903","46.93293","0.02704","172.43373"
"3576.55600","3.04126","19.60923","47.00229","0.02704","171.99692"
"3576.65600","3.04067","19.55639","47.00229","0.02703","171.53348"
"3576.75600","3.04011","19.55638","47.00229","0.02703","171.53339"
"3576.85600","3.03957","19.61356","47.00229","0.02702","172.03491"
"3576.95600","3.03909","19.66475","47.00229","0.02702","172.48393"
"3577.05600","3.03866","19.63597","47.00229","0.02701","172.23145"
"3577.15600","3.03829","19.56337","47.07055","0.02701","171.59465"
"3577.25600","3.03797","19.52386","47.07055","0.02701","171.24817"
"3577.35600","3.03769","19.53664","47.07055","0.02700","171.36023"
"3577.45600","3.03745","19.58159","47.07055","0.02700","171.75453"
"3577.55600","3.03723","19.62428","47.07055","0.02700","172.12892"
"3577.65600","3.03702","19.64507","47.07055","0.02700","172.31128"
"3577.75600","3.03683","19.62814","47.18466","0.02699","172.16277"
"3577.85600","3.03664","19.59697","47.18466","0.02699","171.88940"
"3577.95600","3.03646","19.56489","47.18466","0.02699","171.60800"
"3578.05600","3.03628","19.55776","47.18466","0.02699","171.54552"
"3578.15600","3.03611","19.57005","47.18466","0.02699","171.65329"
"3578.25600","3.03594","19.60408","47.18466","0.02699","171.95177"
"3578.35600","3.03577","19.63196","47.26157","0.02698","172.19629"
"3578.45600","3.03559","19.66526","47.26157","0.02698","172.48837"
"3578.55600","3.03540","19.67798","47.26157","0.02698","172.59996"
"3578.65600","3.03522","19.68097","47.26157","0.02698","172.62616"
"3578.75600","3.03501","19.67233","47.26157","0.02698","172.55037"
"3578.85600","3.03480","19.66212","47.33453","0.02697","172.46086"
"3578.95600","3.03460","19.63132","47.33453","0.02697","172.19069"
"3579.05600","3.03440","19.60955","47.33453","0.02697","171.99974"
"3579.15600","3.03420","19.57187","47.33453","0.02697","171.66920"
"3579.25600","3.03400","19.56317","47.33453","0.02697","171.59297"
"3579.35600","3.03380","19.54823","47.33453","0.02696","171.46188"
"3579.45600","3.03358","19.54770","47.44373","0.02696","171.45724"
"3579.55600","3.03335","19.55297","47.44373","0.02696","171.50349"
"3579.65600","3.03312","19.57465","47.44373","0.02696","171.69366"
"3579.75600","3.03288","19.58517","47.44373","0.02695","171.78593"
"3579.85600","3.03263","19.58742","47.44373","0.02695","171.80560"
"3579.95600","3.03240","19.58223","47.44373","0.02695","171.76013"
"3580.05600","3.03219","19.57556","47.51809","0.02695","171.70161"
"3580.15600","3.03198","19.57023","47.51809","0.02695","171.65483"
"3580.25600","3.03178","19.58178","47.51809","0.02694","171.75613"
"3580.35600","3.03159","19.57815","47.51809","0.02694","171.72433"
"3580.45600","3.03141","19.59709","47.51809","0.02694","171.89044"
"3580.55600","3.03124","19.61030","47.51809","0.02694","172.00630"
"3580.65600","3.03107","19.61637","47.59172","0.02694","172.05960"
"3580.75600","3.03091","19.62016","47.59172","0.02694","172.09282"
"3580.85600","3.03077","19.61310","47.59172","0.02693","172.03085"
"3580.95600","3.03063","19.59575","47.59172","0.02693","171.87872"
"3581.05600","3.03050","19.58421","47.59172","0.02693","171.77747"
"3581.15600","3.03039","19.58626","47.70198","0.02693","171.79543"
"3581.25600","3.03028","19.58755","47.70198","0.02693","171.80678"
"3581.35600","3.03018","19.59597","47.70198","0.02693","171.88062"
"3581.45600","3.03009","19.60808","47.70198","0.02693","171.98686"
"3581.55600","3.02999","19.62186","47.70198","0.02693","172.10771"
"3581.65600","3.02990","19.62858","47.70198","0.02693","172.16664"
"3581.75600","3.02980","19.63452","47.77554","0.02692","172.21880"
"3581.85600","3.02971","19.64428","47.77554","0.02692","172.30434"
"3581.95600","3.02962","19.64550","47.77554","0.02692","172.31509"
"3582.05600","3.02953","19.63709","47.77554","0.02692","172.24127"
"3582.15600","3.02944","19.63854","47.77554","0.02692","172.25400"
"3582.25600","3.02935","19.65546","47.77554","0.02692","172.40247"
"3582.35600","3.02926","19.66717","47.85023","0.02692","172.50517"
"3582.45600","3.02917","19.68194","47.85023","0.02692","172.63466"
"3582.55600","3.02908","19.69989","47.85023","0.02692","172.79214"
"3582.65600","3.02900","19.70452","47.85023","0.02692","172.83279"
"3582.75600","3.02891","19.72137","47.85023","0.02692","172.98051"
"3582.85600","3.02882","19.71641","47.85023","0.02691","172.93703"
"3582.95600","3.02872","19.71541","47.93257","0.02691","172.92828"
"3583.05600","3.02864","19.72404","47.93257","0.02691","173.00398"
"3583.15600","3.02855","19.72990","47.93257","0.02691","173.05537"
"3583.25600","3.02846","19.73308","47.93257","0.02691","173.08324"
"3583.35600","3.02837","19.73135","47.93257","0.02691","173.06807"
"3583.45600","3.02826","19.73309","47.93257","0.02691","173.08333"
"3583.55600","3.02815","19.72716","48.05220","0.02691","173.03131"
"3583.65600","3.02803","19.71428","48.05220","0.02691","172.91833"
"3583.75600","3.02791","19.70553","48.05220","0.02691","172.84161"
"3583.85600","3.02777","19.69043","48.05220","0.02690","172.70918"
"3583.95600","3.02762","19.69510","48.05220","0.02690","172.75008"
"3584.05600","3.02745","19.68380","48.12634","0.02690","172.65099"
"3584.15600","3.02726","19.68082","48.12634","0.02690","172.62491"
"3584.25600","3.02703","19.67529","48.12634","0.02690","172.57635"
"3584.35600","3.02674","19.67831","48.12634","0.02689","172.60284"
"3584.45600","3.02637","19.67169","48.12634","0.02689","172.54483"
"3584.55600","3.02587","19.67634","48.12634","0.02689","172.58557"
"3584.65600","3.02522","19.67346","48.20383","0.02688","172.56030"
"3584.75600","3.02443","19.67101","48.20383","0.02687","172.53885"
"3584.85600","3.02354","19.66426","48.20383","0.02686","172.47963"
"3584.95600","3.02263","19.65704","48.20383","0.02685","172.41626"
"3585.05600","3.02171","19.64301","48.20383","0.02684","172.29327"
"3585.15600","3.02078","19.65413","48.20383","0.02683","172.39079"
"3585.25600","3.01979","19.65778","48.31713","0.02682","172.42276"
"3585.35600","3.01866","19.67204","48.31713","0.02681","172.54790"
"3585.45600","3.01727","19.65674","48.31713","0.02680","172.41367"
"3585.55600","3.01573","19.58411","48.31713","0.02678","171.77663"
"3585.65600","3.01418","19.52521","48.31713","0.02677","171.25995"
"3585.75600","3.01270","19.52352","48.31713","0.02675","171.24519"
"3585.85600","3.01113","19.55002","48.39579","0.02674","171.47760"
"3585.95600","3.00922","19.54008","48.39579","0.02672","171.39043"
"3586.05600","3.00704","19.51782","48.39579","0.02670","171.19514"
"3586.15600","3.00514","19.47431","48.39579","0.02668","170.81351"
"3586.25600","3.00334","19.45074","48.39579","0.02666","170.60683"
"3586.35600","3.00133","19.43266","48.47321","0.02664","170.44823"
"3586.45600","2.99912","19.43023","48.47321","0.02662","170.42690"
"3586.55600","2.99725","19.43109","48.47321","0.02660","170.43440"
"3586.65600","2.99563","19.41828","48.47321","0.02658","170.32208"
"3586.75600","2.99402","19.37891","48.47321","0.02657","169.97675"
"3586.85600","2.99248","19.30173","48.47321","0.02655","169.29980"
"3586.95600","2.99117","19.26225","48.59314","0.02654","168.95352"
"3587.05600","2.99008","19.29204","48.59314","0.02653","169.21481"
"3587.15600","2.98923","19.33127","48.59314","0.02652","169.55890"
"3587.25600","2.98858","19.34304","48.59314","0.02651","169.66209"
"3587.35600","2.98802","19.33155","48.59314","0.02651","169.56133"
"3587.45600","2.98751","19.30363","48.59314","0.02650","169.31648"
"3587.55600","2.98704","19.27938","48.67564","0.02650","169.10378"
"3587.65600","2.98660","19.26141","48.67564","0.02649","168.94609"
"3587.75600","2.98618","19.24804","48.67564","0.02649","168.82889"
"3587.85600","2.98580","19.23597","48.67564","0.02649","168.72296"
"3587.95600","2.98546","19.22504","48.67564","0.02648","168.62717"
"3588.05600","2.98515","19.23108","48.67564","0.02648","168.68015"
"3588.15600","2.98488","19.22778","48.75943","0.02648","168.65117"
"3588.25600","2.98465","19.23414","48.75943","0.02647","168.70694"
"3588.35600","2.98445","19.23673","48.75943","0.02647","168.72964"
"3588.45600","2.98429","19.23843","48.75943","0.02647","168.74458"
"3588.55600","2.98416","19.24568","48.75943","0.02647","168.80812"
"3588.65600","2.98405","19.24779","48.75943","0.02647","168.82669"
"3588.75600","2.98396","19.25048","48.84538","0.02647","168.85027"
"3588.85600","2.98388","19.24825","48.84538","0.02647","168.83069"
"3588.95600","2.98382","19.25713","48.84538","0.02647","168.90857"
"3589.05600","2.98377","19.26996","48.84538","0.02647","169.02115"
"3589.15600","2.98373","19.28386","48.84538","0.02647","169.14304"
"3589.25600","2.98369","19.29157","48.97482","0.02646","169.21066"
"3589.35600","2.98367","19.29952","48.97482","0.02646","169.28040"
"3589.45600","2.98365","19.31193","48.97482","0.02646","169.38922"
"3589.55600","2.98363","19.32128","48.97482","0.02646","169.47125"
"3589.65600","2.98362","19.32861","48.97482","0.02646","169.53558"
"3589.75600","2.98361","19.32771","48.97482","0.02646","169.52769"
"3589.85600","2.98360","19.34102","49.06126","0.02646","169.64444"
"3589.95600","2.98360","19.34969","49.06126","0.02646","169.72046"
"3590.05600","2.98359","19.35835","49.06126","0.02646","169.79642"
"3590.15600","2.98359","19.37301","49.06126","0.02646","169.92497"
"3590.25600","2.98359","19.39162","49.06126","0.02646","170.08821"
"3590.35600","2.98359","19.40068","49.06126","0.02646","170.16768"
"3590.45600","2.98359","19.40200","49.14023","0.02646","170.17926"
"3590.55600","2.98359","19.39632","49.14023","0.02646","170.12943"
"3590.65600","2.98359","19.39999","49.14023","0.02646","170.16165"
"3590.75600","2.98359","19.40431","49.14023","0.02646","170.19957"
"3590.85600","2.98359","19.39718","49.14023","0.02646","170.13702"
"3590.95600","2.98359","19.40988","49.14023","0.02646","170.24843"
"3591.05600","2.98359","19.42252","49.26150","0.02646","170.35930"
"3591.15600","2.98359","19.43668","49.26150","0.02646","170.48343"
"3591.25600","2.98359","19.44425","49.26150","0.02646","170.54990"
"3591.35600","2.98360","19.44664","49.26150","0.02646","170.57086"
"3591.45600","2.98360","19.45561","49.26150","0.02646","170.64954"
"3591.55600","2.98360","19.43894","49.35312","0.02646","170.50327"
"3591.65600","2.98360","19.43492","49.35312","0.02646","170.46800"
"3591.75600","2.98360","19.42837","49.35312","0.02646","170.41054"
"3591.85600","2.98360","19.41910","49.35312","0.02646","170.32928"
"3591.95600","2.98361","19.40733","49.35312","0.02646","170.22604"
"3592.05600","2.98361","19.41190","49.35312","0.02646","170.26610"
"3592.15600","2.98361","19.41880","49.44751","0.02646","170.32666"
"3592.25600","2.98361","19.41702","49.44751","0.02646","170.31104"
"3592.35600","2.98361","19.40811","49.44751","0.02646","170.23289"
"3592.45600","2.98361","19.40017","49.44751","0.02646","170.16319"
"3592.55600","2.98361","19.38984","49.44751","0.02646","170.07262"
"3592.65600","2.98361","19.38431","49.44751","0.02646","170.02408"
"3592.75600","2.98362","19.37287","49.53740","0.02646","169.92378"
"3592.85600","2.98362","19.37181","49.53740","0.02646","169.91449"
"3592.95600","2.98362","19.38714","49.53740","0.02646","170.04898"
"3593.05600","2.98362","19.40136","49.53740","0.02646","170.17363"
"3593.15600","2.98362","19.42163","49.53740","0.02646","170.35144"
"3593.25600","2.98362","19.43618","49.53740","0.02646","170.47911"
"3593.35600","2.98362","19.44859","49.66971","0.02646","170.58789"
"3593.45600","2.98362","19.46342","49.66971","0.02646","170.71805"
"3593.55600","2.98362","19.47734","49.66971","0.02646","170.84010"
"3593.65600","2.98362","19.48711","49.66971","0.02646","170.92578"
"3593.75600","2.98362","19.51065","49.66971","0.02646","171.13229"
"3593.85600","2.98362","19.53049","49.75360","0.02646","171.30627"
"3593.95600","2.98362","19.54979","49.75360","0.02646","171.47556"
"3594.05600","2.98363","19.56092","49.75360","0.02646","171.57323"
"3594.15600","2.98362","19.57203","49.75360","0.02646","171.67061"
"3594.25600","2.98363","19.57655","49.75360","0.02646","171.71031"
"3594.35600","2.98363","19.56989","49.75360","0.02646","171.65192"
"3594.45600","2.98363","19.55635","49.84216","0.02646","171.53311"
"3594.55600","2.98363","19.53897","49.84216","0.02646","171.38063"
"3594.65600","2.98363","19.51476","49.84216","0.02646","171.16832"
"3594.75600","2.98363","19.50345","49.84216","0.02646","171.06915"
"3594.85600","2.98363","19.49652","49.84216","0.02646","171.00832"
"3594.95600","2.98363","19.49948","49.84216","0.02646","171.03429"
"3595.05600","2.98363","19.50295","49.98067","0.02646","171.06471"
"3595.15600","2.98363","19.50228","49.98067","0.02646","171.05888"
"3595.25600","2.98363","19.51037","49.98067","0.02646","171.12981"
"3595.35600","2.98363","19.51714","49.98067","0.02646","171.18919"
"3595.45600","2.98363","19.52982","49.98067","0.02646","171.30038"
"3595.55600","2.98363","19.53895","49.98067","0.02646","171.38049"
"3595.65600","2.98363","19.55165","50.07006","0.02646","171.49191"
"3595.75600","2.98363","19.56710","50.07006","0.02646","171.62741"
"3595.85600","2.98363","19.59250","50.07006","0.02646","171.85020"
"3595.95600","2.98363","19.61837","50.07006","0.02646","172.07715"
"3596.05600","2.98363","19.62806","50.07006","0.02646","172.16212"
"3596.15600","2.98363","19.63638","50.07006","0.02646","172.23506"
"3596.25600","2.98362","19.65395","50.15752","0.02646","172.38919"
"3596.35600","2.98362","19.65544","50.15752","0.02646","172.40222"
"3596.45600","2.98363","19.65930","50.15752","0.02646","172.43614"
"3596.55600","2.98363","19.66601","50.15752","0.02646","172.49498"
"3596.65600","2.98362","19.67559","50.15752","0.02646","172.57904"
"3596.75600","2.98362","19.69024","50.29107","0.02646","172.70753"
"3596.85600","2.98362","19.70206","50.29107","0.02646","172.81122"
"3596.95600","2.98362","19.71157","50.29107","0.02646","172.89455"
"3597.05600","2.98362","19.70879","50.29107","0.02646","172.87024"
"3597.15600","2.98362","19.69539","50.29107","0.02646","172.75272"
"3597.25600","2.98362","19.67458","50.29107","0.02646","172.57018"
"3597.35600","2.98362","19.66136","50.38803","0.02646","172.45418"
"3597.45600","2.98362","19.64634","50.38803","0.02646","172.32243"
"3597.55600","2.98362","19.64933","50.38803","0.02646","172.34866"
"3597.65600","2.98362","19.64518","50.38803","0.02646","172.31224"
"3597.75600","2.98361","19.64603","50.38803","0.02646","172.31976"
"3597.85600","2.98361","19.64775","50.38803","0.02646","172.33481"
"3597.95600","2.98361","19.64537","50.47769","0.02646","172.31395"
"3598.05600","2.98361","19.64428","50.47769","0.02646","172.30437"
"3598.15600","2.98361","19.63936","50.47769","0.02646","172.26123"
"3598.25600","2.98361","19.63997","50.47769","0.02646","172.26660"
"3598.35600","2.98361","19.63779","50.47769","0.02646","172.24744"
"3598.45600","2.98361","19.65221","50.47769","0.02646","172.37392"
"3598.55600","2.98361","19.67620","50.61385","0.02646","172.58435"
"3598.65600","2.98360","19.70391","50.61385","0.02646","172.82736"
"3598.75600","2.98360","19.71892","50.61385","0.02646","172.95901"
"3598.85600","2.98360","19.74349","50.61385","0.02646","173.17453"
"3598.95600","2.98360","19.75558","50.61385","0.02646","173.28062"
"3599.05600","2.98360","19.76393","50.70450","0.02646","173.35388"
"3599.15600","2.98360","19.76785","50.70450","0.02646","173.38818"
"3599.25600","2.98359","19.77375","50.70450","0.02646","173.43997"
"3599.35600","2.98359","19.78046","50.70450","0.02646","173.49884"
"3599.45600","2.98359","19.78448","50.70450","0.02646","173.53413"
"3599.55600","2.98359","19.78324","50.70450","0.02646","173.52324"
"3599.65600","2.98359","19.79358","50.79559","0.02646","173.61394"
"3599.75600","2.98359","19.78500","50.79559","0.02646","173.53868"
"3599.85600","2.98358","19.77039","50.79559","0.02646","173.41051"
"3599.95600","2.98358","19.75526","50.79559","0.02646","173.27782"
"3600.05600","2.98358","19.72668","50.79559","0.02646","173.02715"
"3600.15600","2.98358","19.72014","50.79559","0.02646","172.96977"
"3600.25600","2.98357","19.71379","50.88319","0.02646","172.91402"
"3600.35600","2.98357","19.71467","50.88319","0.02646","172.92181"
"3600.45600","2.98357","19.72948","50.88319","0.02646","173.05165"
"3600.55600","2.98356","19.74367","50.88319","0.02646","173.17613"
"3600.65600","2.98356","19.75789","50.88319","0.02646","173.30090"
"3600.75600","2.98356","19.77999","50.88319","0.02646","173.49471"
"3600.85600","2.98355","19.79382","51.02176","0.02646","173.61601"
"3600.95600","2.98355","19.79884","51.02176","0.02646","173.66005"
"3601.05600","2.98354","19.81733","51.02176","0.02646","173.82220"
"3601.15600","2.98354","19.83485","51.02176","0.02646","173.97588"
"3601.25600","2.98354","19.85192","51.02176","0.02646","174.12560"
"3601.35600","2.98353","19.86531","51.11311","0.02646","174.24304"
"3601.45600","2.98353","19.88894","51.11311","0.02646","174.45030"
"3601.55600","2.98352","19.90211","51.11311","0.02646","174.56590"
"3601.65600","2.98351","19.90728","51.11311","0.02646","174.61121"
"3601.75600","2.98351","19.90503","51.11311","0.02646","174.59145"
"3601.85600","2.98350","19.89066","51.11311","0.02646","174.46542"
"3601.95600","2.98350","19.90566","51.20010","0.02646","174.59703"
"3602.05600","2.98349","19.90410","51.20010","0.02646","174.58328"
"3602.15600","2.98348","19.90094","51.20010","0.02646","174.55560"
"3602.25600","2.98347","19.91449","51.20010","0.02646","174.67442"
"3602.35600","2.98347","19.92387","51.20010","0.02646","174.75668"
"3602.45600","2.98345","19.92481","51.20010","0.02646","174.76494"
"3602.55600","2.98343","19.93399","51.32817","0.02646","174.84549"
"3602.65600","2.98341","19.93016","51.32817","0.02646","174.81187"
"3602.75600","2.98337","19.92215","51.32817","0.02646","174.74161"
"3602.85600","2.98333","19.90416","51.32817","0.02646","174.58386"
"3602.95600","2.98328","19.89196","51.32817","0.02646","174.47685"
"3603.05600","2.98322","19.88716","51.32817","0.02646","174.43471"
"3603.15600","2.98316","19.87980","51.41602","0.02646","174.37015"
"3603.25600","2.98308","19.88688","51.41602","0.02646","174.43225"
"3603.35600","2.98298","19.88457","51.41602","0.02646","174.41199"
"3603.45600","2.98286","19.89293","51.41602","0.02646","174.48529"
"3603.55600","2.98272","19.87684","51.41602","0.02646","174.34421"
"3603.65600","2.98256","19.86880","51.41602","0.02645","174.27368"
"3603.75600","2.98239","19.86976","51.50690","0.02645","174.28215"
"3603.85600","2.98219","19.86803","51.50690","0.02645","174.26694"
"3603.95600","2.98197","19.87188","51.50690","0.02645","174.30067"
"3604.05600","2.98174","19.87690","51.50690","0.02645","174.34473"
"3604.15600","2.98148","19.89772","51.50690","0.02644","174.52737"
"3604.25600","2.98121","19.92532","51.59792","0.02644","174.76944"
"3604.35600","2.98089","19.92097","51.59792","0.02644","174.73128"
"3604.45600","2.98055","19.92469","51.59792","0.02643","174.76395"
"3604.55600","2.98017","19.92651","51.59792","0.02643","174.77986"
"3604.65600","2.97977","19.92376","51.59792","0.02643","174.75572"
"3604.75600","2.97928","19.91423","51.59792","0.02642","174.67218"
"3604.85600","2.97869","19.90921","51.72984","0.02641","174.62810"
"3604.95600","2.97796","19.91573","51.72984","0.02641","174.68529"
"3605.05600","2.97704","19.89694","51.72984","0.02640","174.52051"
"3605.15600","2.97600","19.88104","51.72984","0.02639","174.38107"
"3605.25600","2.97493","19.85859","51.72984","0.02638","174.18417"
"3605.35600","2.97396","19.83521","51.72984","0.02637","173.97905"
"3605.45600","2.97307","19.81707","51.82034","0.02636","173.81996"
"3605.55600","2.97223","19.78939","51.82034","0.02635","173.57716"
"3605.65600","2.97138","19.78905","51.82034","0.02634","173.57414"
"3605.75600","2.97037","19.77941","51.82034","0.02633","173.48964"
"3605.85600","2.96916","19.80408","51.82034","0.02632","173.70604"
"3605.95600","2.96783","19.84337","51.82034","0.02631","174.05060"
"3606.05600","2.96656","19.85549","51.90763","0.02629","174.15697"
"3606.15600","2.96542","19.81891","51.90763","0.02628","173.83606"
"3606.25600","2.96436","19.76361","51.90763","0.02627","173.35103"
"3606.35600","2.96328","19.72343","51.90763","0.02626","172.99864"
"3606.45600","2.96201","19.68961","51.90763","0.02625","172.70193"
"3606.55600","2.96042","19.66650","52.04321","0.02623","172.49930"
"3606.65600","2.95876","19.64075","52.04321","0.02622","172.27344"
"3606.75600","2.95729","19.62764","52.04321","0.02620","172.15843"
"3606.85600","2.95597","19.61145","52.04321","0.02619","172.01640"
"3606.95600","2.95462","19.58358","52.04321","0.02617","171.77194"
"3607.05600","2.95293","19.56763","52.04321","0.02616","171.63202"
"3607.15600","2.95101","19.55917","52.13490","0.02614","171.55785"
"3607.25600","2.94939","19.54961","52.13490","0.02612","171.47400"
"3607.35600","2.94806","19.57646","52.13490","0.02611","171.70953"
"3607.45600","2.94688","19.59396","52.13490","0.02610","171.86302"
