Repository: Mecanon/morphing_wing

File: experimental/sma_database/results from second training/flexinol_isobaric_trained_172MPa.csv (part 65 of 100)
Test : Start of hold value,"172.00000",MPa
Time,Extension,Load,Temperature: Chamber 3119-600 1 1,Tensile strain (Extension),Tensile stress
(s),(mm),(N),(C),(mm/mm),(MPa)
"3786.65600","2.04160","19.69718","77.94485","0.01707","172.76839"
"3786.75600","2.03896","19.67591","78.01099","0.01705","172.58185"
"3786.85600","2.03666","19.55553","78.01099","0.01703","171.52597"
"3786.95600","2.03456","19.70290","78.01099","0.01700","172.81853"
"3787.05600","2.03176","19.49190","78.01099","0.01698","170.96780"
"3787.15600","2.02930","19.69507","78.01099","0.01695","172.74989"
"3787.25600","2.02740","19.54590","78.01099","0.01693","171.44145"
"3787.35600","2.02530","19.55817","78.10893","0.01691","171.54909"
"3787.45600","2.02307","19.66466","78.10893","0.01689","172.48309"
"3787.55600","2.02127","19.47998","78.10893","0.01687","170.86330"
"3787.65600","2.01996","19.58611","78.10893","0.01686","171.79413"
"3787.75600","2.01879","19.60268","78.10893","0.01685","171.93945"
"3787.85600","2.01738","19.46714","78.17743","0.01683","170.75064"
"3787.95600","2.01579","19.66400","78.17743","0.01682","172.47731"
"3788.05600","2.01440","19.45867","78.17743","0.01680","170.67636"
"3788.15600","2.01326","19.65350","78.17743","0.01679","172.38521"
"3788.25600","2.01244","19.52465","78.17743","0.01678","171.25510"
"3788.35600","2.01176","19.62761","78.17743","0.01678","172.15813"
"3788.45600","2.01109","19.59829","78.24281","0.01677","171.90096"
"3788.55600","2.01037","19.55316","78.24281","0.01676","171.50517"
"3788.65600","2.00954","19.66297","78.24281","0.01676","172.46831"
"3788.75600","2.00859","19.48099","78.24281","0.01675","170.87215"
"3788.85600","2.00755","19.69773","78.24281","0.01674","172.77319"
"3788.95600","2.00661","19.53829","78.24281","0.01673","171.37474"
"3789.05600","2.00581","19.61350","78.33993","0.01672","172.03444"
"3789.15600","2.00515","19.70701","78.33993","0.01671","172.85461"
"3789.25600","2.00462","19.54822","78.33993","0.01671","171.46184"
"3789.35600","2.00415","19.68301","78.33993","0.01670","172.64409"
"3789.45600","2.00372","19.73170","78.33993","0.01670","173.07117"
"3789.55600","2.00330","19.56363","78.33993","0.01669","171.59697"
"3789.65600","2.00284","19.72814","78.40250","0.01669","173.03996"
"3789.75600","2.00228","19.71232","78.40250","0.01668","172.90115"
"3789.85600","2.00160","19.59048","78.40250","0.01668","171.83252"
"3789.95600","2.00072","19.75064","78.40250","0.01667","173.23727"
"3790.05600","1.99968","19.69951","78.40250","0.01666","172.78882"
"3790.15600","1.99866","19.58961","78.46759","0.01665","171.82481"
"3790.25600","1.99773","19.74934","78.46759","0.01664","173.22588"
"3790.35600","1.99688","19.64465","78.46759","0.01663","172.30762"
"3790.45600","1.99613","19.56895","78.46759","0.01662","171.64365"
"3790.55600","1.99543","19.73938","78.46759","0.01661","173.13850"
"3790.65600","1.99468","19.55630","78.46759","0.01661","171.53270"
"3790.75600","1.99379","19.62691","78.57316","0.01660","172.15204"
"3790.85600","1.99262","19.70753","78.57316","0.01659","172.85915"
"3790.95600","1.99110","19.53362","78.57316","0.01657","171.33379"
"3791.05600","1.98972","19.75878","78.57316","0.01656","173.30864"
"3791.15600","1.98847","19.54140","78.57316","0.01655","171.40199"
"3791.25600","1.98731","19.67441","78.57316","0.01653","172.56865"
"3791.35600","1.98618","19.59022","78.64035","0.01652","171.83023"
"3791.45600","1.98485","19.55361","78.64035","0.01651","171.50905"
"3791.55600","1.98342","19.66144","78.64035","0.01649","172.45488"
"3791.65600","1.98210","19.46940","78.64035","0.01648","170.77046"
"3791.75600","1.98103","19.65394","78.64035","0.01647","172.38908"
"3791.85600","1.98017","19.62876","78.64035","0.01646","172.16827"
"3791.95600","1.97939","19.51425","78.70630","0.01645","171.16386"
"3792.05600","1.97857","19.69298","78.70630","0.01645","172.73152"
"3792.15600","1.97768","19.61567","78.70630","0.01644","172.05345"
"3792.25600","1.97662","19.53233","78.70630","0.01643","171.32240"
"3792.35600","1.97551","19.71259","78.70630","0.01642","172.90353"
"3792.45600","1.97451","19.56005","78.77464","0.01641","171.56560"
"3792.55600","1.97363","19.57769","78.77464","0.01640","171.72026"
"3792.65600","1.97289","19.72161","78.77464","0.01639","172.98267"
"3792.75600","1.97228","19.55010","78.77464","0.01638","171.47833"
"3792.85600","1.97171","19.68976","78.77464","0.01638","172.70331"
"3792.95600","1.97112","19.72410","78.77464","0.01637","173.00446"
"3793.05600","1.97054","19.57314","78.87554","0.01637","171.68034"
"3793.15600","1.96986","19.77345","78.87554","0.01636","173.43730"
"3793.25600","1.96910","19.60708","78.87554","0.01635","171.97809"
"3793.35600","1.96826","19.67759","78.87554","0.01634","172.59654"
"3793.45600","1.96733","19.73478","78.87554","0.01633","173.09818"
"3793.55600","1.96647","19.59871","78.87554","0.01633","171.90466"
"3793.65600","1.96567","19.81991","78.94304","0.01632","173.84488"
"3793.75600","1.96495","19.59788","78.94304","0.01631","171.89740"
"3793.85600","1.96430","19.84804","78.94304","0.01630","174.09160"
"3793.95600","1.96368","19.63936","78.94304","0.01630","172.26122"
"3794.05600","1.96303","19.79865","78.94304","0.01629","173.65839"
"3794.15600","1.96233","19.67405","78.94304","0.01628","172.56548"
"3794.25600","1.96156","19.67231","79.00919","0.01628","172.55022"
"3794.35600","1.96068","19.75505","79.00919","0.01627","173.27599"
"3794.45600","1.95968","19.58253","79.00919","0.01626","171.76276"
"3794.55600","1.95868","19.77051","79.00919","0.01625","173.41156"
"3794.65600","1.95780","19.65877","79.00919","0.01624","172.43143"
"3794.75600","1.95699","19.64128","79.00919","0.01623","172.27802"
"3794.85600","1.95622","19.82100","79.10865","0.01622","173.85439"
"3794.95600","1.95541","19.65499","79.10865","0.01622","172.39835"
"3795.05600","1.95447","19.72308","79.10865","0.01621","172.99553"
"3795.15600","1.95325","19.83508","79.10865","0.01619","173.97795"
"3795.25600","1.95173","19.66040","79.10865","0.01618","172.44579"
"3795.35600","1.95006","19.78896","79.17336","0.01616","173.57339"
"3795.45600","1.94847","19.80928","79.17336","0.01615","173.75166"
"3795.55600","1.94689","19.64440","79.17336","0.01613","172.30545"
"3795.65600","1.94487","19.82506","79.17336","0.01611","173.89003"
"3795.75600","1.94225","19.66653","79.17336","0.01608","172.49954"
"3795.85600","1.93974","19.69573","79.17336","0.01606","172.75565"
"3795.95600","1.93713","19.70950","79.23875","0.01603","172.87639"
"3796.05600","1.93419","19.55305","79.23875","0.01600","171.50421"
"3796.15600","1.93195","19.71776","79.23875","0.01598","172.94888"
"3796.25600","1.92989","19.62844","79.23875","0.01596","172.16539"
"3796.35600","1.92736","19.55139","79.23875","0.01594","171.48958"
"3796.45600","1.92513","19.71945","79.23875","0.01591","172.96368"
"3796.55600","1.92347","19.58249","79.33913","0.01590","171.76237"
"3796.65600","1.92194","19.59473","79.33913","0.01588","171.86972"
"3796.75600","1.92013","19.72299","79.33913","0.01586","172.99475"
"3796.85600","1.91830","19.49751","79.33913","0.01585","171.01706"
"3796.95600","1.91697","19.69857","79.33913","0.01583","172.78056"
"3797.05600","1.91594","19.56624","79.33913","0.01582","171.61983"
"3797.15600","1.91514","19.57158","79.40807","0.01581","171.66666"
"3797.25600","1.91440","19.68815","79.40807","0.01581","172.68918"
"3797.35600","1.91356","19.51753","79.40807","0.01580","171.19266"
"3797.45600","1.91261","19.68704","79.40807","0.01579","172.67940"
"3797.55600","1.91158","19.65932","79.40807","0.01578","172.43625"
"3797.65600","1.91058","19.54448","79.40807","0.01577","171.42902"
"3797.75600","1.90978","19.70582","79.47348","0.01576","172.84419"
"3797.85600","1.90912","19.67424","79.47348","0.01575","172.56717"
"3797.95600","1.90860","19.54789","79.47348","0.01575","171.45891"
"3798.05600","1.90819","19.70096","79.47348","0.01574","172.80156"
"3798.15600","1.90785","19.71688","79.47348","0.01574","172.94112"
"3798.25600","1.90751","19.58302","79.53945","0.01574","171.76703"
"3798.35600","1.90715","19.72367","79.53945","0.01573","173.00069"
"3798.45600","1.90679","19.77607","79.53945","0.01573","173.46030"
"3798.55600","1.90635","19.64210","79.53945","0.01573","172.28528"
"3798.65600","1.90578","19.73979","79.53945","0.01572","173.14215"
"3798.75600","1.90504","19.79823","79.53945","0.01571","173.65466"
"3798.85600","1.90404","19.63265","79.63885","0.01570","172.20235"
"3798.95600","1.90281","19.71601","79.63885","0.01569","172.93349"
"3799.05600","1.90164","19.80777","79.63885","0.01568","173.73837"
"3799.15600","1.90068","19.65364","79.63885","0.01567","172.38651"
"3799.25600","1.89982","19.74581","79.63885","0.01566","173.19490"
"3799.35600","1.89898","19.84668","79.63885","0.01565","174.07964"
"3799.45600","1.89802","19.68910","79.70560","0.01564","172.69754"
"3799.55600","1.89672","19.78377","79.70560","0.01563","173.52785"
"3799.65600","1.89491","19.81849","79.70560","0.01561","173.83238"
"3799.75600","1.89307","19.62420","79.70560","0.01559","172.12828"
"3799.85600","1.89162","19.79935","79.70560","0.01558","173.66451"
"3799.95600","1.89035","19.67055","79.70560","0.01557","172.53477"
"3800.05600","1.88889","19.64482","79.77306","0.01555","172.30916"
"3800.15600","1.88707","19.78567","79.77306","0.01553","173.54453"
"3800.25600","1.88525","19.67792","79.77306","0.01552","172.59946"
"3800.35600","1.88387","19.64265","79.77306","0.01550","172.29004"
"3800.45600","1.88271","19.80101","79.77306","0.01549","173.67905"
"3800.55600","1.88144","19.74783","79.87997","0.01548","173.21265"
"3800.65600","1.87981","19.62962","79.87997","0.01546","172.17575"
"3800.75600","1.87793","19.75123","79.87997","0.01544","173.24248"
"3800.85600","1.87636","19.74721","79.87997","0.01543","173.20715"
"3800.95600","1.87519","19.59859","79.87997","0.01542","171.90363"
"3801.05600","1.87412","19.72642","79.87997","0.01541","173.02484"
"3801.15600","1.87287","19.77361","79.95375","0.01539","173.43878"
"3801.25600","1.87126","19.61407","79.95375","0.01538","172.03943"
"3801.35600","1.86952","19.73364","79.95375","0.01536","173.08813"
"3801.45600","1.86814","19.72909","79.95375","0.01535","173.04826"
"3801.55600","1.86719","19.57486","79.95375","0.01534","171.69551"
"3801.65600","1.86636","19.73681","79.95375","0.01533","173.11600"
"3801.75600","1.86560","19.64779","80.02499","0.01532","172.33513"
"3801.85600","1.86475","19.56981","80.02499","0.01531","171.65118"
"3801.95600","1.86371","19.71749","80.02499","0.01530","172.94647"
"3802.05600","1.86246","19.72756","80.02499","0.01529","173.03484"
"3802.15600","1.86116","19.60943","80.02499","0.01528","171.99873"
"3802.25600","1.85993","19.67505","80.02499","0.01526","172.57428"
"3802.35600","1.85890","19.77768","80.12705","0.01525","173.47443"
"3802.45600","1.85779","19.64816","80.12705","0.01524","172.33841"
"3802.55600","1.85638","19.58990","80.12705","0.01523","171.82736"
"3802.65600","1.85445","19.72923","80.12705","0.01521","173.04951"
"3802.75600","1.85233","19.68990","80.12705","0.01519","172.70451"
"3802.85600","1.85032","19.52988","80.19879","0.01517","171.30098"
"3802.95600","1.84801","19.64930","80.19879","0.01515","172.34840"
"3803.05600","1.84498","19.66158","80.19879","0.01511","172.45615"
"3803.15600","1.84211","19.47382","80.19879","0.01509","170.80927"
"3803.25600","1.83931","19.61802","80.19879","0.01506","172.07408"
"3803.35600","1.83622","19.61119","80.19879","0.01503","172.01408"
"3803.45600","1.83369","19.44004","80.26804","0.01500","170.51295"
"3803.55600","1.83107","19.47182","80.26804","0.01498","170.79166"
"3803.65600","1.82830","19.57824","80.26804","0.01495","171.72508"
"3803.75600","1.82604","19.43442","80.26804","0.01493","170.46367"
"3803.85600","1.82381","19.42392","80.26804","0.01490","170.37151"
"3803.95600","1.82144","19.60046","80.26804","0.01488","171.92001"
"3804.05600","1.81954","19.47053","80.33881","0.01486","170.78036"
"3804.15600","1.81811","19.45002","80.33881","0.01485","170.60045"
"3804.25600","1.81682","19.60077","80.33881","0.01483","171.92276"
"3804.35600","1.81544","19.53379","80.33881","0.01482","171.33522"
"3804.45600","1.81394","19.42354","80.33881","0.01481","170.36818"
"3804.55600","1.81255","19.54219","80.33881","0.01479","171.40892"
"3804.65600","1.81135","19.59595","80.44399","0.01478","171.88048"
"3804.75600","1.81025","19.48377","80.44399","0.01477","170.89647"
"3804.85600","1.80907","19.49646","80.44399","0.01476","171.00783"
"3804.95600","1.80767","19.65537","80.44399","0.01474","172.40163"
"3805.05600","1.80601","19.63979","80.44399","0.01473","172.26495"
"3805.15600","1.80437","19.48327","80.44399","0.01471","170.89211"
"3805.25600","1.80294","19.55659","80.51389","0.01470","171.53523"
"3805.35600","1.80156","19.61635","80.51389","0.01468","172.05940"
"3805.45600","1.79988","19.46333","80.51389","0.01467","170.71718"
"3805.55600","1.79786","19.45089","80.51389","0.01465","170.60812"
"3805.65600","1.79598","19.59741","80.51389","0.01463","171.89328"
"3805.75600","1.79445","19.50167","80.58128","0.01461","171.05351"
"3805.85600","1.79303","19.43427","80.58128","0.01460","170.46237"
"3805.95600","1.79129","19.56945","80.58128","0.01458","171.64804"
"3806.05600","1.78939","19.62432","80.58128","0.01456","172.12932"
"3806.15600","1.78776","19.50305","80.58128","0.01454","171.06563"
"3806.25600","1.78645","19.46334","80.58128","0.01453","170.71732"
"3806.35600","1.78522","19.56486","80.68658","0.01452","171.60777"
"3806.45600","1.78378","19.59799","80.68658","0.01450","171.89839"
"3806.55600","1.78210","19.52219","80.68658","0.01449","171.23352"
"3806.65600","1.78060","19.45846","80.68658","0.01447","170.67453"
"3806.75600","1.77937","19.52592","80.68658","0.01446","171.26624"
"3806.85600","1.77828","19.63527","80.68658","0.01445","172.22537"
"3806.95600","1.77713","19.59216","80.75591","0.01444","171.84721"
"3807.05600","1.77565","19.48275","80.75591","0.01442","170.88757"
"3807.15600","1.77384","19.57820","80.75591","0.01441","171.72475"
"3807.25600","1.77231","19.63770","80.75591","0.01439","172.24669"
"3807.35600","1.77123","19.52920","80.75591","0.01438","171.29495"
"3807.45600","1.77044","19.49414","80.75591","0.01437","170.98747"
"3807.55600","1.76985","19.59589","80.83177","0.01437","171.87991"
"3807.65600","1.76932","19.66595","80.83177","0.01436","172.49440"
"3807.75600","1.76871","19.60639","80.83177","0.01435","171.97200"
"3807.85600","1.76789","19.52719","80.83177","0.01435","171.27739"
"3807.95600","1.76671","19.57484","80.83177","0.01433","171.69530"
"3808.05600","1.76534","19.64366","80.94334","0.01432","172.29897"
"3808.15600","1.76411","19.61584","80.94334","0.01431","172.05492"
"3808.25600","1.76311","19.54419","80.94334","0.01430","171.42647"
"3808.35600","1.76213","19.52228","80.94334","0.01429","171.23427"
"3808.45600","1.76099","19.58486","80.94334","0.01428","171.78320"
"3808.55600","1.75941","19.66255","80.94334","0.01426","172.46460"
"3808.65600","1.75727","19.63325","81.01755","0.01424","172.20766"
"3808.75600","1.75518","19.53091","81.01755","0.01422","171.30997"
"3808.85600","1.75316","19.51417","81.01755","0.01420","171.16312"
"3808.95600","1.75036","19.63135","81.01755","0.01417","172.19093"
"3809.05600","1.74720","19.58161","81.01755","0.01414","171.75468"
"3809.15600","1.74485","19.44880","81.01755","0.01412","170.58980"
"3809.25600","1.74209","19.47921","81.09144","0.01409","170.85651"
"3809.35600","1.73907","19.56007","81.09144","0.01406","171.56573"
"3809.45600","1.73673","19.53570","81.09144","0.01404","171.35199"
"3809.55600","1.73406","19.41696","81.09144","0.01401","170.31046"
"3809.65600","1.73120","19.39795","81.09144","0.01398","170.14378"
"3809.75600","1.72893","19.50821","81.09144","0.01396","171.11092"
"3809.85600","1.72655","19.47876","81.16756","0.01393","170.85258"
"3809.95600","1.72411","19.31627","81.16756","0.01391","169.42735"
"3810.05600","1.72251","19.37740","81.16756","0.01389","169.96347"
"3810.15600","1.72155","19.47222","81.16756","0.01388","170.79518"
"3810.25600","1.72084","19.43862","81.16756","0.01388","170.50047"
"3810.35600","1.72018","19.37117","81.27485","0.01387","169.90886"
"3810.45600","1.71951","19.39563","81.27485","0.01386","170.12338"
"3810.55600","1.71882","19.48420","81.27485","0.01386","170.90024"
"3810.65600","1.71809","19.50221","81.27485","0.01385","171.05821"
"3810.75600","1.71740","19.49613","81.27485","0.01384","171.00490"
"3810.85600","1.71684","19.46538","81.27485","0.01384","170.73517"
"3810.95600","1.71648","19.44662","81.34392","0.01383","170.57068"
"3811.05600","1.71631","19.45240","81.34392","0.01383","170.62132"
"3811.15600","1.71626","19.46357","81.34392","0.01383","170.71936"
"3811.25600","1.71624","19.50632","81.34392","0.01383","171.09425"
"3811.35600","1.71624","19.53092","81.34392","0.01383","171.31006"
"3811.45600","1.71624","19.55201","81.34392","0.01383","171.49509"
"3811.55600","1.71623","19.56404","81.41310","0.01383","171.60060"
"3811.65600","1.71623","19.57353","81.41310","0.01383","171.68378"
"3811.75600","1.71623","19.57747","81.41310","0.01383","171.71840"
"3811.85600","1.71623","19.57916","81.41310","0.01383","171.73317"
"3811.95600","1.71623","19.58990","81.41310","0.01383","171.82742"
"3812.05600","1.71623","19.59952","81.41310","0.01383","171.91176"
"3812.15600","1.71623","19.62340","81.51894","0.01383","172.12119"
"3812.25600","1.71623","19.64881","81.51894","0.01383","172.34410"
"3812.35600","1.71623","19.67979","81.51894","0.01383","172.61586"
"3812.45600","1.71622","19.70115","81.51894","0.01383","172.80318"
"3812.55600","1.71622","19.70096","81.51894","0.01383","172.80154"
"3812.65600","1.71622","19.71800","81.51894","0.01383","172.95100"
"3812.75600","1.71622","19.72574","81.58652","0.01383","173.01891"
"3812.85600","1.71622","19.72887","81.58652","0.01383","173.04630"
"3812.95600","1.71622","19.73835","81.58652","0.01383","173.12952"
"3813.05600","1.71622","19.75547","81.58652","0.01383","173.27962"
"3813.15600","1.71621","19.78036","81.58652","0.01383","173.49794"
"3813.25600","1.71621","19.79841","81.65759","0.01383","173.65628"
"3813.35600","1.71621","19.80651","81.65759","0.01383","173.72736"
"3813.45600","1.71621","19.81598","81.65759","0.01383","173.81041"
"3813.55600","1.71621","19.83617","81.65759","0.01383","173.98746"
"3813.65600","1.71620","19.85452","81.65759","0.01383","174.14839"
"3813.75600","1.71620","19.86961","81.65759","0.01383","174.28076"
"3813.85600","1.71620","19.87506","81.76062","0.01383","174.32855"
"3813.95600","1.71619","19.89483","81.76062","0.01383","174.50197"
"3814.05600","1.71619","19.91718","81.76062","0.01383","174.69807"
"3814.15600","1.71619","19.94482","81.76062","0.01383","174.94048"
"3814.25600","1.71618","19.93994","81.76062","0.01383","174.89769"
"3814.35600","1.71618","19.95312","81.76062","0.01383","175.01323"
"3814.45600","1.71618","19.97562","81.82830","0.01383","175.21066"
"3814.55600","1.71617","19.98171","81.82830","0.01383","175.26408"
"3814.65600","1.71617","19.98525","81.82830","0.01383","175.29514"
"3814.75600","1.71617","19.99592","81.82830","0.01383","175.38870"
"3814.85600","1.71616","20.01633","81.82830","0.01383","175.56775"
"3814.95600","1.71616","20.04236","81.82830","0.01383","175.79605"
"3815.05600","1.71615","20.05883","81.89534","0.01383","175.94052"
"3815.15600","1.71615","20.07088","81.89534","0.01383","176.04620"
"3815.25600","1.71614","20.08286","81.89534","0.01383","176.15128"
"3815.35600","1.71614","20.08136","81.89534","0.01383","176.13806"
"3815.45600","1.71613","20.09089","81.89534","0.01383","176.22166"
"3815.55600","1.71613","20.09098","81.96931","0.01383","176.22244"
"3815.65600","1.71612","20.08946","81.96931","0.01383","176.20917"
"3815.75600","1.71612","20.10338","81.96931","0.01383","176.33124"
"3815.85600","1.71611","20.09854","81.96931","0.01383","176.28879"
"3815.95600","1.71611","20.12466","81.96931","0.01383","176.51793"
"3816.05600","1.71610","20.15835","81.96931","0.01383","176.81342"
"3816.15600","1.71609","20.17962","82.07761","0.01383","177.00000"
"3816.25600","1.71608","20.20013","82.07761","0.01383","177.17984"
"3816.35600","1.71607","20.23104","82.07761","0.01383","177.45093"
"3816.45600","1.71606","20.21749","82.07761","0.01383","177.33209"
"3816.55600","1.71605","20.21155","82.07761","0.01383","177.27998"
"3816.65600","1.71604","20.23797","82.07761","0.01383","177.51175"
"3816.75600","1.71603","20.24509","82.15049","0.01383","177.57422"
"3816.85600","1.71601","20.25772","82.15049","0.01383","177.68503"
"3816.95600","1.71600","20.28856","82.15049","0.01383","177.95554"
"3817.05600","1.71598","20.31253","82.15049","0.01383","178.16574"
"3817.15600","1.71595","20.33809","82.15049","0.01383","178.38992"
"3817.25600","1.71593","20.33768","82.15049","0.01383","178.38632"
"3817.35600","1.71589","20.35302","82.22021","0.01383","178.52089"
"3817.45600","1.71585","20.34771","82.22021","0.01383","178.47427"
"3817.55600","1.71581","20.35847","82.22021","0.01383","178.56871"
"3817.65600","1.71575","20.35848","82.22021","0.01383","178.56877"
"3817.75600","1.71568","20.36300","82.22021","0.01383","178.60838"
"3817.85600","1.71559","20.37750","82.32553","0.01383","178.73561"
"3817.95600","1.71548","20.38660","82.32553","0.01382","178.81546"
"3818.05600","1.71532","20.38046","82.32553","0.01382","178.76158"
"3818.15600","1.71511","20.38367","82.32553","0.01382","178.78970"
"3818.25600","1.71484","20.35582","82.32553","0.01382","178.54546"
"3818.35600","1.71444","20.35539","82.32553","0.01381","178.54172"
"3818.45600","1.71389","20.35239","82.39374","0.01381","178.51537"
"3818.55600","1.71308","20.35175","82.39374","0.01380","178.50974"
"3818.65600","1.71152","20.35061","82.39374","0.01378","178.49979"
"3818.75600","1.70849","20.32348","82.39374","0.01375","178.26176"
"3818.85600","1.70505","20.28803","82.39374","0.01372","177.95087"
"3818.95600","1.70047","20.23712","82.39374","0.01367","177.50430"
"3819.05600","1.69495","20.18078","82.46135","0.01362","177.01010"
"3819.15600","1.68881","20.13159","82.46135","0.01356","176.57869"
"3819.25600","1.68305","20.08764","82.46135","0.01350","176.19321"
"3819.35600","1.67767","20.04349","82.46135","0.01345","175.80589"
"3819.45600","1.67179","19.98768","82.46135","0.01339","175.31641"
"3819.55600","1.66496","19.90444","82.46135","0.01332","174.58627"
"3819.65600","1.65705","19.80993","82.56561","0.01324","173.75737"
"3819.75600","1.64641","19.67891","82.56561","0.01314","172.60812"
"3819.85600","1.63308","19.68382","82.56561","0.01300","172.65123"
"3819.95600","1.62052","19.60574","82.56561","0.01288","171.96632"
"3820.05600","1.60881","19.32775","82.56561","0.01276","169.52800"
"3820.15600","1.59697","19.34709","82.56561","0.01264","169.69765"
"3820.25600","1.58542","19.31828","82.63415","0.01253","169.44495"
"3820.35600","1.57475","19.03264","82.63415","0.01242","166.93954"
"3820.45600","1.56405","19.03537","82.63415","0.01231","166.96346"
"3820.55600","1.55203","19.06445","82.63415","0.01219","167.21852"
"3820.65600","1.53929","18.80503","82.63415","0.01207","164.94310"
"3820.75600","1.52769","18.75951","82.70204","0.01195","164.54388"
"3820.85600","1.51761","18.82527","82.70204","0.01185","165.12068"
"3820.95600","1.50793","18.66860","82.70204","0.01176","163.74648"
"3821.05600","1.49812","18.53138","82.70204","0.01166","162.54291"
"3821.15600","1.48865","18.61421","82.70204","0.01156","163.26939"
"3821.25600","1.48000","18.53532","82.70204","0.01148","162.57741"
"3821.35600","1.47209","18.36841","82.76974","0.01140","161.11342"
"3821.45600","1.46344","18.43519","82.76974","0.01131","161.69917"
"3821.55600","1.45420","18.40600","82.76974","0.01122","161.44318"
"3821.65600","1.44502","18.19061","82.76974","0.01113","159.55392"
"3821.75600","1.43646","18.24363","82.76974","0.01104","160.01898"
"3821.85600","1.42985","18.26628","82.76974","0.01098","160.21767"
"3821.95600","1.42411","18.11911","82.87045","0.01092","158.92673"
"3822.05600","1.41894","18.05527","82.87045","0.01087","158.36679"
"3822.15600","1.41381","18.22096","82.87045","0.01082","159.82013"
"3822.25600","1.40914","18.17147","82.87045","0.01077","159.38600"
"3822.35600","1.40521","18.06120","82.87045","0.01073","158.41884"
"3822.45600","1.40080","18.13228","82.87045","0.01069","159.04230"
"3822.55600","1.39686","18.27147","82.93860","0.01065","160.26314"
"3822.65600","1.39313","18.15725","82.93860","0.01061","159.26131"
"3822.75600","1.39007","18.10655","82.93860","0.01058","158.81657"
"3822.85600","1.38770","18.24320","82.93860","0.01056","160.01520"
"3822.95600","1.38578","18.25776","82.93860","0.01054","160.14291"
"3823.05600","1.38461","18.17841","83.00458","0.01053","159.44685"
"3823.15600","1.38391","18.16689","83.00458","0.01052","159.34590"
"3823.25600","1.38352","18.26818","83.00458","0.01052","160.23427"
"3823.35600","1.38331","18.38877","83.00458","0.01051","161.29199"
"3823.45600","1.38322","18.40921","83.00458","0.01051","161.47128"
"3823.55600","1.38319","18.35085","83.00458","0.01051","160.95946"
"3823.65600","1.38319","18.34170","83.10828","0.01051","160.87915"
"3823.75600","1.38319","18.45778","83.10828","0.01051","161.89728"
"3823.85600","1.38319","18.56539","83.10828","0.01051","162.84120"
"3823.95600","1.38320","18.51693","83.10828","0.01051","162.41615"
"3824.05600","1.38322","18.42552","83.10828","0.01051","161.61436"
"3824.15600","1.38324","18.47845","83.10828","0.01051","162.07866"
"3824.25600","1.38326","18.60787","83.17666","0.01051","163.21376"
"3824.35600","1.38327","18.60692","83.17666","0.01051","163.20549"
"3824.45600","1.38329","18.53300","83.17666","0.01051","162.55710"
"3824.55600","1.38331","18.53063","83.17666","0.01051","162.53627"
"3824.65600","1.38332","18.66196","83.17666","0.01051","163.68820"
"3824.75600","1.38334","18.73926","83.17666","0.01051","164.36626"
"3824.85600","1.38335","18.67325","83.24255","0.01051","163.78725"
"3824.95600","1.38338","18.60625","83.24255","0.01051","163.19958"
"3825.05600","1.38340","18.69047","83.24255","0.01051","163.93829"
"3825.15600","1.38341","18.79557","83.24255","0.01051","164.86015"
"3825.25600","1.38343","18.79260","83.24255","0.01051","164.83414"
"3825.35600","1.38346","18.70765","83.24255","0.01051","164.08899"
"3825.45600","1.38348","18.70086","83.34050","0.01051","164.02940"
"3825.55600","1.38349","18.80128","83.34050","0.01052","164.91028"
"3825.65600","1.38352","18.88683","83.34050","0.01052","165.66057"
"3825.75600","1.38353","18.87411","83.34050","0.01052","165.54907"
"3825.85600","1.38355","18.82469","83.34050","0.01052","165.11560"
"3825.95600","1.38356","18.82149","83.40967","0.01052","165.08748"
"3826.05600","1.38357","18.87720","83.40967","0.01052","165.57610"
"3826.15600","1.38358","18.94160","83.40967","0.01052","166.14102"
"3826.25600","1.38359","18.97155","83.40967","0.01052","166.40375"
"3826.35600","1.38360","18.97518","83.40967","0.01052","166.43558"
"3826.45600","1.38360","18.93587","83.40967","0.01052","166.09074"
"3826.55600","1.38361","18.93085","83.47867","0.01052","166.04668"
"3826.65600","1.38361","18.93031","83.47867","0.01052","166.04199"
"3826.75600","1.38361","18.93657","83.47867","0.01052","166.09686"
"3826.85600","1.38361","18.95247","83.47867","0.01052","166.23633"
"3826.95600","1.38362","18.94821","83.47867","0.01052","166.19897"
"3827.05600","1.38362","18.98490","83.47867","0.01052","166.52081"
"3827.15600","1.38362","19.00150","83.54614","0.01052","166.66637"
"3827.25600","1.38363","19.01466","83.54614","0.01052","166.78183"
"3827.35600","1.38363","19.02977","83.54614","0.01052","166.91434"
"3827.45600","1.38363","19.05355","83.54614","0.01052","167.12294"
"3827.55600","1.38363","19.06255","83.54614","0.01052","167.20190"
"3827.65600","1.38363","19.06536","83.54614","0.01052","167.22650"
"3827.75600","1.38364","19.06392","83.64217","0.01052","167.21393"
"3827.85600","1.38364","19.08450","83.64217","0.01052","167.39442"
"3827.95600","1.38364","19.09619","83.64217","0.01052","167.49698"
"3828.05600","1.38365","19.11093","83.64217","0.01052","167.62621"
"3828.15600","1.38365","19.12600","83.64217","0.01052","167.75845"
"3828.25600","1.38365","19.13087","83.70903","0.01052","167.80115"
"3828.35600","1.38365","19.12254","83.70903","0.01052","167.72804"
"3828.45600","1.38365","19.14471","83.70903","0.01052","167.92255"
"3828.55600","1.38366","19.15343","83.70903","0.01052","167.99898"
"3828.65600","1.38366","19.15735","83.70903","0.01052","168.03343"
"3828.75600","1.38366","19.16385","83.70903","0.01052","168.09042"
"3828.85600","1.38366","19.16931","83.77458","0.01052","168.13829"
"3828.95600","1.38367","19.18494","83.77458","0.01052","168.27542"
"3829.05600","1.38367","19.19330","83.77458","0.01052","168.34874"
"3829.15600","1.38367","19.22848","83.77458","0.01052","168.65729"
"3829.25600","1.38367","19.21068","83.77458","0.01052","168.50119"
"3829.35600","1.38368","19.20553","83.77458","0.01052","168.45604"
"3829.45600","1.38368","19.20540","83.87403","0.01052","168.45486"
"3829.55600","1.38368","19.22839","83.87403","0.01052","168.65654"
"3829.65600","1.38368","19.22791","83.87403","0.01052","168.65225"
"3829.75600","1.38368","19.24525","83.87403","0.01052","168.80440"
"3829.85600","1.38369","19.25484","83.87403","0.01052","168.88853"
"3829.95600","1.38369","19.26328","83.87403","0.01052","168.96249"
"3830.05600","1.38369","19.28347","83.93811","0.01052","169.13965"
"3830.15600","1.38369","19.29693","83.93811","0.01052","169.25771"
"3830.25600","1.38369","19.31911","83.93811","0.01052","169.45219"
"3830.35600","1.38369","19.34881","83.93811","0.01052","169.71275"
"3830.45600","1.38370","19.36081","83.93811","0.01052","169.81802"
"3830.55600","1.38370","19.36669","84.00295","0.01052","169.86955"
"3830.65600","1.38370","19.39274","84.00295","0.01052","170.09810"
"3830.75600","1.38370","19.44226","84.00295","0.01052","170.53241"
"3830.85600","1.38370","19.43633","84.00295","0.01052","170.48035"
"3830.95600","1.38370","19.45816","84.00295","0.01052","170.67186"
"3831.05600","1.38370","19.47124","84.00295","0.01052","170.78662"
"3831.15600","1.38370","19.47740","84.10146","0.01052","170.84067"
"3831.25600","1.38370","19.48372","84.10146","0.01052","170.89604"
"3831.35600","1.38370","19.49438","84.10146","0.01052","170.98959"
"3831.45600","1.38370","19.49622","84.10146","0.01052","171.00566"
"3831.55600","1.38370","19.50644","84.10146","0.01052","171.09537"
"3831.65600","1.38370","19.51420","84.10146","0.01052","171.16344"
"3831.75600","1.38370","19.52286","84.17125","0.01052","171.23938"
"3831.85600","1.38370","19.52988","84.17125","0.01052","171.30093"
"3831.95600","1.38370","19.54722","84.17125","0.01052","171.45305"
"3832.05600","1.38370","19.57041","84.17125","0.01052","171.65643"
"3832.15600","1.38370","19.57132","84.17125","0.01052","171.66441"
"3832.25600","1.38370","19.58344","84.17125","0.01052","171.77074"
"3832.35600","1.38370","19.59744","84.24039","0.01052","171.89355"
"3832.45600","1.38370","19.61547","84.24039","0.01052","172.05164"
"3832.55600","1.38370","19.63314","84.24039","0.01052","172.20668"
"3832.65600","1.38370","19.66184","84.24039","0.01052","172.45840"
"3832.75600","1.38370","19.66967","84.24039","0.01052","172.52705"
"3832.85600","1.38370","19.68020","84.24039","0.01052","172.61948"
"3832.95600","1.38369","19.69600","84.30750","0.01052","172.75804"
"3833.05600","1.38370","19.69600","84.30750","0.01052","172.75806"
"3833.15600","1.38370","19.69453","84.30750","0.01052","172.74515"
"3833.25600","1.38369","19.70529","84.30750","0.01052","172.83951"
"3833.35600","1.38369","19.71021","84.30750","0.01052","172.88268"
"3833.45600","1.38369","19.72264","84.41234","0.01052","172.99173"
"3833.55600","1.38369","19.73681","84.41234","0.01052","173.11601"
"3833.65600","1.38369","19.76132","84.41234","0.01052","173.33096"
"3833.75600","1.38369","19.76608","84.41234","0.01052","173.37267"
"3833.85600","1.38369","19.76635","84.41234","0.01052","173.37506"
"3833.95600","1.38369","19.76911","84.41234","0.01052","173.39928"
"3834.05600","1.38368","19.79068","84.48598","0.01052","173.58846"
"3834.15600","1.38368","19.80952","84.48598","0.01052","173.75377"
"3834.25600","1.38368","19.81023","84.48598","0.01052","173.75992"
"3834.35600","1.38368","19.82292","84.48598","0.01052","173.87126"
"3834.45600","1.38368","19.84964","84.48598","0.01052","174.10567"
"3834.55600","1.38368","19.86382","84.48598","0.01052","174.22997"
"3834.65600","1.38367","19.88121","84.55828","0.01052","174.38252"
"3834.75600","1.38367","19.89823","84.55828","0.01052","174.53180"
"3834.85600","1.38367","19.90804","84.55828","0.01052","174.61789"
"3834.95600","1.38367","19.90973","84.55828","0.01052","174.63272"
"3835.05600","1.38367","19.90299","84.55828","0.01052","174.57358"
"3835.15600","1.38366","19.91725","84.55828","0.01052","174.69867"
"3835.25600","1.38366","19.93350","84.66145","0.01052","174.84117"
"3835.35600","1.38366","19.94737","84.66145","0.01052","174.96281"
"3835.45600","1.38366","19.94877","84.66145","0.01052","174.97516"
"3835.55600","1.38365","19.96156","84.66145","0.01052","175.08733"
"3835.65600","1.38365","19.98542","84.66145","0.01052","175.29657"
"3835.75600","1.38365","20.01744","84.72933","0.01052","175.57745"
"3835.85600","1.38365","20.02807","84.72933","0.01052","175.67072"
"3835.95600","1.38364","20.03666","84.72933","0.01052","175.74602"
"3836.05600","1.38364","20.04365","84.72933","0.01052","175.80734"
"3836.15600","1.38364","20.05975","84.72933","0.01052","175.94855"
"3836.25600","1.38363","20.06337","84.72933","0.01052","175.98033"
"3836.35600","1.38363","20.06717","84.79655","0.01052","176.01360"
"3836.45600","1.38363","20.09118","84.79655","0.01052","176.22418"
"3836.55600","1.38362","20.10671","84.79655","0.01052","176.36041"
"3836.65600","1.38362","20.09895","84.79655","0.01052","176.29236"
"3836.75600","1.38362","20.11512","84.79655","0.01052","176.43420"
"3836.85600","1.38362","20.12487","84.79655","0.01052","176.51973"
"3836.95600","1.38361","20.14759","84.89974","0.01052","176.71899"
"3837.05600","1.38361","20.15582","84.89974","0.01052","176.79124"
"3837.15600","1.38360","20.16067","84.89974","0.01052","176.83372"
"3837.25600","1.38360","20.16164","84.89974","0.01052","176.84224"
"3837.35600","1.38359","20.17294","84.89974","0.01052","176.94139"
"3837.45600","1.38359","20.18050","84.89974","0.01052","177.00764"
"3837.55600","1.38359","20.18073","84.96535","0.01052","177.00972"
"3837.65600","1.38358","20.19252","84.96535","0.01052","177.11313"
"3837.75600","1.38358","20.21679","84.96535","0.01052","177.32602"
"3837.85600","1.38357","20.22569","84.96535","0.01052","177.40404"
"3837.95600","1.38357","20.24086","84.96535","0.01052","177.53711"
"3838.05600","1.38356","20.23980","85.03432","0.01052","177.52777"
"3838.15600","1.38356","20.25577","85.03432","0.01052","177.66792"
"3838.25600","1.38355","20.26975","85.03432","0.01052","177.79048"
"3838.35600","1.38355","20.25856","85.03432","0.01052","177.69232"
"3838.45600","1.38354","20.28638","85.03432","0.01052","177.93639"
"3838.55600","1.38354","20.29379","85.03432","0.01052","178.00140"
"3838.65600","1.38354","20.29842","85.10419","0.01052","178.04198"
"3838.75600","1.38353","20.31421","85.10419","0.01052","178.18051"
"3838.85600","1.38352","20.31549","85.10419","0.01052","178.19168"
"3838.95600","1.38352","20.33396","85.10419","0.01052","178.35374"
"3839.05600","1.38351","20.34907","85.10419","0.01052","178.48624"
"3839.15600","1.38351","20.35550","85.10419","0.01052","178.54260"
"3839.25600","1.38350","20.37361","85.21174","0.01052","178.70152"
"3839.35600","1.38349","20.38299","85.21174","0.01052","178.78372"
"3839.45600","1.38349","20.38495","85.21174","0.01052","178.80092"
"3839.55600","1.38348","20.40266","85.21174","0.01051","178.95627"
"3839.65600","1.38347","20.41697","85.21174","0.01051","179.08177"
"3839.75600","1.38346","20.43726","85.21174","0.01051","179.25975"
"3839.85600","1.38346","20.45293","85.28123","0.01051","179.39720"
"3839.95600","1.38345","20.45491","85.28123","0.01051","179.41460"
"3840.05600","1.38344","20.46959","85.28123","0.01051","179.54332"
"3840.15600","1.38343","20.48275","85.28123","0.01051","179.65881"
"3840.25600","1.38343","20.49639","85.28123","0.01051","179.77843"
"3840.35600","1.38342","20.51491","85.28123","0.01051","179.94087"
"3840.45600","1.38341","20.50666","85.35008","0.01051","179.86850"
"3840.55600","1.38341","20.50860","85.35008","0.01051","179.88548"
"3840.65600","1.38340","20.52718","85.35008","0.01051","180.04849"
"3840.75600","1.38339","20.54465","85.35008","0.01051","180.20177"
"3840.85600","1.38338","20.51825","85.35008","0.01051","179.97018"
"3840.95600","1.38338","20.51482","85.45341","0.01051","179.94003"
"3841.05600","1.38337","20.52793","85.45341","0.01051","180.05504"
"3841.15600","1.38336","20.53510","85.45341","0.01051","180.11794"
"3841.25600","1.38335","20.54085","85.45341","0.01051","180.16837"
"3841.35600","1.38334","20.53955","85.45341","0.01051","180.15701"
"3841.45600","1.38333","20.53834","85.45341","0.01051","180.14641"
"3841.55600","1.38332","20.55779","85.52135","0.01051","180.31693"
"3841.65600","1.38331","20.57359","85.52135","0.01051","180.45554"
"3841.75600","1.38330","20.59943","85.52135","0.01051","180.68224"
"3841.85600","1.38329","20.60964","85.52135","0.01051","180.77173"
"3841.95600","1.38328","20.62550","85.52135","0.01051","180.91087"
"3842.05600","1.38327","20.64441","85.52135","0.01051","181.07675"
"3842.15600","1.38326","20.67323","85.59308","0.01051","181.32956"
"3842.25600","1.38325","20.66599","85.59308","0.01051","181.26605"
"3842.35600","1.38324","20.65755","85.59308","0.01051","181.19197"
"3842.45600","1.38322","20.67928","85.59308","0.01051","181.38260"
"3842.55600","1.38321","20.70604","85.59308","0.01051","181.61729"
"3842.65600","1.38319","20.70664","85.59308","0.01051","181.62259"
"3842.75600","1.38318","20.74106","85.70345","0.01051","181.92445"
"3842.85600","1.38316","20.77046","85.70345","0.01051","182.18237"
"3842.95600","1.38314","20.77510","85.70345","0.01051","182.22302"
"3843.05600","1.38313","20.78228","85.70345","0.01051","182.28603"
"3843.15600","1.38311","20.79398","85.70345","0.01051","182.38866"
"3843.25600","1.38309","20.76380","85.70345","0.01051","182.12392"
"3843.35600","1.38307","20.77581","85.77707","0.01051","182.22931"
"3843.45600","1.38305","20.77929","85.77707","0.01051","182.25977"
"3843.55600","1.38303","20.76528","85.77707","0.01051","182.13690"
"3843.65600","1.38301","20.82675","85.77707","0.01051","182.67604"
"3843.75600","1.38298","20.81963","85.77707","0.01051","182.61359"
"3843.85600","1.38296","20.81927","85.84247","0.01051","182.61052"
"3843.95600","1.38292","20.86198","85.84247","0.01051","182.98512"
"3844.05600","1.38289","20.84147","85.84247","0.01051","182.80518"
"3844.15600","1.38285","20.87864","85.84247","0.01051","183.13123"
"3844.25600","1.38279","20.87477","85.84247","0.01051","183.09732"
"3844.35600","1.38270","20.87226","85.84247","0.01051","183.07527"
"3844.45600","1.38248","20.91570","85.90495","0.01051","183.45624"
"3844.55600","1.38175","20.90071","85.90495","0.01050","183.32478"
"3844.65600","1.37908","20.89588","85.90495","0.01047","183.28247"
"3844.75600","1.37453","20.85818","85.90495","0.01043","182.95172"
"3844.85600","1.36815","20.80088","85.90495","0.01036","182.44919"
"3844.95600","1.35989","20.73938","85.90495","0.01028","181.90971"
"3845.05600","1.35003","20.62931","86.01410","0.01018","180.94434"
"3845.15600","1.33934","20.47941","86.01410","0.01007","179.62947"
"3845.25600","1.32841","20.37199","86.01410","0.00997","178.68732"
"3845.35600","1.31618","20.22628","86.01410","0.00984","177.40924"
"3845.45600","1.30220","20.07380","86.01410","0.00970","176.07181"
"3845.55600","1.28717","20.01291","86.01410","0.00956","175.53769"
"3845.65600","1.27201","19.97708","86.09219","0.00940","175.22346"
"3845.75600","1.25526","19.88165","86.09219","0.00924","174.38638"
"3845.85600","1.23913","19.78202","86.09219","0.00908","173.51253"
"3845.95600","1.22496","19.66452","86.09219","0.00893","172.48193"
"3846.05600","1.21076","19.56036","86.09219","0.00879","171.56831"
"3846.15600","1.19633","19.48470","86.16351","0.00865","170.90462"
"3846.25600","1.18338","19.40285","86.16351","0.00852","170.18675"
