Repository: Mecanon/morphing_wing

File: experimental/sma_database/results from second training/flexinol_isobaric_trained_172MPa.csv (part 66 of 100)
Test : Start of hold value,"172.00000",MPa
Time,Extension,Load,Temperature: Chamber 3119-600 1 1,Tensile strain (Extension),Tensile stress
(s),(mm),(N),(C),(mm/mm),(MPa)
"3846.35600","1.16914","19.30667","86.16351","0.00838","169.34314"
"3846.45600","1.15382","19.18371","86.16351","0.00823","168.26460"
"3846.55600","1.14056","19.07251","86.16351","0.00809","167.28926"
"3846.65600","1.13026","18.98861","86.16351","0.00799","166.55338"
"3846.75600","1.12135","18.92367","86.26605","0.00790","165.98372"
"3846.85600","1.11357","18.89098","86.26605","0.00782","165.69699"
"3846.95600","1.10615","18.88551","86.26605","0.00775","165.64900"
"3847.05600","1.09961","18.88960","86.26605","0.00769","165.68488"
"3847.15600","1.09436","18.89113","86.26605","0.00763","165.69833"
"3847.25600","1.08964","18.87483","86.26605","0.00759","165.55537"
"3847.35600","1.08481","18.86464","86.33896","0.00754","165.46597"
"3847.45600","1.08009","18.85107","86.33896","0.00749","165.34697"
"3847.55600","1.07544","18.82057","86.33896","0.00744","165.07942"
"3847.65600","1.07068","18.80146","86.33896","0.00740","164.91180"
"3847.75600","1.06574","18.79152","86.33896","0.00735","164.82458"
"3847.85600","1.06061","18.77509","86.33896","0.00730","164.68054"
"3847.95600","1.05595","18.76573","86.40718","0.00725","164.59845"
"3848.05600","1.05232","18.75437","86.40718","0.00721","164.49875"
"3848.15600","1.05013","18.77901","86.40718","0.00719","164.71489"
"3848.25600","1.04849","18.82682","86.40718","0.00718","165.13426"
"3848.35600","1.04748","18.87352","86.40718","0.00717","165.54382"
"3848.45600","1.04709","18.86232","86.50855","0.00716","165.44559"
"3848.55600","1.04690","18.90800","86.50855","0.00716","165.84631"
"3848.65600","1.04680","18.94919","86.50855","0.00716","166.20757"
"3848.75600","1.04674","18.96448","86.50855","0.00716","166.34172"
"3848.85600","1.04669","19.00294","86.50855","0.00716","166.67903"
"3848.95600","1.04665","18.98880","86.50855","0.00716","166.55498"
"3849.05600","1.04663","19.04080","86.57777","0.00716","167.01111"
"3849.15600","1.04660","19.04064","86.57777","0.00716","167.00970"
"3849.25600","1.04659","19.09944","86.57777","0.00716","167.52548"
"3849.35600","1.04657","19.09602","86.57777","0.00716","167.49545"
"3849.45600","1.04654","19.15312","86.57777","0.00716","167.99629"
"3849.55600","1.04652","19.11990","86.57777","0.00716","167.70491"
"3849.65600","1.04650","19.18946","86.64884","0.00716","168.31506"
"3849.75600","1.04648","19.14380","86.64884","0.00716","167.91452"
"3849.85600","1.04646","19.18469","86.64884","0.00716","168.27324"
"3849.95600","1.04644","19.18675","86.64884","0.00716","168.29126"
"3850.05600","1.04642","19.21561","86.64884","0.00716","168.54439"
"3850.15600","1.04641","19.27442","86.64884","0.00716","169.06023"
"3850.25600","1.04639","19.26844","86.71271","0.00716","169.00780"
"3850.35600","1.04638","19.35941","86.71271","0.00715","169.80573"
"3850.45600","1.04637","19.31746","86.71271","0.00715","169.43776"
"3850.55600","1.04636","19.38558","86.71271","0.00715","170.03529"
"3850.65600","1.04636","19.33741","86.71271","0.00715","169.61278"
"3850.75600","1.04635","19.38674","86.71271","0.00715","170.04546"
"3850.85600","1.04635","19.40268","86.81227","0.00715","170.18521"
"3850.95600","1.04634","19.39271","86.81227","0.00715","170.09782"
"3851.05600","1.04634","19.44632","86.81227","0.00715","170.56798"
"3851.15600","1.04633","19.43678","86.81227","0.00715","170.48434"
"3851.25600","1.04633","19.50462","86.81227","0.00715","171.07936"
"3851.35600","1.04633","19.46458","86.87896","0.00715","170.72823"
"3851.45600","1.04632","19.55338","86.87896","0.00715","171.50705"
"3851.55600","1.04632","19.52050","86.87896","0.00715","171.21864"
"3851.65600","1.04632","19.57432","86.87896","0.00715","171.69073"
"3851.75600","1.04632","19.57544","86.87896","0.00715","171.70055"
"3851.85600","1.04632","19.60054","86.87896","0.00715","171.92073"
"3851.95600","1.04631","19.63018","86.94633","0.00715","172.18068"
"3852.05600","1.04631","19.62395","86.94633","0.00715","172.12607"
"3852.15600","1.04631","19.69003","86.94633","0.00715","172.70561"
"3852.25600","1.04630","19.65527","86.94633","0.00715","172.40073"
"3852.35600","1.04630","19.72546","86.94633","0.00715","173.01642"
"3852.45600","1.04630","19.67802","86.94633","0.00715","172.60031"
"3852.55600","1.04630","19.72437","87.05116","0.00715","173.00687"
"3852.65600","1.04630","19.68131","87.05116","0.00715","172.62917"
"3852.75600","1.04629","19.74903","87.05116","0.00715","173.22314"
"3852.85600","1.04629","19.71947","87.05116","0.00715","172.96385"
"3852.95600","1.04629","19.77375","87.05116","0.00715","173.44000"
"3853.05600","1.04629","19.74546","87.05116","0.00715","173.19185"
"3853.15600","1.04628","19.80247","87.12097","0.00715","173.69186"
"3853.25600","1.04628","19.78701","87.12097","0.00715","173.55629"
"3853.35600","1.04628","19.82898","87.12097","0.00715","173.92438"
"3853.45600","1.04627","19.78513","87.12097","0.00715","173.53979"
"3853.55600","1.04627","19.82748","87.12097","0.00715","173.91130"
"3853.65600","1.04627","19.77888","87.18900","0.00715","173.48497"
"3853.75600","1.04626","19.83668","87.18900","0.00715","173.99191"
"3853.85600","1.04626","19.80336","87.18900","0.00715","173.69966"
"3853.95600","1.04625","19.86787","87.18900","0.00715","174.26550"
"3854.05600","1.04624","19.83869","87.18900","0.00715","174.00957"
"3854.15600","1.04623","19.90310","87.18900","0.00715","174.57455"
"3854.25600","1.04621","19.85410","87.28486","0.00715","174.14471"
"3854.35600","1.04619","19.91100","87.28486","0.00715","174.64386"
"3854.45600","1.04617","19.87582","87.28486","0.00715","174.33527"
"3854.55600","1.04614","19.92176","87.28486","0.00715","174.73822"
"3854.65600","1.04609","19.91668","87.28486","0.00715","174.69362"
"3854.75600","1.04602","19.94923","87.28486","0.00715","174.97919"
"3854.85600","1.04592","19.97460","87.34713","0.00715","175.20169"
"3854.95600","1.04577","19.97643","87.34713","0.00715","175.21777"
"3855.05600","1.04559","20.03254","87.34713","0.00715","175.70987"
"3855.15600","1.04538","19.98924","87.34713","0.00715","175.33008"
"3855.25600","1.04517","20.06110","87.34713","0.00714","175.96036"
"3855.35600","1.04497","20.01362","87.34713","0.00714","175.54396"
"3855.45600","1.04479","20.06846","87.41248","0.00714","176.02492"
"3855.55600","1.04464","20.03313","87.41248","0.00714","175.71503"
"3855.65600","1.04451","20.08125","87.41248","0.00714","176.13716"
"3855.75600","1.04438","20.05272","87.41248","0.00714","175.88693"
"3855.85600","1.04426","20.12305","87.41248","0.00713","176.50374"
"3855.95600","1.04413","20.09346","87.41248","0.00713","176.24422"
"3856.05600","1.04401","20.11693","87.47959","0.00713","176.45009"
"3856.15600","1.04390","20.10264","87.47959","0.00713","176.32472"
"3856.25600","1.04378","20.08677","87.47959","0.00713","176.18552"
"3856.35600","1.04367","20.09751","87.47959","0.00713","176.27975"
"3856.45600","1.04355","20.07057","87.47959","0.00713","176.04347"
"3856.55600","1.04341","20.10552","87.58406","0.00713","176.34998"
"3856.65600","1.04325","20.12156","87.58406","0.00712","176.49072"
"3856.75600","1.04306","20.12997","87.58406","0.00712","176.56450"
"3856.85600","1.04285","20.14986","87.58406","0.00712","176.73889"
"3856.95600","1.04260","20.14393","87.58406","0.00712","176.68694"
"3857.05600","1.04231","20.14602","87.58406","0.00711","176.70522"
"3857.15600","1.04195","20.14092","87.65120","0.00711","176.66055"
"3857.25600","1.04147","20.13519","87.65120","0.00711","176.61028"
"3857.35600","1.04073","20.14195","87.65120","0.00710","176.66954"
"3857.45600","1.03979","20.15175","87.65120","0.00709","176.75552"
"3857.55600","1.03882","20.16748","87.65120","0.00708","176.89345"
"3857.65600","1.03793","20.17532","87.65120","0.00707","176.96222"
"3857.75600","1.03713","20.18491","87.71952","0.00706","177.04639"
"3857.85600","1.03627","20.20542","87.71952","0.00705","177.22626"
"3857.95600","1.03496","20.21041","87.71952","0.00704","177.27002"
"3858.05600","1.03218","20.19668","87.71952","0.00701","177.14961"
"3858.15600","1.02879","20.16835","87.71952","0.00698","176.90114"
"3858.25600","1.02575","20.13524","87.71952","0.00695","176.61070"
"3858.35600","1.02116","20.11190","87.82063","0.00690","176.40594"
"3858.45600","1.01668","20.07400","87.82063","0.00686","176.07358"
"3858.55600","1.01107","20.03613","87.82063","0.00680","175.74133"
"3858.65600","1.00500","20.01267","87.82063","0.00674","175.53557"
"3858.75600","1.00011","19.96597","87.82063","0.00669","175.12602"
"3858.85600","0.99501","19.91697","87.82063","0.00664","174.69621"
"3858.95600","0.98948","19.89098","87.88702","0.00659","174.46826"
"3859.05600","0.98288","19.81484","87.88702","0.00652","173.80038"
"3859.15600","0.97505","19.74002","87.88702","0.00644","173.14409"
"3859.25600","0.96613","19.66483","87.88702","0.00636","172.48465"
"3859.35600","0.95660","19.60604","87.88702","0.00626","171.96896"
"3859.45600","0.94766","19.57054","87.95301","0.00617","171.65761"
"3859.55600","0.93921","19.54552","87.95301","0.00609","171.43816"
"3859.65600","0.93095","19.53468","87.95301","0.00600","171.34302"
"3859.75600","0.92239","19.48487","87.95301","0.00592","170.90614"
"3859.85600","0.91337","19.41069","87.95301","0.00583","170.25551"
"3859.95600","0.90493","19.34732","87.95301","0.00575","169.69969"
"3860.05600","0.89703","19.28753","88.04856","0.00567","169.17525"
"3860.15600","0.88897","19.28677","88.04856","0.00559","169.16861"
"3860.25600","0.88042","19.24986","88.04856","0.00550","168.84483"
"3860.35600","0.87100","19.17143","88.04856","0.00541","168.15694"
"3860.45600","0.86153","19.13109","88.04856","0.00531","167.80304"
"3860.55600","0.85337","19.09190","88.04856","0.00523","167.45932"
"3860.65600","0.84597","19.09841","88.11301","0.00516","167.51639"
"3860.75600","0.83881","19.07800","88.11301","0.00509","167.33737"
"3860.85600","0.83195","19.03299","88.11301","0.00502","166.94261"
"3860.95600","0.82475","18.98845","88.11301","0.00495","166.55190"
"3861.05600","0.81771","18.96460","88.11301","0.00488","166.34277"
"3861.15600","0.81126","18.92473","88.11301","0.00481","165.99301"
"3861.25600","0.80563","18.91154","88.18021","0.00476","165.87738"
"3861.35600","0.80037","18.92803","88.18021","0.00470","166.02202"
"3861.45600","0.79481","18.93598","88.18021","0.00465","166.09167"
"3861.55600","0.78926","18.90147","88.18021","0.00459","165.78905"
"3861.65600","0.78385","18.89485","88.18021","0.00454","165.73096"
"3861.75600","0.77799","18.91435","88.28012","0.00448","165.90201"
"3861.85600","0.77167","18.89360","88.28012","0.00442","165.72003"
"3861.95600","0.76568","18.85259","88.28012","0.00436","165.36031"
"3862.05600","0.76079","18.84605","88.28012","0.00431","165.30289"
"3862.15600","0.75634","18.83184","88.28012","0.00426","165.17828"
"3862.25600","0.75273","18.82003","88.28012","0.00423","165.07469"
"3862.35600","0.74868","18.80200","88.34822","0.00419","164.91658"
"3862.45600","0.74514","18.81381","88.34822","0.00415","165.02016"
"3862.55600","0.74164","18.85024","88.34822","0.00412","165.33969"
"3862.65600","0.73861","18.83864","88.34822","0.00409","165.23796"
"3862.75600","0.73609","18.82076","88.34822","0.00406","165.08109"
"3862.85600","0.73295","18.83534","88.34822","0.00403","165.20895"
"3862.95600","0.72990","18.88217","88.41817","0.00400","165.61971"
"3863.05600","0.72693","18.90022","88.41817","0.00397","165.77806"
"3863.15600","0.72346","18.88887","88.41817","0.00394","165.67848"
"3863.25600","0.72096","18.90184","88.41817","0.00391","165.79225"
"3863.35600","0.71872","18.90388","88.41817","0.00389","165.81013"
"3863.45600","0.71652","18.91166","88.41817","0.00387","165.87842"
"3863.55600","0.71479","18.89593","88.48773","0.00385","165.74039"
"3863.65600","0.71360","18.86671","88.48773","0.00384","165.48413"
"3863.75600","0.71260","18.81352","88.48773","0.00383","165.01756"
"3863.85600","0.71165","18.83018","88.48773","0.00382","165.16376"
"3863.95600","0.71060","18.90273","88.48773","0.00381","165.80009"
"3864.05600","0.70948","18.94840","88.48773","0.00380","166.20064"
"3864.15600","0.70839","18.94986","88.58746","0.00379","166.21346"
"3864.25600","0.70746","18.91848","88.58746","0.00378","165.93819"
"3864.35600","0.70681","18.91545","88.58746","0.00377","165.91162"
"3864.45600","0.70638","18.97310","88.58746","0.00377","166.41734"
"3864.55600","0.70614","19.02103","88.58746","0.00376","166.83772"
"3864.65600","0.70600","18.98340","88.65120","0.00376","166.50768"
"3864.75600","0.70593","18.95418","88.65120","0.00376","166.25131"
"3864.85600","0.70587","19.00080","88.65120","0.00376","166.66022"
"3864.95600","0.70583","19.07934","88.65120","0.00376","167.34920"
"3865.05600","0.70580","19.11272","88.65120","0.00376","167.64197"
"3865.15600","0.70578","19.08252","88.65120","0.00376","167.37706"
"3865.25600","0.70576","19.08839","88.71509","0.00376","167.42851"
"3865.35600","0.70575","19.18999","88.71509","0.00376","168.31972"
"3865.45600","0.70574","19.23123","88.71509","0.00376","168.68141"
"3865.55600","0.70574","19.18335","88.71509","0.00376","168.26141"
"3865.65600","0.70573","19.14052","88.71509","0.00376","167.88574"
"3865.75600","0.70573","19.21237","88.71509","0.00376","168.51601"
"3865.85600","0.70573","19.29348","88.80917","0.00376","169.22746"
"3865.95600","0.70573","19.27642","88.80917","0.00376","169.07777"
"3866.05600","0.70572","19.27071","88.80917","0.00376","169.02769"
"3866.15600","0.70572","19.37739","88.80917","0.00376","169.96344"
"3866.25600","0.70572","19.44567","88.80917","0.00376","170.56232"
"3866.35600","0.70571","19.39102","88.80917","0.00376","170.08295"
"3866.45600","0.70572","19.35141","88.87630","0.00376","169.73557"
"3866.55600","0.70572","19.40582","88.87630","0.00376","170.21274"
"3866.65600","0.70572","19.45212","88.87630","0.00376","170.61887"
"3866.75600","0.70572","19.39468","88.87630","0.00376","170.11511"
"3866.85600","0.70572","19.38453","88.87630","0.00376","170.02600"
"3866.95600","0.70572","19.49109","88.87630","0.00376","170.96071"
"3867.05600","0.70571","19.53491","88.94432","0.00376","171.34509"
"3867.15600","0.70571","19.47774","88.94432","0.00376","170.84361"
"3867.25600","0.70571","19.47029","88.94432","0.00376","170.77824"
"3867.35600","0.70571","19.54313","88.94432","0.00376","171.41721"
"3867.45600","0.70571","19.52956","88.94432","0.00376","171.29816"
"3867.55600","0.70571","19.46589","89.04840","0.00376","170.73972"
"3867.65600","0.70571","19.51102","89.04840","0.00376","171.13551"
"3867.75600","0.70571","19.59921","89.04840","0.00376","171.90903"
"3867.85600","0.70571","19.59736","89.04840","0.00376","171.89285"
"3867.95600","0.70570","19.57956","89.04840","0.00376","171.73671"
"3868.05600","0.70570","19.64913","89.04840","0.00376","172.34691"
"3868.15600","0.70570","19.72800","89.11054","0.00376","173.03868"
"3868.25600","0.70569","19.70894","89.11054","0.00376","172.87154"
"3868.35600","0.70569","19.66627","89.11054","0.00376","172.49727"
"3868.45600","0.70568","19.71785","89.11054","0.00376","172.94971"
"3868.55600","0.70568","19.78351","89.11054","0.00376","173.52562"
"3868.65600","0.70568","19.75191","89.11054","0.00376","173.24844"
"3868.75600","0.70567","19.72854","89.17721","0.00376","173.04346"
"3868.85600","0.70567","19.80056","89.17721","0.00376","173.67513"
"3868.95600","0.70566","19.87812","89.17721","0.00376","174.35542"
"3869.05600","0.70566","19.82946","89.17721","0.00376","173.92865"
"3869.15600","0.70565","19.79627","89.17721","0.00376","173.63748"
"3869.25600","0.70565","19.86431","89.24351","0.00376","174.23433"
"3869.35600","0.70564","19.91036","89.24351","0.00376","174.63820"
"3869.45600","0.70564","19.86910","89.24351","0.00376","174.27629"
"3869.55600","0.70563","19.85014","89.24351","0.00376","174.10999"
"3869.65600","0.70562","19.94023","89.24351","0.00376","174.90018"
"3869.75600","0.70561","19.97650","89.24351","0.00376","175.21838"
"3869.85600","0.70560","19.93310","89.34704","0.00376","174.83769"
"3869.95600","0.70559","19.95893","89.34704","0.00376","175.06419"
"3870.05600","0.70558","20.04878","89.34704","0.00376","175.85229"
"3870.15600","0.70557","20.00677","89.34704","0.00376","175.48381"
"3870.25600","0.70555","19.96762","89.34704","0.00376","175.14043"
"3870.35600","0.70552","20.04986","89.34704","0.00376","175.86177"
"3870.45600","0.70547","20.08285","89.41525","0.00376","176.15112"
"3870.55600","0.70538","20.03274","89.41525","0.00376","175.71164"
"3870.65600","0.70521","20.01791","89.41525","0.00375","175.58157"
"3870.75600","0.70494","20.09703","89.41525","0.00375","176.27554"
"3870.85600","0.70443","20.09765","89.41525","0.00375","176.28099"
"3870.95600","0.70357","20.03542","89.41525","0.00374","175.73511"
"3871.05600","0.70203","19.98493","89.48145","0.00372","175.29228"
"3871.15600","0.69996","19.97330","89.48145","0.00370","175.19029"
"3871.25600","0.69777","19.95028","89.48145","0.00368","174.98833"
"3871.35600","0.69557","19.93458","89.48145","0.00366","174.85066"
"3871.45600","0.69305","19.92539","89.48145","0.00363","174.77007"
"3871.55600","0.69044","19.93195","89.48145","0.00361","174.82758"
"3871.65600","0.68806","19.98480","89.58172","0.00358","175.29118"
"3871.75600","0.68512","19.95610","89.58172","0.00355","175.03943"
"3871.85600","0.68168","19.87565","89.58172","0.00352","174.33380"
"3871.95600","0.67806","19.86676","89.58172","0.00348","174.25580"
"3872.05600","0.67372","19.84379","89.58172","0.00344","174.05434"
"3872.15600","0.66988","19.83547","89.64983","0.00340","173.98132"
"3872.25600","0.66641","19.87711","89.64983","0.00337","174.34654"
"3872.35600","0.66358","19.88939","89.64983","0.00334","174.45433"
"3872.45600","0.66077","19.81528","89.64983","0.00331","173.80421"
"3872.55600","0.65813","19.76556","89.64983","0.00329","173.36812"
"3872.65600","0.65575","19.80980","89.64983","0.00326","173.75618"
"3872.75600","0.65291","19.84534","89.71630","0.00323","174.06789"
"3872.85600","0.65002","19.84063","89.71630","0.00320","174.02658"
"3872.95600","0.64727","19.82134","89.71630","0.00318","173.85741"
"3873.05600","0.64428","19.81094","89.71630","0.00315","173.76620"
"3873.15600","0.64160","19.81329","89.71630","0.00312","173.78680"
"3873.25600","0.63886","19.77534","89.71630","0.00309","173.45390"
"3873.35600","0.63553","19.73451","89.81844","0.00306","173.09578"
"3873.45600","0.63225","19.75086","89.81844","0.00303","173.23921"
"3873.55600","0.62838","19.76164","89.81844","0.00299","173.33374"
"3873.65600","0.62462","19.75965","89.81844","0.00295","173.31628"
"3873.75600","0.62094","19.77308","89.81844","0.00291","173.43410"
"3873.85600","0.61766","19.79193","89.81844","0.00288","173.59946"
"3873.95600","0.61494","19.81472","89.88663","0.00285","173.79932"
"3874.05600","0.61185","19.76947","89.88663","0.00282","173.40240"
"3874.15600","0.60916","19.73518","89.88663","0.00280","173.10164"
"3874.25600","0.60650","19.73232","89.88663","0.00277","173.07655"
"3874.35600","0.60315","19.71546","89.88663","0.00274","172.92873"
"3874.45600","0.60017","19.69235","89.95615","0.00271","172.72597"
"3874.55600","0.59697","19.70465","89.95615","0.00268","172.83388"
"3874.65600","0.59345","19.73570","89.95615","0.00264","173.10628"
"3874.75600","0.59008","19.75959","89.95615","0.00261","173.31580"
"3874.85600","0.58579","19.73230","89.95615","0.00256","173.07639"
"3874.95600","0.58151","19.66905","89.95615","0.00252","172.52162"
"3875.05600","0.57656","19.64393","90.02533","0.00247","172.30128"
"3875.15600","0.57189","19.62362","90.02533","0.00243","172.12318"
"3875.25600","0.56781","19.58510","90.02533","0.00239","171.78528"
"3875.35600","0.56421","19.57798","90.02533","0.00235","171.72285"
"3875.45600","0.56077","19.61041","90.02533","0.00231","172.00728"
"3875.55600","0.55776","19.62403","90.02533","0.00228","172.12675"
"3875.65600","0.55428","19.60989","90.12872","0.00225","172.00270"
"3875.75600","0.55138","19.59335","90.12872","0.00222","171.85765"
"3875.85600","0.54858","19.60192","90.12872","0.00219","171.93285"
"3875.95600","0.54569","19.58073","90.12872","0.00216","171.74699"
"3876.05600","0.54326","19.52985","90.12872","0.00214","171.30066"
"3876.15600","0.54054","19.50308","90.12872","0.00211","171.06592"
"3876.25600","0.53744","19.53764","90.19874","0.00208","171.36902"
"3876.35600","0.53458","19.57660","90.19874","0.00205","171.71071"
"3876.45600","0.53129","19.56958","90.19874","0.00202","171.64915"
"3876.55600","0.52832","19.57288","90.19874","0.00199","171.67813"
"3876.65600","0.52592","19.57086","90.19874","0.00197","171.66037"
"3876.75600","0.52342","19.58202","90.19874","0.00194","171.75826"
"3876.85600","0.52125","19.58889","90.26965","0.00192","171.81853"
"3876.95600","0.51954","19.55946","90.26965","0.00190","171.56039"
"3877.05600","0.51788","19.50429","90.26965","0.00189","171.07645"
"3877.15600","0.51602","19.53814","90.26965","0.00187","171.37337"
"3877.25600","0.51418","19.59022","90.26965","0.00185","171.83022"
"3877.35600","0.51260","19.62567","90.36856","0.00183","172.14113"
"3877.45600","0.51113","19.62404","90.36856","0.00182","172.12683"
"3877.55600","0.50938","19.62761","90.36856","0.00180","172.15811"
"3877.65600","0.50724","19.60785","90.36856","0.00178","171.98480"
"3877.75600","0.50511","19.61228","90.36856","0.00176","172.02368"
"3877.85600","0.50321","19.63812","90.36856","0.00174","172.25035"
"3877.95600","0.50107","19.65577","90.43512","0.00172","172.40518"
"3878.05600","0.49852","19.65043","90.43512","0.00169","172.35831"
"3878.15600","0.49614","19.60396","90.43512","0.00167","171.95070"
"3878.25600","0.49366","19.58097","90.43512","0.00165","171.74907"
"3878.35600","0.49038","19.57782","90.43512","0.00161","171.72147"
"3878.45600","0.48703","19.57553","90.43512","0.00158","171.70137"
"3878.55600","0.48314","19.55754","90.50343","0.00154","171.54358"
"3878.65600","0.47943","19.53153","90.50343","0.00150","171.31541"
"3878.75600","0.47611","19.53457","90.50343","0.00147","171.34207"
"3878.85600","0.47299","19.54557","90.50343","0.00144","171.43858"
"3878.95600","0.47067","19.61900","90.50343","0.00142","172.08264"
"3879.05600","0.46829","19.67037","90.50343","0.00139","172.53319"
"3879.15600","0.46585","19.68552","90.60537","0.00137","172.66614"
"3879.25600","0.46378","19.68090","90.60537","0.00135","172.62555"
"3879.35600","0.46173","19.67247","90.60537","0.00133","172.55161"
"3879.45600","0.45920","19.69210","90.60537","0.00130","172.72385"
"3879.55600","0.45687","19.68891","90.60537","0.00128","172.69585"
"3879.65600","0.45506","19.68173","90.67143","0.00126","172.63289"
"3879.75600","0.45325","19.68079","90.67143","0.00124","172.62465"
"3879.85600","0.45101","19.69508","90.67143","0.00122","172.74991"
"3879.95600","0.44892","19.71778","90.67143","0.00120","172.94902"
"3880.05600","0.44722","19.72651","90.67143","0.00118","173.02560"
"3880.15600","0.44545","19.73918","90.67143","0.00117","173.13673"
"3880.25600","0.44306","19.72692","90.74196","0.00114","173.02924"
"3880.35600","0.44051","19.69385","90.74196","0.00112","172.73920"
"3880.45600","0.43822","19.70854","90.74196","0.00109","172.86798"
"3880.55600","0.43549","19.72676","90.74196","0.00107","173.02782"
"3880.65600","0.43267","19.74461","90.74196","0.00104","173.18440"
"3880.75600","0.43031","19.68941","90.74196","0.00101","172.70020"
"3880.85600","0.42784","19.66804","90.80874","0.00099","172.51279"
"3880.95600","0.42530","19.68072","90.80874","0.00096","172.62401"
"3881.05600","0.42345","19.70428","90.80874","0.00095","172.83067"
"3881.15600","0.42191","19.70268","90.80874","0.00093","172.81662"
"3881.25600","0.42016","19.70353","90.80874","0.00091","172.82402"
"3881.35600","0.41803","19.71401","90.80874","0.00089","172.91597"
"3881.45600","0.41597","19.73103","90.90582","0.00087","173.06523"
"3881.55600","0.41411","19.74910","90.90582","0.00085","173.22379"
"3881.65600","0.41185","19.73754","90.90582","0.00083","173.12238"
"3881.75600","0.40906","19.68358","90.90582","0.00080","172.64906"
"3881.85600","0.40641","19.65623","90.90582","0.00078","172.40918"
"3881.95600","0.40331","19.67622","90.90582","0.00075","172.58449"
"3882.05600","0.39962","19.68509","90.96396","0.00071","172.66232"
"3882.15600","0.39592","19.65926","90.96396","0.00067","172.43579"
"3882.25600","0.39134","19.60925","90.96396","0.00063","171.99715"
"3882.35600","0.38680","19.61707","90.96396","0.00058","172.06575"
"3882.45600","0.38263","19.65166","90.96396","0.00054","172.36908"
"3882.55600","0.37868","19.63988","91.02388","0.00050","172.26582"
"3882.65600","0.37503","19.65097","91.02388","0.00046","172.36305"
"3882.75600","0.37192","19.66077","91.02388","0.00043","172.44897"
"3882.85600","0.36880","19.65888","91.02388","0.00040","172.43243"
"3882.95600","0.36605","19.63574","91.02388","0.00037","172.22943"
"3883.05600","0.36338","19.58567","91.02388","0.00035","171.79027"
"3883.15600","0.36097","19.55125","91.12208","0.00032","171.48842"
"3883.25600","0.35893","19.58041","91.12208","0.00030","171.74419"
"3883.35600","0.35675","19.62989","91.12208","0.00028","172.17818"
"3883.45600","0.35423","19.66117","91.12208","0.00026","172.45255"
"3883.55600","0.35192","19.67542","91.12208","0.00023","172.57753"
"3883.65600","0.34974","19.67757","91.12208","0.00021","172.59639"
"3883.75600","0.34708","19.67787","91.18989","0.00018","172.59900"
"3883.85600","0.34415","19.64725","91.18989","0.00016","172.33040"
"3883.95600","0.34154","19.61287","91.18989","0.00013","172.02884"
"3884.05600","0.33875","19.57758","91.18989","0.00010","171.71935"
"3884.15600","0.33640","19.59679","91.18989","0.00008","171.88780"
"3884.25600","0.33447","19.66603","91.18989","0.00006","172.49510"
"3884.35600","0.33205","19.66698","91.25932","0.00004","172.50346"
"3884.45600","0.32909","19.64884","91.25932","0.00001","172.34435"
"3884.55600","0.32674","19.64123","91.25932","-0.00002","172.27760"
"3884.65600","0.32463","19.64217","91.25932","-0.00004","172.28587"
"3884.75600","0.32209","19.60559","91.25932","-0.00006","171.96503"
"3884.85600","0.31977","19.59225","91.36024","-0.00009","171.84801"
"3884.95600","0.31793","19.58094","91.36024","-0.00011","171.74879"
"3885.05600","0.31614","19.63120","91.36024","-0.00012","172.18962"
"3885.15600","0.31427","19.66061","91.36024","-0.00014","172.44763"
"3885.25600","0.31260","19.61909","91.36024","-0.00016","172.08342"
"3885.35600","0.31080","19.60013","91.36024","-0.00018","171.91716"
"3885.45600","0.30843","19.66287","91.42449","-0.00020","172.46747"
"3885.55600","0.30495","19.70819","91.42449","-0.00023","172.86491"
"3885.65600","0.30145","19.70532","91.42449","-0.00027","172.83978"
"3885.75600","0.29764","19.69748","91.42449","-0.00031","172.77097"
"3885.85600","0.29390","19.65069","91.42449","-0.00035","172.36060"
"3885.95600","0.29057","19.63810","91.42449","-0.00038","172.25015"
"3886.05600","0.28767","19.66478","91.48875","-0.00041","172.48421"
"3886.15600","0.28529","19.69532","91.48875","-0.00043","172.75208"
"3886.25600","0.28202","19.71805","91.48875","-0.00046","172.95140"
"3886.35600","0.27860","19.70730","91.48875","-0.00050","172.85716"
"3886.45600","0.27558","19.59894","91.48875","-0.00053","171.90665"
"3886.55600","0.27162","19.60435","91.48875","-0.00057","171.95413"
"3886.65600","0.26842","19.70388","91.55724","-0.00060","172.82713"
"3886.75600","0.26513","19.49674","91.55724","-0.00063","171.01027"
"3886.85600","0.26182","19.58488","91.55724","-0.00066","171.78334"
"3886.95600","0.25879","19.62556","91.55724","-0.00070","172.14021"
"3887.05600","0.25533","19.44104","91.55724","-0.00073","170.52174"
"3887.15600","0.25242","19.55599","91.65968","-0.00076","171.52998"
"3887.25600","0.24911","19.61872","91.65968","-0.00079","172.08017"
"3887.35600","0.24574","19.46745","91.65968","-0.00083","170.75331"
"3887.45600","0.24275","19.55733","91.65968","-0.00085","171.54167"
"3887.55600","0.23933","19.62289","91.65968","-0.00089","172.11674"
"3887.65600","0.23611","19.47606","91.65968","-0.00092","170.82886"
"3887.75600","0.23280","19.65311","91.72691","-0.00095","172.38182"
"3887.85600","0.22985","19.58729","91.72691","-0.00098","171.80452"
"3887.95600","0.22735","19.50568","91.72691","-0.00101","171.08868"
"3888.05600","0.22489","19.64664","91.72691","-0.00103","172.32504"
"3888.15600","0.22235","19.66904","91.72691","-0.00106","172.52153"
"3888.25600","0.22016","19.50577","91.72691","-0.00108","171.08945"
"3888.35600","0.21764","19.71750","91.79661","-0.00111","172.94662"
"3888.45600","0.21473","19.64633","91.79661","-0.00113","172.32234"
"3888.55600","0.21166","19.57685","91.79661","-0.00116","171.71294"
"3888.65600","0.20787","19.72522","91.79661","-0.00120","173.01428"
"3888.75600","0.20405","19.65990","91.79661","-0.00124","172.44139"
"3888.85600","0.19952","19.56318","91.79661","-0.00129","171.59300"
"3888.95600","0.19476","19.73019","91.90152","-0.00133","173.05791"
"3889.05600","0.18945","19.62579","91.90152","-0.00139","172.14221"
"3889.15600","0.18424","19.55740","91.90152","-0.00144","171.54231"
"3889.25600","0.17988","19.70921","91.90152","-0.00148","172.87387"
"3889.35600","0.17573","19.60027","91.90152","-0.00152","171.91838"
"3889.45600","0.17269","19.51217","91.90152","-0.00155","171.14565"
"3889.55600","0.16972","19.67593","91.97316","-0.00158","172.58202"
"3889.65600","0.16662","19.52091","91.97316","-0.00161","171.22231"
"3889.75600","0.16407","19.54778","91.97316","-0.00164","171.45790"
"3889.85600","0.16085","19.68386","91.97316","-0.00167","172.65152"
"3889.95600","0.15764","19.60185","91.97316","-0.00170","171.93222"
"3890.05600","0.15474","19.56586","92.03962","-0.00173","171.61652"
"3890.15600","0.15101","19.67825","92.03962","-0.00177","172.60236"
"3890.25600","0.14805","19.62604","92.03962","-0.00180","172.14435"
"3890.35600","0.14464","19.50455","92.03962","-0.00183","171.07872"
"3890.45600","0.14109","19.68155","92.03962","-0.00187","172.63127"
"3890.55600","0.13798","19.57098","92.03962","-0.00190","171.66142"
"3890.65600","0.13440","19.51289","92.13997","-0.00193","171.15195"
"3890.75600","0.13198","19.68168","92.13997","-0.00196","172.63242"
"3890.85600","0.12953","19.70174","92.13997","-0.00198","172.80838"
"3890.95600","0.12658","19.54774","92.13997","-0.00201","171.45755"
"3891.05600","0.12446","19.64788","92.13997","-0.00203","172.33595"
"3891.15600","0.12256","19.72962","92.13997","-0.00205","173.05290"
"3891.25600","0.11974","19.55869","92.20547","-0.00208","171.55360"
"3891.35600","0.11651","19.70709","92.20547","-0.00211","172.85533"
"3891.45600","0.11325","19.71117","92.20547","-0.00215","172.89107"
"3891.55600","0.10902","19.53942","92.20547","-0.00219","171.38460"
"3891.65600","0.10499","19.60865","92.20547","-0.00223","171.99184"
"3891.75600","0.10001","19.71745","92.20547","-0.00228","172.94615"
"3891.85600","0.09486","19.50681","92.27319","-0.00233","171.09860"
"3891.95600","0.08931","19.59773","92.27319","-0.00238","171.89609"
"3892.05600","0.08426","19.66551","92.27319","-0.00243","172.49059"
"3892.15600","0.08036","19.50363","92.27319","-0.00247","171.07072"
"3892.25600","0.07681","19.49613","92.27319","-0.00251","171.00488"
"3892.35600","0.07353","19.66203","92.34282","-0.00254","172.46005"
"3892.45600","0.06982","19.51752","92.34282","-0.00258","171.19252"
"3892.55600","0.06612","19.50731","92.34282","-0.00262","171.10301"
"3892.65600","0.06266","19.64222","92.34282","-0.00265","172.28630"
"3892.75600","0.05956","19.57412","92.34282","-0.00268","171.68895"
"3892.85600","0.05615","19.47677","92.34282","-0.00271","170.83513"
"3892.95600","0.05259","19.59150","92.45078","-0.00275","171.84143"
"3893.05600","0.04857","19.63084","92.45078","-0.00279","172.18649"
"3893.15600","0.04412","19.47089","92.45078","-0.00283","170.78351"
"3893.25600","0.03982","19.58855","92.45078","-0.00288","171.81554"
"3893.35600","0.03612","19.64758","92.45078","-0.00291","172.33333"
"3893.45600","0.03276","19.51152","92.45078","-0.00295","171.13992"
"3893.55600","0.02951","19.49719","92.52413","-0.00298","171.01425"
"3893.65600","0.02684","19.69000","92.52413","-0.00301","172.70537"
"3893.75600","0.02299","19.53614","92.52413","-0.00305","171.35582"
"3893.85600","0.01904","19.52085","92.52413","-0.00308","171.22176"
"3893.95600","0.01471","19.67478","92.52413","-0.00313","172.57185"
"3894.05600","0.01041","19.61751","92.52413","-0.00317","172.06960"
"3894.15600","0.00514","19.49268","92.59579","-0.00322","170.97469"
"3894.25600","-0.00017","19.61325","92.59579","-0.00328","172.03220"
"3894.35600","-0.00584","19.56911","92.59579","-0.00333","171.64505"
"3894.45600","-0.01106","19.42328","92.59579","-0.00338","170.36591"
"3894.55600","-0.01504","19.53381","92.59579","-0.00342","171.33539"
"3894.65600","-0.01909","19.59676","92.70825","-0.00346","171.88757"
"3894.75600","-0.02207","19.43609","92.70825","-0.00349","170.47826"
"3894.85600","-0.02566","19.61707","92.70825","-0.00353","172.06569"
"3894.95600","-0.02917","19.59764","92.70825","-0.00357","171.89523"
"3895.05600","-0.03246","19.45214","92.70825","-0.00360","170.61902"
"3895.15600","-0.03619","19.63863","92.70825","-0.00364","172.25479"
"3895.25600","-0.03960","19.60224","92.77964","-0.00367","171.93561"
"3895.35600","-0.04378","19.46076","92.77964","-0.00371","170.69466"
"3895.45600","-0.04774","19.67250","92.77964","-0.00375","172.55188"
"3895.55600","-0.05217","19.51201","92.77964","-0.00379","171.14424"
"3895.65600","-0.05568","19.49508","92.77964","-0.00383","170.99571"
"3895.75600","-0.05909","19.67847","92.77964","-0.00386","172.60428"
"3895.85600","-0.06185","19.58798","92.84879","-0.00389","171.81053"
"3895.95600","-0.06455","19.49493","92.84879","-0.00392","170.99443"
"3896.05600","-0.06730","19.68158","92.84879","-0.00395","172.63155"
"3896.15600","-0.06963","19.56096","92.84879","-0.00397","171.57356"
"3896.25600","-0.07222","19.55686","92.84879","-0.00399","171.53755"
"3896.35600","-0.07524","19.68932","92.84879","-0.00402","172.69946"
"3896.45600","-0.07800","19.52596","92.95206","-0.00405","171.26659"
"3896.55600","-0.08111","19.49532","92.95206","-0.00408","170.99782"
"3896.65600","-0.08461","19.66329","92.95206","-0.00412","172.47112"
"3896.75600","-0.08838","19.60305","92.95206","-0.00416","171.94272"
"3896.85600","-0.09272","19.45732","92.95206","-0.00420","170.66454"
"3896.95600","-0.09725","19.63921","92.95206","-0.00424","172.25990"
"3897.05600","-0.10175","19.51556","93.02190","-0.00429","171.17534"
"3897.15600","-0.10585","19.41112","93.02190","-0.00433","170.25926"
"3897.25600","-0.10932","19.58080","93.02190","-0.00436","171.74759"
"3897.35600","-0.11244","19.56941","93.02190","-0.00440","171.64764"
"3897.45600","-0.11525","19.42497","93.02190","-0.00442","170.38078"
"3897.55600","-0.11727","19.61384","93.09245","-0.00444","172.03735"
"3897.65600","-0.11931","19.61204","93.09245","-0.00446","172.02162"
"3897.75600","-0.12195","19.49487","93.09245","-0.00449","170.99390"
"3897.85600","-0.12417","19.65011","93.09245","-0.00451","172.35551"
"3897.95600","-0.12599","19.64625","93.09245","-0.00453","172.32166"
"3898.05600","-0.12809","19.49829","93.09245","-0.00455","171.02391"
"3898.15600","-0.13075","19.58873","93.16539","-0.00458","171.81711"
"3898.25600","-0.13310","19.71357","93.16539","-0.00460","172.91212"
"3898.35600","-0.13548","19.57957","93.16539","-0.00462","171.73683"
"3898.45600","-0.13867","19.57685","93.16539","-0.00466","171.71294"
"3898.55600","-0.14147","19.76118","93.16539","-0.00468","173.32971"
"3898.65600","-0.14432","19.59763","93.16539","-0.00471","171.89517"
"3898.75600","-0.14784","19.59707","93.27560","-0.00475","171.89032"
"3898.85600","-0.15039","19.72703","93.27560","-0.00477","173.03023"
"3898.95600","-0.15308","19.64616","93.27560","-0.00480","172.32086"
"3899.05600","-0.15604","19.53529","93.27560","-0.00483","171.34843"
"3899.15600","-0.15819","19.67570","93.27560","-0.00485","172.57996"
"3899.25600","-0.16036","19.73330","93.27560","-0.00487","173.08517"
"3899.35600","-0.16301","19.57341","93.34583","-0.00490","171.68275"
"3899.45600","-0.16517","19.72369","93.34583","-0.00492","173.00089"
"3899.55600","-0.16694","19.74802","93.34583","-0.00494","173.21434"
"3899.65600","-0.16932","19.58852","93.34583","-0.00496","171.81529"
"3899.75600","-0.17228","19.72957","93.34583","-0.00499","173.05247"
"3899.85600","-0.17466","19.72278","93.41489","-0.00502","172.99292"
"3899.95600","-0.17738","19.57151","93.41489","-0.00504","171.66606"
"3900.05600","-0.18107","19.60934","93.41489","-0.00508","171.99789"
"3900.15600","-0.18469","19.74909","93.41489","-0.00512","173.22372"
"3900.25600","-0.18943","19.52567","93.41489","-0.00516","171.26404"
"3900.35600","-0.19415","19.62409","93.41489","-0.00521","172.12726"
"3900.45600","-0.19910","19.65221","93.51657","-0.00526","172.37395"
"3900.55600","-0.20360","19.46774","93.51657","-0.00530","170.75587"
"3900.65600","-0.20758","19.58954","93.51657","-0.00534","171.82422"
"3900.75600","-0.21128","19.62816","93.51657","-0.00538","172.16295"
"3900.85600","-0.21441","19.46709","93.51657","-0.00541","170.75020"
"3900.95600","-0.21724","19.66667","93.51657","-0.00544","172.50072"
"3901.05600","-0.22020","19.57030","93.58064","-0.00547","171.65552"
"3901.15600","-0.22280","19.50171","93.58064","-0.00550","171.05383"
"3901.25600","-0.22545","19.66522","93.58064","-0.00552","172.48804"
"3901.35600","-0.22847","19.64207","93.58064","-0.00555","172.28503"
"3901.45600","-0.23151","19.49466","93.58064","-0.00558","170.99202"
"3901.55600","-0.23483","19.69195","93.58064","-0.00562","172.72252"
"3901.65600","-0.23792","19.52729","93.64679","-0.00565","171.27821"
"3901.75600","-0.24115","19.54272","93.64679","-0.00568","171.41356"
"3901.85600","-0.24469","19.67630","93.64679","-0.00571","172.58525"
"3901.95600","-0.24768","19.56140","93.64679","-0.00574","171.57744"
"3902.05600","-0.25098","19.51181","93.64679","-0.00578","171.14246"
"3902.15600","-0.25392","19.69854","93.64679","-0.00581","172.78032"
"3902.25600","-0.25672","19.62224","93.74320","-0.00583","172.11104"
"3902.35600","-0.25977","19.58053","93.74320","-0.00586","171.74521"
"3902.45600","-0.26226","19.74361","93.74320","-0.00589","173.17558"
"3902.55600","-0.26490","19.55898","93.74320","-0.00591","171.55614"
"3902.65600","-0.26816","19.60819","93.74320","-0.00595","171.98779"
"3902.75600","-0.27098","19.68449","93.80804","-0.00598","172.65706"
"3902.85600","-0.27431","19.55277","93.80804","-0.00601","171.50175"
"3902.95600","-0.27806","19.51557","93.80804","-0.00605","171.17538"
"3903.05600","-0.28196","19.67887","93.80804","-0.00608","172.60777"
"3903.15600","-0.28636","19.47643","93.80804","-0.00613","170.83211"
"3903.25600","-0.29088","19.60448","93.80804","-0.00617","171.95532"
"3903.35600","-0.29532","19.62011","93.87091","-0.00622","172.09233"
"3903.45600","-0.29943","19.43647","93.87091","-0.00626","170.48166"
"3903.55600","-0.30312","19.53510","93.87091","-0.00630","171.34677"
"3903.65600","-0.30619","19.52956","93.87091","-0.00633","171.29814"
"3903.75600","-0.30935","19.38671","93.87091","-0.00636","170.04515"
"3903.85600","-0.31173","19.61073","93.87091","-0.00638","172.01009"
"3903.95600","-0.31428","19.47987","93.93389","-0.00641","170.86227"
"3904.05600","-0.31719","19.48760","93.93389","-0.00644","170.93010"
"3904.15600","-0.31942","19.65524","93.93389","-0.00646","172.40050"
"3904.25600","-0.32168","19.56261","93.93389","-0.00648","171.58803"
"3904.35600","-0.32471","19.54227","93.93389","-0.00651","171.40962"
"3904.45600","-0.32765","19.72554","93.93389","-0.00654","173.01714"
"3904.55600","-0.33052","19.57547","94.02744","-0.00657","171.70079"
"3904.65600","-0.33400","19.64532","94.02744","-0.00660","172.31349"
"3904.75600","-0.33724","19.70761","94.02744","-0.00664","172.85988"
"3904.85600","-0.34104","19.58704","94.02744","-0.00667","171.80232"
"3904.95600","-0.34447","19.72092","94.02744","-0.00671","172.97659"
"3905.05600","-0.34794","19.71508","94.09753","-0.00674","172.92542"
"3905.15600","-0.35135","19.59484","94.09753","-0.00678","171.87071"
"3905.25600","-0.35437","19.77163","94.09753","-0.00681","173.42139"
"3905.35600","-0.35751","19.60740","94.09753","-0.00684","171.98090"
"3905.45600","-0.36017","19.65161","94.09753","-0.00686","172.36865"
