Repository: Mecanon/morphing_wing

File: experimental/sma_database/results from second training/flexinol_isobaric_trained_172MPa.csv (part 67 of 100)
Test : Start of hold value,"172.00000",MPa
Time,Extension,Load,Temperature: Chamber 3119-600 1 1,Tensile strain (Extension),Tensile stress
(s),(mm),(N),(C),(mm/mm),(MPa)
"3905.55600","-0.36292","19.69422","94.09753","-0.00689","172.74239"
"3905.65600","-0.36586","19.50734","94.16807","-0.00692","171.10326"
"3905.75600","-0.36864","19.61262","94.16807","-0.00695","172.02669"
"3905.85600","-0.37196","19.64353","94.16807","-0.00698","172.29781"
"3905.95600","-0.37557","19.45316","94.16807","-0.00702","170.62801"
"3906.05600","-0.37955","19.64162","94.16807","-0.00706","172.28107"
"3906.15600","-0.38376","19.44760","94.16807","-0.00710","170.57921"
"3906.25600","-0.38836","19.51976","94.27107","-0.00715","171.21217"
"3906.35600","-0.39270","19.57386","94.27107","-0.00719","171.68669"
"3906.45600","-0.39703","19.36818","94.27107","-0.00723","169.88260"
"3906.55600","-0.40059","19.54972","94.27107","-0.00727","171.47498"
"3906.65600","-0.40412","19.43785","94.27107","-0.00730","170.49371"
"3906.75600","-0.40699","19.48680","94.27107","-0.00733","170.92308"
"3906.85600","-0.40936","19.57047","94.33787","-0.00735","171.65698"
"3906.95600","-0.41220","19.46399","94.33787","-0.00738","170.72305"
"3907.05600","-0.41471","19.61806","94.33787","-0.00741","172.07440"
"3907.15600","-0.41670","19.54164","94.33787","-0.00743","171.40405"
"3907.25600","-0.41910","19.42616","94.33787","-0.00745","170.39120"
"3907.35600","-0.42190","19.58824","94.40448","-0.00748","171.81285"
"3907.45600","-0.42420","19.45733","94.40448","-0.00750","170.66461"
"3907.55600","-0.42671","19.53056","94.40448","-0.00753","171.30692"
"3907.65600","-0.42984","19.55482","94.40448","-0.00756","171.51968"
"3907.75600","-0.43254","19.46024","94.40448","-0.00759","170.69014"
"3907.85600","-0.43551","19.65272","94.40448","-0.00762","172.37836"
"3907.95600","-0.43884","19.56602","94.46928","-0.00765","171.61794"
"3908.05600","-0.44157","19.56534","94.46928","-0.00768","171.61197"
"3908.15600","-0.44474","19.69610","94.46928","-0.00771","172.75888"
"3908.25600","-0.44761","19.54846","94.46928","-0.00774","171.46390"
"3908.35600","-0.44991","19.66339","94.46928","-0.00776","172.47197"
"3908.45600","-0.45260","19.71475","94.46928","-0.00779","172.92250"
"3908.55600","-0.45522","19.59583","94.55908","-0.00781","171.87939"
"3908.65600","-0.45734","19.78393","94.55908","-0.00783","173.52931"
"3908.75600","-0.45993","19.65017","94.55908","-0.00786","172.35605"
"3908.85600","-0.46299","19.69359","94.55908","-0.00789","172.73688"
"3908.95600","-0.46579","19.84530","94.55908","-0.00792","174.06757"
"3909.05600","-0.46932","19.67595","94.55908","-0.00795","172.58211"
"3909.15600","-0.47298","19.75340","94.61938","-0.00799","173.26144"
"3909.25600","-0.47713","19.78434","94.61938","-0.00803","173.53288"
"3909.35600","-0.48200","19.64090","94.61938","-0.00808","172.27472"
"3909.45600","-0.48726","19.81505","94.61938","-0.00813","173.80220"
"3909.55600","-0.49237","19.67233","94.61938","-0.00818","172.55038"
"3909.65600","-0.49723","19.64234","94.61938","-0.00823","172.28735"
"3909.75600","-0.50161","19.80035","94.68938","-0.00827","173.67329"
"3909.85600","-0.50547","19.63002","94.68938","-0.00831","172.17929"
"3909.95600","-0.50918","19.77829","94.68938","-0.00835","173.47977"
"3910.05600","-0.51287","19.78892","94.68938","-0.00839","173.57306"
"3910.15600","-0.51683","19.63699","94.68938","-0.00843","172.24040"
"3910.25600","-0.52103","19.82871","94.68938","-0.00847","173.92206"
"3910.35600","-0.52562","19.67353","94.78627","-0.00851","172.56091"
"3910.45600","-0.53035","19.72728","94.78627","-0.00856","173.03238"
"3910.55600","-0.53538","19.81903","94.78627","-0.00861","173.83714"
"3910.65600","-0.53987","19.66403","94.78627","-0.00866","172.47757"
"3910.75600","-0.54440","19.73520","94.78627","-0.00870","173.10184"
"3910.85600","-0.54845","19.81104","94.85284","-0.00874","173.76709"
"3910.95600","-0.55250","19.67643","94.85284","-0.00878","172.58640"
"3911.05600","-0.55623","19.82013","94.85284","-0.00882","173.84677"
"3911.15600","-0.56041","19.71633","94.85284","-0.00886","172.93634"
"3911.25600","-0.56473","19.65923","94.85284","-0.00890","172.43553"
"3911.35600","-0.56999","19.83026","94.85284","-0.00896","173.93565"
"3911.45600","-0.57601","19.61883","94.92183","-0.00902","172.08113"
"3911.55600","-0.58234","19.64837","94.92183","-0.00908","172.34023"
"3911.65600","-0.58845","19.72021","94.92183","-0.00914","172.97035"
"3911.75600","-0.59431","19.53021","94.92183","-0.00920","171.30388"
"3911.85600","-0.59955","19.68166","94.92183","-0.00925","172.63228"
"3911.95600","-0.60372","19.67050","94.92183","-0.00929","172.53435"
"3912.05600","-0.60811","19.57381","95.01725","-0.00934","171.68623"
"3912.15600","-0.61200","19.69880","95.01725","-0.00937","172.78253"
"3912.25600","-0.61663","19.69139","95.01725","-0.00942","172.71756"
"3912.35600","-0.62100","19.53558","95.01725","-0.00946","171.35091"
"3912.45600","-0.62577","19.70103","95.01725","-0.00951","172.80209"
"3912.55600","-0.63037","19.67037","95.01725","-0.00956","172.53320"
"3912.65600","-0.63486","19.58585","95.08745","-0.00960","171.79190"
"3912.75600","-0.63939","19.74142","95.08745","-0.00965","173.15643"
"3912.85600","-0.64331","19.64767","95.08745","-0.00969","172.33408"
"3912.95600","-0.64694","19.60737","95.08745","-0.00972","171.98064"
"3913.05600","-0.65009","19.75304","95.08745","-0.00975","173.25833"
"3913.15600","-0.65329","19.62246","95.15628","-0.00979","172.11299"
"3913.25600","-0.65698","19.60831","95.15628","-0.00982","171.98885"
"3913.35600","-0.66084","19.76680","95.15628","-0.00986","173.37898"
"3913.45600","-0.66567","19.63747","95.15628","-0.00991","172.24466"
"3913.55600","-0.67128","19.68856","95.15628","-0.00997","172.69275"
"3913.65600","-0.67756","19.76022","95.15628","-0.01003","173.32130"
"3913.75600","-0.68361","19.56745","95.25647","-0.01009","171.63051"
"3913.85600","-0.68939","19.67460","95.25647","-0.01015","172.57028"
"3913.95600","-0.69432","19.68896","95.25647","-0.01019","172.69623"
"3914.05600","-0.69858","19.60672","95.25647","-0.01024","171.97493"
"3914.15600","-0.70279","19.71399","95.25647","-0.01028","172.91579"
"3914.25600","-0.70680","19.77297","95.25647","-0.01032","173.43318"
"3914.35600","-0.71113","19.60478","95.32571","-0.01036","171.95792"
"3914.45600","-0.71539","19.70468","95.32571","-0.01040","172.83412"
"3914.55600","-0.72001","19.69093","95.32571","-0.01045","172.71352"
"3914.65600","-0.72436","19.53810","95.32571","-0.01049","171.37308"
"3914.75600","-0.72921","19.64755","95.32571","-0.01054","172.33305"
"3914.85600","-0.73344","19.64715","95.32571","-0.01058","172.32957"
"3914.95600","-0.73789","19.45690","95.39958","-0.01063","170.66081"
"3915.05600","-0.74114","19.62078","95.39958","-0.01066","172.09824"
"3915.15600","-0.74459","19.67066","95.39958","-0.01070","172.53572"
"3915.25600","-0.74773","19.55204","95.39958","-0.01073","171.49529"
"3915.35600","-0.75143","19.57794","95.39958","-0.01076","171.72250"
"3915.45600","-0.75555","19.73042","95.47232","-0.01081","173.05997"
"3915.55600","-0.76051","19.56362","95.47232","-0.01085","171.59688"
"3915.65600","-0.76595","19.58182","95.47232","-0.01091","171.75652"
"3915.75600","-0.77217","19.65214","95.47232","-0.01097","172.37329"
"3915.85600","-0.77877","19.52523","95.47232","-0.01104","171.26013"
"3915.95600","-0.78515","19.45289","95.47232","-0.01110","170.62564"
"3916.05600","-0.79071","19.61889","95.57167","-0.01116","172.08168"
"3916.15600","-0.79567","19.60137","95.57167","-0.01121","171.92798"
"3916.25600","-0.80046","19.50598","95.57167","-0.01125","171.09131"
"3916.35600","-0.80524","19.55680","95.57167","-0.01130","171.53708"
"3916.45600","-0.81043","19.62253","95.57167","-0.01135","172.11357"
"3916.55600","-0.81533","19.46574","95.57167","-0.01140","170.73834"
"3916.65600","-0.82031","19.46750","95.63862","-0.01145","170.75377"
"3916.75600","-0.82550","19.57477","95.63862","-0.01150","171.69472"
"3916.85600","-0.83027","19.59220","95.63862","-0.01155","171.84760"
"3916.95600","-0.83513","19.44774","95.63862","-0.01160","170.58046"
"3917.05600","-0.83930","19.51989","95.63862","-0.01164","171.21330"
"3917.15600","-0.84329","19.63648","95.63862","-0.01168","172.23595"
"3917.25600","-0.84730","19.58499","95.70760","-0.01172","171.78430"
"3917.35600","-0.85176","19.47503","95.70760","-0.01176","170.81982"
"3917.45600","-0.85702","19.57265","95.70760","-0.01182","171.67613"
"3917.55600","-0.86264","19.62271","95.70760","-0.01187","172.11522"
"3917.65600","-0.86879","19.48806","95.70760","-0.01193","170.93410"
"3917.75600","-0.87522","19.43111","95.70760","-0.01200","170.43463"
"3917.85600","-0.88155","19.56866","95.81602","-0.01206","171.64105"
"3917.95600","-0.88711","19.51233","95.81602","-0.01212","171.14703"
"3918.05600","-0.89208","19.36893","95.81602","-0.01217","169.88924"
"3918.15600","-0.89652","19.45939","95.81602","-0.01221","170.68265"
"3918.25600","-0.90116","19.57466","95.81602","-0.01226","171.69373"
"3918.35600","-0.90623","19.41345","95.88488","-0.01231","170.27974"
"3918.45600","-0.91082","19.43752","95.88488","-0.01235","170.49088"
"3918.55600","-0.91560","19.55716","95.88488","-0.01240","171.54021"
"3918.65600","-0.92009","19.52975","95.88488","-0.01245","171.29980"
"3918.75600","-0.92479","19.40747","95.88488","-0.01249","170.22726"
"3918.85600","-0.92952","19.47101","95.88488","-0.01254","170.78458"
"3918.95600","-0.93389","19.59708","95.95320","-0.01258","171.89037"
"3919.05600","-0.93809","19.47902","95.95320","-0.01262","170.85489"
"3919.15600","-0.94193","19.45692","95.95320","-0.01266","170.66101"
"3919.25600","-0.94627","19.54131","95.95320","-0.01271","171.40118"
"3919.35600","-0.95096","19.60177","95.95320","-0.01275","171.93153"
"3919.45600","-0.95655","19.44728","95.95320","-0.01281","170.57648"
"3919.55600","-0.96252","19.44058","96.04725","-0.01287","170.51772"
"3919.65600","-0.96884","19.51425","96.04725","-0.01293","171.16385"
"3919.75600","-0.97516","19.53796","96.04725","-0.01299","171.37178"
"3919.85600","-0.98127","19.40278","96.04725","-0.01306","170.18614"
"3919.95600","-0.98664","19.46645","96.04725","-0.01311","170.74460"
"3920.05600","-0.99103","19.55986","96.04725","-0.01315","171.56393"
"3920.15600","-0.99568","19.58468","96.11147","-0.01320","171.78159"
"3920.25600","-1.00011","19.49418","96.11147","-0.01324","170.98785"
"3920.35600","-1.00500","19.48018","96.11147","-0.01329","170.86504"
"3920.45600","-1.00952","19.56030","96.11147","-0.01334","171.56781"
"3920.55600","-1.01406","19.58899","96.11147","-0.01338","171.81946"
"3920.65600","-1.01901","19.54219","96.17797","-0.01343","171.40889"
"3920.75600","-1.02364","19.43924","96.17797","-0.01348","170.50594"
"3920.85600","-1.02868","19.53565","96.17797","-0.01353","171.35156"
"3920.95600","-1.03286","19.60514","96.17797","-0.01357","171.96109"
"3921.05600","-1.03725","19.57267","96.17797","-0.01361","171.67627"
"3921.15600","-1.04155","19.49079","96.17797","-0.01366","170.95810"
"3921.25600","-1.04646","19.47533","96.24446","-0.01370","170.82246"
"3921.35600","-1.05222","19.63976","96.24446","-0.01376","172.26468"
"3921.45600","-1.05832","19.59976","96.24446","-0.01382","171.91389"
"3921.55600","-1.06509","19.46883","96.24446","-0.01389","170.76544"
"3921.65600","-1.07211","19.43673","96.24446","-0.01396","170.48393"
"3921.75600","-1.07864","19.57677","96.24446","-0.01403","171.71222"
"3921.85600","-1.08416","19.57953","96.34481","-0.01408","171.73640"
"3921.95600","-1.08885","19.56754","96.34481","-0.01413","171.63124"
"3922.05600","-1.09328","19.51075","96.34481","-0.01417","171.13318"
"3922.15600","-1.09764","19.44626","96.34481","-0.01421","170.56750"
"3922.25600","-1.10189","19.45203","96.34481","-0.01426","170.61812"
"3922.35600","-1.10587","19.50512","96.34481","-0.01430","171.08376"
"3922.45600","-1.10949","19.53815","96.41632","-0.01433","171.37349"
"3922.55600","-1.11240","19.57844","96.41632","-0.01436","171.72690"
"3922.65600","-1.11404","19.64500","96.41632","-0.01438","172.31073"
"3922.75600","-1.11415","19.67790","96.41632","-0.01438","172.59926"
"3922.85600","-1.11421","19.71490","96.41632","-0.01438","172.92375"
"3922.95600","-1.11425","19.75937","96.48376","-0.01438","173.31381"
"3923.05600","-1.11428","19.79383","96.48376","-0.01438","173.61612"
"3923.15600","-1.11432","19.82355","96.48376","-0.01438","173.87680"
"3923.25600","-1.11436","19.83236","96.48376","-0.01438","173.95409"
"3923.35600","-1.11439","19.82827","96.48376","-0.01438","173.91818"
"3923.45600","-1.11442","19.85650","96.48376","-0.01438","174.16577"
"3923.55600","-1.11445","19.87891","96.58798","-0.01438","174.36238"
"3923.65600","-1.11448","19.92350","96.58798","-0.01438","174.75349"
"3923.75600","-1.11452","19.96099","96.58798","-0.01438","175.08229"
"3923.85600","-1.11457","19.99223","96.58798","-0.01438","175.35631"
"3923.95600","-1.11462","20.01365","96.58798","-0.01438","175.54419"
"3924.05600","-1.11469","20.04235","96.58798","-0.01438","175.79596"
"3924.15600","-1.11476","20.04457","96.65811","-0.01439","175.81537"
"3924.25600","-1.11485","20.10182","96.65811","-0.01439","176.31752"
"3924.35600","-1.11496","20.14283","96.65811","-0.01439","176.67728"
"3924.45600","-1.11509","20.13534","96.65811","-0.01439","176.61159"
"3924.55600","-1.11523","20.15446","96.65811","-0.01439","176.77925"
"3924.65600","-1.11541","20.17592","96.65811","-0.01439","176.96753"
"3924.75600","-1.11562","20.20157","96.72507","-0.01439","177.19249"
"3924.85600","-1.11587","20.21419","96.72507","-0.01440","177.30321"
"3924.95600","-1.11617","20.23680","96.72507","-0.01440","177.50153"
"3925.05600","-1.11651","20.22479","96.72507","-0.01440","177.39619"
"3925.15600","-1.11689","20.22154","96.72507","-0.01441","177.36769"
"3925.25600","-1.11735","20.23343","96.72507","-0.01441","177.47197"
"3925.35600","-1.11792","20.23883","96.82108","-0.01442","177.51929"
"3925.45600","-1.11875","20.21478","96.82108","-0.01443","177.30838"
"3925.55600","-1.12029","20.25537","96.82108","-0.01444","177.66438"
"3925.65600","-1.12266","20.26752","96.82108","-0.01446","177.77094"
"3925.75600","-1.12448","20.25871","96.82108","-0.01448","177.69371"
"3925.85600","-1.12567","20.25996","96.88783","-0.01449","177.70462"
"3925.95600","-1.12681","20.27183","96.88783","-0.01451","177.80872"
"3926.05600","-1.12848","20.27241","96.88783","-0.01452","177.81387"
"3926.15600","-1.13078","20.25736","96.88783","-0.01455","177.68184"
"3926.25600","-1.13267","20.26320","96.88783","-0.01456","177.73306"
"3926.35600","-1.13430","20.26008","96.88783","-0.01458","177.70567"
"3926.45600","-1.13664","20.27476","96.95631","-0.01460","177.83446"
"3926.55600","-1.14042","20.25913","96.95631","-0.01464","177.69734"
"3926.65600","-1.14449","20.25039","96.95631","-0.01468","177.62074"
"3926.75600","-1.15029","20.22729","96.95631","-0.01474","177.41811"
"3926.85600","-1.15729","20.15990","96.95631","-0.01481","176.82703"
"3926.95600","-1.16527","20.09288","96.95631","-0.01489","176.23915"
"3927.05600","-1.17322","20.05494","97.02280","-0.01497","175.90636"
"3927.15600","-1.18030","20.02311","97.02280","-0.01504","175.62715"
"3927.25600","-1.18583","20.02968","97.02280","-0.01509","175.68478"
"3927.35600","-1.19148","20.03238","97.02280","-0.01515","175.70848"
"3927.45600","-1.19742","20.04746","97.02280","-0.01521","175.84074"
"3927.55600","-1.20337","20.00420","97.02280","-0.01527","175.46127"
"3927.65600","-1.20970","19.96903","97.11780","-0.01533","175.15280"
"3927.75600","-1.21655","19.94014","97.11780","-0.01540","174.89946"
"3927.85600","-1.22330","19.97933","97.11780","-0.01547","175.24319"
"3927.95600","-1.22967","19.96962","97.11780","-0.01553","175.15796"
"3928.05600","-1.23542","19.97945","97.11780","-0.01559","175.24423"
"3928.15600","-1.24220","19.97675","97.11780","-0.01566","175.22054"
"3928.25600","-1.25005","19.94875","97.18382","-0.01573","174.97495"
"3928.35600","-1.25907","19.91244","97.18382","-0.01582","174.65643"
"3928.45600","-1.26832","19.88287","97.18382","-0.01592","174.39709"
"3928.55600","-1.27710","19.86005","97.18382","-0.01600","174.19693"
"3928.65600","-1.28485","19.84990","97.18382","-0.01608","174.10789"
"3928.75600","-1.29231","19.83381","97.25415","-0.01616","173.96677"
"3928.85600","-1.30012","19.79802","97.25415","-0.01623","173.65282"
"3928.95600","-1.30822","19.75058","97.25415","-0.01631","173.23672"
"3929.05600","-1.31688","19.73087","97.25415","-0.01640","173.06389"
"3929.15600","-1.32604","19.70592","97.25415","-0.01649","172.84499"
"3929.25600","-1.33618","19.67593","97.25415","-0.01659","172.58200"
"3929.35600","-1.34923","19.65119","97.35780","-0.01672","172.36501"
"3929.45600","-1.36409","19.65206","97.35780","-0.01687","172.37260"
"3929.55600","-1.37789","19.65883","97.35780","-0.01701","172.43202"
"3929.65600","-1.39106","19.65817","97.35780","-0.01714","172.42622"
"3929.75600","-1.40481","19.57432","97.35780","-0.01728","171.69072"
"3929.85600","-1.41851","19.45973","97.35780","-0.01741","170.68562"
"3929.95600","-1.43099","19.39466","97.43292","-0.01754","170.11485"
"3930.05600","-1.44377","19.29323","97.43292","-0.01766","169.22527"
"3930.15600","-1.45773","19.27332","97.43292","-0.01780","169.05061"
"3930.25600","-1.47114","19.30771","97.43292","-0.01794","169.35225"
"3930.35600","-1.48279","19.30194","97.43292","-0.01805","169.30161"
"3930.45600","-1.49410","19.23878","97.43292","-0.01817","168.74762"
"3930.55600","-1.50542","19.18802","97.50435","-0.01828","168.30243"
"3930.65600","-1.51590","19.14340","97.50435","-0.01838","167.91103"
"3930.75600","-1.52562","19.16623","97.50435","-0.01848","168.11133"
"3930.85600","-1.53570","19.25188","97.50435","-0.01858","168.86253"
"3930.95600","-1.54656","19.30927","97.50435","-0.01869","169.36592"
"3931.05600","-1.55812","19.29693","97.60696","-0.01880","169.25769"
"3931.15600","-1.56887","19.21431","97.60696","-0.01891","168.53300"
"3931.25600","-1.57804","19.18865","97.60696","-0.01900","168.30791"
"3931.35600","-1.58692","19.25945","97.60696","-0.01909","168.92896"
"3931.45600","-1.59584","19.31496","97.60696","-0.01918","169.41585"
"3931.55600","-1.60467","19.24129","97.60696","-0.01927","168.76962"
"3931.65600","-1.61305","19.18973","97.67608","-0.01935","168.31740"
"3931.75600","-1.62104","19.35968","97.67608","-0.01943","169.80812"
"3931.85600","-1.62998","19.17165","97.67608","-0.01952","168.15886"
"3931.95600","-1.63995","19.31358","97.67608","-0.01962","169.40370"
"3932.05600","-1.65070","19.23841","97.67608","-0.01973","168.74442"
"3932.15600","-1.66093","19.22739","97.67608","-0.01983","168.64777"
"3932.25600","-1.67007","19.33412","97.74905","-0.01992","169.58385"
"3932.35600","-1.67881","19.13762","97.74905","-0.02001","167.86037"
"3932.45600","-1.68752","19.33393","97.74905","-0.02009","169.58220"
"3932.55600","-1.69660","19.09751","97.74905","-0.02019","167.50853"
"3932.65600","-1.70517","19.22627","97.74905","-0.02027","168.63794"
"3932.75600","-1.71292","19.21646","97.74905","-0.02035","168.55186"
"3932.85600","-1.72040","19.10859","97.82458","-0.02042","167.60576"
"3932.95600","-1.72795","19.28861","97.82458","-0.02050","169.18474"
"3933.05600","-1.73628","19.07619","97.82458","-0.02058","167.32156"
"3933.15600","-1.74564","19.22122","97.82458","-0.02067","168.59366"
"3933.25600","-1.75452","19.20294","97.82458","-0.02076","168.43330"
"3933.35600","-1.76229","19.03673","97.93427","-0.02084","166.97543"
"3933.45600","-1.76927","19.24318","97.93427","-0.02091","168.78622"
"3933.55600","-1.77567","19.12417","97.93427","-0.02097","167.74239"
"3933.65600","-1.78201","19.06362","97.93427","-0.02104","167.21124"
"3933.75600","-1.78882","19.26787","97.93427","-0.02110","169.00276"
"3933.85600","-1.79555","19.11572","97.93427","-0.02117","167.66829"
"3933.95600","-1.80154","19.22128","98.00713","-0.02123","168.59412"
"3934.05600","-1.80690","19.31384","98.00713","-0.02128","169.40598"
"3934.15600","-1.81224","19.13490","98.00713","-0.02134","167.83647"
"3934.25600","-1.81769","19.31439","98.00713","-0.02139","169.41080"
"3934.35600","-1.82289","19.24880","98.00713","-0.02144","168.83551"
"3934.45600","-1.82873","19.11789","98.00713","-0.02150","167.68730"
"3934.55600","-1.83541","19.30539","98.07659","-0.02157","169.33189"
"3934.65600","-1.84256","19.16757","98.07659","-0.02164","168.12305"
"3934.75600","-1.84909","19.18771","98.07659","-0.02170","168.29968"
"3934.85600","-1.85491","19.33797","98.07659","-0.02176","169.61766"
"3934.95600","-1.86050","19.16827","98.07659","-0.02182","168.12921"
"3935.05600","-1.86594","19.26270","98.07659","-0.02187","168.95744"
"3935.15600","-1.87046","19.33746","98.18243","-0.02192","169.61320"
"3935.25600","-1.87539","19.18154","98.18243","-0.02197","168.24554"
"3935.35600","-1.88025","19.29657","98.18243","-0.02202","169.25456"
"3935.45600","-1.88576","19.35318","98.18243","-0.02207","169.75105"
"3935.55600","-1.89144","19.20284","98.18243","-0.02213","168.43245"
"3935.65600","-1.89649","19.38732","98.18243","-0.02218","170.05049"
"3935.75600","-1.90110","19.37597","98.25486","-0.02222","169.95093"
"3935.85600","-1.90582","19.25412","98.25486","-0.02227","168.88220"
"3935.95600","-1.91034","19.47252","98.25486","-0.02232","170.79787"
"3936.05600","-1.91546","19.37482","98.25486","-0.02237","169.94089"
"3936.15600","-1.92076","19.31288","98.25486","-0.02242","169.39755"
"3936.25600","-1.92676","19.48987","98.32822","-0.02248","170.95000"
"3936.35600","-1.93388","19.29152","98.32822","-0.02255","169.21027"
"3936.45600","-1.94122","19.31627","98.32822","-0.02262","169.42729"
"3936.55600","-1.94806","19.41690","98.32822","-0.02269","170.30997"
"3936.65600","-1.95433","19.20670","98.32822","-0.02275","168.46622"
"3936.75600","-1.96003","19.35574","98.32822","-0.02281","169.77348"
"3936.85600","-1.96527","19.32341","98.43296","-0.02286","169.48999"
"3936.95600","-1.97061","19.21486","98.43296","-0.02292","168.53786"
"3937.05600","-1.97594","19.44245","98.43296","-0.02297","170.53410"
"3937.15600","-1.98187","19.25022","98.43296","-0.02303","168.84798"
"3937.25600","-1.98784","19.40057","98.43296","-0.02309","170.16672"
"3937.35600","-1.99301","19.37413","98.43296","-0.02314","169.93480"
"3937.45600","-1.99783","19.27272","98.50368","-0.02319","169.04538"
"3937.55600","-2.00278","19.43453","98.50368","-0.02324","170.46461"
"3937.65600","-2.00720","19.18944","98.50368","-0.02328","168.31490"
"3937.75600","-2.01187","19.43372","98.50368","-0.02333","170.45749"
"3937.85600","-2.01622","19.29456","98.50368","-0.02337","169.23691"
"3937.95600","-2.02130","19.33064","98.50368","-0.02342","169.55341"
"3938.05600","-2.02689","19.37918","98.57370","-0.02348","169.97911"
"3938.15600","-2.03277","19.23271","98.57370","-0.02354","168.69441"
"3938.25600","-2.03883","19.38440","98.57370","-0.02360","170.02492"
"3938.35600","-2.04444","19.13161","98.57370","-0.02365","167.80759"
"3938.45600","-2.04901","19.39205","98.57370","-0.02370","170.09201"
"3938.55600","-2.05335","19.20377","98.63865","-0.02374","168.44054"
"3938.65600","-2.05694","19.34280","98.63865","-0.02378","169.66002"
"3938.75600","-2.06070","19.28827","98.63865","-0.02381","169.18173"
"3938.85600","-2.06359","19.21710","98.63865","-0.02384","168.55751"
"3938.95600","-2.06679","19.43115","98.63865","-0.02387","170.43495"
"3939.05600","-2.06961","19.22449","98.63865","-0.02390","168.62230"
"3939.15600","-2.07226","19.46915","98.73818","-0.02393","170.76825"
"3939.25600","-2.07550","19.30530","98.73818","-0.02396","169.33110"
"3939.35600","-2.07837","19.47912","98.73818","-0.02399","170.85576"
"3939.45600","-2.08134","19.33557","98.73818","-0.02402","169.59660"
"3939.55600","-2.08466","19.44227","98.73818","-0.02405","170.53250"
"3939.65600","-2.08722","19.46693","98.73818","-0.02408","170.74879"
"3939.75600","-2.08988","19.33961","98.80537","-0.02410","169.63200"
"3939.85600","-2.09240","19.55111","98.80537","-0.02413","171.48714"
"3939.95600","-2.09443","19.33161","98.80537","-0.02415","169.56184"
"3940.05600","-2.09646","19.58842","98.80537","-0.02417","171.81445"
"3940.15600","-2.09876","19.40223","98.80537","-0.02419","170.18129"
"3940.25600","-2.10092","19.64506","98.80537","-0.02421","172.31123"
"3940.35600","-2.10271","19.48083","98.87061","-0.02423","170.87073"
"3940.45600","-2.10473","19.64350","98.87061","-0.02425","172.29749"
"3940.55600","-2.10715","19.58963","98.87061","-0.02428","171.82503"
"3940.65600","-2.10941","19.54710","98.87061","-0.02430","171.45201"
"3940.75600","-2.11162","19.73627","98.87061","-0.02432","173.11127"
"3940.85600","-2.11445","19.54276","98.96474","-0.02435","171.41389"
"3940.95600","-2.11735","19.75457","98.96474","-0.02438","173.27179"
"3941.05600","-2.12044","19.59277","98.96474","-0.02441","171.85252"
"3941.15600","-2.12460","19.72236","98.96474","-0.02445","172.98921"
"3941.25600","-2.12876","19.64097","98.96474","-0.02449","172.27533"
"3941.35600","-2.13348","19.68562","98.96474","-0.02454","172.66693"
"3941.45600","-2.13752","19.72898","99.02956","-0.02458","173.04729"
"3941.55600","-2.14158","19.61211","99.02956","-0.02462","172.02222"
"3941.65600","-2.14512","19.78720","99.02956","-0.02466","173.55797"
"3941.75600","-2.14845","19.58807","99.02956","-0.02469","171.81131"
"3941.85600","-2.15099","19.79979","99.02956","-0.02471","173.66835"
"3941.95600","-2.15374","19.61524","99.02956","-0.02474","172.04968"
"3942.05600","-2.15667","19.83372","99.10095","-0.02477","173.96602"
"3942.15600","-2.15886","19.62132","99.10095","-0.02479","172.10294"
"3942.25600","-2.16147","19.88777","99.10095","-0.02482","174.44009"
"3942.35600","-2.16458","19.67805","99.10095","-0.02485","172.60057"
"3942.45600","-2.16717","19.89990","99.10095","-0.02488","174.54651"
"3942.55600","-2.17043","19.69220","99.10095","-0.02491","172.72467"
"3942.65600","-2.17401","19.90951","99.20275","-0.02494","174.63074"
"3942.75600","-2.17743","19.66345","99.20275","-0.02498","172.47250"
"3942.85600","-2.18140","19.90702","99.20275","-0.02502","174.60893"
"3942.95600","-2.18452","19.74180","99.20275","-0.02505","173.15974"
"3943.05600","-2.18818","19.91663","99.20275","-0.02508","174.69318"
"3943.15600","-2.19131","19.78620","99.20275","-0.02512","173.54919"
"3943.25600","-2.19460","19.99010","99.27124","-0.02515","175.33766"
"3943.35600","-2.19818","19.78033","99.27124","-0.02518","173.49768"
"3943.45600","-2.20132","20.01532","99.27124","-0.02522","175.55884"
"3943.55600","-2.20533","19.77606","99.27124","-0.02526","173.46028"
"3943.65600","-2.20904","19.98545","99.27124","-0.02529","175.29684"
"3943.75600","-2.21364","19.78514","99.34034","-0.02534","173.53990"
"3943.85600","-2.21857","19.99357","99.34034","-0.02539","175.36809"
"3943.95600","-2.22444","19.75203","99.34034","-0.02545","173.24944"
"3944.05600","-2.23076","19.94959","99.34034","-0.02551","174.98228"
"3944.15600","-2.23667","19.71654","99.34034","-0.02557","172.93817"
"3944.25600","-2.24204","19.92552","99.34034","-0.02562","174.77122"
"3944.35600","-2.24713","19.67466","99.41412","-0.02567","172.57085"
"3944.45600","-2.25186","19.92870","99.41412","-0.02572","174.79906"
"3944.55600","-2.25622","19.71340","99.41412","-0.02576","172.91064"
"3944.65600","-2.26077","19.88741","99.41412","-0.02581","174.43695"
"3944.75600","-2.26533","19.72307","99.41412","-0.02585","172.99550"
"3944.85600","-2.27062","19.87663","99.41412","-0.02591","174.34241"
"3944.95600","-2.27633","19.70633","99.52154","-0.02596","172.84865"
"3945.05600","-2.28186","19.84258","99.52154","-0.02602","174.04369"
"3945.15600","-2.28737","19.77527","99.52154","-0.02607","173.45334"
"3945.25600","-2.29272","19.80336","99.52154","-0.02613","173.69972"
"3945.35600","-2.29789","19.73095","99.52154","-0.02618","173.06454"
"3945.45600","-2.30345","19.68044","99.52154","-0.02623","172.62157"
"3945.55600","-2.30926","19.74504","99.59409","-0.02629","173.18816"
"3945.65600","-2.31535","19.52828","99.59409","-0.02635","171.28691"
"3945.75600","-2.32210","19.70418","99.59409","-0.02642","172.82979"
"3945.85600","-2.32967","19.45011","99.59409","-0.02649","170.60126"
"3945.95600","-2.33666","19.67941","99.59409","-0.02656","172.61246"
"3946.05600","-2.34251","19.49379","99.66026","-0.02662","170.98436"
"3946.15600","-2.34671","19.51286","99.66026","-0.02666","171.15166"
"3946.25600","-2.35115","19.59441","99.66026","-0.02671","171.86699"
"3946.35600","-2.35497","19.62385","99.66026","-0.02675","172.12521"
"3946.45600","-2.35918","19.63611","99.66026","-0.02679","172.23274"
"3946.55600","-2.36316","19.56467","99.66026","-0.02683","171.60609"
"3946.65600","-2.36770","19.45219","99.75482","-0.02687","170.61949"
"3946.75600","-2.37224","19.45967","99.75482","-0.02692","170.68507"
"3946.85600","-2.37681","19.51991","99.75482","-0.02696","171.21349"
"3946.95600","-2.38128","19.58831","99.75482","-0.02701","171.81346"
"3947.05600","-2.38518","19.61863","99.75482","-0.02705","172.07935"
"3947.15600","-2.38907","19.55173","99.75482","-0.02709","171.49261"
"3947.25600","-2.39265","19.49453","99.81802","-0.02712","170.99089"
"3947.35600","-2.39629","19.51530","99.81802","-0.02716","171.17303"
"3947.45600","-2.39996","19.56209","99.81802","-0.02720","171.58347"
"3947.55600","-2.40395","19.59896","99.81802","-0.02724","171.90683"
"3947.65600","-2.40871","19.66390","99.81802","-0.02728","172.47644"
"3947.75600","-2.41426","19.64825","99.81802","-0.02734","172.33922"
"3947.85600","-2.42026","19.56221","99.88000","-0.02740","171.58453"
"3947.95600","-2.42640","19.50418","99.88000","-0.02746","171.07555"
"3948.05600","-2.43237","19.49105","99.88000","-0.02752","170.96036"
"3948.15600","-2.43751","19.56757","99.88000","-0.02757","171.63153"
"3948.25600","-2.44186","19.64998","99.88000","-0.02761","172.35435"
"3948.35600","-2.44641","19.67838","99.97179","-0.02766","172.60347"
"3948.45600","-2.45072","19.66488","99.97179","-0.02770","172.48508"
"3948.55600","-2.45577","19.61210","99.97179","-0.02775","172.02213"
"3948.65600","-2.46063","19.53524","99.97179","-0.02780","171.34793"
"3948.75600","-2.46572","19.59075","99.97179","-0.02785","171.83481"
"3948.85600","-2.47099","19.67262","99.97179","-0.02790","172.55298"
"3948.95600","-2.47601","19.73834","100.03443","-0.02795","173.12941"
"3949.05600","-2.48112","19.77475","100.03443","-0.02800","173.44873"
"3949.15600","-2.48598","19.73263","100.03443","-0.02805","173.07935"
"3949.25600","-2.49059","19.66767","100.03443","-0.02810","172.50949"
"3949.35600","-2.49580","19.64307","100.03443","-0.02815","172.29376"
"3949.45600","-2.50134","19.67247","100.03443","-0.02821","172.55165"
"3949.55600","-2.50751","19.75201","100.10078","-0.02827","173.24928"
"3949.65600","-2.51427","19.81046","100.10078","-0.02833","173.76193"
"3949.75600","-2.52143","19.79715","100.10078","-0.02841","173.64520"
"3949.85600","-2.52818","19.76041","100.10078","-0.02847","173.32298"
"3949.95600","-2.53393","19.66264","100.10078","-0.02853","172.46542"
"3950.05600","-2.53902","19.62875","100.10078","-0.02858","172.16818"
"3950.15600","-2.54400","19.64993","100.16785","-0.02863","172.35397"
"3950.25600","-2.54865","19.67736","100.16785","-0.02868","172.59454"
"3950.35600","-2.55325","19.74544","100.16785","-0.02872","173.19168"
"3950.45600","-2.55780","19.77304","100.16785","-0.02877","173.43378"
"3950.55600","-2.56284","19.67149","100.16785","-0.02882","172.54300"
"3950.65600","-2.56818","19.60843","100.16785","-0.02887","171.98994"
"3950.75600","-2.57313","19.57167","100.27441","-0.02892","171.66750"
"3950.85600","-2.57775","19.58746","100.27441","-0.02897","171.80595"
"3950.95600","-2.58194","19.63319","100.27441","-0.02901","172.20711"
"3951.05600","-2.58593","19.67645","100.27441","-0.02905","172.58652"
"3951.15600","-2.59028","19.68966","100.27441","-0.02909","172.70236"
"3951.25600","-2.59466","19.68314","100.34283","-0.02914","172.64523"
"3951.35600","-2.59926","19.64379","100.34283","-0.02918","172.30009"
"3951.45600","-2.60338","19.58089","100.34283","-0.02922","171.74840"
"3951.55600","-2.60873","19.63036","100.34283","-0.02928","172.18225"
"3951.65600","-2.61450","19.68868","100.34283","-0.02933","172.69382"
"3951.75600","-2.62020","19.70453","100.34283","-0.02939","172.83287"
"3951.85600","-2.62536","19.64750","100.41177","-0.02944","172.33260"
"3951.95600","-2.62938","19.52934","100.41177","-0.02948","171.29625"
"3952.05600","-2.63401","19.58029","100.41177","-0.02953","171.74313"
"3952.15600","-2.63786","19.65771","100.41177","-0.02957","172.42215"
"3952.25600","-2.64200","19.70560","100.41177","-0.02961","172.84224"
"3952.35600","-2.64537","19.67895","100.41177","-0.02964","172.60843"
"3952.45600","-2.64928","19.58564","100.50989","-0.02968","171.79001"
"3952.55600","-2.65267","19.65289","100.50989","-0.02971","172.37993"
"3952.65600","-2.65722","19.78685","100.50989","-0.02976","173.55487"
"3952.75600","-2.66194","19.73659","100.50989","-0.02981","173.11407"
"3952.85600","-2.66684","19.62682","100.50989","-0.02986","172.15125"
"3952.95600","-2.67080","19.58652","100.50989","-0.02990","171.79778"
"3953.05600","-2.67458","19.65646","100.57773","-0.02993","172.41119"
"3953.15600","-2.67802","19.73443","100.57773","-0.02997","173.09509"
"3953.25600","-2.68177","19.65943","100.57773","-0.03000","172.43727"
"3953.35600","-2.68529","19.60003","100.57773","-0.03004","171.91629"
"3953.45600","-2.68910","19.62292","100.57773","-0.03008","172.11700"
"3953.55600","-2.69276","19.72848","100.64323","-0.03011","173.04291"
"3953.65600","-2.69676","19.73044","100.64323","-0.03015","173.06007"
"3953.75600","-2.70089","19.58350","100.64323","-0.03020","171.77122"
"3953.85600","-2.70609","19.62572","100.64323","-0.03025","172.14160"
"3953.95600","-2.71177","19.74137","100.64323","-0.03030","173.15602"
"3954.05600","-2.71728","19.71229","100.64323","-0.03036","172.90094"
"3954.15600","-2.72222","19.57564","100.74800","-0.03041","171.70229"
"3954.25600","-2.72651","19.58739","100.74800","-0.03045","171.80542"
"3954.35600","-2.73065","19.71028","100.74800","-0.03049","172.88324"
"3954.45600","-2.73430","19.65263","100.74800","-0.03053","172.37759"
"3954.55600","-2.73792","19.54860","100.74800","-0.03056","171.46512"
"3954.65600","-2.74082","19.59233","100.74800","-0.03059","171.84869"
"3954.75600","-2.74444","19.71026","100.81739","-0.03063","172.88312"
"3954.85600","-2.74746","19.67138","100.81739","-0.03066","172.54205"
"3954.95600","-2.75081","19.54934","100.81739","-0.03069","171.47165"
"3955.05600","-2.75503","19.66545","100.81739","-0.03073","172.49002"
"3955.15600","-2.75938","19.78591","100.81739","-0.03078","173.54662"
"3955.25600","-2.76393","19.76435","100.81739","-0.03082","173.35757"
"3955.35600","-2.76821","19.70934","100.88237","-0.03087","172.87500"
"3955.45600","-2.77203","19.80956","100.88237","-0.03090","173.75407"
"3955.55600","-2.77577","19.91419","100.88237","-0.03094","174.67181"
"3955.65600","-2.77993","19.81299","100.88237","-0.03098","173.78413"
"3955.75600","-2.78398","19.72042","100.88237","-0.03102","172.97224"
"3955.85600","-2.78813","19.77452","100.94757","-0.03106","173.44672"
"3955.95600","-2.79205","19.88458","100.94757","-0.03110","174.41208"
"3956.05600","-2.79647","19.80587","100.94757","-0.03115","173.72174"
"3956.15600","-2.80166","19.70902","100.94757","-0.03120","172.87221"
"3956.25600","-2.80772","19.81987","100.94757","-0.03126","173.84450"
"3956.35600","-2.81396","19.83315","100.94757","-0.03132","173.96101"
"3956.45600","-2.81970","19.68630","101.04761","-0.03138","172.67297"
"3956.55600","-2.82507","19.70278","101.04761","-0.03143","172.81746"
"3956.65600","-2.83020","19.80616","101.04761","-0.03148","173.72429"
"3956.75600","-2.83526","19.76754","101.04761","-0.03153","173.38550"
"3956.85600","-2.84002","19.62743","101.04761","-0.03158","172.15662"
"3956.95600","-2.84462","19.69591","101.04761","-0.03163","172.75726"
"3957.05600","-2.84992","19.78965","101.11464","-0.03168","173.57944"
"3957.15600","-2.85572","19.68812","101.11464","-0.03174","172.68893"
"3957.25600","-2.86127","19.64126","101.11464","-0.03179","172.27792"
"3957.35600","-2.86655","19.76764","101.11464","-0.03185","173.38643"
"3957.45600","-2.87135","19.81914","101.11464","-0.03189","173.83812"
"3957.55600","-2.87648","19.71708","101.11464","-0.03195","172.94293"
"3957.65600","-2.88146","19.66279","101.17664","-0.03199","172.46675"
"3957.75600","-2.88608","19.74854","101.17664","-0.03204","173.21883"
"3957.85600","-2.89144","19.82554","101.17664","-0.03209","173.89427"
"3957.95600","-2.89773","19.66194","101.17664","-0.03216","172.45930"
"3958.05600","-2.90497","19.64020","101.17664","-0.03223","172.26862"
"3958.15600","-2.91195","19.75954","101.17664","-0.03230","173.31538"
"3958.25600","-2.91829","19.78128","101.27239","-0.03236","173.50601"
"3958.35600","-2.92464","19.64883","101.27239","-0.03243","172.34427"
"3958.45600","-2.93013","19.63433","101.27239","-0.03248","172.21713"
"3958.55600","-2.93520","19.73332","101.27239","-0.03253","173.08534"
"3958.65600","-2.94057","19.76585","101.27239","-0.03258","173.37065"
"3958.75600","-2.94638","19.60898","101.34753","-0.03264","171.99475"
"3958.85600","-2.95237","19.56981","101.34753","-0.03270","171.65120"
"3958.95600","-2.95813","19.68429","101.34753","-0.03276","172.65530"
"3959.05600","-2.96338","19.71951","101.34753","-0.03281","172.96423"
"3959.15600","-2.96822","19.58339","101.34753","-0.03286","171.77025"
"3959.25600","-2.97299","19.55384","101.34753","-0.03291","171.51108"
"3959.35600","-2.97732","19.62714","101.42194","-0.03295","172.15401"
"3959.45600","-2.98186","19.70837","101.42194","-0.03300","172.86653"
"3959.55600","-2.98700","19.65924","101.42194","-0.03305","172.43559"
"3959.65600","-2.99277","19.52933","101.42194","-0.03310","171.29611"
"3959.75600","-2.99923","19.56420","101.42194","-0.03317","171.60199"
"3959.85600","-3.00581","19.64828","101.42194","-0.03323","172.33945"
"3959.95600","-3.01209","19.64502","101.52658","-0.03330","172.31084"
"3960.05600","-3.01788","19.53822","101.52658","-0.03335","171.37408"
"3960.15600","-3.02287","19.52696","101.52658","-0.03340","171.27533"
"3960.25600","-3.02770","19.61019","101.52658","-0.03345","172.00539"
"3960.35600","-3.03206","19.68189","101.52658","-0.03350","172.63423"
"3960.45600","-3.03712","19.60752","101.52658","-0.03355","171.98195"
"3960.55600","-3.04228","19.51190","101.59416","-0.03360","171.14326"
"3960.65600","-3.04730","19.52022","101.59416","-0.03365","171.21620"
"3960.75600","-3.05249","19.60242","101.59416","-0.03370","171.93719"
"3960.85600","-3.05709","19.67110","101.59416","-0.03375","172.53963"
"3960.95600","-3.06177","19.62432","101.59416","-0.03379","172.12930"
"3961.05600","-3.06585","19.54237","101.66273","-0.03383","171.41048"
"3961.15600","-3.06990","19.59657","101.66273","-0.03387","171.88591"
"3961.25600","-3.07367","19.67386","101.66273","-0.03391","172.56384"
"3961.35600","-3.07810","19.69658","101.66273","-0.03395","172.76315"
"3961.45600","-3.08290","19.64312","101.66273","-0.03400","172.29424"
"3961.55600","-3.08861","19.57822","101.66273","-0.03406","171.72498"
"3961.65600","-3.09541","19.63710","101.73097","-0.03413","172.24136"
"3961.75600","-3.10248","19.68958","101.73097","-0.03420","172.70168"
"3961.85600","-3.10922","19.62437","101.73097","-0.03426","172.12976"
"3961.95600","-3.11541","19.53997","101.73097","-0.03433","171.38947"
"3962.05600","-3.12085","19.57454","101.73097","-0.03438","171.69263"
"3962.15600","-3.12621","19.65353","101.73097","-0.03443","172.38547"
"3962.25600","-3.13150","19.62948","101.83543","-0.03449","172.17456"
"3962.35600","-3.13673","19.48689","101.83543","-0.03454","170.92384"
"3962.45600","-3.14235","19.50539","101.83543","-0.03460","171.08615"
"3962.55600","-3.14807","19.57743","101.83543","-0.03465","171.71802"
"3962.65600","-3.15359","19.64887","101.83543","-0.03471","172.34462"
"3962.75600","-3.15920","19.49873","101.83543","-0.03476","171.02769"
"3962.85600","-3.16470","19.50702","101.90626","-0.03482","171.10039"
"3962.95600","-3.16965","19.61683","101.90626","-0.03487","172.06355"
"3963.05600","-3.17532","19.60973","101.90626","-0.03492","172.00136"
"3963.15600","-3.18173","19.42660","101.90626","-0.03499","170.39508"
