Repository: Mecanon/morphing_wing

File: experimental/sma_database/results from second training/flexinol_isobaric_trained_172MPa.csv (part 72 of 100)
Test : Start of hold value,"172.00000",MPa
Time,Extension,Load,Temperature: Chamber 3119-600 1 1,Tensile strain (Extension),Tensile stress
(s),(mm),(N),(C),(mm/mm),(MPa)
"4191.65600","-6.49077","19.99854","124.49652","-0.06797","175.41170"
"4191.75600","-6.49093","19.99514","124.49652","-0.06797","175.38187"
"4191.85600","-6.49124","19.93212","124.49652","-0.06797","174.82906"
"4191.95600","-6.49143","20.00249","124.49652","-0.06798","175.44633"
"4192.05600","-6.49189","19.91852","124.47567","-0.06798","174.70981"
"4192.15600","-6.49225","19.93009","124.47567","-0.06798","174.81129"
"4192.25600","-6.49290","19.95250","124.47567","-0.06799","175.00783"
"4192.35600","-6.49357","19.84818","124.47567","-0.06800","174.09283"
"4192.45600","-6.49423","19.88165","124.47567","-0.06800","174.38644"
"4192.55600","-6.49493","19.89709","124.47567","-0.06801","174.52182"
"4192.65600","-6.49547","19.83683","124.43899","-0.06802","173.99324"
"4192.75600","-6.49609","19.86612","124.43899","-0.06802","174.25020"
"4192.85600","-6.49658","19.91874","124.43899","-0.06803","174.71173"
"4192.95600","-6.49701","19.84320","124.43899","-0.06803","174.04913"
"4193.05600","-6.49745","19.78309","124.43899","-0.06804","173.52194"
"4193.15600","-6.49775","19.82415","124.41572","-0.06804","173.88202"
"4193.25600","-6.49814","19.86283","124.41572","-0.06804","174.22130"
"4193.35600","-6.49846","19.79700","124.41572","-0.06805","173.64389"
"4193.45600","-6.49884","19.73625","124.41572","-0.06805","173.11108"
"4193.55600","-6.49923","19.77155","124.41572","-0.06805","173.42064"
"4193.65600","-6.49968","19.85943","124.41572","-0.06806","174.19147"
"4193.75600","-6.50030","19.83358","124.39588","-0.06806","173.96475"
"4193.85600","-6.50084","19.73564","124.39588","-0.06807","173.10567"
"4193.95600","-6.50152","19.69232","124.39588","-0.06808","172.72574"
"4194.05600","-6.50196","19.74893","124.39588","-0.06808","173.22229"
"4194.15600","-6.50240","19.73423","124.39588","-0.06809","173.09334"
"4194.25600","-6.50271","19.65599","124.39588","-0.06809","172.40706"
"4194.35600","-6.50299","19.75789","124.36790","-0.06809","173.30087"
"4194.45600","-6.50324","19.69826","124.36790","-0.06809","172.77783"
"4194.55600","-6.50339","19.68094","124.36790","-0.06810","172.62596"
"4194.65600","-6.50359","19.75301","124.36790","-0.06810","173.25807"
"4194.75600","-6.50369","19.68001","124.36790","-0.06810","172.61780"
"4194.85600","-6.50384","19.72938","124.36790","-0.06810","173.05083"
"4194.95600","-6.50394","19.71223","124.34914","-0.06810","172.90038"
"4195.05600","-6.50402","19.64018","124.34914","-0.06810","172.26845"
"4195.15600","-6.50411","19.71262","124.34914","-0.06810","172.90378"
"4195.25600","-6.50416","19.63470","124.34914","-0.06810","172.22035"
"4195.35600","-6.50424","19.68640","124.34914","-0.06810","172.67381"
"4195.45600","-6.50428","19.71503","124.34914","-0.06810","172.92491"
"4195.55600","-6.50434","19.65116","124.32944","-0.06810","172.36473"
"4195.65600","-6.50440","19.75972","124.32944","-0.06811","173.31694"
"4195.75600","-6.50444","19.68732","124.32944","-0.06811","172.68193"
"4195.85600","-6.50450","19.69598","124.32944","-0.06811","172.75783"
"4195.95600","-6.50454","19.75759","124.32944","-0.06811","173.29820"
"4196.05600","-6.50460","19.69329","124.31163","-0.06811","172.73428"
"4196.15600","-6.50465","19.79502","124.31163","-0.06811","173.62659"
"4196.25600","-6.50470","19.74113","124.31163","-0.06811","173.15384"
"4196.35600","-6.50477","19.74659","124.31163","-0.06811","173.20177"
"4196.45600","-6.50481","19.78397","124.31163","-0.06811","173.52962"
"4196.55600","-6.50488","19.71146","124.31163","-0.06811","172.89360"
"4196.65600","-6.50492","19.78271","124.28803","-0.06811","173.51855"
"4196.75600","-6.50497","19.71279","124.28803","-0.06811","172.90532"
"4196.85600","-6.50501","19.67818","124.28803","-0.06811","172.60176"
"4196.95600","-6.50505","19.74316","124.28803","-0.06811","173.17166"
"4197.05600","-6.50512","19.66679","124.28803","-0.06811","172.50179"
"4197.15600","-6.50515","19.73903","124.28803","-0.06811","173.13544"
"4197.25600","-6.50521","19.68571","124.27183","-0.06811","172.66776"
"4197.35600","-6.50524","19.69836","124.27183","-0.06811","172.77876"
"4197.45600","-6.50529","19.74471","124.27183","-0.06811","173.18524"
"4197.55600","-6.50534","19.66340","124.27183","-0.06811","172.47205"
"4197.65600","-6.50538","19.72812","124.27183","-0.06812","173.03972"
"4197.75600","-6.50543","19.64295","124.27183","-0.06812","172.29274"
"4197.85600","-6.50545","19.59157","124.25474","-0.06812","171.84203"
"4197.95600","-6.50550","19.65615","124.25474","-0.06812","172.40849"
"4198.05600","-6.50552","19.57770","124.25474","-0.06812","171.72037"
"4198.15600","-6.50556","19.61488","124.25474","-0.06812","172.04648"
"4198.25600","-6.50559","19.62260","124.25474","-0.06812","172.11424"
"4198.35600","-6.50561","19.54941","124.22672","-0.06812","171.47224"
"4198.45600","-6.50565","19.64802","124.22672","-0.06812","172.33716"
"4198.55600","-6.50567","19.60208","124.22672","-0.06812","171.93425"
"4198.65600","-6.50571","19.56912","124.22672","-0.06812","171.64516"
"4198.75600","-6.50572","19.64242","124.22672","-0.06812","172.28802"
"4198.85600","-6.50575","19.56062","124.22672","-0.06812","171.57059"
"4198.95600","-6.50577","19.58924","124.20511","-0.06812","171.82161"
"4199.05600","-6.50579","19.63947","124.20511","-0.06812","172.26221"
"4199.15600","-6.50582","19.58279","124.20511","-0.06812","171.76503"
"4199.25600","-6.50583","19.68306","124.20511","-0.06812","172.64453"
"4199.35600","-6.50586","19.64621","124.20511","-0.06812","172.32127"
"4199.45600","-6.50588","19.60702","124.20511","-0.06812","171.97758"
"4199.55600","-6.50590","19.68314","124.18789","-0.06812","172.64519"
"4199.65600","-6.50593","19.58879","124.18789","-0.06812","171.81761"
"4199.75600","-6.50594","19.59800","124.18789","-0.06812","171.89844"
"4199.85600","-6.50597","19.64658","124.18789","-0.06812","172.32451"
"4199.95600","-6.50598","19.57333","124.18789","-0.06812","171.68202"
"4200.05600","-6.50601","19.61883","124.18789","-0.06812","172.08118"
"4200.15600","-6.50602","19.63951","124.15965","-0.06812","172.26251"
"4200.25600","-6.50605","19.56834","124.15965","-0.06812","171.63831"
"4200.35600","-6.50607","19.65028","124.15965","-0.06812","172.35699"
"4200.45600","-6.50608","19.58226","124.15965","-0.06812","171.76035"
"4200.55600","-6.50611","19.54808","124.15965","-0.06812","171.46056"
"4200.65600","-6.50611","19.60727","124.15965","-0.06812","171.97971"
"4200.75600","-6.50614","19.52666","124.13596","-0.06812","171.27272"
"4200.85600","-6.50615","19.55592","124.13596","-0.06812","171.52933"
"4200.95600","-6.50617","19.57842","124.13596","-0.06812","171.72675"
"4201.05600","-6.50618","19.50164","124.13596","-0.06812","171.05328"
"4201.15600","-6.50619","19.58919","124.13596","-0.06812","171.82112"
"4201.25600","-6.50621","19.54944","124.10872","-0.06812","171.47249"
"4201.35600","-6.50622","19.48265","124.10872","-0.06812","170.88672"
"4201.45600","-6.50623","19.53339","124.10872","-0.06812","171.33171"
"4201.55600","-6.50623","19.43370","124.10872","-0.06812","170.45731"
"4201.65600","-6.50624","19.44623","124.10872","-0.06812","170.56721"
"4201.75600","-6.50625","19.49210","124.10872","-0.06812","170.96953"
"4201.85600","-6.50625","19.40664","124.08005","-0.06812","170.21994"
"4201.95600","-6.50626","19.48649","124.08005","-0.06812","170.92039"
"4202.05600","-6.50626","19.50520","124.08005","-0.06812","171.08443"
"4202.15600","-6.50626","19.45646","124.08005","-0.06812","170.65692"
"4202.25600","-6.50627","19.53142","124.08005","-0.06812","171.31444"
"4202.35600","-6.50627","19.44476","124.08005","-0.06812","170.55434"
"4202.45600","-6.50627","19.44980","124.03223","-0.06812","170.59853"
"4202.55600","-6.50627","19.51502","124.03223","-0.06812","171.17064"
"4202.65600","-6.50627","19.43631","124.03223","-0.06812","170.48026"
"4202.75600","-6.50627","19.47555","124.03223","-0.06812","170.82442"
"4202.85600","-6.50627","19.48380","124.03223","-0.06812","170.89679"
"4202.95600","-6.50627","19.42290","124.03223","-0.06812","170.36258"
"4203.05600","-6.50627","19.51320","123.99577","-0.06812","171.15465"
"4203.15600","-6.50627","19.42413","123.99577","-0.06812","170.37341"
"4203.25600","-6.50627","19.43688","123.99577","-0.06812","170.48526"
"4203.35600","-6.50627","19.46314","123.99577","-0.06812","170.71553"
"4203.45600","-6.50627","19.38943","123.99577","-0.06812","170.06903"
"4203.55600","-6.50627","19.45495","123.99577","-0.06812","170.64375"
"4203.65600","-6.50627","19.50237","123.96071","-0.06812","171.05962"
"4203.75600","-6.50627","19.44546","123.96071","-0.06812","170.56047"
"4203.85600","-6.50627","19.53490","123.96071","-0.06812","171.34502"
"4203.95600","-6.50627","19.46775","123.96071","-0.06812","170.75598"
"4204.05600","-6.50627","19.46270","123.96071","-0.06812","170.71172"
"4204.15600","-6.50627","19.51524","123.91121","-0.06812","171.17250"
"4204.25600","-6.50627","19.44859","123.91121","-0.06812","170.58794"
"4204.35600","-6.50627","19.49482","123.91121","-0.06812","170.99344"
"4204.45600","-6.50627","19.54017","123.91121","-0.06812","171.39117"
"4204.55600","-6.50627","19.46775","123.91121","-0.06812","170.75603"
"4204.65600","-6.50627","19.55355","123.91121","-0.06812","171.50854"
"4204.75600","-6.50627","19.53515","123.88937","-0.06812","171.34721"
"4204.85600","-6.50627","19.46979","123.88937","-0.06812","170.77385"
"4204.95600","-6.50626","19.56423","123.88937","-0.06812","171.60226"
"4205.05600","-6.50627","19.52087","123.88937","-0.06812","171.22188"
"4205.15600","-6.50627","19.53075","123.88937","-0.06812","171.30859"
"4205.25600","-6.50627","19.59160","123.88937","-0.06812","171.84230"
"4205.35600","-6.50627","19.50907","123.86778","-0.06812","171.11838"
"4205.45600","-6.50627","19.54726","123.86778","-0.06812","171.45343"
"4205.55600","-6.50627","19.58073","123.86778","-0.06812","171.74699"
"4205.65600","-6.50627","19.52606","123.86778","-0.06812","171.26744"
"4205.75600","-6.50627","19.61926","123.86778","-0.06812","172.08490"
"4205.85600","-6.50627","19.56490","123.86778","-0.06812","171.60808"
"4205.95600","-6.50627","19.57764","123.83392","-0.06812","171.71983"
"4206.05600","-6.50627","19.63586","123.83392","-0.06812","172.23051"
"4206.15600","-6.50627","19.54803","123.83392","-0.06812","171.46014"
"4206.25600","-6.50626","19.56101","123.83392","-0.06812","171.57401"
"4206.35600","-6.50626","19.56563","123.83392","-0.06812","171.61452"
"4206.45600","-6.50626","19.50378","123.81312","-0.06812","171.07204"
"4206.55600","-6.50626","19.57981","123.81312","-0.06812","171.73885"
"4206.65600","-6.50626","19.49692","123.81312","-0.06812","171.01184"
"4206.75600","-6.50626","19.51423","123.81312","-0.06812","171.16370"
"4206.85600","-6.50626","19.54865","123.81312","-0.06812","171.46559"
"4206.95600","-6.50626","19.47417","123.81312","-0.06812","170.81232"
"4207.05600","-6.50626","19.53102","123.79948","-0.06812","171.31099"
"4207.15600","-6.50625","19.47424","123.79948","-0.06812","170.81294"
"4207.25600","-6.50625","19.44151","123.79948","-0.06812","170.52580"
"4207.35600","-6.50625","19.50317","123.79948","-0.06812","171.06665"
"4207.45600","-6.50625","19.41361","123.79948","-0.06812","170.28111"
"4207.55600","-6.50625","19.48186","123.79948","-0.06812","170.87973"
"4207.65600","-6.50625","19.49109","123.78419","-0.06812","170.96074"
"4207.75600","-6.50625","19.44693","123.78419","-0.06812","170.57333"
"4207.85600","-6.50625","19.55279","123.78419","-0.06812","171.50189"
"4207.95600","-6.50625","19.46181","123.78419","-0.06812","170.70384"
"4208.05600","-6.50625","19.50026","123.78419","-0.06812","171.04112"
"4208.15600","-6.50624","19.51313","123.78419","-0.06812","171.15402"
"4208.25600","-6.50624","19.47823","123.75680","-0.06812","170.84792"
"4208.35600","-6.50624","19.55863","123.75680","-0.06812","171.55310"
"4208.45600","-6.50624","19.47142","123.75680","-0.06812","170.78818"
"4208.55600","-6.50624","19.47274","123.75680","-0.06812","170.79976"
"4208.65600","-6.50624","19.52051","123.75680","-0.06812","171.21880"
"4208.75600","-6.50623","19.41604","123.73993","-0.06812","170.30243"
"4208.85600","-6.50623","19.48281","123.73993","-0.06812","170.88809"
"4208.95600","-6.50623","19.40647","123.73993","-0.06812","170.21849"
"4209.05600","-6.50623","19.36973","123.73993","-0.06812","169.89621"
"4209.15600","-6.50622","19.44581","123.73993","-0.06812","170.56354"
"4209.25600","-6.50622","19.36454","123.73993","-0.06812","169.85072"
"4209.35600","-6.50622","19.46137","123.71755","-0.06812","170.70001"
"4209.45600","-6.50622","19.45697","123.71755","-0.06812","170.66147"
"4209.55600","-6.50622","19.39556","123.71755","-0.06812","170.12280"
"4209.65600","-6.50622","19.46942","123.71755","-0.06812","170.77060"
"4209.75600","-6.50622","19.39378","123.71755","-0.06812","170.10715"
"4209.85600","-6.50621","19.41941","123.71755","-0.06812","170.33202"
"4209.95600","-6.50621","19.42811","123.68900","-0.06812","170.40831"
"4210.05600","-6.50621","19.36224","123.68900","-0.06812","169.83057"
"4210.15600","-6.50621","19.42751","123.68900","-0.06812","170.40300"
"4210.25600","-6.50621","19.40426","123.68900","-0.06812","170.19913"
"4210.35600","-6.50621","19.39291","123.68900","-0.06812","170.09953"
"4210.45600","-6.50621","19.46986","123.68900","-0.06812","170.77446"
"4210.55600","-6.50620","19.38814","123.67237","-0.06812","170.05774"
"4210.65600","-6.50620","19.42415","123.67237","-0.06812","170.37355"
"4210.75600","-6.50620","19.39125","123.67237","-0.06812","170.08499"
"4210.85600","-6.50619","19.33895","123.67237","-0.06812","169.62622"
"4210.95600","-6.50619","19.42108","123.67237","-0.06812","170.34660"
"4211.05600","-6.50619","19.33608","123.67237","-0.06812","169.60110"
"4211.15600","-6.50619","19.37516","123.65186","-0.06812","169.94386"
"4211.25600","-6.50618","19.37147","123.65186","-0.06812","169.91147"
"4211.35600","-6.50618","19.31679","123.65186","-0.06812","169.43185"
"4211.45600","-6.50618","19.40924","123.65186","-0.06812","170.24283"
"4211.55600","-6.50618","19.34754","123.65186","-0.06812","169.70161"
"4211.65600","-6.50618","19.38633","123.62566","-0.06812","170.04187"
"4211.75600","-6.50617","19.39677","123.62566","-0.06812","170.13338"
"4211.85600","-6.50617","19.34223","123.62566","-0.06812","169.65498"
"4211.95600","-6.50617","19.42006","123.62566","-0.06812","170.33774"
"4212.05600","-6.50617","19.34402","123.62566","-0.06812","169.67068"
"4212.15600","-6.50617","19.38485","123.62566","-0.06812","170.02881"
"4212.25600","-6.50616","19.38101","123.60275","-0.06812","169.99513"
"4212.35600","-6.50616","19.31520","123.60275","-0.06812","169.41792"
"4212.45600","-6.50616","19.37604","123.60275","-0.06812","169.95158"
"4212.55600","-6.50615","19.28266","123.60275","-0.06812","169.13255"
"4212.65600","-6.50615","19.36106","123.60275","-0.06812","169.82018"
"4212.75600","-6.50614","19.31334","123.60275","-0.06812","169.40167"
"4212.85600","-6.50614","19.29466","123.58120","-0.06812","169.23778"
"4212.95600","-6.50614","19.34959","123.58120","-0.06812","169.71960"
"4213.05600","-6.50613","19.25318","123.58120","-0.06812","168.87390"
"4213.15600","-6.50613","19.33153","123.58120","-0.06812","169.56114"
"4213.25600","-6.50613","19.26808","123.58120","-0.06812","169.00467"
"4213.35600","-6.50612","19.30304","123.58120","-0.06812","169.31129"
"4213.45600","-6.50612","19.25818","123.54734","-0.06812","168.91779"
"4213.55600","-6.50611","19.21621","123.54734","-0.06812","168.54964"
"4213.65600","-6.50611","19.31755","123.54734","-0.06812","169.43857"
"4213.75600","-6.50611","19.24550","123.54734","-0.06812","168.80659"
"4213.85600","-6.50610","19.31253","123.54734","-0.06812","169.39456"
"4213.95600","-6.50610","19.28651","123.52011","-0.06812","169.16634"
"4214.05600","-6.50610","19.30112","123.52011","-0.06812","169.29442"
"4214.15600","-6.50610","19.32813","123.52011","-0.06812","169.53133"
"4214.25600","-6.50609","19.24934","123.52011","-0.06812","168.84023"
"4214.35600","-6.50609","19.33737","123.52011","-0.06812","169.61240"
"4214.45600","-6.50609","19.26320","123.52011","-0.06812","168.96187"
"4214.55600","-6.50608","19.32089","123.49901","-0.06812","169.46785"
"4214.65600","-6.50608","19.32376","123.49901","-0.06812","169.49306"
"4214.75600","-6.50608","19.27455","123.49901","-0.06812","169.06139"
"4214.85600","-6.50608","19.37178","123.49901","-0.06812","169.91418"
"4214.95600","-6.50607","19.29221","123.49901","-0.06812","169.21632"
"4215.05600","-6.50607","19.34052","123.49901","-0.06812","169.64005"
"4215.15600","-6.50607","19.30632","123.47342","-0.06812","169.34006"
"4215.25600","-6.50606","19.29653","123.47342","-0.06812","169.25418"
"4215.35600","-6.50606","19.34596","123.47342","-0.06812","169.68776"
"4215.45600","-6.50605","19.23966","123.47342","-0.06812","168.75534"
"4215.55600","-6.50605","19.31688","123.47342","-0.06812","169.43263"
"4215.65600","-6.50605","19.25818","123.47342","-0.06812","168.91783"
"4215.75600","-6.50604","19.27355","123.42976","-0.06812","169.05261"
"4215.85600","-6.50604","19.29319","123.42976","-0.06812","169.22488"
"4215.95600","-6.50603","19.22846","123.42976","-0.06812","168.65712"
"4216.05600","-6.50603","19.30300","123.42976","-0.06812","169.31093"
"4216.15600","-6.50602","19.18552","123.42976","-0.06812","168.28049"
"4216.25600","-6.50601","19.24518","123.42976","-0.06812","168.80382"
"4216.35600","-6.50601","19.20024","123.40556","-0.06812","168.40961"
"4216.45600","-6.50601","19.23057","123.40556","-0.06812","168.67561"
"4216.55600","-6.50600","19.24285","123.40556","-0.06812","168.78331"
"4216.65600","-6.50600","19.16849","123.40556","-0.06812","168.13113"
"4216.75600","-6.50599","19.26495","123.40556","-0.06812","168.97716"
"4216.85600","-6.50599","19.16446","123.37992","-0.06812","168.09572"
"4216.95600","-6.50598","19.22528","123.37992","-0.06812","168.62920"
"4217.05600","-6.50597","19.14517","123.37992","-0.06812","167.92654"
"4217.15600","-6.50596","19.18063","123.37992","-0.06812","168.23761"
"4217.25600","-6.50595","19.15182","123.37992","-0.06812","167.98488"
"4217.35600","-6.50595","19.12863","123.37992","-0.06812","167.78151"
"4217.45600","-6.50594","19.17616","123.33777","-0.06812","168.19838"
"4217.55600","-6.50593","19.11687","123.33777","-0.06812","167.67830"
"4217.65600","-6.50592","19.18984","123.33777","-0.06812","168.31837"
"4217.75600","-6.50591","19.10720","123.33777","-0.06812","167.59357"
"4217.85600","-6.50591","19.20850","123.33777","-0.06812","168.48207"
"4217.95600","-6.50590","19.15295","123.33777","-0.06812","167.99484"
"4218.05600","-6.50589","19.20267","123.31010","-0.06812","168.43092"
"4218.15600","-6.50588","19.16805","123.31010","-0.06812","168.12724"
"4218.25600","-6.50588","19.15576","123.31010","-0.06812","168.01947"
"4218.35600","-6.50586","19.18826","123.31010","-0.06812","168.30449"
"4218.45600","-6.50585","19.13863","123.31010","-0.06812","167.86917"
"4218.55600","-6.50584","19.20253","123.31010","-0.06812","168.42969"
"4218.65600","-6.50583","19.11304","123.28313","-0.06812","167.64470"
"4218.75600","-6.50582","19.20329","123.28313","-0.06812","168.43631"
"4218.85600","-6.50581","19.08907","123.28313","-0.06812","167.43451"
"4218.95600","-6.50581","19.16157","123.28313","-0.06812","168.07043"
"4219.05600","-6.50579","19.09623","123.28313","-0.06812","167.49733"
"4219.15600","-6.50578","19.13693","123.28313","-0.06812","167.85429"
"4219.25600","-6.50577","19.12125","123.24077","-0.06812","167.71677"
"4219.35600","-6.50576","19.14725","123.24077","-0.06812","167.94481"
"4219.45600","-6.50575","19.17679","123.24077","-0.06812","168.20392"
"4219.55600","-6.50574","19.16361","123.24077","-0.06812","168.08832"
"4219.65600","-6.50574","19.21841","123.24077","-0.06812","168.56898"
"4219.75600","-6.50572","19.13021","123.20811","-0.06812","167.79539"
"4219.85600","-6.50571","19.19981","123.20811","-0.06812","168.40582"
"4219.95600","-6.50570","19.09709","123.20811","-0.06812","167.50487"
"4220.05600","-6.50569","19.18087","123.20811","-0.06812","168.23969"
"4220.15600","-6.50568","19.08322","123.20811","-0.06812","167.38321"
"4220.25600","-6.50567","19.15707","123.20811","-0.06812","168.03098"
"4220.35600","-6.50566","19.11879","123.17467","-0.06812","167.69519"
"4220.45600","-6.50565","19.17733","123.17467","-0.06812","168.20865"
"4220.55600","-6.50564","19.15710","123.17467","-0.06812","168.03119"
"4220.65600","-6.50563","19.13083","123.17467","-0.06812","167.80078"
"4220.75600","-6.50562","19.15664","123.17467","-0.06812","168.02713"
"4220.85600","-6.50561","19.09490","123.17467","-0.06812","167.48566"
"4220.95600","-6.50559","19.17619","123.14096","-0.06812","168.19862"
"4221.05600","-6.50558","19.07920","123.14096","-0.06812","167.34790"
"4221.15600","-6.50556","19.17073","123.14096","-0.06812","168.15080"
"4221.25600","-6.50555","19.10526","123.14096","-0.06812","167.57649"
"4221.35600","-6.50554","19.21475","123.14096","-0.06812","168.53687"
"4221.45600","-6.50553","19.14060","123.14096","-0.06812","167.88652"
"4221.55600","-6.50552","19.22774","123.09846","-0.06812","168.65077"
"4221.65600","-6.50551","19.15396","123.09846","-0.06812","168.00371"
"4221.75600","-6.50549","19.20613","123.09846","-0.06812","168.46126"
"4221.85600","-6.50548","19.11666","123.09846","-0.06812","167.67647"
"4221.95600","-6.50546","19.16322","123.09846","-0.06812","168.08488"
"4222.05600","-6.50545","19.12222","123.07486","-0.06812","167.72527"
"4222.15600","-6.50543","19.17462","123.07486","-0.06812","168.18484"
"4222.25600","-6.50542","19.17266","123.07486","-0.06812","168.16769"
"4222.35600","-6.50541","19.20763","123.07486","-0.06812","168.47446"
"4222.45600","-6.50540","19.19414","123.07486","-0.06812","168.35609"
"4222.55600","-6.50538","19.18751","123.07486","-0.06812","168.29790"
"4222.65600","-6.50537","19.20771","123.05018","-0.06812","168.47510"
"4222.75600","-6.50535","19.13092","123.05018","-0.06812","167.80156"
"4222.85600","-6.50533","19.16592","123.05018","-0.06811","168.10854"
"4222.95600","-6.50531","19.10869","123.05018","-0.06811","167.60660"
"4223.05600","-6.50529","19.17008","123.05018","-0.06811","168.14510"
"4223.15600","-6.50527","19.10179","123.05018","-0.06811","167.54608"
"4223.25600","-6.50526","19.17698","123.00374","-0.06811","168.20554"
"4223.35600","-6.50523","19.10176","123.00374","-0.06811","167.54576"
"4223.45600","-6.50522","19.17075","123.00374","-0.06811","168.15091"
"4223.55600","-6.50519","19.09304","123.00374","-0.06811","167.46930"
"4223.65600","-6.50517","19.13977","123.00374","-0.06811","167.87917"
"4223.75600","-6.50515","19.04102","123.00374","-0.06811","167.01302"
"4223.85600","-6.50512","19.13893","122.96655","-0.06811","167.87184"
"4223.95600","-6.50511","19.09092","122.96655","-0.06811","167.45073"
"4224.05600","-6.50508","19.19655","122.96655","-0.06811","168.37726"
"4224.15600","-6.50506","19.10514","122.96655","-0.06811","167.57550"
"4224.25600","-6.50504","19.22523","122.96655","-0.06811","168.62878"
"4224.35600","-6.50502","19.13298","122.96655","-0.06811","167.81964"
"4224.45600","-6.50500","19.19822","122.92834","-0.06811","168.39186"
"4224.55600","-6.50498","19.09314","122.92834","-0.06811","167.47023"
"4224.65600","-6.50495","19.14426","122.92834","-0.06811","167.91856"
"4224.75600","-6.50491","19.02007","122.92834","-0.06811","166.82933"
"4224.85600","-6.50488","19.11518","122.92834","-0.06811","167.66350"
"4224.95600","-6.50485","19.01679","122.87742","-0.06811","166.80052"
"4225.05600","-6.50482","19.12108","122.87742","-0.06811","167.71524"
"4225.15600","-6.50479","19.02205","122.87742","-0.06811","166.84666"
"4225.25600","-6.50475","19.10427","122.87742","-0.06811","167.56787"
"4225.35600","-6.50472","19.01385","122.87742","-0.06811","166.77472"
"4225.45600","-6.50468","19.07165","122.87742","-0.06811","167.28166"
"4225.55600","-6.50464","18.96593","122.84650","-0.06811","166.35437"
"4225.65600","-6.50459","19.03281","122.84650","-0.06811","166.94099"
"4225.75600","-6.50454","18.94514","122.84650","-0.06811","166.17203"
"4225.85600","-6.50448","19.00205","122.84650","-0.06811","166.67120"
"4225.95600","-6.50442","18.94178","122.84650","-0.06811","166.14258"
"4226.05600","-6.50435","18.98957","122.84650","-0.06811","166.56175"
"4226.15600","-6.50428","18.96810","122.81535","-0.06810","166.37344"
"4226.25600","-6.50420","18.97818","122.81535","-0.06810","166.46182"
"4226.35600","-6.50413","18.97210","122.81535","-0.06810","166.40852"
"4226.45600","-6.50403","18.94344","122.81535","-0.06810","166.15718"
"4226.55600","-6.50394","18.99611","122.81535","-0.06810","166.61914"
"4226.65600","-6.50383","18.91704","122.81535","-0.06810","165.92558"
"4226.75600","-6.50371","19.03738","122.77611","-0.06810","166.98108"
"4226.85600","-6.50358","18.96799","122.77611","-0.06810","166.37247"
"4226.95600","-6.50344","19.06075","122.77611","-0.06810","167.18605"
"4227.05600","-6.50330","19.01849","122.77611","-0.06809","166.81543"
"4227.15600","-6.50314","19.04097","122.77611","-0.06809","167.01263"
"4227.25600","-6.50297","19.03813","122.77611","-0.06809","166.98769"
"4227.35600","-6.50275","18.96556","122.72386","-0.06809","166.35117"
"4227.45600","-6.50252","19.05499","122.72386","-0.06809","167.13562"
"4227.55600","-6.50223","19.02680","122.72386","-0.06808","166.88834"
"4227.65600","-6.50187","18.99096","122.72386","-0.06808","166.57396"
"4227.75600","-6.50136","19.07236","122.72386","-0.06808","167.28792"
"4227.85600","-6.50068","19.09209","122.69123","-0.06807","167.46101"
"4227.95600","-6.49978","19.03005","122.69123","-0.06806","166.91685"
"4228.05600","-6.49865","19.06728","122.69123","-0.06805","167.24341"
"4228.15600","-6.49752","19.17625","122.69123","-0.06804","168.19917"
"4228.25600","-6.49669","19.19274","122.69123","-0.06803","168.34378"
"4228.35600","-6.49601","19.11232","122.69123","-0.06802","167.63843"
"4228.45600","-6.49543","19.16891","122.65891","-0.06802","168.13481"
"4228.55600","-6.49493","19.18154","122.65891","-0.06801","168.24556"
"4228.65600","-6.49449","19.10367","122.65891","-0.06801","167.56253"
"4228.75600","-6.49404","19.19686","122.65891","-0.06800","168.37993"
"4228.85600","-6.49362","19.19864","122.65891","-0.06800","168.39557"
"4228.95600","-6.49319","19.15886","122.65891","-0.06799","168.04669"
"4229.05600","-6.49266","19.21869","122.61154","-0.06799","168.57144"
"4229.15600","-6.49204","19.11972","122.61154","-0.06798","167.70332"
"4229.25600","-6.49124","19.15510","122.61154","-0.06797","168.01369"
"4229.35600","-6.49028","19.18061","122.61154","-0.06796","168.23740"
"4229.45600","-6.48928","19.11103","122.61154","-0.06795","167.62709"
"4229.55600","-6.48836","19.19942","122.61154","-0.06795","168.40245"
"4229.65600","-6.48766","19.19691","122.57982","-0.06794","168.38043"
"4229.75600","-6.48706","19.16189","122.57982","-0.06793","168.07323"
"4229.85600","-6.48655","19.24319","122.57982","-0.06793","168.78636"
"4229.95600","-6.48603","19.20756","122.57982","-0.06792","168.47379"
"4230.05600","-6.48547","19.15446","122.57982","-0.06792","168.00806"
"4230.15600","-6.48476","19.22560","122.54770","-0.06791","168.63203"
"4230.25600","-6.48371","19.23817","122.54770","-0.06790","168.74229"
"4230.35600","-6.48226","19.19300","122.54770","-0.06788","168.34605"
"4230.45600","-6.48056","19.22339","122.54770","-0.06787","168.61263"
"4230.55600","-6.47909","19.32552","122.54770","-0.06785","169.50842"
"4230.65600","-6.47770","19.33183","122.54770","-0.06784","169.56380"
"4230.75600","-6.47599","19.30513","122.50106","-0.06782","169.32961"
"4230.85600","-6.47369","19.30364","122.50106","-0.06780","169.31653"
"4230.95600","-6.47137","19.35743","122.50106","-0.06778","169.78836"
"4231.05600","-6.46955","19.41040","122.50106","-0.06776","170.25294"
"4231.15600","-6.46747","19.37928","122.50106","-0.06774","169.98001"
"4231.25600","-6.46478","19.37271","122.50106","-0.06771","169.92239"
"4231.35600","-6.46210","19.49029","122.47412","-0.06768","170.95367"
"4231.45600","-6.45926","19.59096","122.47412","-0.06766","171.83667"
"4231.55600","-6.45575","19.61135","122.47412","-0.06762","172.01556"
"4231.65600","-6.45305","19.59814","122.47412","-0.06759","171.89966"
"4231.75600","-6.45020","19.64078","122.47412","-0.06757","172.27368"
"4231.85600","-6.44720","19.71556","122.47412","-0.06754","172.92953"
"4231.95600","-6.44498","19.79597","122.45022","-0.06751","173.63486"
"4232.05600","-6.44286","19.75538","122.45022","-0.06749","173.27884"
"4232.15600","-6.44061","19.73497","122.45022","-0.06747","173.09984"
"4232.25600","-6.43880","19.82061","122.45022","-0.06745","173.85103"
"4232.35600","-6.43734","19.90377","122.45022","-0.06744","174.58041"
"4232.45600","-6.43586","19.89810","122.40702","-0.06742","174.53070"
"4232.55600","-6.43407","19.87053","122.40702","-0.06740","174.28891"
"4232.65600","-6.43223","19.86620","122.40702","-0.06739","174.25087"
"4232.75600","-6.43057","19.92864","122.40702","-0.06737","174.79860"
"4232.85600","-6.42898","19.98018","122.40702","-0.06735","175.25060"
"4232.95600","-6.42724","20.02573","122.40702","-0.06734","175.65018"
"4233.05600","-6.42519","20.02329","122.37710","-0.06732","175.62880"
"4233.15600","-6.42334","19.97045","122.37710","-0.06730","175.16528"
"4233.25600","-6.42191","19.98889","122.37710","-0.06728","175.32698"
"4233.35600","-6.42059","20.07090","122.37710","-0.06727","176.04634"
"4233.45600","-6.41924","20.03758","122.37710","-0.06726","175.75414"
"4233.55600","-6.41772","20.05179","122.37710","-0.06724","175.87875"
"4233.65600","-6.41623","20.14180","122.34510","-0.06723","176.66826"
"4233.75600","-6.41505","20.12275","122.34510","-0.06722","176.50113"
"4233.85600","-6.41417","20.06785","122.34510","-0.06721","176.01956"
"4233.95600","-6.41344","20.08042","122.34510","-0.06720","176.12987"
"4234.05600","-6.41282","20.10525","122.34510","-0.06719","176.34764"
"4234.15600","-6.41223","20.08331","122.34510","-0.06719","176.15520"
"4234.25600","-6.41162","20.06352","122.32008","-0.06718","175.98161"
"4234.35600","-6.41104","20.10941","122.32008","-0.06718","176.38411"
"4234.45600","-6.41044","20.16176","122.32008","-0.06717","176.84331"
"4234.55600","-6.40986","20.09768","122.32008","-0.06716","176.28123"
"4234.65600","-6.40935","20.05572","122.32008","-0.06716","175.91316"
"4234.75600","-6.40895","20.11328","122.32008","-0.06715","176.41809"
"4234.85600","-6.40869","20.11348","122.27955","-0.06715","176.41986"
"4234.95600","-6.40853","20.04747","122.27955","-0.06715","175.84084"
"4235.05600","-6.40843","20.11348","122.27955","-0.06715","176.41983"
"4235.15600","-6.40837","20.13624","122.27955","-0.06715","176.61948"
"4235.25600","-6.40834","20.08698","122.27955","-0.06715","176.18742"
"4235.35600","-6.40831","20.16365","122.25161","-0.06715","176.85992"
"4235.45600","-6.40829","20.11707","122.25161","-0.06715","176.45134"
"4235.55600","-6.40828","20.06084","122.25161","-0.06715","175.95813"
"4235.65600","-6.40827","20.14087","122.25161","-0.06715","176.66010"
"4235.75600","-6.40826","20.07703","122.25161","-0.06715","176.10016"
"4235.85600","-6.40826","20.05679","122.25161","-0.06715","175.92262"
"4235.95600","-6.40825","20.11865","122.22041","-0.06715","176.46521"
"4236.05600","-6.40825","20.06234","122.22041","-0.06715","175.97130"
"4236.15600","-6.40826","20.07528","122.22041","-0.06715","176.08481"
"4236.25600","-6.40826","20.13017","122.22041","-0.06715","176.56622"
"4236.35600","-6.40826","20.05426","122.22041","-0.06715","175.90041"
"4236.45600","-6.40826","20.06719","122.22041","-0.06715","176.01382"
"4236.55600","-6.40826","20.08613","122.17913","-0.06715","176.17990"
"4236.65600","-6.40826","19.98645","122.17913","-0.06715","175.30560"
"4236.75600","-6.40827","20.06118","122.17913","-0.06715","175.96107"
"4236.85600","-6.40827","20.08279","122.17913","-0.06715","176.15068"
"4236.95600","-6.40828","20.01848","122.17913","-0.06715","175.58653"
"4237.05600","-6.40828","20.10355","122.17913","-0.06715","176.33270"
"4237.15600","-6.40828","20.04681","122.15749","-0.06715","175.83505"
"4237.25600","-6.40829","20.04572","122.15749","-0.06715","175.82553"
"4237.35600","-6.40829","20.10760","122.15749","-0.06715","176.36821"
"4237.45600","-6.40829","20.04043","122.15749","-0.06715","175.77905"
"4237.55600","-6.40830","20.06980","122.15749","-0.06715","176.03670"
"4237.65600","-6.40830","20.08056","122.13065","-0.06715","176.13112"
"4237.75600","-6.40830","20.01798","122.13065","-0.06715","175.58220"
"4237.85600","-6.40831","20.10180","122.13065","-0.06715","176.31738"
"4237.95600","-6.40831","20.04687","122.13065","-0.06715","175.83554"
"4238.05600","-6.40832","20.03054","122.13065","-0.06715","175.69234"
"4238.15600","-6.40832","20.09319","122.13065","-0.06715","176.24182"
"4238.25600","-6.40832","20.00462","122.08771","-0.06715","175.46498"
"4238.35600","-6.40833","20.07119","122.08771","-0.06715","176.04890"
"4238.45600","-6.40833","20.03863","122.08771","-0.06715","175.76329"
"4238.55600","-6.40833","20.00310","122.08771","-0.06715","175.45163"
"4238.65600","-6.40834","20.10926","122.08771","-0.06715","176.38280"
"4238.75600","-6.40835","20.05051","122.08771","-0.06715","175.86749"
"4238.85600","-6.40835","20.12938","122.06248","-0.06715","176.55928"
"4238.95600","-6.40836","20.12339","122.06248","-0.06715","176.50671"
"4239.05600","-6.40836","20.08993","122.06248","-0.06715","176.21324"
"4239.15600","-6.40837","20.19610","122.06248","-0.06715","177.14452"
"4239.25600","-6.40838","20.12572","122.06248","-0.06715","176.52715"
"4239.35600","-6.40838","20.18986","122.06248","-0.06715","177.08974"
"4239.45600","-6.40838","20.11943","122.03579","-0.06715","176.47200"
"4239.55600","-6.40839","20.10346","122.03579","-0.06715","176.33191"
"4239.65600","-6.40839","20.15563","122.03579","-0.06715","176.78957"
"4239.75600","-6.40840","20.07994","122.03579","-0.06715","176.12567"
"4239.85600","-6.40841","20.15178","122.03579","-0.06715","176.75577"
"4239.95600","-6.40841","20.09629","122.03579","-0.06715","176.26907"
"4240.05600","-6.40841","20.07875","122.00688","-0.06715","176.11519"
"4240.15600","-6.40841","20.10408","122.00688","-0.06715","176.33742"
"4240.25600","-6.40842","20.02402","122.00688","-0.06715","175.63515"
"4240.35600","-6.40842","20.08392","122.00688","-0.06715","176.16057"
"4240.45600","-6.40842","19.98754","122.00688","-0.06715","175.31517"
"4240.55600","-6.40843","20.04229","121.96066","-0.06715","175.79543"
"4240.65600","-6.40843","20.03792","121.96066","-0.06715","175.75710"
"4240.75600","-6.40844","19.98258","121.96066","-0.06715","175.27170"
"4240.85600","-6.40844","20.05934","121.96066","-0.06715","175.94493"
"4240.95600","-6.40844","19.95001","121.96066","-0.06715","174.98601"
"4241.05600","-6.40844","20.00461","121.96066","-0.06715","175.46492"
"4241.15600","-6.40845","19.94687","121.92984","-0.06715","174.95844"
"4241.25600","-6.40845","19.93242","121.92984","-0.06715","174.83173"
"4241.35600","-6.40845","19.97877","121.92984","-0.06715","175.23824"
"4241.45600","-6.40846","19.90589","121.92984","-0.06715","174.59903"
"4241.55600","-6.40846","19.97818","121.92984","-0.06715","175.23305"
"4241.65600","-6.40846","19.94010","121.92984","-0.06715","174.89909"
"4241.75600","-6.40847","19.93521","121.89118","-0.06715","174.85617"
"4241.85600","-6.40847","19.95794","121.89118","-0.06715","175.05556"
"4241.95600","-6.40847","19.85129","121.89118","-0.06715","174.12012"
"4242.05600","-6.40847","19.90207","121.89118","-0.06715","174.56548"
"4242.15600","-6.40847","19.84550","121.89118","-0.06715","174.06929"
"4242.25600","-6.40847","19.84408","121.89118","-0.06715","174.05688"
"4242.35600","-6.40848","19.89721","121.84087","-0.06715","174.52290"
"4242.45600","-6.40848","19.82677","121.84087","-0.06715","173.90504"
"4242.55600","-6.40849","19.93695","121.84087","-0.06715","174.87149"
"4242.65600","-6.40849","19.88718","121.84087","-0.06715","174.43492"
"4242.75600","-6.40849","19.91897","121.84087","-0.06715","174.71378"
"4242.85600","-6.40850","19.94110","121.84087","-0.06715","174.90781"
"4242.95600","-6.40850","19.84807","121.80500","-0.06715","174.09186"
"4243.05600","-6.40850","19.90621","121.80500","-0.06715","174.60185"
"4243.15600","-6.40850","19.82084","121.80500","-0.06715","173.85301"
"4243.25600","-6.40851","19.89688","121.80500","-0.06715","174.52000"
"4243.35600","-6.40851","19.88210","121.80500","-0.06715","174.39030"
"4243.45600","-6.40851","19.87980","121.77307","-0.06715","174.37013"
"4243.55600","-6.40852","19.93352","121.77307","-0.06715","174.84138"
"4243.65600","-6.40852","19.83694","121.77307","-0.06715","173.99426"
"4243.75600","-6.40852","19.88697","121.77307","-0.06715","174.43304"
"4243.85600","-6.40852","19.83129","121.77307","-0.06715","173.94469"
"4243.95600","-6.40853","19.86076","121.77307","-0.06715","174.20314"
"4244.05600","-6.40853","19.83426","121.73478","-0.06715","173.97075"
"4244.15600","-6.40853","19.79132","121.73478","-0.06715","173.59409"
"4244.25600","-6.40853","19.86864","121.73478","-0.06715","174.27228"
"4244.35600","-6.40854","19.77912","121.73478","-0.06715","173.48708"
"4244.45600","-6.40854","19.86592","121.73478","-0.06715","174.24843"
"4244.55600","-6.40854","19.77645","121.73478","-0.06715","173.46365"
"4244.65600","-6.40854","19.80408","121.70918","-0.06715","173.70604"
"4244.75600","-6.40854","19.77073","121.70918","-0.06715","173.41345"
"4244.85600","-6.40854","19.72663","121.70918","-0.06715","173.02669"
"4244.95600","-6.40854","19.78764","121.70918","-0.06715","173.56180"
"4245.05600","-6.40855","19.69907","121.70918","-0.06715","172.78494"
"4245.15600","-6.40855","19.79694","121.68417","-0.06715","173.64339"
"4245.25600","-6.40855","19.70145","121.68417","-0.06715","172.80586"
"4245.35600","-6.40855","19.77651","121.68417","-0.06715","173.46420"
"4245.45600","-6.40855","19.76480","121.68417","-0.06715","173.36147"
"4245.55600","-6.40856","19.76506","121.68417","-0.06715","173.36375"
"4245.65600","-6.40856","19.79094","121.68417","-0.06715","173.59071"
"4245.75600","-6.40856","19.71378","121.65426","-0.06715","172.91400"
"4245.85600","-6.40856","19.80795","121.65426","-0.06715","173.74001"
"4245.95600","-6.40856","19.71085","121.65426","-0.06715","172.88823"
"4246.05600","-6.40857","19.80511","121.65426","-0.06715","173.71509"
"4246.15600","-6.40857","19.76278","121.65426","-0.06715","173.34372"
"4246.25600","-6.40858","19.81520","121.65426","-0.06715","173.80359"
"4246.35600","-6.40858","19.82886","121.62239","-0.06715","173.92336"
"4246.45600","-6.40858","19.77801","121.62239","-0.06715","173.47731"
"4246.55600","-6.40858","19.83497","121.62239","-0.06715","173.97694"
"4246.65600","-6.40858","19.76974","121.62239","-0.06715","173.40480"
"4246.75600","-6.40859","19.83368","121.62239","-0.06715","173.96567"
"4246.85600","-6.40859","19.76018","121.62239","-0.06715","173.32097"
"4246.95600","-6.40859","19.77633","121.59523","-0.06715","173.46257"
"4247.05600","-6.40859","19.80173","121.59523","-0.06715","173.68544"
"4247.15600","-6.40860","19.77931","121.59523","-0.06715","173.48875"
"4247.25600","-6.40860","19.84919","121.59523","-0.06715","174.10165"
"4247.35600","-6.40860","19.73418","121.59523","-0.06715","173.09288"
"4247.45600","-6.40860","19.80216","121.59523","-0.06715","173.68915"
"4247.55600","-6.40860","19.73633","121.56624","-0.06715","173.11177"
"4247.65600","-6.40861","19.75016","121.56624","-0.06715","173.23305"
"4247.75600","-6.40861","19.75300","121.56624","-0.06715","173.25797"
"4247.85600","-6.40861","19.72900","121.56624","-0.06715","173.04744"
"4247.95600","-6.40861","19.79620","121.56624","-0.06715","173.63686"
"4248.05600","-6.40861","19.70113","121.56624","-0.06715","172.80302"
"4248.15600","-6.40862","19.79923","121.51872","-0.06715","173.66351"
"4248.25600","-6.40862","19.74037","121.51872","-0.06715","173.14722"
"4248.35600","-6.40862","19.79004","121.51872","-0.06715","173.58284"
"4248.45600","-6.40863","19.76111","121.51872","-0.06715","173.32915"
"4248.55600","-6.40863","19.71231","121.51872","-0.06715","172.90105"
"4248.65600","-6.40863","19.74211","121.48698","-0.06715","173.16246"
