Repository: Mecanon/morphing_wing

File: experimental/sma_database/results from second training/flexinol_isobaric_trained_172MPa.csv (part 76 of 100)
Test : Start of hold value,"172.00000",MPa
Time,Extension,Load,Temperature: Chamber 3119-600 1 1,Tensile strain (Extension),Tensile stress
(s),(mm),(N),(C),(mm/mm),(MPa)
"4420.05600","-5.84250","20.71464","110.41687","-0.06151","181.69272"
"4420.15600","-5.84251","20.71591","110.41687","-0.06151","181.70392"
"4420.25600","-5.84252","20.71290","110.39106","-0.06151","181.67751"
"4420.35600","-5.84253","20.70904","110.39106","-0.06151","181.64363"
"4420.45600","-5.84254","20.71020","110.39106","-0.06151","181.65381"
"4420.55600","-5.84255","20.69399","110.39106","-0.06151","181.51161"
"4420.65600","-5.84256","20.68585","110.39106","-0.06151","181.44019"
"4420.75600","-5.84257","20.67749","110.39106","-0.06151","181.36691"
"4420.85600","-5.84258","20.64865","110.34541","-0.06151","181.11392"
"4420.95600","-5.84260","20.63828","110.34541","-0.06151","181.02295"
"4421.05600","-5.84261","20.59276","110.34541","-0.06151","180.62373"
"4421.15600","-5.84262","20.56212","110.34541","-0.06151","180.35493"
"4421.25600","-5.84263","20.56484","110.34541","-0.06151","180.37883"
"4421.35600","-5.84264","20.58019","110.31298","-0.06151","180.51344"
"4421.45600","-5.84265","20.60645","110.31298","-0.06151","180.74382"
"4421.55600","-5.84266","20.64254","110.31298","-0.06151","181.06032"
"4421.65600","-5.84268","20.66186","110.31298","-0.06151","181.22978"
"4421.75600","-5.84269","20.66574","110.31298","-0.06151","181.26382"
"4421.85600","-5.84271","20.65325","110.31298","-0.06151","181.15424"
"4421.95600","-5.84272","20.61506","110.28014","-0.06151","180.81932"
"4422.05600","-5.84273","20.57318","110.28014","-0.06151","180.45193"
"4422.15600","-5.84275","20.55712","110.28014","-0.06151","180.31113"
"4422.25600","-5.84276","20.52324","110.28014","-0.06151","180.01395"
"4422.35600","-5.84277","20.51297","110.28014","-0.06151","179.92383"
"4422.45600","-5.84279","20.54016","110.28014","-0.06151","180.16234"
"4422.55600","-5.84280","20.56593","110.22468","-0.06151","180.38840"
"4422.65600","-5.84282","20.57867","110.22468","-0.06151","180.50015"
"4422.75600","-5.84283","20.58943","110.22468","-0.06151","180.59451"
"4422.85600","-5.84285","20.58965","110.22468","-0.06151","180.59642"
"4422.95600","-5.84287","20.59298","110.22468","-0.06151","180.62566"
"4423.05600","-5.84288","20.56257","110.22468","-0.06151","180.35890"
"4423.15600","-5.84290","20.54410","110.19173","-0.06151","180.19693"
"4423.25600","-5.84292","20.52941","110.19173","-0.06151","180.06801"
"4423.35600","-5.84294","20.51338","110.19173","-0.06151","179.92746"
"4423.45600","-5.84297","20.50307","110.19173","-0.06151","179.83701"
"4423.55600","-5.84299","20.48728","110.19173","-0.06151","179.69853"
"4423.65600","-5.84301","20.50768","110.15770","-0.06151","179.87747"
"4423.75600","-5.84304","20.53438","110.15770","-0.06151","180.11160"
"4423.85600","-5.84306","20.56784","110.15770","-0.06151","180.40511"
"4423.95600","-5.84309","20.59227","110.15770","-0.06151","180.61937"
"4424.05600","-5.84312","20.60306","110.15770","-0.06151","180.71405"
"4424.15600","-5.84315","20.59392","110.15770","-0.06151","180.63385"
"4424.25600","-5.84319","20.58564","110.10670","-0.06152","180.56126"
"4424.35600","-5.84323","20.55897","110.10670","-0.06152","180.32730"
"4424.45600","-5.84327","20.54004","110.10670","-0.06152","180.16129"
"4424.55600","-5.84331","20.52245","110.10670","-0.06152","180.00699"
"4424.65600","-5.84336","20.49767","110.10670","-0.06152","179.78961"
"4424.75600","-5.84341","20.47924","110.10670","-0.06152","179.62796"
"4424.85600","-5.84347","20.48056","110.07798","-0.06152","179.63954"
"4424.95600","-5.84352","20.48346","110.07798","-0.06152","179.66501"
"4425.05600","-5.84359","20.54373","110.07798","-0.06152","180.19363"
"4425.15600","-5.84366","20.56610","110.07798","-0.06152","180.38983"
"4425.25600","-5.84373","20.57880","110.07798","-0.06152","180.50122"
"4425.35600","-5.84381","20.57778","110.07798","-0.06152","180.49229"
"4425.45600","-5.84388","20.55355","110.04722","-0.06152","180.27975"
"4425.55600","-5.84396","20.51860","110.04722","-0.06152","179.97324"
"4425.65600","-5.84403","20.47029","110.04722","-0.06152","179.54953"
"4425.75600","-5.84412","20.44548","110.04722","-0.06152","179.33189"
"4425.85600","-5.84421","20.44423","110.04722","-0.06153","179.32092"
"4425.95600","-5.84432","20.46474","110.01932","-0.06153","179.50085"
"4426.05600","-5.84443","20.48618","110.01932","-0.06153","179.68883"
"4426.15600","-5.84454","20.48788","110.01932","-0.06153","179.70377"
"4426.25600","-5.84468","20.53913","110.01932","-0.06153","180.15326"
"4426.35600","-5.84483","20.56367","110.01932","-0.06153","180.36856"
"4426.45600","-5.84501","20.57409","110.01932","-0.06153","180.45990"
"4426.55600","-5.84522","20.53846","109.97926","-0.06154","180.14738"
"4426.65600","-5.84548","20.49210","109.97926","-0.06154","179.74080"
"4426.75600","-5.84579","20.47284","109.97926","-0.06154","179.57182"
"4426.85600","-5.84620","20.45295","109.97926","-0.06155","179.39743"
"4426.95600","-5.84673","20.43944","109.97926","-0.06155","179.27893"
"4427.05600","-5.84749","20.43108","109.97926","-0.06156","179.20560"
"4427.15600","-5.84855","20.41759","109.95219","-0.06157","179.08723"
"4427.25600","-5.84982","20.40796","109.95219","-0.06158","179.00278"
"4427.35600","-5.85117","20.37485","109.95219","-0.06159","178.71234"
"4427.45600","-5.85251","20.33058","109.95219","-0.06161","178.32410"
"4427.55600","-5.85392","20.30926","109.95219","-0.06162","178.13702"
"4427.65600","-5.85563","20.34141","109.95219","-0.06164","178.41908"
"4427.75600","-5.85757","20.33680","109.91943","-0.06166","178.37865"
"4427.85600","-5.85912","20.28485","109.91943","-0.06167","177.92296"
"4427.95600","-5.86035","20.25941","109.91943","-0.06169","177.69983"
"4428.05600","-5.86151","20.21386","109.91943","-0.06170","177.30025"
"4428.15600","-5.86278","20.19135","109.91943","-0.06171","177.10281"
"4428.25600","-5.86440","20.15786","109.91943","-0.06173","176.80911"
"4428.35600","-5.86622","20.12612","109.87265","-0.06174","176.53069"
"4428.45600","-5.86786","20.12821","109.87265","-0.06176","176.54903"
"4428.55600","-5.86928","20.10241","109.87265","-0.06178","176.32271"
"4428.65600","-5.87064","20.09308","109.87265","-0.06179","176.24094"
"4428.75600","-5.87229","20.07567","109.87265","-0.06181","176.08820"
"4428.85600","-5.87412","20.05157","109.84734","-0.06182","175.87680"
"4428.95600","-5.87589","20.03501","109.84734","-0.06184","175.73158"
"4429.05600","-5.87783","19.97015","109.84734","-0.06186","175.16269"
"4429.15600","-5.88027","19.92852","109.84734","-0.06188","174.79750"
"4429.25600","-5.88285","19.93480","109.84734","-0.06191","174.85262"
"4429.35600","-5.88476","19.91334","109.84734","-0.06193","174.66432"
"4429.45600","-5.88660","19.88178","109.82428","-0.06195","174.38751"
"4429.55600","-5.88888","19.83933","109.82428","-0.06197","174.01520"
"4429.65600","-5.89141","19.81792","109.82428","-0.06200","173.82739"
"4429.75600","-5.89373","19.78036","109.82428","-0.06202","173.49799"
"4429.85600","-5.89640","19.76878","109.82428","-0.06205","173.39642"
"4429.95600","-5.89944","19.71358","109.82428","-0.06208","172.91220"
"4430.05600","-5.90236","19.67878","109.78784","-0.06210","172.60699"
"4430.15600","-5.90601","19.60653","109.78784","-0.06214","171.97330"
"4430.25600","-5.90890","19.52202","109.78784","-0.06217","171.23204"
"4430.35600","-5.91131","19.46493","109.78784","-0.06219","170.73122"
"4430.45600","-5.91378","19.43953","109.78784","-0.06222","170.50844"
"4430.55600","-5.91566","19.42618","109.78784","-0.06224","170.39136"
"4430.65600","-5.91644","19.42854","109.76319","-0.06225","170.41209"
"4430.75600","-5.91651","19.38928","109.76319","-0.06225","170.06770"
"4430.85600","-5.91655","19.42560","109.76319","-0.06225","170.38628"
"4430.95600","-5.91657","19.41046","109.76319","-0.06225","170.25345"
"4431.05600","-5.91659","19.45281","109.76319","-0.06225","170.62497"
"4431.15600","-5.91660","19.44724","109.73650","-0.06225","170.57608"
"4431.25600","-5.91661","19.46868","109.73650","-0.06225","170.76413"
"4431.35600","-5.91662","19.45391","109.73650","-0.06225","170.63455"
"4431.45600","-5.91663","19.46643","109.73650","-0.06225","170.74440"
"4431.55600","-5.91664","19.41487","109.73650","-0.06225","170.29214"
"4431.65600","-5.91664","19.43954","109.73650","-0.06225","170.50854"
"4431.75600","-5.91665","19.38644","109.69587","-0.06225","170.04277"
"4431.85600","-5.91665","19.43667","109.69587","-0.06225","170.48341"
"4431.95600","-5.91666","19.40840","109.69587","-0.06225","170.23543"
"4432.05600","-5.91666","19.45385","109.69587","-0.06225","170.63405"
"4432.15600","-5.91667","19.39941","109.69587","-0.06225","170.15652"
"4432.25600","-5.91667","19.42992","109.69587","-0.06225","170.42416"
"4432.35600","-5.91668","19.36914","109.66783","-0.06225","169.89105"
"4432.45600","-5.91668","19.38644","109.66783","-0.06225","170.04283"
"4432.55600","-5.91668","19.33924","109.66783","-0.06225","169.62883"
"4432.65600","-5.91668","19.36246","109.66783","-0.06225","169.83250"
"4432.75600","-5.91668","19.32858","109.66783","-0.06225","169.53534"
"4432.85600","-5.91667","19.35037","109.66783","-0.06225","169.72643"
"4432.95600","-5.91667","19.34605","109.63857","-0.06225","169.68854"
"4433.05600","-5.91667","19.37981","109.63857","-0.06225","169.98462"
"4433.15600","-5.91667","19.34770","109.63857","-0.06225","169.70300"
"4433.25600","-5.91667","19.37472","109.63857","-0.06225","169.94003"
"4433.35600","-5.91667","19.34361","109.63857","-0.06225","169.66710"
"4433.45600","-5.91667","19.35819","109.60658","-0.06225","169.79503"
"4433.55600","-5.91667","19.32536","109.60658","-0.06225","169.50703"
"4433.65600","-5.91667","19.36154","109.60658","-0.06225","169.82437"
"4433.75600","-5.91666","19.32924","109.60658","-0.06225","169.54105"
"4433.85600","-5.91666","19.35045","109.60658","-0.06225","169.72710"
"4433.95600","-5.91666","19.31306","109.60658","-0.06225","169.39919"
"4434.05600","-5.91666","19.33869","109.56023","-0.06225","169.62399"
"4434.15600","-5.91666","19.30145","109.56023","-0.06225","169.29732"
"4434.25600","-5.91665","19.33296","109.56023","-0.06225","169.57370"
"4434.35600","-5.91665","19.28772","109.56023","-0.06225","169.17690"
"4434.45600","-5.91665","19.34795","109.56023","-0.06225","169.70520"
"4434.55600","-5.91665","19.30256","109.56023","-0.06225","169.30702"
"4434.65600","-5.91665","19.34558","109.53290","-0.06225","169.68440"
"4434.75600","-5.91665","19.34552","109.53290","-0.06225","169.68387"
"4434.85600","-5.91665","19.35322","109.53290","-0.06225","169.75140"
"4434.95600","-5.91664","19.35393","109.53290","-0.06225","169.75763"
"4435.05600","-5.91664","19.33143","109.53290","-0.06225","169.56027"
"4435.15600","-5.91664","19.33274","109.53290","-0.06225","169.57176"
"4435.25600","-5.91664","19.30339","109.50140","-0.06225","169.31432"
"4435.35600","-5.91664","19.32993","109.50140","-0.06225","169.54712"
"4435.45600","-5.91663","19.28164","109.50140","-0.06225","169.12361"
"4435.55600","-5.91663","19.33301","109.50140","-0.06225","169.57416"
"4435.65600","-5.91663","19.30576","109.50140","-0.06225","169.33513"
"4435.75600","-5.91663","19.34190","109.50140","-0.06225","169.65210"
"4435.85600","-5.91663","19.32482","109.44943","-0.06225","169.50235"
"4435.95600","-5.91662","19.31553","109.44943","-0.06225","169.42087"
"4436.05600","-5.91662","19.32118","109.44943","-0.06225","169.47041"
"4436.15600","-5.91662","19.29017","109.44943","-0.06225","169.19836"
"4436.25600","-5.91662","19.33346","109.44943","-0.06225","169.57808"
"4436.35600","-5.91662","19.28922","109.41231","-0.06225","169.19005"
"4436.45600","-5.91661","19.31397","109.41231","-0.06225","169.40715"
"4436.55600","-5.91661","19.30377","109.41231","-0.06225","169.31764"
"4436.65600","-5.91661","19.29885","109.41231","-0.06225","169.27454"
"4436.75600","-5.91661","19.31435","109.41231","-0.06225","169.41052"
"4436.85600","-5.91660","19.27426","109.41231","-0.06225","169.05881"
"4436.95600","-5.91660","19.30595","109.37734","-0.06225","169.33678"
"4437.05600","-5.91660","19.25968","109.37734","-0.06225","168.93094"
"4437.15600","-5.91660","19.24091","109.37734","-0.06225","168.76628"
"4437.25600","-5.91659","19.25008","109.37734","-0.06225","168.84677"
"4437.35600","-5.91659","19.21351","109.37734","-0.06225","168.52603"
"4437.45600","-5.91659","19.24177","109.37734","-0.06225","168.77385"
"4437.55600","-5.91659","19.24368","109.34053","-0.06225","168.79057"
"4437.65600","-5.91659","19.25051","109.34053","-0.06225","168.85052"
"4437.75600","-5.91658","19.26969","109.34053","-0.06225","169.01874"
"4437.85600","-5.91658","19.23619","109.34053","-0.06225","168.72491"
"4437.95600","-5.91658","19.25555","109.34053","-0.06225","168.89476"
"4438.05600","-5.91657","19.24150","109.34053","-0.06225","168.77147"
"4438.15600","-5.91657","19.21623","109.28320","-0.06225","168.54984"
"4438.25600","-5.91657","19.24384","109.28320","-0.06225","168.79205"
"4438.35600","-5.91657","19.23597","109.28320","-0.06225","168.72299"
"4438.45600","-5.91656","19.23298","109.28320","-0.06225","168.69678"
"4438.55600","-5.91656","19.23812","109.28320","-0.06225","168.74182"
"4438.65600","-5.91656","19.21162","109.24474","-0.06225","168.50945"
"4438.75600","-5.91655","19.20585","109.24474","-0.06225","168.45885"
"4438.85600","-5.91655","19.19671","109.24474","-0.06225","168.37868"
"4438.95600","-5.91655","19.16973","109.24474","-0.06225","168.14195"
"4439.05600","-5.91654","19.17548","109.24474","-0.06225","168.19244"
"4439.15600","-5.91654","19.16098","109.24474","-0.06225","168.06525"
"4439.25600","-5.91654","19.13284","109.21190","-0.06225","167.81842"
"4439.35600","-5.91653","19.14360","109.21190","-0.06225","167.91281"
"4439.45600","-5.91653","19.12569","109.21190","-0.06225","167.75568"
"4439.55600","-5.91652","19.10863","109.21190","-0.06225","167.60602"
"4439.65600","-5.91652","19.12427","109.21190","-0.06225","167.74321"
"4439.75600","-5.91652","19.13003","109.21190","-0.06225","167.79376"
"4439.85600","-5.91651","19.11642","109.16362","-0.06225","167.67436"
"4439.95600","-5.91651","19.13632","109.16362","-0.06225","167.84892"
"4440.05600","-5.91651","19.14545","109.16362","-0.06225","167.92902"
"4440.15600","-5.91651","19.13546","109.16362","-0.06225","167.84137"
"4440.25600","-5.91650","19.14466","109.16362","-0.06225","167.92209"
"4440.35600","-5.91650","19.15587","109.16362","-0.06225","168.02040"
"4440.45600","-5.91650","19.16327","109.13297","-0.06225","168.08531"
"4440.55600","-5.91649","19.15189","109.13297","-0.06225","167.98549"
"4440.65600","-5.91649","19.15172","109.13297","-0.06225","167.98401"
"4440.75600","-5.91649","19.15175","109.13297","-0.06225","167.98431"
"4440.85600","-5.91648","19.15073","109.13297","-0.06225","167.97531"
"4440.95600","-5.91648","19.14130","109.13297","-0.06225","167.89261"
"4441.05600","-5.91648","19.14870","109.10302","-0.06225","167.95753"
"4441.15600","-5.91647","19.11714","109.10302","-0.06225","167.68069"
"4441.25600","-5.91647","19.11479","109.10302","-0.06225","167.66011"
"4441.35600","-5.91646","19.09936","109.10302","-0.06225","167.52473"
"4441.45600","-5.91646","19.09095","109.10302","-0.06225","167.45100"
"4441.55600","-5.91645","19.07757","109.05514","-0.06225","167.33363"
"4441.65600","-5.91645","19.07017","109.05514","-0.06225","167.26871"
"4441.75600","-5.91644","19.06752","109.05514","-0.06225","167.24547"
"4441.85600","-5.91644","19.06132","109.05514","-0.06225","167.19110"
"4441.95600","-5.91643","19.04290","109.05514","-0.06225","167.02951"
"4442.05600","-5.91643","19.05768","109.05514","-0.06225","167.15915"
"4442.15600","-5.91643","19.05350","109.02087","-0.06225","167.12253"
"4442.25600","-5.91642","19.06186","109.02087","-0.06225","167.19585"
"4442.35600","-5.91642","19.06368","109.02087","-0.06224","167.21181"
"4442.45600","-5.91641","19.04368","109.02087","-0.06224","167.03638"
"4442.55600","-5.91641","19.03477","109.02087","-0.06224","166.95818"
"4442.65600","-5.91640","19.02847","109.02087","-0.06224","166.90292"
"4442.75600","-5.91640","19.03111","108.99268","-0.06224","166.92607"
"4442.85600","-5.91640","19.03489","108.99268","-0.06224","166.95932"
"4442.95600","-5.91639","19.04674","108.99268","-0.06224","167.06322"
"4443.05600","-5.91639","19.04979","108.99268","-0.06224","167.08994"
"4443.15600","-5.91638","19.03928","108.99268","-0.06224","166.99774"
"4443.25600","-5.91637","19.03656","108.99268","-0.06224","166.97395"
"4443.35600","-5.91637","19.03600","108.96117","-0.06224","166.96902"
"4443.45600","-5.91636","19.02689","108.96117","-0.06224","166.88914"
"4443.55600","-5.91635","18.97252","108.96117","-0.06224","166.41217"
"4443.65600","-5.91634","18.97449","108.96117","-0.06224","166.42953"
"4443.75600","-5.91633","18.95474","108.96117","-0.06224","166.25626"
"4443.85600","-5.91633","18.96673","108.90883","-0.06224","166.36140"
"4443.95600","-5.91632","18.95883","108.90883","-0.06224","166.29211"
"4444.05600","-5.91631","18.97290","108.90883","-0.06224","166.41551"
"4444.15600","-5.91631","18.97347","108.90883","-0.06224","166.42053"
"4444.25600","-5.91630","18.97162","108.90883","-0.06224","166.40434"
"4444.35600","-5.91629","18.95473","108.90883","-0.06224","166.25621"
"4444.45600","-5.91629","18.96959","108.87290","-0.06224","166.38655"
"4444.55600","-5.91628","18.96269","108.87290","-0.06224","166.32600"
"4444.65600","-5.91627","18.96569","108.87290","-0.06224","166.35233"
"4444.75600","-5.91627","18.97237","108.87290","-0.06224","166.41087"
"4444.85600","-5.91626","18.97974","108.87290","-0.06224","166.47552"
"4444.95600","-5.91625","18.98262","108.87290","-0.06224","166.50081"
"4445.05600","-5.91624","18.97552","108.83300","-0.06224","166.43855"
"4445.15600","-5.91624","18.96488","108.83300","-0.06224","166.34518"
"4445.25600","-5.91623","18.96159","108.83300","-0.06224","166.31633"
"4445.35600","-5.91622","18.95406","108.83300","-0.06224","166.25032"
"4445.45600","-5.91621","18.94082","108.83300","-0.06224","166.13420"
"4445.55600","-5.91620","18.95077","108.83300","-0.06224","166.22147"
"4445.65600","-5.91619","18.97189","108.77918","-0.06224","166.40671"
"4445.75600","-5.91618","18.96282","108.77918","-0.06224","166.32713"
"4445.85600","-5.91617","18.94276","108.77918","-0.06224","166.15121"
"4445.95600","-5.91616","18.92289","108.77918","-0.06224","165.97693"
"4446.05600","-5.91615","18.91672","108.77918","-0.06224","165.92279"
"4446.15600","-5.91614","18.91280","108.74621","-0.06224","165.88843"
"4446.25600","-5.91613","18.92198","108.74621","-0.06224","165.96893"
"4446.35600","-5.91612","18.91429","108.74621","-0.06224","165.90146"
"4446.45600","-5.91612","18.90771","108.74621","-0.06224","165.84378"
"4446.55600","-5.91611","18.89684","108.74621","-0.06224","165.74841"
"4446.65600","-5.91609","18.88091","108.74621","-0.06224","165.60867"
"4446.75600","-5.91608","18.87537","108.71135","-0.06224","165.56009"
"4446.85600","-5.91607","18.87656","108.71135","-0.06224","165.57056"
"4446.95600","-5.91606","18.87248","108.71135","-0.06224","165.53476"
"4447.05600","-5.91605","18.87743","108.71135","-0.06224","165.57814"
"4447.15600","-5.91604","18.90384","108.71135","-0.06224","165.80977"
"4447.25600","-5.91603","18.90997","108.71135","-0.06224","165.86359"
"4447.35600","-5.91602","18.90953","108.65447","-0.06224","165.85976"
"4447.45600","-5.91601","18.89084","108.65447","-0.06224","165.69582"
"4447.55600","-5.91599","18.87223","108.65447","-0.06224","165.53253"
"4447.65600","-5.91598","18.86242","108.65447","-0.06224","165.44646"
"4447.75600","-5.91596","18.86878","108.65447","-0.06224","165.50227"
"4447.85600","-5.91595","18.88325","108.65447","-0.06224","165.62918"
"4447.95600","-5.91593","18.87137","108.61675","-0.06224","165.52502"
"4448.05600","-5.91591","18.83762","108.61675","-0.06224","165.22894"
"4448.15600","-5.91588","18.81328","108.61675","-0.06224","165.01547"
"4448.25600","-5.91586","18.81572","108.61675","-0.06224","165.03691"
"4448.35600","-5.91583","18.82206","108.61675","-0.06224","165.09251"
"4448.45600","-5.91579","18.80470","108.61675","-0.06224","164.94026"
"4448.55600","-5.91575","18.83297","108.58121","-0.06224","165.18817"
"4448.65600","-5.91570","18.87342","108.58121","-0.06224","165.54303"
"4448.75600","-5.91564","18.83006","108.58121","-0.06224","165.16270"
"4448.85600","-5.91559","18.84829","108.58121","-0.06224","165.32253"
"4448.95600","-5.91552","18.83321","108.58121","-0.06224","165.19026"
"4449.05600","-5.91546","18.79406","108.54488","-0.06224","164.84694"
"4449.15600","-5.91540","18.84833","108.54488","-0.06223","165.32292"
"4449.25600","-5.91533","18.80991","108.54488","-0.06223","164.98596"
"4449.35600","-5.91526","18.88138","108.54488","-0.06223","165.61282"
"4449.45600","-5.91517","18.87411","108.54488","-0.06223","165.54909"
"4449.55600","-5.91508","18.92165","108.54488","-0.06223","165.96605"
"4449.65600","-5.91498","18.87653","108.48858","-0.06223","165.57025"
"4449.75600","-5.91489","18.91418","108.48858","-0.06223","165.90053"
"4449.85600","-5.91480","18.86701","108.48858","-0.06223","165.48677"
"4449.95600","-5.91472","18.90454","108.48858","-0.06223","165.81595"
"4450.05600","-5.91462","18.84859","108.48858","-0.06223","165.32521"
"4450.15600","-5.91452","18.89647","108.48858","-0.06223","165.74519"
"4450.25600","-5.91439","18.84777","108.45428","-0.06222","165.31798"
"4450.35600","-5.91427","18.89885","108.45428","-0.06222","165.76602"
"4450.45600","-5.91415","18.85878","108.45428","-0.06222","165.41454"
"4450.55600","-5.91405","18.88537","108.45428","-0.06222","165.64777"
"4450.65600","-5.91395","18.87486","108.45428","-0.06222","165.55566"
"4450.75600","-5.91384","18.89071","108.45428","-0.06222","165.69461"
"4450.85600","-5.91368","18.90504","108.41875","-0.06222","165.82034"
"4450.95600","-5.91349","18.90218","108.41875","-0.06222","165.79523"
"4451.05600","-5.91325","18.92169","108.41875","-0.06221","165.96640"
"4451.15600","-5.91298","18.86250","108.41875","-0.06221","165.44720"
"4451.25600","-5.91260","18.91875","108.41875","-0.06221","165.94055"
"4451.35600","-5.91202","18.88873","108.36393","-0.06220","165.67732"
"4451.45600","-5.91110","18.84800","108.36393","-0.06219","165.32002"
"4451.55600","-5.90964","18.85796","108.36393","-0.06218","165.40739"
"4451.65600","-5.90762","18.90955","108.36393","-0.06216","165.85985"
"4451.75600","-5.90562","18.92290","108.36393","-0.06214","165.97694"
"4451.85600","-5.90403","18.97334","108.36393","-0.06212","166.41939"
"4451.95600","-5.90240","18.98997","108.33284","-0.06211","166.56528"
"4452.05600","-5.90065","18.99456","108.33284","-0.06209","166.60551"
"4452.15600","-5.89942","18.98776","108.33284","-0.06208","166.54590"
"4452.25600","-5.89900","19.05579","108.33284","-0.06207","167.14256"
"4452.35600","-5.89886","19.03514","108.33284","-0.06207","166.96143"
"4452.45600","-5.89878","19.06878","108.33284","-0.06207","167.25650"
"4452.55600","-5.89871","19.08446","108.30197","-0.06207","167.39407"
"4452.65600","-5.89865","19.07971","108.30197","-0.06207","167.35243"
"4452.75600","-5.89859","19.07872","108.30197","-0.06207","167.34370"
"4452.85600","-5.89852","19.05539","108.30197","-0.06207","167.13908"
"4452.95600","-5.89845","19.03065","108.30197","-0.06207","166.92204"
"4453.05600","-5.89837","19.02847","108.30197","-0.06207","166.90300"
"4453.15600","-5.89828","19.02673","108.25359","-0.06206","166.88766"
"4453.25600","-5.89819","18.99903","108.25359","-0.06206","166.64474"
"4453.35600","-5.89809","18.96330","108.25359","-0.06206","166.33139"
"4453.45600","-5.89799","18.96393","108.25359","-0.06206","166.33688"
"4453.55600","-5.89788","18.94820","108.25359","-0.06206","166.19887"
"4453.65600","-5.89775","18.93726","108.21707","-0.06206","166.10292"
"4453.75600","-5.89760","18.92953","108.21707","-0.06206","166.03516"
"4453.85600","-5.89742","18.95649","108.21707","-0.06206","166.27158"
"4453.95600","-5.89723","18.94867","108.21707","-0.06205","166.20303"
"4454.05600","-5.89704","18.93507","108.21707","-0.06205","166.08377"
"4454.15600","-5.89682","18.92895","108.21707","-0.06205","166.03004"
"4454.25600","-5.89655","18.92758","108.18187","-0.06205","166.01807"
"4454.35600","-5.89621","18.92220","108.18187","-0.06204","165.97081"
"4454.45600","-5.89574","18.93850","108.18187","-0.06204","166.11380"
"4454.55600","-5.89492","18.94544","108.18187","-0.06203","166.17468"
"4454.65600","-5.89318","18.93830","108.18187","-0.06201","166.11208"
"4454.75600","-5.89054","18.98498","108.18187","-0.06199","166.52151"
"4454.85600","-5.88817","19.05648","108.14674","-0.06196","167.14864"
"4454.95600","-5.88495","19.09126","108.14674","-0.06193","167.45367"
"4455.05600","-5.88057","19.14219","108.14674","-0.06189","167.90041"
"4455.15600","-5.87562","19.22033","108.14674","-0.06184","168.58580"
"4455.25600","-5.87041","19.28610","108.14674","-0.06179","169.16273"
"4455.35600","-5.86438","19.32389","108.14674","-0.06173","169.49416"
"4455.45600","-5.85786","19.43061","108.10271","-0.06166","170.43021"
"4455.55600","-5.84985","19.58790","108.10271","-0.06158","171.80981"
"4455.65600","-5.84016","19.60133","108.10271","-0.06148","171.92761"
"4455.75600","-5.83059","19.69905","108.10271","-0.06139","172.78473"
"4455.85600","-5.82053","19.95591","108.10271","-0.06129","175.03777"
"4455.95600","-5.81229","19.85832","108.10271","-0.06121","174.18173"
"4456.05600","-5.80561","20.03807","108.07652","-0.06114","175.75836"
"4456.15600","-5.79821","20.13236","108.07652","-0.06107","176.58540"
"4456.25600","-5.79080","20.04055","108.07652","-0.06099","175.78018"
"4456.35600","-5.78329","20.32996","108.07652","-0.06092","178.31860"
"4456.45600","-5.77487","20.26119","108.07652","-0.06083","177.71545"
"4456.55600","-5.76705","20.30060","108.04806","-0.06076","178.06114"
"4456.65600","-5.76072","20.51123","108.04806","-0.06069","179.90858"
"4456.75600","-5.75454","20.38188","108.04806","-0.06063","178.77406"
"4456.85600","-5.74807","20.54334","108.04806","-0.06057","180.19020"
"4456.95600","-5.74211","20.64399","108.04806","-0.06051","181.07301"
"4457.05600","-5.73653","20.52814","108.04806","-0.06045","180.05687"
"4457.15600","-5.73113","20.71424","108.00697","-0.06040","181.68927"
"4457.25600","-5.72596","20.77644","108.00697","-0.06035","182.23482"
"4457.35600","-5.72152","20.62172","108.00697","-0.06030","180.87772"
"4457.45600","-5.71863","20.72307","108.00697","-0.06027","181.76669"
"4457.55600","-5.71643","20.79631","108.00697","-0.06025","182.40912"
"4457.65600","-5.71451","20.65156","108.00697","-0.06023","181.13942"
"4457.75600","-5.71309","20.76187","107.97931","-0.06022","182.10696"
"4457.85600","-5.71204","20.82171","107.97931","-0.06021","182.63191"
"4457.95600","-5.71122","20.66272","107.97931","-0.06020","181.23730"
"4458.05600","-5.71056","20.70850","107.97931","-0.06019","181.63885"
"4458.15600","-5.70999","20.79468","107.97931","-0.06019","182.39481"
"4458.25600","-5.70951","20.66394","107.97931","-0.06018","181.24808"
"4458.35600","-5.70913","20.62680","107.94685","-0.06018","180.92226"
"4458.45600","-5.70887","20.75766","107.94685","-0.06018","182.07011"
"4458.55600","-5.70871","20.73540","107.94685","-0.06017","181.87480"
"4458.65600","-5.70862","20.60789","107.94685","-0.06017","180.75641"
"4458.75600","-5.70857","20.65357","107.94685","-0.06017","181.15706"
"4458.85600","-5.70855","20.75005","107.94685","-0.06017","182.00331"
"4458.95600","-5.70854","20.63809","107.89581","-0.06017","181.02129"
"4459.05600","-5.70854","20.53742","107.89581","-0.06017","180.13829"
"4459.15600","-5.70854","20.59940","107.89581","-0.06017","180.68198"
"4459.25600","-5.70855","20.65608","107.89581","-0.06017","181.17906"
"4459.35600","-5.70856","20.59624","107.89581","-0.06017","180.65422"
"4459.45600","-5.70857","20.50474","107.86178","-0.06017","179.85162"
"4459.55600","-5.70857","20.56362","107.86178","-0.06017","180.36810"
"4459.65600","-5.70858","20.65496","107.86178","-0.06017","181.16925"
"4459.75600","-5.70859","20.56714","107.86178","-0.06017","180.39897"
"4459.85600","-5.70861","20.47017","107.86178","-0.06017","179.54842"
"4459.95600","-5.70861","20.56854","107.86178","-0.06017","180.41130"
"4460.05600","-5.70862","20.61295","107.83178","-0.06017","180.80077"
"4460.15600","-5.70863","20.47845","107.83178","-0.06017","179.62103"
"4460.25600","-5.70864","20.48894","107.83178","-0.06017","179.71309"
"4460.35600","-5.70865","20.62260","107.83178","-0.06017","180.88541"
"4460.45600","-5.70866","20.54419","107.83178","-0.06017","180.19768"
"4460.55600","-5.70868","20.47258","107.83178","-0.06017","179.56958"
"4460.65600","-5.70869","20.65912","107.78598","-0.06017","181.20576"
"4460.75600","-5.70870","20.58533","107.78598","-0.06017","180.55850"
"4460.85600","-5.70872","20.44529","107.78598","-0.06017","179.33018"
"4460.95600","-5.70873","20.59363","107.78598","-0.06017","180.63130"
"4461.05600","-5.70874","20.55359","107.78598","-0.06017","180.28009"
"4461.15600","-5.70875","20.42276","107.75154","-0.06018","179.13258"
"4461.25600","-5.70876","20.57901","107.75154","-0.06018","180.50313"
"4461.35600","-5.70877","20.55291","107.75154","-0.06018","180.27417"
"4461.45600","-5.70879","20.43553","107.75154","-0.06018","179.24461"
"4461.55600","-5.70880","20.58683","107.75154","-0.06018","180.57170"
"4461.65600","-5.70881","20.56155","107.75154","-0.06018","180.34993"
"4461.75600","-5.70882","20.40894","107.71630","-0.06018","179.01137"
"4461.85600","-5.70883","20.52054","107.71630","-0.06018","179.99026"
"4461.95600","-5.70885","20.57739","107.71630","-0.06018","180.48891"
"4462.05600","-5.70886","20.42088","107.71630","-0.06018","179.11610"
"4462.15600","-5.70888","20.46645","107.71630","-0.06018","179.51581"
"4462.25600","-5.70889","20.57628","107.71630","-0.06018","180.47917"
"4462.35600","-5.70891","20.42856","107.67902","-0.06018","179.18344"
"4462.45600","-5.70892","20.39686","107.67902","-0.06018","178.90538"
"4462.55600","-5.70893","20.51809","107.67902","-0.06018","179.96873"
"4462.65600","-5.70895","20.43709","107.67902","-0.06018","179.25832"
"4462.75600","-5.70897","20.33061","107.67902","-0.06018","178.32430"
"4462.85600","-5.70898","20.43577","107.67902","-0.06018","179.24672"
"4462.95600","-5.70901","20.46609","107.62733","-0.06018","179.51265"
"4463.05600","-5.70903","20.33732","107.62733","-0.06018","178.38315"
"4463.15600","-5.70906","20.37969","107.62733","-0.06018","178.75484"
"4463.25600","-5.70910","20.50599","107.62733","-0.06018","179.86261"
"4463.35600","-5.70913","20.41516","107.62733","-0.06018","179.06589"
"4463.45600","-5.70916","20.33825","107.59495","-0.06018","178.39130"
"4463.55600","-5.70920","20.45950","107.59495","-0.06018","179.45485"
"4463.65600","-5.70924","20.49978","107.59495","-0.06018","179.80814"
"4463.75600","-5.70929","20.36245","107.59495","-0.06018","178.60364"
"4463.85600","-5.70933","20.33631","107.59495","-0.06018","178.37433"
"4463.95600","-5.70937","20.45916","107.59495","-0.06018","179.45186"
"4464.05600","-5.70941","20.42019","107.56451","-0.06018","179.11008"
"4464.15600","-5.70946","20.30093","107.56451","-0.06018","178.06400"
"4464.25600","-5.70950","20.36225","107.56451","-0.06018","178.60187"
"4464.35600","-5.70954","20.46807","107.56451","-0.06018","179.53006"
"4464.45600","-5.70959","20.38108","107.56451","-0.06018","178.76698"
"4464.55600","-5.70964","20.27600","107.56451","-0.06018","177.84537"
"4464.65600","-5.70967","20.36686","107.52230","-0.06018","178.64230"
"4464.75600","-5.70971","20.40609","107.52230","-0.06018","178.98636"
"4464.85600","-5.70977","20.25719","107.52230","-0.06019","177.68039"
"4464.95600","-5.70982","20.27265","107.52230","-0.06019","177.81598"
"4465.05600","-5.70986","20.41331","107.52230","-0.06019","179.04967"
"4465.15600","-5.70991","20.34079","107.52230","-0.06019","178.41365"
"4465.25600","-5.70995","20.21625","107.49380","-0.06019","177.32126"
"4465.35600","-5.70999","20.28859","107.49380","-0.06019","177.95572"
"4465.45600","-5.71002","20.34311","107.49380","-0.06019","178.43398"
"4465.55600","-5.71006","20.18590","107.49380","-0.06019","177.05504"
"4465.65600","-5.71010","20.18608","107.49380","-0.06019","177.05663"
"4465.75600","-5.71015","20.33318","107.49380","-0.06019","178.34686"
"4465.85600","-5.71019","20.24538","107.46523","-0.06019","177.57675"
"4465.95600","-5.71024","20.16269","107.46523","-0.06019","176.85147"
"4466.05600","-5.71029","20.29994","107.46523","-0.06019","178.05528"
"4466.15600","-5.71033","20.27071","107.46523","-0.06019","177.79895"
"4466.25600","-5.71038","20.12765","107.46523","-0.06019","176.54410"
"4466.35600","-5.71044","20.22808","107.43310","-0.06019","177.42502"
"4466.45600","-5.71051","20.27711","107.43310","-0.06019","177.85507"
"4466.55600","-5.71058","20.10494","107.43310","-0.06019","176.34491"
"4466.65600","-5.71066","20.17374","107.43310","-0.06019","176.94843"
"4466.75600","-5.71075","20.28451","107.43310","-0.06020","177.91994"
"4466.85600","-5.71084","20.11951","107.43310","-0.06020","176.47273"
"4466.95600","-5.71095","20.16890","107.37483","-0.06020","176.90594"
"4467.05600","-5.71108","20.30621","107.37483","-0.06020","178.11034"
"4467.15600","-5.71123","20.14765","107.37483","-0.06020","176.71951"
"4467.25600","-5.71140","20.15367","107.37483","-0.06020","176.77235"
"4467.35600","-5.71161","20.29498","107.37483","-0.06020","178.01178"
"4467.45600","-5.71184","20.10694","107.37483","-0.06021","176.36246"
"4467.55600","-5.71208","20.14059","107.34142","-0.06021","176.65762"
"4467.65600","-5.71235","20.29157","107.34142","-0.06021","177.98192"
"4467.75600","-5.71268","20.11313","107.34142","-0.06021","176.41678"
"4467.85600","-5.71304","20.21572","107.34142","-0.06022","177.31660"
"4467.95600","-5.71345","20.25737","107.34142","-0.06022","177.68196"
"4468.05600","-5.71386","20.05556","107.34142","-0.06023","175.91182"
"4468.15600","-5.71427","20.21622","107.30367","-0.06023","177.32094"
"4468.25600","-5.71467","20.13510","107.30367","-0.06023","176.60948"
"4468.35600","-5.71504","20.04812","107.30367","-0.06024","175.84653"
"4468.45600","-5.71539","20.24420","107.30367","-0.06024","177.56642"
"4468.55600","-5.71575","20.10301","107.30367","-0.06024","176.32802"
"4468.65600","-5.71612","20.11694","107.24841","-0.06025","176.45016"
"4468.75600","-5.71653","20.24745","107.24841","-0.06025","177.59488"
"4468.85600","-5.71698","20.06281","107.24841","-0.06026","175.97540"
"4468.95600","-5.71752","20.09253","107.24841","-0.06026","176.23607"
"4469.05600","-5.71822","20.20505","107.24841","-0.06027","177.22302"
"4469.15600","-5.71908","20.01800","107.24841","-0.06028","175.58238"
"4469.25600","-5.71994","20.02492","107.21838","-0.06029","175.64308"
"4469.35600","-5.72077","20.13736","107.21838","-0.06029","176.62932"
"4469.45600","-5.72154","19.99516","107.21838","-0.06030","175.38206"
"4469.55600","-5.72220","19.97007","107.21838","-0.06031","175.16194"
"4469.65600","-5.72272","20.09649","107.21838","-0.06031","176.27083"
"4469.75600","-5.72322","20.07098","107.21838","-0.06032","176.04703"
"4469.85600","-5.72372","19.94504","107.19275","-0.06032","174.94238"
"4469.95600","-5.72417","20.02573","107.19275","-0.06033","175.65015"
"4470.05600","-5.72465","20.07319","107.19275","-0.06033","176.06644"
"4470.15600","-5.72518","19.92268","107.19275","-0.06034","174.74625"
"4470.25600","-5.72584","19.91212","107.19275","-0.06035","174.65363"
"4470.35600","-5.72657","20.03899","107.19275","-0.06035","175.76646"
"4470.45600","-5.72735","19.97349","107.15324","-0.06036","175.19194"
"4470.55600","-5.72818","19.86167","107.15324","-0.06037","174.21118"
"4470.65600","-5.72894","19.94580","107.15324","-0.06038","174.94910"
"4470.75600","-5.72955","19.98792","107.15324","-0.06038","175.31851"
"4470.85600","-5.73007","19.84119","107.15324","-0.06039","174.03148"
"4470.95600","-5.73057","19.84803","107.12711","-0.06039","174.09151"
"4471.05600","-5.73100","19.95742","107.12711","-0.06040","175.05096"
"4471.15600","-5.73137","19.81937","107.12711","-0.06040","173.84012"
"4471.25600","-5.73170","19.74824","107.12711","-0.06040","173.21625"
"4471.35600","-5.73201","19.90972","107.12711","-0.06041","174.63260"
"4471.45600","-5.73233","19.81304","107.12711","-0.06041","173.78459"
"4471.55600","-5.73266","19.72151","107.10214","-0.06041","172.98175"
"4471.65600","-5.73304","19.87598","107.10214","-0.06042","174.33667"
"4471.75600","-5.73350","19.78135","107.10214","-0.06042","173.50665"
"4471.85600","-5.73406","19.68160","107.10214","-0.06043","172.63173"
"4471.95600","-5.73475","19.85491","107.10214","-0.06043","174.15182"
"4472.05600","-5.73552","19.71640","107.10214","-0.06044","172.93697"
"4472.15600","-5.73632","19.66870","107.07527","-0.06045","172.51859"
"4472.25600","-5.73708","19.81907","107.07527","-0.06046","173.83752"
"4472.35600","-5.73774","19.63211","107.07527","-0.06046","172.19762"
"4472.45600","-5.73836","19.73592","107.07527","-0.06047","173.10820"
"4472.55600","-5.73894","19.79242","107.07527","-0.06048","173.60376"
"4472.65600","-5.73947","19.61107","107.07527","-0.06048","172.01305"
"4472.75600","-5.73999","19.76908","107.03004","-0.06049","173.39900"
"4472.85600","-5.74051","19.67248","107.03004","-0.06049","172.55170"
"4472.95600","-5.74104","19.55800","107.03004","-0.06050","171.54762"
"4473.05600","-5.74159","19.72715","107.03004","-0.06050","173.03120"
"4473.15600","-5.74221","19.62907","107.03004","-0.06051","172.17094"
"4473.25600","-5.74296","19.56740","107.03004","-0.06052","171.63000"
"4473.35600","-5.74382","19.72535","107.00064","-0.06052","173.01549"
"4473.45600","-5.74475","19.65655","107.00064","-0.06053","172.41199"
"4473.55600","-5.74558","19.54676","107.00064","-0.06054","171.44899"
"4473.65600","-5.74634","19.67601","107.00064","-0.06055","172.58267"
"4473.75600","-5.74701","19.65385","107.00064","-0.06056","172.38832"
"4473.85600","-5.74762","19.49457","106.97416","-0.06056","170.99126"
"4473.95600","-5.74816","19.54575","106.97416","-0.06057","171.44017"
"4474.05600","-5.74875","19.66506","106.97416","-0.06057","172.48668"
"4474.15600","-5.74953","19.53611","106.97416","-0.06058","171.35556"
"4474.25600","-5.75051","19.51196","106.97416","-0.06059","171.14372"
"4474.35600","-5.75169","19.64292","106.97416","-0.06060","172.29242"
"4474.45600","-5.75295","19.56445","106.93458","-0.06062","171.60413"
"4474.55600","-5.75405","19.42179","106.93458","-0.06063","170.35287"
"4474.65600","-5.75490","19.44786","106.93458","-0.06064","170.58150"
"4474.75600","-5.75551","19.54758","106.93458","-0.06064","171.45621"
"4474.85600","-5.75594","19.53250","106.93458","-0.06065","171.32396"
"4474.95600","-5.75614","19.45327","106.93458","-0.06065","170.62895"
"4475.05600","-5.75629","19.39894","106.90650","-0.06065","170.15245"
"4475.15600","-5.75648","19.36652","106.90650","-0.06065","169.86809"
"4475.25600","-5.75668","19.42246","106.90650","-0.06065","170.35876"
"4475.35600","-5.75689","19.49249","106.90650","-0.06065","170.97296"
"4475.45600","-5.75713","19.46001","106.90650","-0.06066","170.68811"
"4475.55600","-5.75736","19.33028","106.90650","-0.06066","169.55019"
"4475.65600","-5.75766","19.30536","106.87672","-0.06066","169.33163"
"4475.75600","-5.75811","19.46461","106.87672","-0.06067","170.72842"
"4475.85600","-5.75869","19.32585","106.87672","-0.06067","169.51137"
"4475.95600","-5.75947","19.34399","106.87672","-0.06068","169.67050"
"4476.05600","-5.76039","19.47189","106.87672","-0.06069","170.79230"
"4476.15600","-5.76114","19.27131","106.83408","-0.06070","169.03297"
"4476.25600","-5.76168","19.37542","106.83408","-0.06070","169.94615"
"4476.35600","-5.76206","19.40649","106.83408","-0.06071","170.21870"
"4476.45600","-5.76238","19.21986","106.83408","-0.06071","168.58165"
"4476.55600","-5.76263","19.39032","106.83408","-0.06071","170.07684"
"4476.65600","-5.76283","19.26890","106.83408","-0.06071","169.01184"
"4476.75600","-5.76297","19.29515","106.80312","-0.06072","169.24203"
"4476.85600","-5.76308","19.36400","106.80312","-0.06072","169.84599"
"4476.95600","-5.76317","19.21575","106.80312","-0.06072","168.54562"
"4477.05600","-5.76323","19.42860","106.80312","-0.06072","170.41263"
