Repository: Mecanon/morphing_wing

File: experimental/sma_database/results from second training/flexinol_isobaric_trained_172MPa.csv (part 80 of 100)
Test : Start of hold value,"172.00000",MPa
Time,Extension,Load,Temperature: Chamber 3119-600 1 1,Tensile strain (Extension),Tensile stress
(s),(mm),(N),(C),(mm/mm),(MPa)
"4648.95600","-5.04058","19.80593","98.16852","-0.05352","173.72220"
"4649.05600","-5.04054","19.80555","98.16852","-0.05351","173.71890"
"4649.15600","-5.04051","19.80871","98.16852","-0.05351","173.74661"
"4649.25600","-5.04048","19.79343","98.16852","-0.05351","173.61256"
"4649.35600","-5.04046","19.78701","98.16852","-0.05351","173.55629"
"4649.45600","-5.04044","19.79330","98.13677","-0.05351","173.61143"
"4649.55600","-5.04043","19.80425","98.13677","-0.05351","173.70753"
"4649.65600","-5.04042","19.80960","98.13677","-0.05351","173.75443"
"4649.75600","-5.04041","19.79059","98.13677","-0.05351","173.58771"
"4649.85600","-5.04041","19.78389","98.13677","-0.05351","173.52890"
"4649.95600","-5.04040","19.77168","98.13677","-0.05351","173.42178"
"4650.05600","-5.04039","19.74917","98.11914","-0.05351","173.22441"
"4650.15600","-5.04039","19.74186","98.11914","-0.05351","173.16028"
"4650.25600","-5.04038","19.73176","98.11914","-0.05351","173.07172"
"4650.35600","-5.04038","19.73865","98.11914","-0.05351","173.13210"
"4650.45600","-5.04038","19.74347","98.11914","-0.05351","173.17442"
"4650.55600","-5.04038","19.72126","98.11914","-0.05351","172.97960"
"4650.65600","-5.04037","19.69295","98.09858","-0.05351","172.73129"
"4650.75600","-5.04037","19.67120","98.09858","-0.05351","172.54045"
"4650.85600","-5.04037","19.65603","98.09858","-0.05351","172.40747"
"4650.95600","-5.04037","19.62741","98.09858","-0.05351","172.15636"
"4651.05600","-5.04036","19.63034","98.09858","-0.05351","172.18207"
"4651.15600","-5.04036","19.63935","98.06423","-0.05351","172.26109"
"4651.25600","-5.04036","19.65989","98.06423","-0.05351","172.44128"
"4651.35600","-5.04035","19.65970","98.06423","-0.05351","172.43967"
"4651.45600","-5.04036","19.70340","98.06423","-0.05351","172.82292"
"4651.55600","-5.04036","19.71826","98.06423","-0.05351","172.95326"
"4651.65600","-5.04036","19.70814","98.06423","-0.05351","172.86449"
"4651.75600","-5.04036","19.70150","98.03313","-0.05351","172.80629"
"4651.85600","-5.04036","19.70499","98.03313","-0.05351","172.83688"
"4651.95600","-5.04036","19.71922","98.03313","-0.05351","172.96172"
"4652.05600","-5.04036","19.72578","98.03313","-0.05351","173.01920"
"4652.15600","-5.04036","19.72453","98.03313","-0.05351","173.00827"
"4652.25600","-5.04036","19.73307","98.03313","-0.05351","173.08318"
"4652.35600","-5.04036","19.72527","98.00214","-0.05351","173.01471"
"4652.45600","-5.04036","19.70674","98.00214","-0.05351","172.85222"
"4652.55600","-5.04036","19.69544","98.00214","-0.05351","172.75310"
"4652.65600","-5.04036","19.68345","98.00214","-0.05351","172.64795"
"4652.75600","-5.04036","19.65468","98.00214","-0.05351","172.39563"
"4652.85600","-5.04036","19.64004","97.95782","-0.05351","172.26717"
"4652.95600","-5.04036","19.63528","97.95782","-0.05351","172.22542"
"4653.05600","-5.04036","19.66896","97.95782","-0.05351","172.52087"
"4653.15600","-5.04036","19.69614","97.95782","-0.05351","172.75926"
"4653.25600","-5.04036","19.69654","97.95782","-0.05351","172.76271"
"4653.35600","-5.04036","19.69097","97.95782","-0.05351","172.71388"
"4653.45600","-5.04036","19.66764","97.93813","-0.05351","172.50931"
"4653.55600","-5.04036","19.64319","97.93813","-0.05351","172.29480"
"4653.65600","-5.04035","19.61097","97.93813","-0.05351","172.01219"
"4653.75600","-5.04036","19.61176","97.93813","-0.05351","172.01913"
"4653.85600","-5.04035","19.60646","97.93813","-0.05351","171.97263"
"4653.95600","-5.04035","19.59650","97.93813","-0.05351","171.88525"
"4654.05600","-5.04035","19.60233","97.91828","-0.05351","171.93645"
"4654.15600","-5.04035","19.58892","97.91828","-0.05351","171.81877"
"4654.25600","-5.04034","19.57881","97.91828","-0.05351","171.73012"
"4654.35600","-5.04035","19.58623","97.91828","-0.05351","171.79521"
"4654.45600","-5.04034","19.55213","97.91828","-0.05351","171.49612"
"4654.55600","-5.04034","19.52715","97.91828","-0.05351","171.27704"
"4654.65600","-5.04033","19.52010","97.89462","-0.05351","171.21518"
"4654.75600","-5.04033","19.50606","97.89462","-0.05351","171.09201"
"4654.85600","-5.04032","19.50860","97.89462","-0.05351","171.11426"
"4654.95600","-5.04032","19.52528","97.89462","-0.05351","171.26057"
"4655.05600","-5.04032","19.51953","97.89462","-0.05351","171.21017"
"4655.15600","-5.04032","19.51143","97.89462","-0.05351","171.13914"
"4655.25600","-5.04032","19.51088","97.84993","-0.05351","171.13432"
"4655.35600","-5.04031","19.51173","97.84993","-0.05351","171.14177"
"4655.45600","-5.04031","19.48260","97.84993","-0.05351","170.88629"
"4655.55600","-5.04030","19.49007","97.84993","-0.05351","170.95178"
"4655.65600","-5.04030","19.49384","97.84993","-0.05351","170.98488"
"4655.75600","-5.04030","19.48503","97.81762","-0.05351","170.90753"
"4655.85600","-5.04030","19.50095","97.81762","-0.05351","171.04723"
"4655.95600","-5.04029","19.51678","97.81762","-0.05351","171.18602"
"4656.05600","-5.04029","19.50854","97.81762","-0.05351","171.11377"
"4656.15600","-5.04029","19.51601","97.81762","-0.05351","171.17926"
"4656.25600","-5.04029","19.50392","97.81762","-0.05351","171.07321"
"4656.35600","-5.04029","19.48759","97.78886","-0.05351","170.93005"
"4656.45600","-5.04028","19.47637","97.78886","-0.05351","170.83163"
"4656.55600","-5.04028","19.47283","97.78886","-0.05351","170.80057"
"4656.65600","-5.04028","19.48964","97.78886","-0.05351","170.94800"
"4656.75600","-5.04028","19.50240","97.78886","-0.05351","171.05989"
"4656.85600","-5.04028","19.49224","97.78886","-0.05351","170.97081"
"4656.95600","-5.04028","19.48941","97.75135","-0.05351","170.94601"
"4657.05600","-5.04027","19.48886","97.75135","-0.05351","170.94119"
"4657.15600","-5.04027","19.48758","97.75135","-0.05351","170.92995"
"4657.25600","-5.04027","19.47369","97.75135","-0.05351","170.80806"
"4657.35600","-5.04027","19.45355","97.75135","-0.05351","170.63144"
"4657.45600","-5.04026","19.42788","97.75135","-0.05351","170.40631"
"4657.55600","-5.04026","19.42513","97.73357","-0.05351","170.38216"
"4657.65600","-5.04025","19.41330","97.73357","-0.05351","170.27835"
"4657.75600","-5.04025","19.40788","97.73357","-0.05351","170.23085"
"4657.85600","-5.04024","19.39295","97.73357","-0.05351","170.09987"
"4657.95600","-5.04023","19.37506","97.73357","-0.05351","169.94299"
"4658.05600","-5.04022","19.36094","97.71671","-0.05351","169.81915"
"4658.15600","-5.04021","19.33881","97.71671","-0.05351","169.62500"
"4658.25600","-5.04019","19.31557","97.71671","-0.05351","169.42116"
"4658.35600","-5.04016","19.31087","97.71671","-0.05351","169.37997"
"4658.45600","-5.04011","19.30668","97.71671","-0.05351","169.34319"
"4658.55600","-5.04003","19.30254","97.71671","-0.05351","169.30692"
"4658.65600","-5.03990","19.30910","97.68785","-0.05351","169.36446"
"4658.75600","-5.03971","19.31810","97.68785","-0.05351","169.44337"
"4658.85600","-5.03943","19.32752","97.68785","-0.05350","169.52602"
"4658.95600","-5.03902","19.32908","97.68785","-0.05350","169.53967"
"4659.05600","-5.03840","19.32470","97.68785","-0.05349","169.50124"
"4659.15600","-5.03759","19.33710","97.68785","-0.05349","169.61008"
"4659.25600","-5.03672","19.34449","97.66198","-0.05348","169.67487"
"4659.35600","-5.03593","19.33799","97.66198","-0.05347","169.61784"
"4659.45600","-5.03522","19.33993","97.66198","-0.05346","169.63481"
"4659.55600","-5.03458","19.33843","97.66198","-0.05346","169.62166"
"4659.65600","-5.03395","19.33180","97.66198","-0.05345","169.56354"
"4659.75600","-5.03334","19.34060","97.66198","-0.05344","169.64072"
"4659.85600","-5.03266","19.33261","97.63291","-0.05344","169.57063"
"4659.95600","-5.03187","19.34216","97.63291","-0.05343","169.65437"
"4660.05600","-5.03088","19.37687","97.63291","-0.05342","169.95885"
"4660.15600","-5.02974","19.40543","97.63291","-0.05341","170.20938"
"4660.25600","-5.02863","19.45471","97.63291","-0.05340","170.64162"
"4660.35600","-5.02772","19.50560","97.60585","-0.05339","171.08801"
"4660.45600","-5.02698","19.53192","97.60585","-0.05338","171.31883"
"4660.55600","-5.02634","19.55289","97.60585","-0.05337","171.50273"
"4660.65600","-5.02576","19.57840","97.60585","-0.05337","171.72652"
"4660.75600","-5.02517","19.57523","97.60585","-0.05336","171.69875"
"4660.85600","-5.02453","19.58339","97.60585","-0.05336","171.77031"
"4660.95600","-5.02375","19.56589","97.56197","-0.05335","171.61679"
"4661.05600","-5.02275","19.54724","97.56197","-0.05334","171.45317"
"4661.15600","-5.02143","19.56384","97.56197","-0.05332","171.59886"
"4661.25600","-5.02000","19.57991","97.56197","-0.05331","171.73973"
"4661.35600","-5.01872","19.57287","97.56197","-0.05330","171.67804"
"4661.45600","-5.01747","19.56974","97.56197","-0.05328","171.65054"
"4661.55600","-5.01605","19.58879","97.53671","-0.05327","171.81763"
"4661.65600","-5.01416","19.63239","97.53671","-0.05325","172.20006"
"4661.75600","-5.01193","19.67470","97.53671","-0.05323","172.57121"
"4661.85600","-5.01004","19.67323","97.53671","-0.05321","172.55826"
"4661.95600","-5.00826","19.63230","97.53671","-0.05319","172.19930"
"4662.05600","-5.00607","19.60206","97.53671","-0.05317","171.93405"
"4662.15600","-5.00378","19.59943","97.51387","-0.05315","171.91096"
"4662.25600","-5.00197","19.60456","97.51387","-0.05313","171.95593"
"4662.35600","-5.00046","19.61054","97.51387","-0.05312","172.00844"
"4662.45600","-4.99882","19.62912","97.51387","-0.05310","172.17137"
"4662.55600","-4.99687","19.65665","97.51387","-0.05308","172.41290"
"4662.65600","-4.99498","19.65988","97.51387","-0.05306","172.44122"
"4662.75600","-4.99343","19.64210","97.47092","-0.05305","172.28528"
"4662.85600","-4.99205","19.64454","97.47092","-0.05303","172.30667"
"4662.95600","-4.99044","19.65650","97.47092","-0.05302","172.41154"
"4663.05600","-4.98860","19.67127","97.47092","-0.05300","172.54109"
"4663.15600","-4.98693","19.70419","97.47092","-0.05298","172.82982"
"4663.25600","-4.98557","19.67951","97.47092","-0.05297","172.61334"
"4663.35600","-4.98435","19.61850","97.43801","-0.05295","172.07825"
"4663.45600","-4.98303","19.57287","97.43801","-0.05294","171.67805"
"4663.55600","-4.98149","19.61004","97.43801","-0.05293","172.00404"
"4663.65600","-4.97994","19.66657","97.43801","-0.05291","172.49985"
"4663.75600","-4.97862","19.70237","97.43801","-0.05290","172.81386"
"4663.85600","-4.97750","19.72766","97.40546","-0.05289","173.03568"
"4663.95600","-4.97648","19.72119","97.40546","-0.05288","172.97893"
"4664.05600","-4.97542","19.72147","97.40546","-0.05287","172.98146"
"4664.15600","-4.97415","19.74856","97.40546","-0.05285","173.21907"
"4664.25600","-4.97269","19.80651","97.40546","-0.05284","173.72737"
"4664.35600","-4.97122","19.82801","97.40546","-0.05282","173.91595"
"4664.45600","-4.96993","19.83008","97.34412","-0.05281","173.93405"
"4664.55600","-4.96876","19.81963","97.34412","-0.05280","173.84242"
"4664.65600","-4.96763","19.79885","97.34412","-0.05279","173.66017"
"4664.75600","-4.96638","19.77950","97.34412","-0.05278","173.49040"
"4664.85600","-4.96496","19.81712","97.34412","-0.05276","173.82039"
"4664.95600","-4.96359","19.87418","97.34412","-0.05275","174.32091"
"4665.05600","-4.96239","19.88585","97.30690","-0.05274","174.42323"
"4665.15600","-4.96131","19.82178","97.30690","-0.05273","173.86127"
"4665.25600","-4.96032","19.80572","97.30690","-0.05272","173.72038"
"4665.35600","-4.95937","19.86411","97.30690","-0.05271","174.23253"
"4665.45600","-4.95843","19.91706","97.30690","-0.05270","174.69702"
"4665.55600","-4.95753","19.86936","97.30690","-0.05269","174.27863"
"4665.65600","-4.95665","19.80234","97.28098","-0.05268","173.69073"
"4665.75600","-4.95588","19.79896","97.28098","-0.05267","173.66107"
"4665.85600","-4.95524","19.83480","97.28098","-0.05266","173.97548"
"4665.95600","-4.95473","19.85649","97.28098","-0.05266","174.16570"
"4666.05600","-4.95432","19.81826","97.28098","-0.05266","173.83035"
"4666.15600","-4.95399","19.75744","97.24991","-0.05265","173.29694"
"4666.25600","-4.95373","19.72179","97.24991","-0.05265","172.98425"
"4666.35600","-4.95352","19.70660","97.24991","-0.05265","172.85098"
"4666.45600","-4.95333","19.70525","97.24991","-0.05265","172.83917"
"4666.55600","-4.95314","19.71816","97.24991","-0.05264","172.95236"
"4666.65600","-4.95297","19.71013","97.24991","-0.05264","172.88194"
"4666.75600","-4.95280","19.70422","97.22835","-0.05264","172.83015"
"4666.85600","-4.95263","19.66759","97.22835","-0.05264","172.50879"
"4666.95600","-4.95246","19.62454","97.22835","-0.05264","172.13127"
"4667.05600","-4.95229","19.58692","97.22835","-0.05264","171.80127"
"4667.15600","-4.95211","19.56031","97.22835","-0.05263","171.56789"
"4667.25600","-4.95193","19.54936","97.22835","-0.05263","171.47177"
"4667.35600","-4.95176","19.54362","97.19446","-0.05263","171.42142"
"4667.45600","-4.95158","19.53569","97.19446","-0.05263","171.35194"
"4667.55600","-4.95138","19.52748","97.19446","-0.05263","171.27991"
"4667.65600","-4.95118","19.51122","97.19446","-0.05262","171.13724"
"4667.75600","-4.95094","19.51295","97.19446","-0.05262","171.15244"
"4667.85600","-4.95070","19.54056","97.19446","-0.05262","171.39459"
"4667.95600","-4.95043","19.56363","97.15941","-0.05262","171.59702"
"4668.05600","-4.95014","19.60265","97.15941","-0.05261","171.93922"
"4668.15600","-4.94985","19.63154","97.15941","-0.05261","172.19261"
"4668.25600","-4.94956","19.64835","97.15941","-0.05261","172.34009"
"4668.35600","-4.94927","19.65220","97.15941","-0.05261","172.37383"
"4668.45600","-4.94899","19.63898","97.10363","-0.05260","172.25789"
"4668.55600","-4.94874","19.64038","97.10363","-0.05260","172.27014"
"4668.65600","-4.94851","19.62155","97.10363","-0.05260","172.10500"
"4668.75600","-4.94831","19.60298","97.10363","-0.05260","171.94211"
"4668.85600","-4.94812","19.61602","97.10363","-0.05259","172.05653"
"4668.95600","-4.94795","19.66544","97.10363","-0.05259","172.49001"
"4669.05600","-4.94781","19.70510","97.07069","-0.05259","172.83784"
"4669.15600","-4.94769","19.74263","97.07069","-0.05259","173.16699"
"4669.25600","-4.94758","19.74288","97.07069","-0.05259","173.16924"
"4669.35600","-4.94749","19.71950","97.07069","-0.05259","172.96413"
"4669.45600","-4.94741","19.69053","97.07069","-0.05259","172.71007"
"4669.55600","-4.94735","19.67173","97.07069","-0.05259","172.54510"
"4669.65600","-4.94730","19.64687","97.04232","-0.05259","172.32706"
"4669.75600","-4.94724","19.65746","97.04232","-0.05258","172.41997"
"4669.85600","-4.94720","19.70016","97.04232","-0.05258","172.79454"
"4669.95600","-4.94715","19.70051","97.04232","-0.05258","172.79761"
"4670.05600","-4.94710","19.66525","97.04232","-0.05258","172.48833"
"4670.15600","-4.94706","19.61731","97.04232","-0.05258","172.06783"
"4670.25600","-4.94702","19.55704","97.00979","-0.05258","171.53912"
"4670.35600","-4.94697","19.52847","97.00979","-0.05258","171.28859"
"4670.45600","-4.94693","19.54551","97.00979","-0.05258","171.43803"
"4670.55600","-4.94689","19.57578","97.00979","-0.05258","171.70358"
"4670.65600","-4.94683","19.55933","97.00979","-0.05258","171.55923"
"4670.75600","-4.94678","19.51993","97.00979","-0.05258","171.21364"
"4670.85600","-4.94672","19.46003","96.98878","-0.05258","170.68825"
"4670.95600","-4.94666","19.43286","96.98878","-0.05258","170.44995"
"4671.05600","-4.94660","19.43835","96.98878","-0.05258","170.49815"
"4671.15600","-4.94652","19.47884","96.98878","-0.05258","170.85329"
"4671.25600","-4.94645","19.48501","96.98878","-0.05258","170.90735"
"4671.35600","-4.94637","19.43148","96.95778","-0.05258","170.43790"
"4671.45600","-4.94628","19.36002","96.95778","-0.05258","169.81108"
"4671.55600","-4.94618","19.33493","96.95778","-0.05257","169.59096"
"4671.65600","-4.94606","19.35411","96.95778","-0.05257","169.75922"
"4671.75600","-4.94591","19.38374","96.95778","-0.05257","170.01915"
"4671.85600","-4.94574","19.39078","96.95778","-0.05257","170.08083"
"4671.95600","-4.94554","19.36712","96.89734","-0.05257","169.87337"
"4672.05600","-4.94535","19.34764","96.89734","-0.05257","169.70247"
"4672.15600","-4.94514","19.32630","96.89734","-0.05256","169.51530"
"4672.25600","-4.94490","19.36610","96.89734","-0.05256","169.86441"
"4672.35600","-4.94465","19.43807","96.89734","-0.05256","170.49568"
"4672.45600","-4.94437","19.47836","96.89734","-0.05256","170.84903"
"4672.55600","-4.94406","19.46373","96.85880","-0.05255","170.72070"
"4672.65600","-4.94370","19.43118","96.85880","-0.05255","170.43520"
"4672.75600","-4.94331","19.42253","96.85880","-0.05255","170.35938"
"4672.85600","-4.94288","19.46676","96.85880","-0.05254","170.74733"
"4672.95600","-4.94242","19.53353","96.85880","-0.05254","171.33296"
"4673.05600","-4.94193","19.51923","96.85880","-0.05253","171.20749"
"4673.15600","-4.94143","19.46381","96.82063","-0.05253","170.72145"
"4673.25600","-4.94093","19.47765","96.82063","-0.05252","170.84283"
"4673.35600","-4.94045","19.54972","96.82063","-0.05252","171.47501"
"4673.45600","-4.94000","19.55388","96.82063","-0.05251","171.51146"
"4673.55600","-4.93957","19.48682","96.82063","-0.05251","170.92322"
"4673.65600","-4.93918","19.49063","96.78967","-0.05250","170.95671"
"4673.75600","-4.93884","19.57647","96.78967","-0.05250","171.70956"
"4673.85600","-4.93855","19.53575","96.78967","-0.05250","171.35240"
"4673.95600","-4.93828","19.46198","96.78967","-0.05250","170.70537"
"4674.05600","-4.93803","19.49088","96.78967","-0.05249","170.95886"
"4674.15600","-4.93779","19.52734","96.78967","-0.05249","171.27863"
"4674.25600","-4.93754","19.43949","96.75530","-0.05249","170.50809"
"4674.35600","-4.93728","19.40105","96.75530","-0.05249","170.17099"
"4674.45600","-4.93699","19.47008","96.75530","-0.05248","170.77640"
"4674.55600","-4.93667","19.45025","96.75530","-0.05248","170.60249"
"4674.65600","-4.93631","19.36355","96.75530","-0.05248","169.84200"
"4674.75600","-4.93590","19.40597","96.75530","-0.05247","170.21413"
"4674.85600","-4.93543","19.45112","96.73027","-0.05247","170.61015"
"4674.95600","-4.93485","19.37680","96.73027","-0.05246","169.95828"
"4675.05600","-4.93414","19.32115","96.73027","-0.05245","169.47011"
"4675.15600","-4.93330","19.38013","96.73027","-0.05245","169.98747"
"4675.25600","-4.93238","19.38088","96.73027","-0.05244","169.99405"
"4675.35600","-4.93147","19.29841","96.73027","-0.05243","169.27066"
"4675.45600","-4.93060","19.25368","96.70150","-0.05242","168.87836"
"4675.55600","-4.92977","19.28125","96.70150","-0.05241","169.12018"
"4675.65600","-4.92897","19.32541","96.70150","-0.05240","169.50749"
"4675.75600","-4.92811","19.34115","96.70150","-0.05239","169.64557"
"4675.85600","-4.92708","19.37516","96.70150","-0.05238","169.94385"
"4675.95600","-4.92573","19.36195","96.65268","-0.05237","169.82802"
"4676.05600","-4.92413","19.32229","96.65268","-0.05235","169.48015"
"4676.15600","-4.92250","19.27931","96.65268","-0.05234","169.10313"
"4676.25600","-4.92086","19.28597","96.65268","-0.05232","169.16154"
"4676.35600","-4.91891","19.36258","96.65268","-0.05230","169.83351"
"4676.45600","-4.91640","19.46287","96.65268","-0.05228","170.71320"
"4676.55600","-4.91411","19.47301","96.61900","-0.05225","170.80209"
"4676.65600","-4.91199","19.47938","96.61900","-0.05223","170.85796"
"4676.75600","-4.90961","19.60705","96.61900","-0.05221","171.97780"
"4676.85600","-4.90724","19.69511","96.61900","-0.05219","172.75024"
"4676.95600","-4.90550","19.71142","96.61900","-0.05217","172.89325"
"4677.05600","-4.90400","19.70519","96.61900","-0.05215","172.83865"
"4677.15600","-4.90241","19.71437","96.58046","-0.05214","172.91910"
"4677.25600","-4.90056","19.72193","96.58046","-0.05212","172.98541"
"4677.35600","-4.89891","19.71849","96.58046","-0.05210","172.95528"
"4677.45600","-4.89765","19.78780","96.58046","-0.05209","173.56319"
"4677.55600","-4.89649","19.83265","96.58046","-0.05208","173.95665"
"4677.65600","-4.89530","19.78724","96.58046","-0.05207","173.55829"
"4677.75600","-4.89395","19.74184","96.53651","-0.05205","173.16008"
"4677.85600","-4.89246","19.80546","96.53651","-0.05204","173.71808"
"4677.95600","-4.89120","19.87323","96.53651","-0.05203","174.31255"
"4678.05600","-4.89026","19.77610","96.53651","-0.05202","173.46059"
"4678.15600","-4.88951","19.79243","96.53651","-0.05201","173.60385"
"4678.25600","-4.88889","19.84417","96.53651","-0.05200","174.05765"
"4678.35600","-4.88830","19.76127","96.51488","-0.05200","173.33052"
"4678.45600","-4.88768","19.76345","96.51488","-0.05199","173.34962"
"4678.55600","-4.88697","19.82038","96.51488","-0.05198","173.84900"
"4678.65600","-4.88612","19.76742","96.51488","-0.05198","173.38449"
"4678.75600","-4.88516","19.72847","96.51488","-0.05197","173.04282"
"4678.85600","-4.88410","19.77787","96.51488","-0.05196","173.47610"
"4678.95600","-4.88314","19.76200","96.49413","-0.05195","173.33691"
"4679.05600","-4.88238","19.70667","96.49413","-0.05194","172.85158"
"4679.15600","-4.88180","19.67960","96.49413","-0.05193","172.61420"
"4679.25600","-4.88130","19.69430","96.49413","-0.05193","172.74309"
"4679.35600","-4.88085","19.72250","96.49413","-0.05192","172.99048"
"4679.45600","-4.88042","19.72597","96.47345","-0.05192","173.02092"
"4679.55600","-4.87997","19.68443","96.47345","-0.05191","172.65659"
"4679.65600","-4.87947","19.63394","96.47345","-0.05191","172.21371"
"4679.75600","-4.87889","19.56222","96.47345","-0.05190","171.58459"
"4679.85600","-4.87812","19.52740","96.47345","-0.05190","171.27914"
"4679.95600","-4.87715","19.55643","96.47345","-0.05189","171.53381"
"4680.05600","-4.87606","19.63006","96.43089","-0.05188","172.17966"
"4680.15600","-4.87499","19.58089","96.43089","-0.05186","171.74834"
"4680.25600","-4.87405","19.50888","96.43089","-0.05186","171.11679"
"4680.35600","-4.87319","19.53951","96.43089","-0.05185","171.38545"
"4680.45600","-4.87238","19.59429","96.43089","-0.05184","171.86586"
"4680.55600","-4.87148","19.58239","96.43089","-0.05183","171.76152"
"4680.65600","-4.87035","19.53318","96.39763","-0.05182","171.32990"
"4680.75600","-4.86891","19.59179","96.39763","-0.05180","171.84401"
"4680.85600","-4.86734","19.66353","96.39763","-0.05179","172.47324"
"4680.95600","-4.86602","19.64180","96.39763","-0.05178","172.28261"
"4681.05600","-4.86505","19.68768","96.39763","-0.05177","172.68504"
"4681.15600","-4.86425","19.78731","96.39763","-0.05176","173.55890"
"4681.25600","-4.86359","19.77817","96.36054","-0.05175","173.47874"
"4681.35600","-4.86293","19.79003","96.36054","-0.05174","173.58279"
"4681.45600","-4.86226","19.85970","96.36054","-0.05174","174.19383"
"4681.55600","-4.86151","19.78013","96.36054","-0.05173","173.49593"
"4681.65600","-4.86070","19.79267","96.36054","-0.05172","173.60590"
"4681.75600","-4.85990","19.85460","96.30970","-0.05171","174.14917"
"4681.85600","-4.85920","19.83554","96.30970","-0.05171","173.98193"
"4681.95600","-4.85862","19.79073","96.30970","-0.05170","173.58890"
"4682.05600","-4.85820","19.79394","96.30970","-0.05170","173.61708"
"4682.15600","-4.85790","19.83577","96.30970","-0.05169","173.98399"
"4682.25600","-4.85766","19.84592","96.30970","-0.05169","174.07298"
"4682.35600","-4.85747","19.83813","96.28569","-0.05169","174.00464"
"4682.45600","-4.85731","19.78215","96.28569","-0.05169","173.51364"
"4682.55600","-4.85717","19.72082","96.28569","-0.05169","172.97574"
"4682.65600","-4.85706","19.67941","96.28569","-0.05169","172.61250"
"4682.75600","-4.85695","19.64446","96.28569","-0.05169","172.30598"
"4682.85600","-4.85685","19.64748","96.28569","-0.05168","172.33244"
"4682.95600","-4.85675","19.66116","96.26308","-0.05168","172.45242"
"4683.05600","-4.85666","19.64990","96.26308","-0.05168","172.35368"
"4683.15600","-4.85657","19.64739","96.26308","-0.05168","172.33165"
"4683.25600","-4.85648","19.63009","96.26308","-0.05168","172.17989"
"4683.35600","-4.85639","19.59480","96.26308","-0.05168","171.87035"
"4683.45600","-4.85630","19.55438","96.26308","-0.05168","171.51585"
"4683.55600","-4.85619","19.51912","96.22235","-0.05168","171.20654"
"4683.65600","-4.85609","19.47978","96.22235","-0.05168","170.86151"
"4683.75600","-4.85597","19.43463","96.22235","-0.05168","170.46544"
"4683.85600","-4.85583","19.41549","96.22235","-0.05167","170.29758"
"4683.95600","-4.85568","19.41231","96.22235","-0.05167","170.26973"
"4684.05600","-4.85550","19.40812","96.19079","-0.05167","170.23296"
"4684.15600","-4.85530","19.40326","96.19079","-0.05167","170.19032"
"4684.25600","-4.85504","19.41718","96.19079","-0.05167","170.31247"
"4684.35600","-4.85471","19.41944","96.19079","-0.05166","170.33221"
"4684.45600","-4.85428","19.39096","96.19079","-0.05166","170.08249"
"4684.55600","-4.85371","19.35361","96.19079","-0.05165","169.75484"
"4684.65600","-4.85300","19.32858","96.15858","-0.05165","169.53525"
"4684.75600","-4.85221","19.37890","96.15858","-0.05164","169.97668"
"4684.85600","-4.85143","19.45322","96.15858","-0.05163","170.62856"
"4684.95600","-4.85069","19.45387","96.15858","-0.05162","170.63423"
"4685.05600","-4.84998","19.39189","96.15858","-0.05162","170.09056"
"4685.15600","-4.84935","19.40320","96.15858","-0.05161","170.18980"
"4685.25600","-4.84880","19.48406","96.10359","-0.05160","170.89902"
"4685.35600","-4.84830","19.50083","96.10359","-0.05160","171.04617"
"4685.45600","-4.84783","19.45125","96.10359","-0.05159","170.61130"
"4685.55600","-4.84735","19.47117","96.10359","-0.05159","170.78595"
"4685.65600","-4.84686","19.59289","96.10359","-0.05158","171.85361"
"4685.75600","-4.84637","19.59004","96.10359","-0.05158","171.82863"
"4685.85600","-4.84590","19.59932","96.07178","-0.05157","171.91005"
"4685.95600","-4.84543","19.68981","96.07178","-0.05157","172.70369"
"4686.05600","-4.84492","19.62201","96.07178","-0.05157","172.10902"
"4686.15600","-4.84437","19.61377","96.07178","-0.05156","172.03677"
"4686.25600","-4.84379","19.69604","96.07178","-0.05155","172.75838"
"4686.35600","-4.84323","19.59096","96.07178","-0.05155","171.83667"
"4686.45600","-4.84270","19.60587","96.04741","-0.05154","171.96750"
"4686.55600","-4.84225","19.62023","96.04741","-0.05154","172.09338"
"4686.65600","-4.84187","19.52166","96.04741","-0.05153","171.22882"
"4686.75600","-4.84154","19.61460","96.04741","-0.05153","172.04405"
"4686.85600","-4.84125","19.54831","96.04741","-0.05153","171.46260"
"4686.95600","-4.84099","19.53951","96.04741","-0.05153","171.38541"
"4687.05600","-4.84073","19.55920","96.03176","-0.05152","171.55814"
"4687.15600","-4.84047","19.46838","96.03176","-0.05152","170.76147"
"4687.25600","-4.84022","19.55257","96.03176","-0.05152","171.49994"
"4687.35600","-4.83997","19.49304","96.03176","-0.05152","170.97780"
"4687.45600","-4.83975","19.48404","96.03176","-0.05151","170.89890"
"4687.55600","-4.83951","19.50915","95.99837","-0.05151","171.11908"
"4687.65600","-4.83924","19.39003","95.99837","-0.05151","170.07426"
"4687.75600","-4.83890","19.45142","95.99837","-0.05151","170.61276"
"4687.85600","-4.83847","19.38718","95.99837","-0.05150","170.04932"
"4687.95600","-4.83784","19.31354","95.99837","-0.05149","169.40334"
"4688.05600","-4.83692","19.39324","95.99837","-0.05149","170.10245"
"4688.15600","-4.83575","19.34607","95.97370","-0.05147","169.68872"
"4688.25600","-4.83452","19.28348","95.97370","-0.05146","169.13974"
"4688.35600","-4.83336","19.31907","95.97370","-0.05145","169.45190"
"4688.45600","-4.83230","19.37485","95.97370","-0.05144","169.94115"
"4688.55600","-4.83128","19.38166","95.97370","-0.05143","170.00087"
"4688.65600","-4.83012","19.38088","95.97370","-0.05142","169.99400"
"4688.75600","-4.82858","19.33722","95.94061","-0.05140","169.61104"
"4688.85600","-4.82664","19.29445","95.94061","-0.05138","169.23596"
"4688.95600","-4.82457","19.32445","95.94061","-0.05136","169.49905"
"4689.05600","-4.82226","19.40928","95.94061","-0.05134","170.24312"
"4689.15600","-4.81940","19.41707","95.94061","-0.05131","170.31143"
"4689.25600","-4.81640","19.38799","95.94061","-0.05128","170.05644"
"4689.35600","-4.81330","19.45248","95.88374","-0.05125","170.62206"
"4689.45600","-4.80994","19.56479","95.88374","-0.05122","171.60713"
"4689.55600","-4.80704","19.60075","95.88374","-0.05119","171.92253"
"4689.65600","-4.80402","19.63596","95.88374","-0.05116","172.23140"
"4689.75600","-4.80104","19.66894","95.88374","-0.05113","172.52063"
"4689.85600","-4.79839","19.63794","95.84394","-0.05110","172.24873"
"4689.95600","-4.79565","19.66525","95.84394","-0.05107","172.48833"
"4690.05600","-4.79334","19.77340","95.84394","-0.05105","173.43694"
"4690.15600","-4.79146","19.84268","95.84394","-0.05103","174.04457"
"4690.25600","-4.78949","19.80672","95.84394","-0.05101","173.72913"
"4690.35600","-4.78727","19.80417","95.84394","-0.05099","173.70677"
"4690.45600","-4.78529","19.83643","95.81398","-0.05097","173.98979"
"4690.55600","-4.78373","19.87021","95.81398","-0.05096","174.28609"
"4690.65600","-4.78221","19.91294","95.81398","-0.05094","174.66089"
"4690.75600","-4.78034","19.92373","95.81398","-0.05092","174.75546"
"4690.85600","-4.77846","19.93639","95.81398","-0.05090","174.86652"
"4690.95600","-4.77681","19.91778","95.81398","-0.05089","174.70334"
"4691.05600","-4.77525","19.88103","95.77843","-0.05087","174.38098"
"4691.15600","-4.77354","19.91980","95.77843","-0.05085","174.72101"
"4691.25600","-4.77145","19.98053","95.77843","-0.05083","175.25371"
"4691.35600","-4.76957","19.93616","95.77843","-0.05081","174.86447"
"4691.45600","-4.76795","19.86795","95.77843","-0.05080","174.26627"
"4691.55600","-4.76639","19.90991","95.77843","-0.05078","174.63429"
"4691.65600","-4.76463","19.96361","95.75574","-0.05076","175.10529"
"4691.75600","-4.76283","19.96220","95.75574","-0.05075","175.09296"
"4691.85600","-4.76145","19.92006","95.75574","-0.05073","174.72333"
"4691.95600","-4.76040","19.88137","95.75574","-0.05072","174.38397"
"4692.05600","-4.75956","19.85948","95.75574","-0.05071","174.19191"
"4692.15600","-4.75881","19.84180","95.73106","-0.05071","174.03683"
"4692.25600","-4.75801","19.80746","95.73106","-0.05070","173.73561"
"4692.35600","-4.75705","19.81590","95.73106","-0.05069","173.80966"
"4692.45600","-4.75595","19.85566","95.73106","-0.05068","174.15846"
"4692.55600","-4.75492","19.85550","95.73106","-0.05067","174.15703"
"4692.65600","-4.75407","19.78835","95.73106","-0.05066","173.56802"
"4692.75600","-4.75337","19.71281","95.70851","-0.05065","172.90544"
"4692.85600","-4.75278","19.69674","95.70851","-0.05065","172.76454"
"4692.95600","-4.75223","19.72608","95.70851","-0.05064","173.02184"
"4693.05600","-4.75173","19.68754","95.70851","-0.05064","172.68379"
"4693.15600","-4.75128","19.60103","95.70851","-0.05063","171.92503"
"4693.25600","-4.75083","19.61522","95.70851","-0.05063","172.04953"
"4693.35600","-4.75036","19.65995","95.66085","-0.05062","172.44185"
"4693.45600","-4.74986","19.59283","95.66085","-0.05062","171.85312"
"4693.55600","-4.74933","19.57778","95.66085","-0.05061","171.72112"
"4693.65600","-4.74875","19.66820","95.66085","-0.05061","172.51421"
"4693.75600","-4.74814","19.64880","95.66085","-0.05060","172.34401"
"4693.85600","-4.74749","19.59538","95.66085","-0.05059","171.87549"
"4693.95600","-4.74690","19.67565","95.62417","-0.05059","172.57953"
"4694.05600","-4.74641","19.71376","95.62417","-0.05058","172.91380"
"4694.15600","-4.74601","19.64087","95.62417","-0.05058","172.27449"
"4694.25600","-4.74573","19.69478","95.62417","-0.05058","172.74736"
"4694.35600","-4.74551","19.75039","95.62417","-0.05057","173.23505"
"4694.45600","-4.74534","19.69357","95.62417","-0.05057","172.73666"
"4694.55600","-4.74522","19.71929","95.58556","-0.05057","172.96227"
"4694.65600","-4.74513","19.77822","95.58556","-0.05057","173.47922"
"4694.75600","-4.74506","19.73926","95.58556","-0.05057","173.13748"
"4694.85600","-4.74500","19.72730","95.58556","-0.05057","173.03259"
"4694.95600","-4.74496","19.83162","95.58556","-0.05057","173.94756"
"4695.05600","-4.74493","19.81703","95.53364","-0.05057","173.81964"
"4695.15600","-4.74490","19.73368","95.53364","-0.05057","173.08855"
"4695.25600","-4.74488","19.77054","95.53364","-0.05057","173.41187"
"4695.35600","-4.74486","19.77167","95.53364","-0.05057","173.42169"
"4695.45600","-4.74484","19.68433","95.53364","-0.05057","172.65564"
"4695.55600","-4.74482","19.71396","95.53364","-0.05057","172.91559"
"4695.65600","-4.74480","19.73916","95.51249","-0.05057","173.13663"
"4695.75600","-4.74479","19.64486","95.51249","-0.05057","172.30946"
"4695.85600","-4.74477","19.66765","95.51249","-0.05057","172.50934"
"4695.95600","-4.74476","19.72743","95.51249","-0.05057","173.03369"
"4696.05600","-4.74475","19.62562","95.51249","-0.05057","172.14069"
"4696.15600","-4.74474","19.60372","95.51249","-0.05057","171.94859"
"4696.25600","-4.74472","19.64597","95.48936","-0.05057","172.31915"
"4696.35600","-4.74471","19.55376","95.48936","-0.05057","171.51041"
"4696.45600","-4.74469","19.53381","95.48936","-0.05057","171.33542"
"4696.55600","-4.74468","19.58785","95.48936","-0.05057","171.80945"
"4696.65600","-4.74466","19.48764","95.48936","-0.05057","170.93047"
"4696.75600","-4.74464","19.46668","95.48936","-0.05057","170.74664"
"4696.85600","-4.74461","19.53515","95.44836","-0.05057","171.34717"
"4696.95600","-4.74459","19.46467","95.44836","-0.05057","170.72899"
"4697.05600","-4.74457","19.44542","95.44836","-0.05056","170.56009"
"4697.15600","-4.74454","19.51360","95.44836","-0.05056","171.15814"
"4697.25600","-4.74451","19.41358","95.44836","-0.05056","170.28087"
"4697.35600","-4.74446","19.39912","95.41959","-0.05056","170.15404"
"4697.45600","-4.74441","19.45695","95.41959","-0.05056","170.66130"
"4697.55600","-4.74436","19.38150","95.41959","-0.05056","169.99947"
"4697.65600","-4.74429","19.36642","95.41959","-0.05056","169.86723"
"4697.75600","-4.74421","19.42159","95.41959","-0.05056","170.35106"
"4697.85600","-4.74412","19.31778","95.41959","-0.05056","169.44054"
"4697.95600","-4.74401","19.31268","95.39172","-0.05056","169.39580"
"4698.05600","-4.74389","19.37566","95.39172","-0.05056","169.94823"
"4698.15600","-4.74374","19.30937","95.39172","-0.05056","169.36684"
"4698.25600","-4.74356","19.32988","95.39172","-0.05055","169.54671"
"4698.35600","-4.74336","19.41219","95.39172","-0.05055","170.26869"
"4698.45600","-4.74314","19.38090","95.39172","-0.05055","169.99423"
"4698.55600","-4.74290","19.38162","95.35915","-0.05055","170.00056"
"4698.65600","-4.74264","19.46891","95.35915","-0.05055","170.76620"
"4698.75600","-4.74235","19.46810","95.35915","-0.05054","170.75906"
"4698.85600","-4.74202","19.42590","95.35915","-0.05054","170.38890"
"4698.95600","-4.74165","19.52217","95.35915","-0.05054","171.23328"
"4699.05600","-4.74120","19.56288","95.35915","-0.05053","171.59041"
"4699.15600","-4.74066","19.51915","95.30640","-0.05053","171.20683"
"4699.25600","-4.74007","19.50519","95.30640","-0.05052","171.08441"
"4699.35600","-4.73945","19.61186","95.30640","-0.05051","172.02003"
"4699.45600","-4.73884","19.66103","95.30640","-0.05051","172.45128"
"4699.55600","-4.73829","19.61872","95.30640","-0.05050","172.08022"
"4699.65600","-4.73780","19.56845","95.27930","-0.05050","171.63925"
"4699.75600","-4.73737","19.52465","95.27930","-0.05049","171.25504"
"4699.85600","-4.73697","19.50802","95.27930","-0.05049","171.10922"
"4699.95600","-4.73661","19.52212","95.27930","-0.05049","171.23285"
"4700.05600","-4.73627","19.52358","95.27930","-0.05048","171.24567"
"4700.15600","-4.73590","19.51987","95.27930","-0.05048","171.21315"
"4700.25600","-4.73550","19.51154","95.25546","-0.05047","171.14006"
"4700.35600","-4.73502","19.50264","95.25546","-0.05047","171.06204"
"4700.45600","-4.73443","19.47831","95.25546","-0.05046","170.84863"
"4700.55600","-4.73359","19.42565","95.25546","-0.05046","170.38673"
"4700.65600","-4.73235","19.38257","95.25546","-0.05044","170.00888"
"4700.75600","-4.73073","19.37904","95.25546","-0.05043","169.97791"
"4700.85600","-4.72906","19.40183","95.21996","-0.05041","170.17780"
"4700.95600","-4.72748","19.46282","95.21996","-0.05039","170.71272"
"4701.05600","-4.72576","19.48353","95.21996","-0.05038","170.89439"
"4701.15600","-4.72345","19.41092","95.21996","-0.05035","170.25752"
"4701.25600","-4.72081","19.39132","95.21996","-0.05033","170.08560"
"4701.35600","-4.71850","19.46049","95.21996","-0.05031","170.69229"
"4701.45600","-4.71586","19.49602","95.18814","-0.05028","171.00392"
"4701.55600","-4.71298","19.50409","95.18814","-0.05025","171.07472"
"4701.65600","-4.71055","19.49848","95.18814","-0.05023","171.02551"
"4701.75600","-4.70779","19.49702","95.18814","-0.05020","171.01273"
"4701.85600","-4.70478","19.48507","95.18814","-0.05017","170.90793"
"4701.95600","-4.70236","19.43468","95.18814","-0.05014","170.46594"
"4702.05600","-4.69992","19.43905","95.14881","-0.05012","170.50427"
"4702.15600","-4.69737","19.51173","95.14881","-0.05009","171.14177"
"4702.25600","-4.69529","19.52361","95.14881","-0.05007","171.24591"
"4702.35600","-4.69336","19.48853","95.14881","-0.05005","170.93828"
"4702.45600","-4.69108","19.44817","95.14881","-0.05003","170.58424"
"4702.55600","-4.68861","19.44234","95.08739","-0.05001","170.53316"
"4702.65600","-4.68638","19.48229","95.08739","-0.04998","170.88351"
"4702.75600","-4.68387","19.53733","95.08739","-0.04996","171.36633"
"4702.85600","-4.68112","19.58803","95.08739","-0.04993","171.81099"
"4702.95600","-4.67869","19.68519","95.08739","-0.04991","172.66319"
"4703.05600","-4.67627","19.75328","95.08739","-0.04988","173.26045"
"4703.15600","-4.67360","19.73722","95.04797","-0.04986","173.11954"
"4703.25600","-4.67125","19.72136","95.04797","-0.04983","172.98047"
"4703.35600","-4.66913","19.76982","95.04797","-0.04981","173.40555"
"4703.45600","-4.66696","19.84579","95.04797","-0.04979","174.07187"
"4703.55600","-4.66502","19.88756","95.04797","-0.04977","174.43823"
"4703.65600","-4.66357","19.90829","95.04797","-0.04976","174.62003"
"4703.75600","-4.66233","19.92033","95.00875","-0.04975","174.72571"
"4703.85600","-4.66106","19.95560","95.00875","-0.04973","175.03505"
"4703.95600","-4.65975","19.98330","95.00875","-0.04972","175.27800"
"4704.05600","-4.65848","19.99602","95.00875","-0.04971","175.38954"
"4704.15600","-4.65738","19.96362","95.00875","-0.04970","175.10535"
"4704.25600","-4.65644","19.92208","95.00875","-0.04969","174.74100"
"4704.35600","-4.65565","19.87605","94.97671","-0.04968","174.33727"
"4704.45600","-4.65501","19.84510","94.97671","-0.04967","174.06578"
"4704.55600","-4.65446","19.84720","94.97671","-0.04967","174.08420"
"4704.65600","-4.65397","19.88685","94.97671","-0.04966","174.43202"
"4704.75600","-4.65348","19.87991","94.97671","-0.04966","174.37117"
"4704.85600","-4.65302","19.80278","94.97671","-0.04965","173.69463"
"4704.95600","-4.65253","19.73772","94.93676","-0.04965","173.12393"
"4705.05600","-4.65205","19.75655","94.93676","-0.04964","173.28911"
"4705.15600","-4.65155","19.78153","94.93676","-0.04964","173.50819"
"4705.25600","-4.65103","19.72568","94.93676","-0.04963","173.01836"
"4705.35600","-4.65053","19.65672","94.93676","-0.04963","172.41348"
"4705.45600","-4.65007","19.65798","94.90880","-0.04962","172.42451"
"4705.55600","-4.64965","19.69221","94.90880","-0.04962","172.72475"
"4705.65600","-4.64929","19.66813","94.90880","-0.04962","172.51358"
"4705.75600","-4.64899","19.59043","94.90880","-0.04961","171.83202"
"4705.85600","-4.64872","19.56186","94.90880","-0.04961","171.58141"
"4705.95600","-4.64847","19.58524","94.90880","-0.04961","171.78650"
"4706.05600","-4.64823","19.59684","94.87942","-0.04960","171.88823"
"4706.15600","-4.64800","19.50453","94.87942","-0.04960","171.07855"
"4706.25600","-4.64779","19.44649","94.87942","-0.04960","170.56952"
"4706.35600","-4.64758","19.50093","94.87942","-0.04960","171.04700"
"4706.45600","-4.64739","19.54414","94.87942","-0.04960","171.42601"
"4706.55600","-4.64720","19.49591","94.87942","-0.04959","171.00301"
"4706.65600","-4.64700","19.41701","94.83312","-0.04959","170.31090"
"4706.75600","-4.64678","19.39322","94.83312","-0.04959","170.10231"
