Repository: Mecanon/morphing_wing

File: experimental/sma_database/results from second training/flexinol_isobaric_trained_172MPa.csv (part 82 of 100)
Test : Start of hold value,"172.00000",MPa
Time,Extension,Load,Temperature: Chamber 3119-600 1 1,Tensile strain (Extension),Tensile stress
(s),(mm),(N),(C),(mm/mm),(MPa)
"4764.75600","-3.24399","20.00133","89.62376","-0.03561","175.43614"
"4764.85600","-3.24095","19.99448","89.62376","-0.03558","175.37605"
"4764.95600","-3.23767","20.20406","89.55399","-0.03555","177.21432"
"4765.05600","-3.23516","20.33878","89.55399","-0.03552","178.39597"
"4765.15600","-3.23330","20.27255","89.55399","-0.03550","177.81506"
"4765.25600","-3.23142","20.38391","89.55399","-0.03548","178.79185"
"4765.35600","-3.22975","20.55166","89.55399","-0.03547","180.26324"
"4765.45600","-3.22866","20.47110","89.55399","-0.03546","179.55656"
"4765.55600","-3.22800","20.64496","89.49583","-0.03545","181.08153"
"4765.65600","-3.22759","20.67141","89.49583","-0.03544","181.31358"
"4765.75600","-3.22729","20.42731","89.49583","-0.03544","179.17252"
"4765.85600","-3.22705","20.47765","89.49583","-0.03544","179.61404"
"4765.95600","-3.22687","20.49734","89.49583","-0.03544","179.78677"
"4766.05600","-3.22673","20.28565","89.44179","-0.03544","177.92996"
"4766.15600","-3.22660","20.33958","89.44179","-0.03543","178.40298"
"4766.25600","-3.22651","20.37701","89.44179","-0.03543","178.73131"
"4766.35600","-3.22644","20.19756","89.44179","-0.03543","177.15729"
"4766.45600","-3.22638","20.21734","89.44179","-0.03543","177.33081"
"4766.55600","-3.22633","20.20980","89.44179","-0.03543","177.26468"
"4766.65600","-3.22629","20.00728","89.41283","-0.03543","175.48830"
"4766.75600","-3.22625","20.04609","89.41283","-0.03543","175.82874"
"4766.85600","-3.22623","20.07123","89.41283","-0.03543","176.04929"
"4766.95600","-3.22620","19.86061","89.41283","-0.03543","174.20189"
"4767.05600","-3.22616","19.90649","89.41283","-0.03543","174.60426"
"4767.15600","-3.22613","19.93600","89.41283","-0.03543","174.86314"
"4767.25600","-3.22609","19.70054","89.38207","-0.03543","172.79781"
"4767.35600","-3.22605","19.70398","89.38207","-0.03543","172.82800"
"4767.45600","-3.22599","19.77200","89.38207","-0.03543","173.42467"
"4767.55600","-3.22591","19.56408","89.38207","-0.03543","171.60091"
"4767.65600","-3.22581","19.51741","89.38207","-0.03543","171.19153"
"4767.75600","-3.22568","19.62234","89.38207","-0.03543","172.11189"
"4767.85600","-3.22551","19.45527","89.32893","-0.03542","170.64653"
"4767.95600","-3.22522","19.31524","89.32893","-0.03542","169.41824"
"4768.05600","-3.22476","19.45211","89.32893","-0.03542","170.61882"
"4768.15600","-3.22401","19.35340","89.32893","-0.03541","169.75304"
"4768.25600","-3.22289","19.25420","89.32893","-0.03540","168.88287"
"4768.35600","-3.22151","19.36045","89.32893","-0.03538","169.81480"
"4768.45600","-3.22017","19.30904","89.27923","-0.03537","169.36392"
"4768.55600","-3.21885","19.11004","89.27923","-0.03536","167.61847"
"4768.65600","-3.21732","19.10658","89.27923","-0.03534","167.58809"
"4768.75600","-3.21537","19.21934","89.27923","-0.03532","168.57712"
"4768.85600","-3.21333","19.09145","89.27923","-0.03530","167.45535"
"4768.95600","-3.21166","18.97765","89.22020","-0.03529","166.45723"
"4769.05600","-3.21014","19.09615","89.22020","-0.03527","167.49663"
"4769.15600","-3.20855","19.07480","89.22020","-0.03525","167.30937"
"4769.25600","-3.20681","18.88706","89.22020","-0.03524","165.66261"
"4769.35600","-3.20512","19.01942","89.22020","-0.03522","166.82356"
"4769.45600","-3.20379","19.09452","89.22020","-0.03521","167.48235"
"4769.55600","-3.20274","18.98546","89.15629","-0.03520","166.52571"
"4769.65600","-3.20176","19.19730","89.15629","-0.03519","168.38385"
"4769.75600","-3.20067","19.25123","89.15629","-0.03518","168.85683"
"4769.85600","-3.19953","19.18792","89.15629","-0.03517","168.30154"
"4769.95600","-3.19842","19.44071","89.15629","-0.03515","170.51883"
"4770.05600","-3.19750","19.50720","89.15629","-0.03514","171.10202"
"4770.15600","-3.19681","19.46530","89.06214","-0.03514","170.73448"
"4770.25600","-3.19633","19.63006","89.06214","-0.03513","172.17963"
"4770.35600","-3.19600","19.77625","89.06214","-0.03513","173.46194"
"4770.45600","-3.19579","19.69962","89.06214","-0.03513","172.78975"
"4770.55600","-3.19568","19.82472","89.06214","-0.03513","173.88708"
"4770.65600","-3.19564","20.03269","89.06214","-0.03513","175.71123"
"4770.75600","-3.19562","19.88979","89.01331","-0.03513","174.45782"
"4770.85600","-3.19559","19.80162","89.01331","-0.03513","173.68443"
"4770.95600","-3.19558","19.91381","89.01331","-0.03513","174.66846"
"4771.05600","-3.19556","19.84842","89.01331","-0.03513","174.09489"
"4771.15600","-3.19555","19.68288","89.01331","-0.03513","172.64296"
"4771.25600","-3.19554","19.69978","89.01331","-0.03513","172.79117"
"4771.35600","-3.19553","19.77821","88.98325","-0.03513","173.47910"
"4771.45600","-3.19551","19.58741","88.98325","-0.03513","171.80554"
"4771.55600","-3.19549","19.50006","88.98325","-0.03512","171.03940"
"4771.65600","-3.19546","19.57438","88.98325","-0.03512","171.69124"
"4771.75600","-3.19543","19.46008","88.98325","-0.03512","170.68871"
"4771.85600","-3.19537","19.31082","88.94054","-0.03512","169.37952"
"4771.95600","-3.19530","19.37041","88.94054","-0.03512","169.90216"
"4772.05600","-3.19519","19.37803","88.94054","-0.03512","169.96906"
"4772.15600","-3.19504","19.19450","88.94054","-0.03512","168.35925"
"4772.25600","-3.19479","19.13654","88.94054","-0.03512","167.85091"
"4772.35600","-3.19443","19.24112","88.94054","-0.03511","168.76817"
"4772.45600","-3.19388","19.11616","88.90720","-0.03511","167.67210"
"4772.55600","-3.19302","19.01190","88.90720","-0.03510","166.75763"
"4772.65600","-3.19167","19.05928","88.90720","-0.03509","167.17320"
"4772.75600","-3.18983","19.00773","88.90720","-0.03507","166.72108"
"4772.85600","-3.18783","18.88265","88.90720","-0.03505","165.62396"
"4772.95600","-3.18594","18.84940","88.90720","-0.03503","165.33228"
"4773.05600","-3.18360","18.97912","88.86120","-0.03501","166.47009"
"4773.15600","-3.18049","18.86005","88.86120","-0.03498","165.42575"
"4773.25600","-3.17731","18.80005","88.86120","-0.03494","164.89948"
"4773.35600","-3.17284","18.97429","88.86120","-0.03490","166.42772"
"4773.45600","-3.16753","18.81810","88.86120","-0.03485","165.05779"
"4773.55600","-3.16160","18.78518","88.86120","-0.03479","164.76897"
"4773.65600","-3.15599","18.93026","88.77075","-0.03473","166.04155"
"4773.75600","-3.15061","18.79293","88.77075","-0.03468","164.83699"
"4773.85600","-3.14486","18.72739","88.77075","-0.03462","164.26213"
"4773.95600","-3.13881","18.82254","88.77075","-0.03456","165.09673"
"4774.05600","-3.13281","18.81833","88.77075","-0.03450","165.05981"
"4774.15600","-3.12623","18.68450","88.69947","-0.03443","163.88591"
"4774.25600","-3.11868","18.79708","88.69947","-0.03436","164.87337"
"4774.35600","-3.11164","18.85921","88.69947","-0.03429","165.41832"
"4774.45600","-3.10558","18.74977","88.69947","-0.03423","164.45844"
"4774.55600","-3.09988","18.90284","88.69947","-0.03417","165.80106"
"4774.65600","-3.09434","19.13695","88.69947","-0.03412","167.85443"
"4774.75600","-3.08879","19.19601","88.61610","-0.03406","168.37251"
"4774.85600","-3.08316","19.18887","88.61610","-0.03401","168.30989"
"4774.95600","-3.07660","19.46226","88.61610","-0.03394","170.70782"
"4775.05600","-3.06880","19.58339","88.61610","-0.03386","171.77026"
"4775.15600","-3.06124","19.55626","88.61610","-0.03379","171.53230"
"4775.25600","-3.05445","19.76016","88.61610","-0.03372","173.32080"
"4775.35600","-3.04818","19.96356","88.52965","-0.03366","175.10489"
"4775.45600","-3.04239","19.99548","88.52965","-0.03360","175.38483"
"4775.55600","-3.03745","19.98829","88.52965","-0.03355","175.32178"
"4775.65600","-3.03248","20.23728","88.52965","-0.03350","177.50574"
"4775.75600","-3.02703","20.36137","88.52965","-0.03345","178.59415"
"4775.85600","-3.02193","20.26519","88.52965","-0.03339","177.75047"
"4775.95600","-3.01721","20.20094","88.43378","-0.03335","177.18694"
"4776.05600","-3.01354","20.34885","88.43378","-0.03331","178.48433"
"4776.15600","-3.01000","20.21738","88.43378","-0.03328","177.33119"
"4776.25600","-3.00705","20.07163","88.43378","-0.03325","176.05276"
"4776.35600","-3.00371","20.12197","88.43378","-0.03321","176.49428"
"4776.45600","-3.00093","20.13568","88.39594","-0.03319","176.61455"
"4776.55600","-2.99817","19.98923","88.39594","-0.03316","175.33005"
"4776.65600","-2.99478","19.89053","88.39594","-0.03312","174.46426"
"4776.75600","-2.99196","19.99624","88.39594","-0.03310","175.39151"
"4776.85600","-2.98863","19.93181","88.39594","-0.03306","174.82635"
"4776.95600","-2.98471","19.67216","88.39594","-0.03302","172.54889"
"4777.05600","-2.97999","19.70104","88.35870","-0.03298","172.80222"
"4777.15600","-2.97466","19.81719","88.35870","-0.03292","173.82103"
"4777.25600","-2.96910","19.71445","88.35870","-0.03287","172.91985"
"4777.35600","-2.96442","19.61854","88.35870","-0.03282","172.07860"
"4777.45600","-2.95985","19.77692","88.35870","-0.03278","173.46777"
"4777.55600","-2.95547","19.75330","88.35870","-0.03273","173.26062"
"4777.65600","-2.95145","19.57507","88.28909","-0.03269","171.69734"
"4777.75600","-2.94739","19.60548","88.28909","-0.03265","171.96404"
"4777.85600","-2.94371","19.68389","88.28909","-0.03262","172.65179"
"4777.95600","-2.94004","19.52002","88.28909","-0.03258","171.21443"
"4778.05600","-2.93561","19.45742","88.28909","-0.03253","170.66542"
"4778.15600","-2.93039","19.56865","88.28909","-0.03248","171.64099"
"4778.25600","-2.92519","19.49123","88.23698","-0.03243","170.96198"
"4778.35600","-2.92032","19.31536","88.23698","-0.03238","169.41939"
"4778.45600","-2.91621","19.41414","88.23698","-0.03234","170.28578"
"4778.55600","-2.91218","19.43424","88.23698","-0.03230","170.46204"
"4778.65600","-2.90807","19.24288","88.23698","-0.03226","168.78357"
"4778.75600","-2.90414","19.25098","88.23698","-0.03222","168.85468"
"4778.85600","-2.90021","19.32715","88.18362","-0.03218","169.52275"
"4778.95600","-2.89649","19.22612","88.18362","-0.03214","168.63661"
"4779.05600","-2.89279","19.09921","88.18362","-0.03211","167.52344"
"4779.15600","-2.88802","19.22348","88.18362","-0.03206","168.61345"
"4779.25600","-2.88158","19.19673","88.18362","-0.03200","168.37883"
"4779.35600","-2.87437","19.08175","88.09182","-0.03192","167.37030"
"4779.45600","-2.86801","19.29775","88.09182","-0.03186","169.26491"
"4779.55600","-2.86193","19.40784","88.09182","-0.03180","170.23055"
"4779.65600","-2.85592","19.33656","88.09182","-0.03174","169.60529"
"4779.75600","-2.85053","19.44299","88.09182","-0.03169","170.53879"
"4779.85600","-2.84636","19.67032","88.09182","-0.03164","172.53278"
"4779.95600","-2.84164","19.65463","88.03066","-0.03160","172.39517"
"4780.05600","-2.83690","19.75320","88.03066","-0.03155","173.25977"
"4780.15600","-2.83150","19.99704","88.03066","-0.03150","175.39848"
"4780.25600","-2.82710","20.03585","88.03066","-0.03145","175.73894"
"4780.35600","-2.82354","20.01764","88.03066","-0.03142","175.57916"
"4780.45600","-2.82126","20.21652","88.03066","-0.03139","177.32359"
"4780.55600","-2.81879","20.28602","87.97616","-0.03137","177.93321"
"4780.65600","-2.81662","20.24010","87.97616","-0.03135","177.53043"
"4780.75600","-2.81522","20.37572","87.97616","-0.03133","178.72000"
"4780.85600","-2.81413","20.41714","87.97616","-0.03132","179.08327"
"4780.95600","-2.81299","20.28765","87.97616","-0.03131","177.94753"
"4781.05600","-2.81177","20.21677","87.97616","-0.03130","177.32585"
"4781.15600","-2.81060","20.30202","87.93690","-0.03129","178.07355"
"4781.25600","-2.80958","20.26027","87.93690","-0.03128","177.70740"
"4781.35600","-2.80872","20.11302","87.93690","-0.03127","176.41583"
"4781.45600","-2.80806","20.04226","87.93690","-0.03126","175.79515"
"4781.55600","-2.80753","20.04943","87.93690","-0.03126","175.85802"
"4781.65600","-2.80704","20.04845","87.93690","-0.03125","175.84947"
"4781.75600","-2.80654","19.88422","87.91056","-0.03125","174.40898"
"4781.85600","-2.80599","19.76141","87.91056","-0.03124","173.33174"
"4781.95600","-2.80538","19.79122","87.91056","-0.03124","173.59319"
"4782.05600","-2.80462","19.77724","87.91056","-0.03123","173.47060"
"4782.15600","-2.80370","19.63963","87.91056","-0.03122","172.26361"
"4782.25600","-2.80269","19.54288","87.88766","-0.03121","171.41493"
"4782.35600","-2.80171","19.53231","87.88766","-0.03120","171.32225"
"4782.45600","-2.80071","19.54066","87.88766","-0.03119","171.39549"
"4782.55600","-2.79972","19.41196","87.88766","-0.03118","170.26665"
"4782.65600","-2.79867","19.31007","87.88766","-0.03117","169.37296"
"4782.75600","-2.79735","19.40595","87.88766","-0.03116","170.21396"
"4782.85600","-2.79533","19.35852","87.85140","-0.03114","169.79794"
"4782.95600","-2.79247","19.18859","87.85140","-0.03111","168.30740"
"4783.05600","-2.78922","19.23689","87.85140","-0.03108","168.73109"
"4783.15600","-2.78518","19.27559","87.85140","-0.03104","169.07047"
"4783.25600","-2.78112","19.18283","87.85140","-0.03099","168.25685"
"4783.35600","-2.77719","19.05831","87.85140","-0.03096","167.16467"
"4783.45600","-2.77364","19.09592","87.77805","-0.03092","167.49455"
"4783.55600","-2.76945","19.14905","87.77805","-0.03088","167.96063"
"4783.65600","-2.76501","18.96682","87.77805","-0.03083","166.36224"
"4783.75600","-2.76035","18.91730","87.77805","-0.03079","165.92792"
"4783.85600","-2.75589","18.99670","87.77805","-0.03074","166.62430"
"4783.95600","-2.75127","18.92661","87.71197","-0.03070","166.00951"
"4784.05600","-2.74614","18.77964","87.71197","-0.03065","164.72044"
"4784.15600","-2.73989","18.83644","87.71197","-0.03058","165.21861"
"4784.25600","-2.73260","18.93910","87.71197","-0.03051","166.11908"
"4784.35600","-2.72568","18.84192","87.71197","-0.03044","165.26669"
"4784.45600","-2.71912","18.80350","87.71197","-0.03038","164.92973"
"4784.55600","-2.71274","19.05392","87.63343","-0.03031","167.12616"
"4784.65600","-2.70727","19.18272","87.63343","-0.03026","168.25595"
"4784.75600","-2.70238","19.13644","87.63343","-0.03021","167.85001"
"4784.85600","-2.69739","19.29566","87.63343","-0.03016","169.24652"
"4784.95600","-2.69158","19.51710","87.63343","-0.03010","171.18887"
"4785.05600","-2.68506","19.64357","87.63343","-0.03004","172.29814"
"4785.15600","-2.67901","19.61758","87.50912","-0.02998","172.07022"
"4785.25600","-2.67364","19.73820","87.50912","-0.02992","173.12813"
"4785.35600","-2.66839","19.95462","87.50912","-0.02987","175.02646"
"4785.45600","-2.66344","20.04085","87.50912","-0.02982","175.78281"
"4785.55600","-2.65975","20.02763","87.50912","-0.02978","175.66684"
"4785.65600","-2.65632","20.07045","87.50912","-0.02975","176.04240"
"4785.75600","-2.65373","20.22331","87.44365","-0.02972","177.38319"
"4785.85600","-2.65111","20.29888","87.44365","-0.02970","178.04597"
"4785.95600","-2.64775","20.26346","87.44365","-0.02967","177.73534"
"4786.05600","-2.64449","20.14816","87.44365","-0.02963","176.72401"
"4786.15600","-2.64055","20.11189","87.44365","-0.02959","176.40593"
"4786.25600","-2.63701","20.15984","87.44365","-0.02956","176.82646"
"4786.35600","-2.63367","20.19731","87.40813","-0.02952","177.15514"
"4786.45600","-2.63075","20.13579","87.40813","-0.02950","176.61555"
"4786.55600","-2.62818","19.97551","87.40813","-0.02947","175.20964"
"4786.65600","-2.62508","19.95899","87.40813","-0.02944","175.06477"
"4786.75600","-2.62232","20.00150","87.40813","-0.02941","175.43765"
"4786.85600","-2.61987","19.98252","87.38409","-0.02939","175.27119"
"4786.95600","-2.61711","19.86473","87.38409","-0.02936","174.23798"
"4787.05600","-2.61487","19.76170","87.38409","-0.02934","173.33430"
"4787.15600","-2.61317","19.62979","87.38409","-0.02932","172.17731"
"4787.25600","-2.61145","19.56221","87.38409","-0.02930","171.58455"
"4787.35600","-2.60955","19.55195","87.38409","-0.02928","171.49449"
"4787.45600","-2.60784","19.56966","87.32842","-0.02927","171.64984"
"4787.55600","-2.60636","19.52337","87.32842","-0.02925","171.24387"
"4787.65600","-2.60469","19.45509","87.32842","-0.02924","170.64494"
"4787.75600","-2.60215","19.34523","87.32842","-0.02921","169.68135"
"4787.85600","-2.59882","19.22564","87.32842","-0.02918","168.63237"
"4787.95600","-2.59496","19.17095","87.32842","-0.02914","168.15269"
"4788.05600","-2.59006","19.18588","87.27687","-0.02909","168.28366"
"4788.15600","-2.58518","19.18128","87.27687","-0.02904","168.24326"
"4788.25600","-2.58026","19.21427","87.27687","-0.02899","168.53268"
"4788.35600","-2.57487","19.21523","87.27687","-0.02894","168.54103"
"4788.45600","-2.56968","19.18456","87.27687","-0.02889","168.27202"
"4788.55600","-2.56483","19.12456","87.27687","-0.02884","167.74582"
"4788.65600","-2.56026","19.07129","87.22405","-0.02879","167.27852"
"4788.75600","-2.55578","19.04333","87.22405","-0.02875","167.03326"
"4788.85600","-2.54950","19.06363","87.22405","-0.02869","167.21141"
"4788.95600","-2.54219","19.13078","87.22405","-0.02861","167.80037"
"4789.05600","-2.53494","19.11753","87.22405","-0.02854","167.68416"
"4789.15600","-2.52804","19.02328","87.22405","-0.02847","166.85744"
"4789.25600","-2.52146","18.96842","87.11973","-0.02841","166.37622"
"4789.35600","-2.51559","18.98114","87.11973","-0.02835","166.48781"
"4789.45600","-2.51025","19.07671","87.11973","-0.02829","167.32610"
"4789.55600","-2.50458","19.25135","87.11973","-0.02824","168.85793"
"4789.65600","-2.49789","19.39483","87.11973","-0.02817","170.11638"
"4789.75600","-2.49049","19.53274","87.04781","-0.02810","171.32600"
"4789.85600","-2.48307","19.62983","87.04781","-0.02802","172.17763"
"4789.95600","-2.47572","19.72746","87.04781","-0.02795","173.03397"
"4790.05600","-2.46895","19.77445","87.04781","-0.02788","173.44614"
"4790.15600","-2.46288","19.81969","87.04781","-0.02782","173.84297"
"4790.25600","-2.45684","19.96943","87.04781","-0.02776","175.15633"
"4790.35600","-2.45033","20.15268","86.97628","-0.02770","176.76364"
"4790.45600","-2.44380","20.30119","86.97628","-0.02763","178.06628"
"4790.55600","-2.43807","20.39985","86.97628","-0.02758","178.93159"
"4790.65600","-2.43352","20.44487","86.97628","-0.02753","179.32655"
"4790.75600","-2.42920","20.43895","86.97628","-0.02749","179.27457"
"4790.85600","-2.42595","20.43020","86.97628","-0.02745","179.19788"
"4790.95600","-2.42269","20.37588","86.90202","-0.02742","178.72141"
"4791.05600","-2.42044","20.33961","86.90202","-0.02740","178.40329"
"4791.15600","-2.41852","20.39242","86.90202","-0.02738","178.86647"
"4791.25600","-2.41603","20.35602","86.90202","-0.02736","178.54720"
"4791.35600","-2.41349","20.20886","86.90202","-0.02733","177.25647"
"4791.45600","-2.41138","20.12667","86.90202","-0.02731","176.53552"
"4791.55600","-2.40865","20.08325","86.87795","-0.02728","176.15466"
"4791.65600","-2.40500","20.13333","86.87795","-0.02725","176.59395"
"4791.75600","-2.40145","20.18215","86.87795","-0.02721","177.02217"
"4791.85600","-2.39700","20.14656","86.87795","-0.02717","176.71001"
"4791.95600","-2.39303","20.01862","86.87795","-0.02713","175.58781"
"4792.05600","-2.38852","19.92002","86.84402","-0.02708","174.72293"
"4792.15600","-2.38445","19.95475","86.84402","-0.02704","175.02757"
"4792.25600","-2.37970","19.97849","86.84402","-0.02699","175.23578"
"4792.35600","-2.37534","19.84219","86.84402","-0.02695","174.04027"
"4792.45600","-2.37130","19.66510","86.84402","-0.02691","172.48697"
"4792.55600","-2.36764","19.74778","86.84402","-0.02687","173.21220"
"4792.65600","-2.36367","19.80704","86.80079","-0.02683","173.73203"
"4792.75600","-2.35912","19.57132","86.80079","-0.02679","171.66446"
"4792.85600","-2.35378","19.60368","86.80079","-0.02674","171.94829"
"4792.95600","-2.34834","19.69476","86.80079","-0.02668","172.74710"
"4793.05600","-2.34340","19.46657","86.80079","-0.02663","170.74564"
"4793.15600","-2.33864","19.45772","86.80079","-0.02658","170.66798"
"4793.25600","-2.33388","19.59262","86.72139","-0.02654","171.85127"
"4793.35600","-2.32961","19.35563","86.72139","-0.02649","169.77252"
"4793.45600","-2.32540","19.25365","86.72139","-0.02645","168.87811"
"4793.55600","-2.32195","19.35523","86.72139","-0.02642","169.76907"
"4793.65600","-2.31808","19.26515","86.72139","-0.02638","168.97891"
"4793.75600","-2.31399","19.11602","86.72139","-0.02634","167.67088"
"4793.85600","-2.30854","19.27843","86.66014","-0.02628","169.09540"
"4793.95600","-2.30263","19.20549","86.66014","-0.02623","168.45563"
"4794.05600","-2.29650","19.09042","86.66014","-0.02616","167.44630"
"4794.15600","-2.28967","19.27116","86.66014","-0.02610","169.03165"
"4794.25600","-2.28238","19.21924","86.66014","-0.02602","168.57626"
"4794.35600","-2.27590","19.20731","86.58765","-0.02596","168.47163"
"4794.45600","-2.27048","19.47891","86.58765","-0.02591","170.85387"
"4794.55600","-2.26465","19.44673","86.58765","-0.02585","170.57162"
"4794.65600","-2.25798","19.52296","86.58765","-0.02578","171.24028"
"4794.75600","-2.25142","19.78289","86.58765","-0.02571","173.52014"
"4794.85600","-2.24587","19.69279","86.58765","-0.02566","172.72990"
"4794.95600","-2.24090","19.97865","86.47394","-0.02561","175.23724"
"4795.05600","-2.23594","20.07784","86.47394","-0.02556","176.10727"
"4795.15600","-2.23243","20.06560","86.47394","-0.02553","175.99985"
"4795.25600","-2.22949","20.37431","86.47394","-0.02550","178.70763"
"4795.35600","-2.22731","20.28394","86.47394","-0.02547","177.91496"
"4795.45600","-2.22580","20.44447","86.47394","-0.02546","179.32300"
"4795.55600","-2.22455","20.45024","86.41492","-0.02545","179.37358"
"4795.65600","-2.22327","20.57613","86.41492","-0.02543","180.47783"
"4795.75600","-2.22204","20.47887","86.41492","-0.02542","179.62476"
"4795.85600","-2.22093","20.50622","86.41492","-0.02541","179.86464"
"4795.95600","-2.21999","20.40370","86.41492","-0.02540","178.96545"
"4796.05600","-2.21919","20.44795","86.41492","-0.02539","179.35358"
"4796.15600","-2.21853","20.32047","86.38396","-0.02539","178.23538"
"4796.25600","-2.21792","20.33935","86.38396","-0.02538","178.40102"
"4796.35600","-2.21732","20.23618","86.38396","-0.02538","177.49603"
"4796.45600","-2.21666","20.24479","86.38396","-0.02537","177.57153"
"4796.55600","-2.21583","20.08088","86.38396","-0.02536","176.13385"
"4796.65600","-2.21477","20.11311","86.38396","-0.02535","176.41660"
"4796.75600","-2.21356","19.99425","86.35320","-0.02534","175.37405"
"4796.85600","-2.21234","19.97496","86.35320","-0.02533","175.20488"
"4796.95600","-2.21122","19.99284","86.35320","-0.02531","175.36168"
"4797.05600","-2.21012","19.84684","86.35320","-0.02530","174.08109"
"4797.15600","-2.20894","19.92123","86.35320","-0.02529","174.73358"
"4797.25600","-2.20745","19.64207","86.33143","-0.02528","172.28497"
"4797.35600","-2.20550","19.81757","86.33143","-0.02526","173.82437"
"4797.45600","-2.20351","19.48482","86.33143","-0.02524","170.90567"
"4797.55600","-2.20155","19.67470","86.33143","-0.02522","172.57123"
"4797.65600","-2.19920","19.42672","86.33143","-0.02519","170.39612"
"4797.75600","-2.19648","19.61791","86.33143","-0.02517","172.07304"
"4797.85600","-2.19385","19.32282","86.30000","-0.02514","169.48476"
"4797.95600","-2.19065","19.46394","86.30000","-0.02511","170.72258"
"4798.05600","-2.18719","19.23236","86.30000","-0.02507","168.69130"
"4798.15600","-2.18406","19.39385","86.30000","-0.02504","170.10777"
"4798.25600","-2.18090","19.20239","86.30000","-0.02501","168.42848"
"4798.35600","-2.17832","19.24139","86.30000","-0.02499","168.77052"
"4798.45600","-2.17556","19.02592","86.25569","-0.02496","166.88058"
"4798.55600","-2.17201","19.04896","86.25569","-0.02492","167.08266"
"4798.65600","-2.16806","18.96152","86.25569","-0.02488","166.31573"
"4798.75600","-2.16281","18.90291","86.25569","-0.02483","165.80167"
"4798.85600","-2.15751","18.93432","86.25569","-0.02478","166.07718"
"4798.95600","-2.15249","18.92430","86.25569","-0.02473","165.98927"
"4799.05600","-2.14710","18.91873","86.16946","-0.02468","165.94040"
"4799.15600","-2.14164","18.85326","86.16946","-0.02462","165.36613"
"4799.25600","-2.13679","19.08650","86.16946","-0.02457","167.41197"
"4799.35600","-2.13228","18.98474","86.16946","-0.02453","166.51939"
"4799.45600","-2.12904","19.26252","86.16946","-0.02450","168.95587"
"4799.55600","-2.12550","19.14631","86.09745","-0.02446","167.93652"
"4799.65600","-2.12177","19.51377","86.09745","-0.02442","171.15959"
"4799.75600","-2.11761","19.36456","86.09745","-0.02438","169.85092"
"4799.85600","-2.11302","19.75406","86.09745","-0.02434","173.26724"
"4799.95600","-2.10828","19.62103","86.09745","-0.02429","172.10046"
"4800.05600","-2.10388","20.02343","86.09745","-0.02424","175.62999"
"4800.15600","-2.09893","19.84167","86.02551","-0.02420","174.03575"
"4800.25600","-2.09482","20.23585","86.02551","-0.02415","177.49319"
"4800.35600","-2.09080","20.10032","86.02551","-0.02411","176.30444"
"4800.45600","-2.08801","20.45643","86.02551","-0.02409","179.42795"
"4800.55600","-2.08526","20.24965","86.02551","-0.02406","177.61417"
"4800.65600","-2.08323","20.49616","86.02551","-0.02404","179.77638"
"4800.75600","-2.08160","20.16712","85.95567","-0.02402","176.89032"
"4800.85600","-2.08014","20.39948","85.95567","-0.02401","178.92838"
"4800.95600","-2.07836","20.16042","85.95567","-0.02399","176.83153"
"4801.05600","-2.07657","20.27706","85.95567","-0.02397","177.85464"
"4801.15600","-2.07470","20.19341","85.95567","-0.02395","177.12094"
"4801.25600","-2.07308","20.08182","85.95567","-0.02394","176.14214"
"4801.35600","-2.07118","20.12309","85.93099","-0.02392","176.50409"
"4801.45600","-2.06890","20.02538","85.93099","-0.02390","175.64705"
"4801.55600","-2.06670","20.04625","85.93099","-0.02387","175.83015"
"4801.65600","-2.06489","19.95794","85.93099","-0.02386","175.05560"
"4801.75600","-2.06309","19.98017","85.93099","-0.02384","175.25052"
"4801.85600","-2.06101","19.80622","85.93099","-0.02382","173.72481"
"4801.95600","-2.05907","19.90307","85.90540","-0.02380","174.57430"
"4802.05600","-2.05759","19.71282","85.90540","-0.02378","172.90556"
"4802.15600","-2.05620","19.84019","85.90540","-0.02377","174.02277"
"4802.25600","-2.05456","19.56649","85.90540","-0.02375","171.62202"
"4802.35600","-2.05258","19.76882","85.90540","-0.02373","173.39677"
"4802.45600","-2.05070","19.48998","85.85686","-0.02371","170.95100"
"4802.55600","-2.04911","19.69021","85.85686","-0.02370","172.70728"
"4802.65600","-2.04744","19.32383","85.85686","-0.02368","169.49365"
"4802.75600","-2.04537","19.51535","85.85686","-0.02366","171.17346"
"4802.85600","-2.04332","19.20328","85.85686","-0.02364","168.43622"
"4802.95600","-2.04164","19.31158","85.85686","-0.02362","169.38615"
"4803.05600","-2.03999","18.95629","85.81770","-0.02361","166.26982"
"4803.15600","-2.03798","19.10091","85.81770","-0.02359","167.53838"
"4803.25600","-2.03578","18.77432","85.81770","-0.02357","164.67380"
"4803.35600","-2.03384","18.97364","85.81770","-0.02355","166.42201"
"4803.45600","-2.03183","18.70702","85.81770","-0.02353","164.08348"
"4803.55600","-2.02894","18.77938","85.81770","-0.02350","164.71809"
"4803.65600","-2.02551","18.80004","85.76557","-0.02346","164.89938"
"4803.75600","-2.02144","18.65844","85.76557","-0.02342","163.65738"
"4803.85600","-2.01643","18.79994","85.76557","-0.02337","164.89850"
"4803.95600","-2.01086","18.69639","85.76557","-0.02332","163.99025"
"4804.05600","-2.00509","18.93569","85.76557","-0.02326","166.08919"
"4804.15600","-1.99868","18.83508","85.76557","-0.02320","165.20668"
"4804.25600","-1.99216","19.16521","85.69645","-0.02313","168.10233"
"4804.35600","-1.98657","19.07867","85.69645","-0.02308","167.34325"
"4804.45600","-1.98224","19.48090","85.69645","-0.02303","170.87129"
"4804.55600","-1.97748","19.30227","85.69645","-0.02298","169.30457"
"4804.65600","-1.97306","19.68823","85.69645","-0.02294","172.68987"
"4804.75600","-1.96838","19.50180","85.58453","-0.02289","171.05469"
"4804.85600","-1.96431","19.87322","85.58453","-0.02285","174.31250"
"4804.95600","-1.96058","19.70215","85.58453","-0.02282","172.81195"
"4805.05600","-1.95766","20.03521","85.58453","-0.02279","175.73331"
"4805.15600","-1.95447","19.88735","85.58453","-0.02276","174.43643"
"4805.25600","-1.95212","20.18028","85.58453","-0.02273","177.00572"
"4805.35600","-1.95038","20.08657","85.52905","-0.02271","176.18378"
"4805.45600","-1.94840","20.18826","85.52905","-0.02269","177.07573"
"4805.55600","-1.94667","20.18049","85.52905","-0.02268","177.00758"
"4805.65600","-1.94548","20.05569","85.52905","-0.02267","175.91295"
"4805.75600","-1.94466","20.24761","85.52905","-0.02266","177.59630"
"4805.85600","-1.94409","19.99290","85.52905","-0.02265","175.36220"
"4805.95600","-1.94360","20.17497","85.49698","-0.02265","176.95921"
"4806.05600","-1.94321","19.96599","85.49698","-0.02264","175.12614"
"4806.15600","-1.94283","20.02138","85.49698","-0.02264","175.61198"
"4806.25600","-1.94244","19.95995","85.49698","-0.02264","175.07317"
"4806.35600","-1.94201","19.85388","85.49698","-0.02263","174.14282"
"4806.45600","-1.94147","19.90852","85.49698","-0.02263","174.62210"
"4806.55600","-1.94088","19.64737","85.47388","-0.02262","172.33147"
"4806.65600","-1.94024","19.84313","85.47388","-0.02261","174.04857"
"4806.75600","-1.93962","19.51453","85.47388","-0.02261","171.16634"
"4806.85600","-1.93899","19.70482","85.47388","-0.02260","172.83542"
"4806.95600","-1.93844","19.45389","85.47388","-0.02260","170.63440"
"4807.05600","-1.93797","19.60449","85.45484","-0.02259","171.95535"
"4807.15600","-1.93752","19.38304","85.45484","-0.02259","170.01297"
"4807.25600","-1.93709","19.45057","85.45484","-0.02258","170.60533"
"4807.35600","-1.93669","19.34435","85.45484","-0.02258","169.67361"
"4807.45600","-1.93621","19.18379","85.45484","-0.02257","168.26527"
"4807.55600","-1.93563","19.24780","85.45484","-0.02257","168.82674"
"4807.65600","-1.93485","18.97978","85.42761","-0.02256","166.47591"
"4807.75600","-1.93369","19.16750","85.42761","-0.02255","168.12244"
"4807.85600","-1.93186","18.86805","85.42761","-0.02253","165.49590"
"4807.95600","-1.92949","18.99228","85.42761","-0.02251","166.58553"
"4808.05600","-1.92668","18.73358","85.42761","-0.02248","164.31645"
"4808.15600","-1.92279","18.84242","85.42761","-0.02244","165.27112"
"4808.25600","-1.91849","18.78099","85.36829","-0.02240","164.73225"
"4808.35600","-1.91313","18.66391","85.36829","-0.02234","163.70534"
"4808.45600","-1.90707","18.79566","85.36829","-0.02228","164.86093"
"4808.55600","-1.89998","18.58900","85.36829","-0.02221","163.04828"
"4808.65600","-1.89295","18.81696","85.36829","-0.02214","165.04778"
"4808.75600","-1.88674","18.65574","85.36829","-0.02208","163.63367"
"4808.85600","-1.88043","18.99735","85.31310","-0.02202","166.62999"
"4808.95600","-1.87349","18.94892","85.31310","-0.02195","166.20520"
"4809.05600","-1.86631","19.15903","85.31310","-0.02188","168.04811"
"4809.15600","-1.85916","19.21008","85.31310","-0.02181","168.49591"
"4809.25600","-1.85239","19.30903","85.31310","-0.02174","169.36383"
"4809.35600","-1.84656","19.53680","85.24398","-0.02168","171.36163"
"4809.45600","-1.84155","19.44919","85.24398","-0.02163","170.59323"
"4809.55600","-1.83796","19.79692","85.24398","-0.02159","173.64325"
"4809.65600","-1.83421","19.73641","85.24398","-0.02156","173.11247"
"4809.75600","-1.83082","19.97173","85.24398","-0.02152","175.17650"
"4809.85600","-1.82720","20.08768","85.24398","-0.02149","176.19351"
"4809.95600","-1.82337","20.04023","85.18405","-0.02145","175.77737"
"4810.05600","-1.81988","20.34010","85.18405","-0.02141","178.40753"
"4810.15600","-1.81619","20.14580","85.18405","-0.02138","176.70329"
"4810.25600","-1.81321","20.19732","85.18405","-0.02135","177.15521"
"4810.35600","-1.80946","20.22181","85.18405","-0.02131","177.37003"
"4810.45600","-1.80589","20.04280","85.18405","-0.02127","175.79984"
"4810.55600","-1.80210","20.23315","85.13656","-0.02124","177.46951"
"4810.65600","-1.79895","20.09167","85.13656","-0.02121","176.22856"
"4810.75600","-1.79632","20.06480","85.13656","-0.02118","175.99289"
"4810.85600","-1.79356","20.10512","85.13656","-0.02115","176.34653"
"4810.95600","-1.79155","19.85865","85.13656","-0.02113","174.18465"
"4811.05600","-1.78987","19.92713","85.13656","-0.02111","174.78532"
"4811.15600","-1.78775","19.64489","85.12006","-0.02109","172.30969"
"4811.25600","-1.78513","19.73085","85.12006","-0.02107","173.06367"
"4811.35600","-1.78267","19.69387","85.12006","-0.02104","172.73936"
"4811.45600","-1.77988","19.49509","85.12006","-0.02102","170.99577"
"4811.55600","-1.77640","19.61085","85.12006","-0.02098","172.01111"
"4811.65600","-1.77309","19.36967","85.12006","-0.02095","169.89568"
"4811.75600","-1.76908","19.40514","85.08782","-0.02091","170.20683"
"4811.85600","-1.76542","19.34042","85.08782","-0.02087","169.63913"
"4811.95600","-1.76137","19.24726","85.08782","-0.02083","168.82199"
"4812.05600","-1.75782","19.38234","85.08782","-0.02080","170.00685"
"4812.15600","-1.75389","19.16529","85.08782","-0.02076","168.10307"
"4812.25600","-1.75032","19.18840","85.01279","-0.02072","168.30579"
"4812.35600","-1.74683","19.21069","85.01279","-0.02069","168.50128"
"4812.45600","-1.74353","19.07367","85.01279","-0.02065","167.29945"
"4812.55600","-1.74084","19.19132","85.01279","-0.02063","168.33136"
"4812.65600","-1.73728","19.00043","85.01279","-0.02059","166.65701"
"4812.75600","-1.73346","19.05479","85.01279","-0.02055","167.13383"
"4812.85600","-1.72825","18.96516","84.94824","-0.02050","166.34767"
"4812.95600","-1.72213","18.78437","84.94824","-0.02044","164.76195"
"4813.05600","-1.71491","18.90989","84.94824","-0.02037","165.86288"
"4813.15600","-1.70725","18.74193","84.94824","-0.02029","164.38968"
"4813.25600","-1.69940","18.98171","84.94824","-0.02021","166.49283"
"4813.35600","-1.69216","18.80126","84.94824","-0.02014","164.91002"
"4813.45600","-1.68506","18.94208","84.87742","-0.02007","166.14519"
"4813.55600","-1.67741","19.05514","84.87742","-0.01999","167.13686"
"4813.65600","-1.66941","19.07025","84.87742","-0.01991","167.26941"
"4813.75600","-1.66189","19.27530","84.87742","-0.01984","169.06799"
"4813.85600","-1.65559","19.36733","84.87742","-0.01978","169.87518"
"4813.95600","-1.65023","19.39233","84.87742","-0.01972","170.09445"
"4814.05600","-1.64483","19.45638","84.75460","-0.01967","170.65628"
"4814.15600","-1.63923","19.66977","84.75460","-0.01961","172.52798"
"4814.25600","-1.63351","19.86829","84.75460","-0.01956","174.26918"
"4814.35600","-1.62759","19.95242","84.75460","-0.01950","175.00713"
"4814.45600","-1.62137","19.96347","84.75460","-0.01944","175.10403"
"4814.55600","-1.61476","20.12315","84.68890","-0.01937","176.50461"
"4814.65600","-1.60849","20.32081","84.68890","-0.01931","178.23840"
"4814.75600","-1.60323","20.41010","84.68890","-0.01925","179.02159"
"4814.85600","-1.59874","20.38907","84.68890","-0.01921","178.83713"
"4814.95600","-1.59495","20.39563","84.68890","-0.01917","178.89465"
"4815.05600","-1.59062","20.47467","84.68890","-0.01913","179.58795"
"4815.15600","-1.58665","20.53203","84.64724","-0.01909","180.09103"
"4815.25600","-1.58256","20.44985","84.64724","-0.01905","179.37021"
"4815.35600","-1.57908","20.33212","84.64724","-0.01901","178.33752"
"4815.45600","-1.57508","20.41375","84.64724","-0.01897","179.05359"
"4815.55600","-1.57163","20.47638","84.64724","-0.01894","179.60294"
"4815.65600","-1.56757","20.40116","84.64724","-0.01890","178.94313"
"4815.75600","-1.56439","20.25059","84.62234","-0.01887","177.62247"
"4815.85600","-1.56120","20.20507","84.62234","-0.01884","177.22322"
"4815.95600","-1.55848","20.25839","84.62234","-0.01881","177.69084"
"4816.05600","-1.55672","20.28299","84.62234","-0.01879","177.90660"
"4816.15600","-1.55497","20.14678","84.62234","-0.01877","176.71193"
"4816.25600","-1.55293","20.04706","84.62234","-0.01875","175.83728"
"4816.35600","-1.55122","20.05642","84.58687","-0.01874","175.91933"
"4816.45600","-1.54995","20.06545","84.58687","-0.01872","175.99852"
"4816.55600","-1.54870","19.97382","84.58687","-0.01871","175.19481"
"4816.65600","-1.54697","19.78590","84.58687","-0.01869","173.54652"
"4816.75600","-1.54423","19.66619","84.58687","-0.01867","172.49651"
"4816.85600","-1.54143","19.65703","84.55925","-0.01864","172.41617"
"4816.95600","-1.53873","19.65055","84.55925","-0.01861","172.35938"
"4817.05600","-1.53487","19.56276","84.55925","-0.01857","171.58936"
"4817.15600","-1.53117","19.36801","84.55925","-0.01854","169.88112"
"4817.25600","-1.52628","19.20753","84.55925","-0.01849","168.47354"
"4817.35600","-1.52092","19.27155","84.55925","-0.01843","169.03505"
"4817.45600","-1.51447","19.22325","84.52017","-0.01837","168.61145"
"4817.55600","-1.50798","18.97196","84.52017","-0.01830","166.40733"
"4817.65600","-1.50181","18.85611","84.52017","-0.01824","165.39114"
"4817.75600","-1.49563","18.95169","84.52017","-0.01818","166.22955"
"4817.85600","-1.48848","18.94605","84.52017","-0.01811","166.18001"
"4817.95600","-1.48093","18.78542","84.52017","-0.01804","164.77112"
"4818.05600","-1.47284","18.83938","84.42628","-0.01795","165.24438"
"4818.15600","-1.46450","19.04234","84.42628","-0.01787","167.02463"
"4818.25600","-1.45757","19.03592","84.42628","-0.01780","166.96831"
"4818.35600","-1.45151","19.04313","84.42628","-0.01774","167.03157"
"4818.45600","-1.44518","19.20510","84.42628","-0.01768","168.45222"
"4818.55600","-1.43866","19.40269","84.42628","-0.01761","170.18538"
"4818.65600","-1.43210","19.50443","84.34959","-0.01755","171.07771"
"4818.75600","-1.42522","19.54459","84.34959","-0.01748","171.43001"
"4818.85600","-1.41815","19.65463","84.34959","-0.01741","172.39517"
"4818.95600","-1.41211","19.84990","84.34959","-0.01735","174.10786"
"4819.05600","-1.40739","20.07864","84.34959","-0.01730","176.11427"
"4819.15600","-1.40332","20.10300","84.34959","-0.01726","176.32788"
"4819.25600","-1.39916","20.08857","84.27724","-0.01722","176.20132"
"4819.35600","-1.39534","20.20153","84.27724","-0.01718","177.19217"
"4819.45600","-1.39182","20.34043","84.27724","-0.01715","178.41042"
"4819.55600","-1.38830","20.47473","84.27724","-0.01711","179.58841"
"4819.65600","-1.38558","20.46990","84.27724","-0.01708","179.54608"
"4819.75600","-1.38250","20.37926","84.20293","-0.01705","178.75102"
"4819.85600","-1.37988","20.35649","84.20293","-0.01703","178.55132"
"4819.95600","-1.37763","20.40776","84.20293","-0.01701","179.00107"
"4820.05600","-1.37478","20.41601","84.20293","-0.01698","179.07341"
"4820.15600","-1.37224","20.36472","84.20293","-0.01695","178.62354"
"4820.25600","-1.37046","20.26543","84.20293","-0.01693","177.75259"
"4820.35600","-1.36881","20.18719","84.17420","-0.01692","177.06635"
"4820.45600","-1.36707","20.07731","84.17420","-0.01690","176.10258"
"4820.55600","-1.36570","20.02565","84.17420","-0.01689","175.64941"
"4820.65600","-1.36474","20.00483","84.17420","-0.01688","175.46681"
"4820.75600","-1.36407","19.96733","84.17420","-0.01687","175.13788"
"4820.85600","-1.36361","19.90305","84.17420","-0.01687","174.57407"
"4820.95600","-1.36342","19.84208","84.14143","-0.01686","174.03931"
"4821.05600","-1.36341","19.77328","84.14143","-0.01686","173.43584"
"4821.15600","-1.36340","19.67263","84.14143","-0.01686","172.55307"
"4821.25600","-1.36339","19.54815","84.14143","-0.01686","171.46115"
"4821.35600","-1.36339","19.45072","84.14143","-0.01686","170.60658"
"4821.45600","-1.36338","19.35139","84.14143","-0.01686","169.73535"
"4821.55600","-1.36338","19.27153","84.10324","-0.01686","169.03488"
"4821.65600","-1.36337","19.21363","84.10324","-0.01686","168.52705"
"4821.75600","-1.36336","19.17858","84.10324","-0.01686","168.21957"
"4821.85600","-1.36336","19.13410","84.10324","-0.01686","167.82944"
"4821.95600","-1.36335","19.08393","84.10324","-0.01686","167.38939"
"4822.05600","-1.36334","19.01628","84.02688","-0.01686","166.79608"
"4822.15600","-1.36333","18.90782","84.02688","-0.01686","165.84474"
"4822.25600","-1.36332","18.84522","84.02688","-0.01686","165.29564"
"4822.35600","-1.36331","18.79946","84.02688","-0.01686","164.89430"
"4822.45600","-1.36330","18.69692","84.02688","-0.01686","163.99484"
"4822.55600","-1.36329","18.61398","84.02688","-0.01686","163.26736"
