Repository: Mecanon/morphing_wing

File: experimental/sma_database/results from second training/flexinol_isobaric_trained_172MPa.csv (part 83 of 100)
Test : Start of hold value,"172.00000",MPa
Time,Extension,Load,Temperature: Chamber 3119-600 1 1,Tensile strain (Extension),Tensile stress
(s),(mm),(N),(C),(mm/mm),(MPa)
"4822.65600","-1.36327","18.54378","83.96342","-0.01686","162.65161"
"4822.75600","-1.36325","18.49306","83.96342","-0.01686","162.20677"
"4822.85600","-1.36324","18.51197","83.96342","-0.01686","162.37265"
"4822.95600","-1.36322","18.55744","83.96342","-0.01686","162.77147"
"4823.05600","-1.36322","18.62443","83.96342","-0.01686","163.35905"
"4823.15600","-1.36321","18.71636","83.96342","-0.01686","164.16541"
"4823.25600","-1.36321","18.79030","83.88870","-0.01686","164.81395"
"4823.35600","-1.36320","18.88214","83.88870","-0.01686","165.61943"
"4823.45600","-1.36320","18.99520","83.88870","-0.01686","166.61110"
"4823.55600","-1.36320","19.14397","83.88870","-0.01686","167.91603"
"4823.65600","-1.36321","19.27393","83.88870","-0.01686","169.05591"
"4823.75600","-1.36321","19.40975","83.88870","-0.01686","170.24724"
"4823.85600","-1.36322","19.51918","83.78081","-0.01686","171.20709"
"4823.95600","-1.36322","19.60574","83.78081","-0.01686","171.96631"
"4824.05600","-1.36322","19.66210","83.78081","-0.01686","172.46071"
"4824.15600","-1.36322","19.71519","83.78081","-0.01686","172.92632"
"4824.25600","-1.36323","19.75014","83.78081","-0.01686","173.23286"
"4824.35600","-1.36323","19.76159","83.78081","-0.01686","173.33334"
"4824.45600","-1.36323","19.74468","83.73906","-0.01686","173.18504"
"4824.55600","-1.36323","19.68332","83.73906","-0.01686","172.64682"
"4824.65600","-1.36323","19.65911","83.73906","-0.01686","172.43448"
"4824.75600","-1.36323","19.65328","83.73906","-0.01686","172.38330"
"4824.85600","-1.36322","19.59467","83.73906","-0.01686","171.86920"
"4824.95600","-1.36322","19.52096","83.72215","-0.01686","171.22267"
"4825.05600","-1.36322","19.45578","83.72215","-0.01686","170.65100"
"4825.15600","-1.36321","19.32360","83.72215","-0.01686","169.49159"
"4825.25600","-1.36321","19.24446","83.72215","-0.01686","168.79744"
"4825.35600","-1.36320","19.19427","83.72215","-0.01686","168.35719"
"4825.45600","-1.36319","19.14766","83.72215","-0.01686","167.94841"
"4825.55600","-1.36319","19.14423","83.69605","-0.01686","167.91829"
"4825.65600","-1.36318","19.14690","83.69605","-0.01686","167.94173"
"4825.75600","-1.36318","19.12939","83.69605","-0.01686","167.78813"
"4825.85600","-1.36317","19.05171","83.69605","-0.01686","167.10683"
"4825.95600","-1.36315","18.95423","83.69605","-0.01686","166.25177"
"4826.05600","-1.36313","18.86793","83.69605","-0.01686","165.49486"
"4826.15600","-1.36311","18.80152","83.67026","-0.01686","164.91235"
"4826.25600","-1.36308","18.78959","83.67026","-0.01686","164.80772"
"4826.35600","-1.36305","18.74836","83.67026","-0.01686","164.44601"
"4826.45600","-1.36301","18.68377","83.67026","-0.01686","163.87949"
"4826.55600","-1.36294","18.62680","83.67026","-0.01686","163.37987"
"4826.65600","-1.36284","18.56841","83.67026","-0.01686","162.86766"
"4826.75600","-1.36264","18.50268","83.63217","-0.01686","162.29112"
"4826.85600","-1.36214","18.39984","83.63217","-0.01685","161.38907"
"4826.95600","-1.36059","18.36718","83.63217","-0.01684","161.10265"
"4827.05600","-1.35780","18.32774","83.63217","-0.01681","160.75667"
"4827.15600","-1.35478","18.26980","83.63217","-0.01678","160.24847"
"4827.25600","-1.35093","18.21969","83.58324","-0.01674","159.80894"
"4827.35600","-1.34572","18.25192","83.58324","-0.01669","160.09166"
"4827.45600","-1.33914","18.34530","83.58324","-0.01662","160.91075"
"4827.55600","-1.33108","18.53997","83.58324","-0.01654","162.61823"
"4827.65600","-1.32160","18.72671","83.58324","-0.01645","164.25613"
"4827.75600","-1.31224","18.84441","83.58324","-0.01635","165.28853"
"4827.85600","-1.30341","18.97555","83.47697","-0.01627","166.43881"
"4827.95600","-1.29472","19.13856","83.47697","-0.01618","167.86855"
"4828.05600","-1.28575","19.29835","83.47697","-0.01609","169.27013"
"4828.15600","-1.27670","19.42360","83.47697","-0.01600","170.36871"
"4828.25600","-1.26879","19.55668","83.47697","-0.01592","171.53600"
"4828.35600","-1.26214","19.71880","83.47697","-0.01585","172.95804"
"4828.45600","-1.25685","19.87516","83.40159","-0.01580","174.32948"
"4828.55600","-1.25208","19.97287","83.40159","-0.01575","175.18654"
"4828.65600","-1.24837","20.08225","83.40159","-0.01572","176.14592"
"4828.75600","-1.24386","20.19764","83.40159","-0.01567","177.15804"
"4828.85600","-1.24013","20.28234","83.40159","-0.01564","177.90094"
"4828.95600","-1.23571","20.28624","83.40159","-0.01559","177.93517"
"4829.05600","-1.23153","20.27783","83.34802","-0.01555","177.86136"
"4829.15600","-1.22660","20.23944","83.34802","-0.01550","177.52463"
"4829.25600","-1.22227","20.26035","83.34802","-0.01546","177.70805"
"4829.35600","-1.21792","20.28632","83.34802","-0.01541","177.93587"
"4829.45600","-1.21451","20.27128","83.34802","-0.01538","177.80389"
"4829.55600","-1.21134","20.19497","83.31321","-0.01535","177.13455"
"4829.65600","-1.20947","20.11694","83.31321","-0.01533","176.45016"
"4829.75600","-1.20805","20.01843","83.31321","-0.01532","175.58615"
"4829.85600","-1.20598","19.92274","83.31321","-0.01529","174.74683"
"4829.95600","-1.20350","19.87078","83.31321","-0.01527","174.29103"
"4830.05600","-1.20137","19.78224","83.31321","-0.01525","173.51443"
"4830.15600","-1.19870","19.71453","83.29498","-0.01522","172.92050"
"4830.25600","-1.19505","19.68413","83.29498","-0.01519","172.65388"
"4830.35600","-1.19178","19.62727","83.29498","-0.01515","172.15520"
"4830.45600","-1.18771","19.58967","83.29498","-0.01511","171.82538"
"4830.55600","-1.18386","19.51344","83.29498","-0.01507","171.15671"
"4830.65600","-1.17971","19.43985","83.29498","-0.01503","170.51125"
"4830.75600","-1.17597","19.35725","83.26941","-0.01500","169.78679"
"4830.85600","-1.17195","19.20517","83.26941","-0.01496","168.45280"
"4830.95600","-1.16832","19.06786","83.26941","-0.01492","167.24844"
"4831.05600","-1.16457","19.03861","83.26941","-0.01488","166.99194"
"4831.15600","-1.16133","19.02808","83.26941","-0.01485","166.89951"
"4831.25600","-1.15773","19.01617","83.26941","-0.01481","166.79506"
"4831.35600","-1.15374","18.90773","83.19683","-0.01477","165.84395"
"4831.45600","-1.14839","18.80088","83.19683","-0.01472","164.90674"
"4831.55600","-1.14161","18.72171","83.19683","-0.01465","164.21234"
"4831.65600","-1.13292","18.67559","83.19683","-0.01457","163.80782"
"4831.75600","-1.12311","18.61687","83.19683","-0.01447","163.29272"
"4831.85600","-1.11323","18.60634","83.19683","-0.01437","163.20039"
"4831.95600","-1.10351","18.69001","83.12011","-0.01427","163.93425"
"4832.05600","-1.09294","18.87636","83.12011","-0.01417","165.56876"
"4832.15600","-1.08244","19.04597","83.12011","-0.01406","167.05649"
"4832.25600","-1.07334","19.18575","83.12011","-0.01397","168.28253"
"4832.35600","-1.06547","19.35109","83.12011","-0.01389","169.73277"
"4832.45600","-1.05873","19.47887","83.02306","-0.01383","170.85355"
"4832.55600","-1.05153","19.58227","83.02306","-0.01376","171.76050"
"4832.65600","-1.04246","19.69030","83.02306","-0.01366","172.70802"
"4832.75600","-1.03163","19.82247","83.02306","-0.01356","173.86729"
"4832.85600","-1.01961","20.02860","83.02306","-0.01344","175.67532"
"4832.95600","-1.00622","20.38459","83.02306","-0.01330","178.79776"
"4833.05600","-0.99259","20.34097","82.93339","-0.01317","178.41519"
"4833.15600","-0.97979","20.64380","82.93339","-0.01304","181.07137"
"4833.25600","-0.96918","20.81391","82.93339","-0.01293","182.56348"
"4833.35600","-0.95978","20.74726","82.93339","-0.01284","181.97887"
"4833.45600","-0.95050","20.91677","82.93339","-0.01275","183.46567"
"4833.55600","-0.93937","20.90438","82.93339","-0.01264","183.35699"
"4833.65600","-0.92828","20.76293","82.84829","-0.01253","182.11627"
"4833.75600","-0.91789","21.02714","82.84829","-0.01242","184.43376"
"4833.85600","-0.90845","20.83501","82.84829","-0.01233","182.74855"
"4833.95600","-0.89932","20.99396","82.84829","-0.01224","184.14275"
"4834.05600","-0.89034","20.98724","82.84829","-0.01215","184.08374"
"4834.15600","-0.88330","20.81302","82.84829","-0.01208","182.55563"
"4834.25600","-0.87739","20.93777","82.82986","-0.01202","183.64987"
"4834.35600","-0.87194","20.73914","82.82986","-0.01197","181.90762"
"4834.45600","-0.86702","20.58557","82.82986","-0.01192","180.56065"
"4834.55600","-0.86232","20.62234","82.82986","-0.01187","180.88313"
"4834.65600","-0.85681","20.36084","82.82986","-0.01181","178.58951"
"4834.75600","-0.85063","20.36593","82.80311","-0.01175","178.63412"
"4834.85600","-0.84383","20.42506","82.80311","-0.01169","179.15280"
"4834.95600","-0.83731","20.16953","82.80311","-0.01162","176.91148"
"4835.05600","-0.83113","20.21939","82.80311","-0.01156","177.34882"
"4835.15600","-0.82537","20.20560","82.80311","-0.01150","177.22784"
"4835.25600","-0.82028","19.96754","82.80311","-0.01145","175.13980"
"4835.35600","-0.81506","19.87174","82.74526","-0.01140","174.29951"
"4835.45600","-0.81008","19.97342","82.74526","-0.01135","175.19133"
"4835.55600","-0.80443","19.79948","82.74526","-0.01129","173.66568"
"4835.65600","-0.79819","19.72418","82.74526","-0.01123","173.00517"
"4835.75600","-0.79244","19.86577","82.74526","-0.01117","174.24713"
"4835.85600","-0.78778","19.71110","82.74526","-0.01113","172.89044"
"4835.95600","-0.78297","19.60611","82.68897","-0.01108","171.96960"
"4836.05600","-0.77873","19.69073","82.68897","-0.01104","172.71178"
"4836.15600","-0.77435","19.56107","82.68897","-0.01099","171.57455"
"4836.25600","-0.77002","19.29606","82.68897","-0.01095","169.25009"
"4836.35600","-0.76521","19.32549","82.68897","-0.01090","169.50824"
"4836.45600","-0.75978","19.43164","82.68897","-0.01085","170.43927"
"4836.55600","-0.75338","19.33928","82.62974","-0.01078","169.62918"
"4836.65600","-0.74612","19.56740","82.62974","-0.01071","171.63002"
"4836.75600","-0.73931","19.78654","82.62974","-0.01064","173.55219"
"4836.85600","-0.73300","19.77218","82.62974","-0.01058","173.42622"
"4836.95600","-0.72748","19.94614","82.62974","-0.01053","174.95209"
"4837.05600","-0.72308","20.17305","82.53032","-0.01048","176.94229"
"4837.15600","-0.71891","20.12947","82.53032","-0.01044","176.56012"
"4837.25600","-0.71543","20.22624","82.53032","-0.01041","177.40887"
"4837.35600","-0.71163","20.47644","82.53032","-0.01037","179.60341"
"4837.45600","-0.70848","20.41104","82.53032","-0.01034","179.02977"
"4837.55600","-0.70498","20.54842","82.53032","-0.01030","180.23476"
"4837.65600","-0.70242","20.79686","82.47895","-0.01028","182.41394"
"4837.75600","-0.70069","20.75757","82.47895","-0.01026","182.06927"
"4837.85600","-0.69921","20.82597","82.47895","-0.01024","182.66925"
"4837.95600","-0.69798","20.97846","82.47895","-0.01023","184.00677"
"4838.05600","-0.69706","20.81460","82.47895","-0.01022","182.56949"
"4838.15600","-0.69645","20.67931","82.47895","-0.01022","181.38281"
"4838.25600","-0.69609","20.79940","82.45315","-0.01021","182.43619"
"4838.35600","-0.69585","20.61528","82.45315","-0.01021","180.82126"
"4838.45600","-0.69569","20.54858","82.45315","-0.01021","180.23622"
"4838.55600","-0.69558","20.60394","82.45315","-0.01021","180.72180"
"4838.65600","-0.69550","20.39908","82.45315","-0.01021","178.92491"
"4838.75600","-0.69546","20.38165","82.45315","-0.01021","178.77203"
"4838.85600","-0.69543","20.44515","82.44880","-0.01021","179.32898"
"4838.95600","-0.69539","20.15851","82.44880","-0.01021","176.81479"
"4839.05600","-0.69534","20.08245","82.44880","-0.01021","176.14766"
"4839.15600","-0.69530","20.15033","82.44880","-0.01020","176.74303"
"4839.25600","-0.69526","19.84282","82.44880","-0.01020","174.04584"
"4839.35600","-0.69520","19.88733","82.44880","-0.01020","174.43623"
"4839.45600","-0.69512","19.77560","82.42644","-0.01020","173.45619"
"4839.55600","-0.69506","19.63766","82.42644","-0.01020","172.24634"
"4839.65600","-0.69501","19.81942","82.42644","-0.01020","173.84053"
"4839.75600","-0.69495","19.64023","82.42644","-0.01020","172.26883"
"4839.85600","-0.69485","19.39635","82.42644","-0.01020","170.12975"
"4839.95600","-0.69469","19.43274","82.38869","-0.01020","170.44894"
"4840.05600","-0.69446","19.14365","82.38869","-0.01020","167.91321"
"4840.15600","-0.69412","19.11649","82.38869","-0.01019","167.67502"
"4840.25600","-0.69365","19.14068","82.38869","-0.01019","167.88715"
"4840.35600","-0.69299","18.89069","82.38869","-0.01018","165.69444"
"4840.45600","-0.69203","18.95395","82.38869","-0.01017","166.24933"
"4840.55600","-0.69059","18.94598","82.33116","-0.01016","166.17940"
"4840.65600","-0.68880","18.68167","82.33116","-0.01014","163.86108"
"4840.75600","-0.68704","18.71546","82.33116","-0.01012","164.15747"
"4840.85600","-0.68529","18.74700","82.33116","-0.01010","164.43416"
"4840.95600","-0.68322","18.62565","82.33116","-0.01008","163.36975"
"4841.05600","-0.68082","18.87723","82.33116","-0.01006","165.57642"
"4841.15600","-0.67902","18.96845","82.21239","-0.01004","166.37648"
"4841.25600","-0.67788","19.00913","82.21239","-0.01003","166.73337"
"4841.35600","-0.67697","19.31369","82.21239","-0.01002","169.40471"
"4841.45600","-0.67618","19.43413","82.21239","-0.01001","170.46107"
"4841.55600","-0.67542","19.46390","82.21239","-0.01001","170.72220"
"4841.65600","-0.67468","19.72746","82.21239","-0.01000","173.03397"
"4841.75600","-0.67396","19.68785","82.12793","-0.00999","172.68657"
"4841.85600","-0.67336","19.73637","82.12793","-0.00999","173.11215"
"4841.95600","-0.67296","19.97636","82.12793","-0.00998","175.21709"
"4842.05600","-0.67265","19.88940","82.12793","-0.00998","174.45439"
"4842.15600","-0.67248","20.01223","82.12793","-0.00998","175.53174"
"4842.25600","-0.67242","20.23499","82.12793","-0.00998","177.48563"
"4842.35600","-0.67239","20.10851","82.06937","-0.00998","176.37628"
"4842.45600","-0.67238","20.17942","82.06937","-0.00998","176.99825"
"4842.55600","-0.67237","20.22900","82.06937","-0.00998","177.43307"
"4842.65600","-0.67237","20.05939","82.06937","-0.00998","175.94536"
"4842.75600","-0.67236","20.13617","82.06937","-0.00998","176.61888"
"4842.85600","-0.67236","20.11902","82.02785","-0.00998","176.46840"
"4842.95600","-0.67235","19.90279","82.02785","-0.00998","174.57181"
"4843.05600","-0.67233","19.95182","82.02785","-0.00998","175.00185"
"4843.15600","-0.67234","19.91283","82.02785","-0.00998","174.65985"
"4843.25600","-0.67233","19.72132","82.02785","-0.00998","172.98009"
"4843.35600","-0.67232","19.84419","82.02785","-0.00998","174.05785"
"4843.45600","-0.67231","19.68740","82.01010","-0.00998","172.68256"
"4843.55600","-0.67229","19.49936","82.01010","-0.00998","171.03328"
"4843.65600","-0.67225","19.55833","82.01010","-0.00998","171.55051"
"4843.75600","-0.67222","19.36555","82.01010","-0.00997","169.85954"
"4843.85600","-0.67217","19.29129","82.01010","-0.00997","169.20824"
"4843.95600","-0.67210","19.39465","82.01010","-0.00997","170.11484"
"4844.05600","-0.67200","19.15733","82.00076","-0.00997","168.03320"
"4844.15600","-0.67188","19.21190","82.00076","-0.00997","168.51187"
"4844.25600","-0.67169","19.17578","82.00076","-0.00997","168.19508"
"4844.35600","-0.67145","18.99818","82.00076","-0.00997","166.63728"
"4844.45600","-0.67116","19.17038","82.00076","-0.00996","168.14769"
"4844.55600","-0.67078","18.95140","82.00076","-0.00996","166.22697"
"4844.65600","-0.67027","18.87890","81.97908","-0.00996","165.59109"
"4844.75600","-0.66949","18.93063","81.97908","-0.00995","166.04482"
"4844.85600","-0.66819","18.70580","81.97908","-0.00993","164.07278"
"4844.95600","-0.66570","18.79940","81.97908","-0.00991","164.89375"
"4845.05600","-0.66208","18.78837","81.97908","-0.00987","164.79697"
"4845.15600","-0.65771","18.71554","81.97908","-0.00983","164.15817"
"4845.25600","-0.65239","18.99391","81.91463","-0.00978","166.59987"
"4845.35600","-0.64678","18.88639","81.91463","-0.00972","165.65677"
"4845.45600","-0.64195","19.09743","81.91463","-0.00967","167.50778"
"4845.55600","-0.63721","19.20298","81.91463","-0.00963","168.43361"
"4845.65600","-0.63316","19.21139","81.91463","-0.00959","168.50737"
"4845.75600","-0.62971","19.51156","81.85364","-0.00955","171.14029"
"4845.85600","-0.62718","19.54884","81.85364","-0.00953","171.46727"
"4845.95600","-0.62461","19.64648","81.85364","-0.00950","172.32365"
"4846.05600","-0.62260","19.95123","81.85364","-0.00948","174.99672"
"4846.15600","-0.62122","19.88989","81.85364","-0.00947","174.45868"
"4846.25600","-0.62010","20.09170","81.85364","-0.00946","176.22879"
"4846.35600","-0.61904","20.24357","81.79607","-0.00944","177.56087"
"4846.45600","-0.61778","20.12011","81.79607","-0.00943","176.47798"
"4846.55600","-0.61648","20.30927","81.79607","-0.00942","178.13718"
"4846.65600","-0.61544","20.41796","81.79607","-0.00941","179.09047"
"4846.75600","-0.61474","20.30395","81.79607","-0.00940","178.09050"
"4846.85600","-0.61422","20.38166","81.79607","-0.00940","178.77206"
"4846.95600","-0.61377","20.30167","81.75520","-0.00939","178.07047"
"4847.05600","-0.61340","20.23359","81.75520","-0.00939","177.47337"
"4847.15600","-0.61312","20.35655","81.75520","-0.00939","178.55183"
"4847.25600","-0.61290","20.20835","81.75520","-0.00938","177.25194"
"4847.35600","-0.61263","20.03206","81.75520","-0.00938","175.70567"
"4847.45600","-0.61237","20.11183","81.75520","-0.00938","176.40535"
"4847.55600","-0.61209","19.92013","81.75278","-0.00938","174.72391"
"4847.65600","-0.61169","19.81330","81.75278","-0.00937","173.78685"
"4847.75600","-0.61120","19.90995","81.75278","-0.00937","174.63466"
"4847.85600","-0.61058","19.74534","81.75278","-0.00936","173.19078"
"4847.95600","-0.60981","19.70135","81.75278","-0.00935","172.80490"
"4848.05600","-0.60892","19.78677","81.74586","-0.00934","173.55415"
"4848.15600","-0.60800","19.55339","81.74586","-0.00933","171.50714"
"4848.25600","-0.60710","19.50339","81.74586","-0.00933","171.06860"
"4848.35600","-0.60628","19.55069","81.74586","-0.00932","171.48351"
"4848.45600","-0.60545","19.30554","81.74586","-0.00931","169.33324"
"4848.55600","-0.60450","19.33884","81.74586","-0.00930","169.62531"
"4848.65600","-0.60336","19.34697","81.70686","-0.00929","169.69661"
"4848.75600","-0.60201","19.13304","81.70686","-0.00927","167.82019"
"4848.85600","-0.60052","19.31298","81.70686","-0.00926","169.39848"
"4848.95600","-0.59924","19.18879","81.70686","-0.00925","168.30916"
"4849.05600","-0.59821","19.12172","81.70686","-0.00924","167.72087"
"4849.15600","-0.59721","19.17698","81.70686","-0.00923","168.20554"
"4849.25600","-0.59614","18.94334","81.66963","-0.00922","166.15628"
"4849.35600","-0.59477","19.08428","81.66963","-0.00920","167.39252"
"4849.45600","-0.59284","18.88327","81.66963","-0.00918","165.62943"
"4849.55600","-0.59077","18.86226","81.66963","-0.00916","165.44514"
"4849.65600","-0.58899","19.04314","81.66963","-0.00915","167.03163"
"4849.75600","-0.58729","18.96767","81.66963","-0.00913","166.36967"
"4849.85600","-0.58557","19.25711","81.62437","-0.00911","168.90843"
"4849.95600","-0.58397","19.23950","81.62437","-0.00910","168.75395"
"4850.05600","-0.58275","19.28718","81.62437","-0.00908","169.17213"
"4850.15600","-0.58187","19.50642","81.62437","-0.00907","171.09518"
"4850.25600","-0.58120","19.40054","81.62437","-0.00907","170.16643"
"4850.35600","-0.58064","19.59250","81.57389","-0.00906","171.85017"
"4850.45600","-0.58016","19.67536","81.57389","-0.00906","172.57701"
"4850.55600","-0.57973","19.66361","81.57389","-0.00905","172.47394"
"4850.65600","-0.57939","19.98774","81.57389","-0.00905","175.31696"
"4850.75600","-0.57916","19.93637","81.57389","-0.00905","174.86633"
"4850.85600","-0.57903","20.11778","81.57389","-0.00905","176.45758"
"4850.95600","-0.57897","20.23656","81.52209","-0.00905","177.49944"
"4851.05600","-0.57894","20.11546","81.52209","-0.00904","176.43718"
"4851.15600","-0.57893","20.30620","81.52209","-0.00904","178.11023"
"4851.25600","-0.57893","20.23845","81.52209","-0.00904","177.51595"
"4851.35600","-0.57893","20.12239","81.52209","-0.00904","176.49794"
"4851.45600","-0.57893","20.21684","81.52209","-0.00904","177.32643"
"4851.55600","-0.57893","20.01704","81.51622","-0.00904","175.57393"
"4851.65600","-0.57893","20.13276","81.51622","-0.00904","176.58890"
"4851.75600","-0.57893","20.11217","81.51622","-0.00904","176.40839"
"4851.85600","-0.57892","19.88347","81.51622","-0.00904","174.40234"
"4851.95600","-0.57892","19.97159","81.51622","-0.00904","175.17528"
"4852.05600","-0.57890","19.74056","81.51622","-0.00904","173.14885"
"4852.15600","-0.57889","19.59713","81.52263","-0.00904","171.89078"
"4852.25600","-0.57887","19.66510","81.52263","-0.00904","172.48695"
"4852.35600","-0.57884","19.36110","81.52263","-0.00904","169.82056"
"4852.45600","-0.57879","19.40999","81.52263","-0.00904","170.24937"
"4852.55600","-0.57872","19.39180","81.52263","-0.00904","170.08983"
"4852.65600","-0.57864","19.22413","81.52263","-0.00904","168.61919"
"4852.75600","-0.57849","19.35263","81.51569","-0.00904","169.74628"
"4852.85600","-0.57828","19.09940","81.51569","-0.00904","167.52510"
"4852.95600","-0.57794","19.04905","81.51569","-0.00903","167.08351"
"4853.05600","-0.57736","19.07308","81.51569","-0.00903","167.29428"
"4853.15600","-0.57654","18.84725","81.51569","-0.00902","165.31346"
"4853.25600","-0.57550","18.94423","81.47964","-0.00901","166.16411"
"4853.35600","-0.57421","18.69892","81.47964","-0.00900","164.01241"
"4853.45600","-0.57282","18.73176","81.47964","-0.00898","164.30046"
"4853.55600","-0.57090","18.73665","81.47964","-0.00896","164.34335"
"4853.65600","-0.56786","18.64138","81.47964","-0.00893","163.50769"
"4853.75600","-0.56440","18.69582","81.47964","-0.00890","163.98523"
"4853.85600","-0.55947","18.42200","81.42763","-0.00885","161.58345"
"4853.95600","-0.55372","18.49146","81.42763","-0.00879","162.19269"
"4854.05600","-0.54774","18.57339","81.42763","-0.00873","162.91133"
"4854.15600","-0.54122","18.55882","81.42763","-0.00867","162.78357"
"4854.25600","-0.53511","18.88230","81.42763","-0.00861","165.62086"
"4854.35600","-0.52992","18.81496","81.42763","-0.00856","165.03024"
"4854.45600","-0.52470","19.20961","81.33062","-0.00850","168.49182"
"4854.55600","-0.51946","19.22293","81.33062","-0.00845","168.60860"
"4854.65600","-0.51408","19.52324","81.33062","-0.00840","171.24266"
"4854.75600","-0.50870","19.70891","81.33062","-0.00834","172.87122"
"4854.85600","-0.50435","19.67233","81.33062","-0.00830","172.55043"
"4854.95600","-0.50043","19.94448","81.33062","-0.00826","174.93747"
"4855.05600","-0.49712","19.82481","81.26619","-0.00823","173.88780"
"4855.15600","-0.49367","20.13130","81.26619","-0.00820","176.57611"
"4855.25600","-0.49129","20.11135","81.26619","-0.00817","176.40117"
"4855.35600","-0.48930","20.25760","81.26619","-0.00815","177.68394"
"4855.45600","-0.48751","20.45746","81.26619","-0.00813","179.43697"
"4855.55600","-0.48628","20.32366","81.26619","-0.00812","178.26335"
"4855.65600","-0.48544","20.43547","81.22967","-0.00811","179.24409"
"4855.75600","-0.48481","20.31806","81.22967","-0.00811","178.21426"
"4855.85600","-0.48431","20.19026","81.22967","-0.00810","177.09331"
"4855.95600","-0.48389","20.31331","81.22967","-0.00810","178.17262"
"4856.05600","-0.48350","20.03723","81.22967","-0.00809","175.75099"
"4856.15600","-0.48308","20.09823","81.22351","-0.00809","176.28610"
"4856.25600","-0.48262","20.03060","81.22351","-0.00808","175.69289"
"4856.35600","-0.48211","19.95417","81.22351","-0.00808","175.02251"
"4856.45600","-0.48153","20.01588","81.22351","-0.00807","175.56375"
"4856.55600","-0.48079","19.71611","81.22351","-0.00807","172.93439"
"4856.65600","-0.47992","19.78662","81.22351","-0.00806","173.55284"
"4856.75600","-0.47894","19.60213","81.21560","-0.00805","171.93466"
"4856.85600","-0.47792","19.57068","81.21560","-0.00804","171.65881"
"4856.95600","-0.47687","19.56164","81.21560","-0.00803","171.57951"
"4857.05600","-0.47567","19.35613","81.21560","-0.00802","169.77692"
"4857.15600","-0.47403","19.48337","81.21560","-0.00800","170.89299"
"4857.25600","-0.47148","19.26675","81.21560","-0.00797","168.99301"
"4857.35600","-0.46842","19.44363","81.19788","-0.00794","170.54445"
"4857.45600","-0.46512","19.23195","81.19788","-0.00791","168.68768"
"4857.55600","-0.46092","19.14966","81.19788","-0.00787","167.96591"
"4857.65600","-0.45666","19.23686","81.19788","-0.00783","168.73079"
"4857.75600","-0.45197","19.00106","81.19788","-0.00778","166.66258"
"4857.85600","-0.44662","19.19948","81.19788","-0.00773","168.40294"
"4857.95600","-0.44126","19.00771","81.16560","-0.00767","166.72089"
"4858.05600","-0.43594","19.01016","81.16560","-0.00762","166.74239"
"4858.15600","-0.43082","19.00872","81.16560","-0.00757","166.72975"
"4858.25600","-0.42487","18.86628","81.16560","-0.00751","165.48035"
"4858.35600","-0.41749","19.00125","81.16560","-0.00744","166.66422"
"4858.45600","-0.40967","18.73539","81.08578","-0.00736","164.33231"
"4858.55600","-0.40221","18.97797","81.08578","-0.00728","166.45999"
"4858.65600","-0.39480","18.98778","81.08578","-0.00721","166.54602"
"4858.75600","-0.38819","19.05929","81.08578","-0.00714","167.17326"
"4858.85600","-0.38250","19.27885","81.08578","-0.00709","169.09909"
"4858.95600","-0.37654","19.22477","81.08578","-0.00703","168.62479"
"4859.05600","-0.36959","19.61104","81.01384","-0.00696","172.01285"
"4859.15600","-0.36246","19.64964","81.01384","-0.00689","172.35143"
"4859.25600","-0.35598","19.79925","81.01384","-0.00682","173.66364"
"4859.35600","-0.34938","20.03601","81.01384","-0.00676","175.74031"
"4859.45600","-0.34346","19.96888","81.01384","-0.00670","175.15149"
"4859.55600","-0.33845","20.23957","81.01384","-0.00665","177.52580"
"4859.65600","-0.33409","20.28935","80.94507","-0.00660","177.96242"
"4859.75600","-0.32993","20.36250","80.94507","-0.00656","178.60405"
"4859.85600","-0.32536","20.63336","80.94507","-0.00652","180.97984"
"4859.95600","-0.32145","20.55449","80.94507","-0.00648","180.28798"
"4860.05600","-0.31770","20.76731","80.94507","-0.00644","182.15471"
"4860.15600","-0.31480","20.82228","80.94507","-0.00641","182.63683"
"4860.25600","-0.31247","20.58822","80.88761","-0.00639","180.58392"
"4860.35600","-0.31004","20.67043","80.88761","-0.00636","181.30492"
"4860.45600","-0.30780","20.41622","80.88761","-0.00634","179.07523"
"4860.55600","-0.30589","20.48755","80.88761","-0.00632","179.70093"
"4860.65600","-0.30379","20.36662","80.88761","-0.00630","178.64021"
"4860.75600","-0.30146","20.23110","80.88761","-0.00628","177.45151"
"4860.85600","-0.29969","20.33572","80.87306","-0.00626","178.36919"
"4860.95600","-0.29836","20.13029","80.87306","-0.00625","176.56731"
"4861.05600","-0.29712","20.06977","80.87306","-0.00624","176.03642"
"4861.15600","-0.29577","20.15020","80.87306","-0.00622","176.74194"
"4861.25600","-0.29435","19.96306","80.87306","-0.00621","175.10046"
"4861.35600","-0.29315","19.89315","80.85110","-0.00620","174.48730"
"4861.45600","-0.29221","19.92790","80.85110","-0.00619","174.79204"
"4861.55600","-0.29143","19.64572","80.85110","-0.00618","172.31703"
"4861.65600","-0.29070","19.67624","80.85110","-0.00617","172.58473"
"4861.75600","-0.28998","19.69625","80.85110","-0.00616","172.76024"
"4861.85600","-0.28919","19.50351","80.85110","-0.00616","171.06967"
"4861.95600","-0.28820","19.63740","80.79406","-0.00615","172.24402"
"4862.05600","-0.28689","19.52254","80.79406","-0.00613","171.23660"
"4862.15600","-0.28540","19.41346","80.79406","-0.00612","170.27977"
"4862.25600","-0.28384","19.50081","80.79406","-0.00610","171.04597"
"4862.35600","-0.28216","19.20488","80.79406","-0.00609","168.45032"
"4862.45600","-0.27968","19.30503","80.79406","-0.00606","169.32874"
"4862.55600","-0.27621","19.24423","80.74186","-0.00603","168.79541"
"4862.65600","-0.27284","19.04238","80.74186","-0.00599","167.02493"
"4862.75600","-0.26851","19.16919","80.74186","-0.00595","168.13725"
"4862.85600","-0.26452","19.10108","80.74186","-0.00591","167.53983"
"4862.95600","-0.25985","19.14578","80.74186","-0.00586","167.93190"
"4863.05600","-0.25507","19.38428","80.74186","-0.00582","170.02382"
"4863.15600","-0.25012","19.26282","80.68128","-0.00577","168.95848"
"4863.25600","-0.24599","19.43647","80.68128","-0.00573","170.48163"
"4863.35600","-0.24249","19.61458","80.68128","-0.00569","172.04390"
"4863.45600","-0.23999","19.56292","80.68128","-0.00567","171.59074"
"4863.55600","-0.23717","19.80653","80.68128","-0.00564","173.72752"
"4863.65600","-0.23466","19.99198","80.60852","-0.00561","175.35410"
"4863.75600","-0.23249","19.96245","80.60852","-0.00559","175.09509"
"4863.85600","-0.22999","20.16571","80.60852","-0.00557","176.87798"
"4863.95600","-0.22757","20.32093","80.60852","-0.00554","178.23946"
"4864.05600","-0.22603","20.25250","80.60852","-0.00553","177.63921"
"4864.15600","-0.22487","20.32652","80.60852","-0.00552","178.28850"
"4864.25600","-0.22370","20.54322","80.52914","-0.00550","180.18916"
"4864.35600","-0.22253","20.59652","80.52914","-0.00549","180.65665"
"4864.45600","-0.22157","20.54773","80.52914","-0.00548","180.22870"
"4864.55600","-0.22091","20.69992","80.52914","-0.00548","181.56366"
"4864.65600","-0.22053","20.77335","80.52914","-0.00547","182.20766"
"4864.75600","-0.22027","20.50548","80.52914","-0.00547","179.85818"
"4864.85600","-0.22008","20.44540","80.50967","-0.00547","179.33116"
"4864.95600","-0.21994","20.48774","80.50967","-0.00547","179.70251"
"4865.05600","-0.21983","20.32497","80.50967","-0.00547","178.27487"
"4865.15600","-0.21975","20.16082","80.50967","-0.00546","176.83508"
"4865.25600","-0.21966","20.23936","80.50967","-0.00546","177.52393"
"4865.35600","-0.21961","20.18756","80.50967","-0.00546","177.06958"
"4865.45600","-0.21955","19.98419","80.50964","-0.00546","175.28580"
"4865.55600","-0.21950","20.01326","80.50964","-0.00546","175.54076"
"4865.65600","-0.21945","20.05769","80.50964","-0.00546","175.93050"
"4865.75600","-0.21940","19.80371","80.50964","-0.00546","173.70279"
"4865.85600","-0.21935","19.78656","80.50964","-0.00546","173.55234"
"4865.95600","-0.21929","19.85336","80.50964","-0.00546","174.13831"
"4866.05600","-0.21922","19.56780","80.50011","-0.00546","171.63359"
"4866.15600","-0.21911","19.43900","80.50011","-0.00546","170.50386"
"4866.25600","-0.21897","19.51457","80.50011","-0.00546","171.16663"
"4866.35600","-0.21880","19.34121","80.50011","-0.00546","169.64609"
"4866.45600","-0.21858","19.25140","80.50011","-0.00545","168.85831"
"4866.55600","-0.21834","19.37687","80.47732","-0.00545","169.95885"
"4866.65600","-0.21802","19.22144","80.47732","-0.00545","168.59557"
"4866.75600","-0.21761","19.03056","80.47732","-0.00544","166.92130"
"4866.85600","-0.21707","19.12741","80.47732","-0.00544","167.77081"
"4866.95600","-0.21632","19.04958","80.47732","-0.00543","167.08810"
"4867.05600","-0.21518","18.81693","80.47732","-0.00542","165.04745"
"4867.15600","-0.21344","18.83035","80.43903","-0.00540","165.16522"
"4867.25600","-0.21131","18.92127","80.43903","-0.00538","165.96271"
"4867.35600","-0.20938","18.81243","80.43903","-0.00536","165.00800"
"4867.45600","-0.20743","18.92376","80.43903","-0.00534","165.98453"
"4867.55600","-0.20510","19.20121","80.43903","-0.00532","168.41808"
"4867.65600","-0.20325","19.15803","80.43903","-0.00530","168.03934"
"4867.75600","-0.20205","19.27410","80.34519","-0.00529","169.05743"
"4867.85600","-0.20127","19.48067","80.34519","-0.00528","170.86926"
"4867.95600","-0.20071","19.54151","80.34519","-0.00528","171.40295"
"4868.05600","-0.20026","19.51857","80.34519","-0.00527","171.20174"
"4868.15600","-0.19987","19.64563","80.34519","-0.00527","172.31621"
"4868.25600","-0.19959","19.90949","80.34519","-0.00526","174.63055"
"4868.35600","-0.19940","19.98822","80.28318","-0.00526","175.32118"
"4868.45600","-0.19931","19.96161","80.28318","-0.00526","175.08775"
"4868.55600","-0.19926","20.08672","80.28318","-0.00526","176.18513"
"4868.65600","-0.19925","20.27088","80.28318","-0.00526","177.80038"
"4868.75600","-0.19926","20.31113","80.28318","-0.00526","178.15347"
"4868.85600","-0.19926","20.21863","80.24184","-0.00526","177.34216"
"4868.95600","-0.19927","20.14153","80.24184","-0.00526","176.66589"
"4869.05600","-0.19926","20.15841","80.24184","-0.00526","176.81387"
"4869.15600","-0.19926","20.14973","80.24184","-0.00526","176.73779"
"4869.25600","-0.19926","20.02982","80.24184","-0.00526","175.68607"
"4869.35600","-0.19926","19.94370","80.24184","-0.00526","174.93062"
"4869.45600","-0.19926","20.00324","80.22667","-0.00526","175.45291"
"4869.55600","-0.19926","20.05616","80.22667","-0.00526","175.91705"
"4869.65600","-0.19926","19.96906","80.22667","-0.00526","175.15308"
"4869.75600","-0.19925","19.79940","80.22667","-0.00526","173.66493"
"4869.85600","-0.19925","19.71991","80.22667","-0.00526","172.96771"
"4869.95600","-0.19924","19.75066","80.22667","-0.00526","173.23743"
"4870.05600","-0.19923","19.68544","80.20866","-0.00526","172.66537"
"4870.15600","-0.19922","19.52695","80.20866","-0.00526","171.27521"
"4870.25600","-0.19920","19.48545","80.20866","-0.00526","170.91122"
"4870.35600","-0.19920","19.55487","80.20866","-0.00526","171.52011"
"4870.45600","-0.19919","19.48913","80.20866","-0.00526","170.94356"
"4870.55600","-0.19917","19.30978","80.20866","-0.00526","169.37039"
"4870.65600","-0.19915","19.27286","80.18689","-0.00526","169.04654"
"4870.75600","-0.19914","19.32924","80.18689","-0.00526","169.54111"
"4870.85600","-0.19912","19.24169","80.18689","-0.00526","168.77315"
"4870.95600","-0.19907","19.02107","80.18689","-0.00526","166.83804"
"4871.05600","-0.19899","19.03725","80.18689","-0.00526","166.97995"
"4871.15600","-0.19883","19.09873","80.15244","-0.00526","167.51921"
"4871.25600","-0.19856","18.93055","80.15244","-0.00525","166.04407"
"4871.35600","-0.19814","18.82498","80.15244","-0.00525","165.11812"
"4871.45600","-0.19748","18.84713","80.15244","-0.00524","165.31236"
"4871.55600","-0.19658","18.79810","80.15244","-0.00523","164.88237"
"4871.65600","-0.19556","18.67310","80.15244","-0.00522","163.78596"
"4871.75600","-0.19458","18.68255","80.07941","-0.00521","163.86880"
"4871.85600","-0.19373","18.86745","80.07941","-0.00521","165.49065"
"4871.95600","-0.19298","18.92547","80.07941","-0.00520","165.99950"
"4872.05600","-0.19228","18.88969","80.07941","-0.00519","165.68570"
"4872.15600","-0.19163","19.00691","80.07941","-0.00518","166.71390"
"4872.25600","-0.19098","19.20317","80.07941","-0.00518","168.43532"
"4872.35600","-0.19039","19.32445","80.01376","-0.00517","169.49907"
"4872.45600","-0.18992","19.41001","80.01376","-0.00517","170.24954"
"4872.55600","-0.18971","19.47454","80.01376","-0.00517","170.81552"
"4872.65600","-0.18969","19.57693","80.01376","-0.00517","171.71367"
"4872.75600","-0.18969","19.68263","80.01376","-0.00517","172.64075"
"4872.85600","-0.18969","19.74626","80.01376","-0.00517","173.19887"
"4872.95600","-0.18952","19.82642","79.95510","-0.00516","173.90196"
"4873.05600","-0.18926","19.97482","79.95510","-0.00516","175.20358"
"4873.15600","-0.18909","20.06293","79.95510","-0.00516","175.97647"
"4873.25600","-0.18895","19.96865","79.95510","-0.00516","175.14952"
"4873.35600","-0.18882","19.88892","79.95510","-0.00516","174.45013"
"4873.45600","-0.18869","19.89369","79.95510","-0.00516","174.49200"
"4873.55600","-0.18854","19.86551","79.91866","-0.00515","174.24483"
"4873.65600","-0.18838","19.75060","79.91866","-0.00515","173.23695"
"4873.75600","-0.18821","19.66950","79.91866","-0.00515","172.52557"
"4873.85600","-0.18802","19.63012","79.91866","-0.00515","172.18016"
"4873.95600","-0.18778","19.59526","79.91866","-0.00515","171.87439"
"4874.05600","-0.18748","19.51589","79.91244","-0.00514","171.17824"
"4874.15600","-0.18712","19.40560","79.91244","-0.00514","170.21089"
"4874.25600","-0.18666","19.28645","79.91244","-0.00514","169.16573"
"4874.35600","-0.18607","19.20133","79.91244","-0.00513","168.41917"
"4874.45600","-0.18532","19.17860","79.91244","-0.00512","168.21980"
"4874.55600","-0.18433","19.15772","79.91244","-0.00511","168.03668"
"4874.65600","-0.18290","19.05899","79.89543","-0.00510","167.17067"
"4874.75600","-0.18078","18.90206","79.89543","-0.00508","165.79419"
"4874.85600","-0.17827","18.90140","79.89543","-0.00505","165.78838"
"4874.95600","-0.17559","18.99202","79.89543","-0.00502","166.58325"
"4875.05600","-0.17240","19.03014","79.89543","-0.00499","166.91765"
"4875.15600","-0.16909","18.97397","79.89543","-0.00496","166.42497"
"4875.25600","-0.16572","18.93505","79.85556","-0.00493","166.08360"
"4875.35600","-0.16160","18.91795","79.85556","-0.00489","165.93356"
"4875.45600","-0.15707","18.80361","79.85556","-0.00484","164.93066"
"4875.55600","-0.15222","18.70619","79.85556","-0.00479","164.07616"
"4875.65600","-0.14731","18.68904","79.85556","-0.00474","163.92570"
"4875.75600","-0.14295","18.66598","79.85556","-0.00470","163.72350"
"4875.85600","-0.13804","18.61484","79.76659","-0.00465","163.27495"
"4875.95600","-0.13258","18.63947","79.76659","-0.00460","163.49094"
"4876.05600","-0.12668","18.69163","79.76659","-0.00454","163.94844"
"4876.15600","-0.12066","18.77398","79.76659","-0.00448","164.67079"
"4876.25600","-0.11507","18.88601","79.76659","-0.00442","165.65344"
"4876.35600","-0.11019","18.96510","79.69004","-0.00437","166.34712"
"4876.45600","-0.10530","19.09375","79.69004","-0.00432","167.47557"
"4876.55600","-0.10099","19.27261","79.69004","-0.00428","169.04434"
"4876.65600","-0.09758","19.42443","79.69004","-0.00425","170.37604"
"4876.75600","-0.09520","19.57772","79.69004","-0.00422","171.72058"
"4876.85600","-0.09232","19.67478","79.69004","-0.00419","172.57187"
"4876.95600","-0.08966","19.76915","79.60712","-0.00417","173.39961"
"4877.05600","-0.08734","19.84577","79.60712","-0.00415","174.07170"
"4877.15600","-0.08422","19.98017","79.60712","-0.00411","175.25055"
"4877.25600","-0.08131","20.08825","79.60712","-0.00408","176.19850"
"4877.35600","-0.07875","20.15510","79.60712","-0.00406","176.78485"
"4877.45600","-0.07585","20.23004","79.60712","-0.00403","177.44220"
"4877.55600","-0.07370","20.33395","79.52459","-0.00401","178.35362"
"4877.65600","-0.07226","20.35874","79.52459","-0.00399","178.57108"
"4877.75600","-0.07078","20.32544","79.52459","-0.00398","178.27896"
"4877.85600","-0.06872","20.27318","79.52459","-0.00396","177.82056"
"4877.95600","-0.06643","20.26273","79.52459","-0.00394","177.72896"
"4878.05600","-0.06447","20.21549","79.52459","-0.00392","177.31461"
"4878.15600","-0.06239","20.15108","79.50509","-0.00390","176.74959"
"4878.25600","-0.05986","20.12349","79.50509","-0.00387","176.50766"
"4878.35600","-0.05751","20.10442","79.50509","-0.00385","176.34038"
"4878.45600","-0.05573","20.04817","79.50509","-0.00383","175.84695"
"4878.55600","-0.05407","19.94026","79.50509","-0.00381","174.90045"
"4878.65600","-0.05233","19.90131","79.49924","-0.00380","174.55881"
"4878.75600","-0.05093","19.88972","79.49924","-0.00378","174.45718"
"4878.85600","-0.04994","19.83132","79.49924","-0.00377","173.94492"
"4878.95600","-0.04911","19.74590","79.49924","-0.00376","173.19566"
"4879.05600","-0.04835","19.69500","79.49924","-0.00376","172.74921"
"4879.15600","-0.04760","19.63493","79.49924","-0.00375","172.22238"
"4879.25600","-0.04667","19.57255","79.47603","-0.00374","171.67517"
"4879.35600","-0.04532","19.54144","79.47603","-0.00373","171.40230"
"4879.45600","-0.04355","19.40225","79.47603","-0.00371","170.18147"
"4879.55600","-0.04152","19.34011","79.47603","-0.00369","169.63647"
"4879.65600","-0.03926","19.34354","79.47603","-0.00367","169.66652"
"4879.75600","-0.03645","19.33611","79.47603","-0.00364","169.60138"
"4879.85600","-0.03319","19.25461","79.44738","-0.00361","168.88649"
"4879.95600","-0.02997","19.15518","79.44738","-0.00357","168.01434"
"4880.05600","-0.02671","19.13990","79.44738","-0.00354","167.88033"
"4880.15600","-0.02430","19.08948","79.44738","-0.00352","167.43813"
"4880.25600","-0.02195","18.97487","79.44738","-0.00349","166.43282"
"4880.35600","-0.01912","18.96010","79.44738","-0.00347","166.30330"
"4880.45600","-0.01659","19.04958","79.40379","-0.00344","167.08815"
