Repository: Mecanon/morphing_wing

File: experimental/sma_database/results from second training/flexinol_isobaric_trained_172MPa.csv (part 85 of 100)
Test : Start of hold value,"172.00000",MPa
Time,Extension,Load,Temperature: Chamber 3119-600 1 1,Tensile strain (Extension),Tensile stress
(s),(mm),(N),(C),(mm/mm),(MPa)
"4939.85600","0.69665","19.79181","75.79935","0.00367","173.59834"
"4939.95600","0.69865","19.97457","75.73840","0.00369","175.20139"
"4940.05600","0.70035","20.16607","75.73840","0.00371","176.88113"
"4940.15600","0.70177","20.24650","75.73840","0.00372","177.58661"
"4940.25600","0.70312","20.23218","75.73840","0.00373","177.46100"
"4940.35600","0.70454","20.32207","75.73840","0.00375","178.24939"
"4940.45600","0.70595","20.40717","75.69623","0.00376","178.99586"
"4940.55600","0.70720","20.35021","75.69623","0.00377","178.49626"
"4940.65600","0.70821","20.25271","75.69623","0.00378","177.64102"
"4940.75600","0.70906","20.20613","75.69623","0.00379","177.23244"
"4940.85600","0.70982","20.21845","75.69623","0.00380","177.34055"
"4940.95600","0.71053","20.15207","75.69623","0.00381","176.75833"
"4941.05600","0.71123","20.03690","75.68333","0.00381","175.74812"
"4941.15600","0.71198","20.03924","75.68333","0.00382","175.76865"
"4941.25600","0.71277","20.05228","75.68333","0.00383","175.88304"
"4941.35600","0.71360","19.93082","75.68333","0.00384","174.81769"
"4941.45600","0.71451","19.79403","75.68333","0.00385","173.61784"
"4941.55600","0.71535","19.71862","75.68333","0.00386","172.95647"
"4941.65600","0.71614","19.64144","75.67541","0.00386","172.27945"
"4941.75600","0.71691","19.59284","75.67541","0.00387","171.85315"
"4941.85600","0.71765","19.64222","75.67541","0.00388","172.28630"
"4941.95600","0.71839","19.56936","75.67541","0.00389","171.64720"
"4942.05600","0.71927","19.44158","75.67541","0.00389","170.52643"
"4942.15600","0.72038","19.33039","75.67541","0.00391","169.55118"
"4942.25600","0.72173","19.23442","75.65016","0.00392","168.70937"
"4942.35600","0.72320","19.20695","75.65016","0.00393","168.46846"
"4942.45600","0.72466","19.17862","75.65016","0.00395","168.21996"
"4942.55600","0.72609","19.15648","75.65016","0.00396","168.02580"
"4942.65600","0.72774","19.08406","75.65016","0.00398","167.39056"
"4942.75600","0.72977","19.05935","75.65016","0.00400","167.17381"
"4942.85600","0.73185","19.11004","75.58172","0.00402","167.61845"
"4942.95600","0.73378","19.11192","75.58172","0.00404","167.63490"
"4943.05600","0.73587","19.02833","75.58172","0.00406","166.90175"
"4943.15600","0.73850","19.02502","75.58172","0.00409","166.87273"
"4943.25600","0.74106","19.04430","75.58172","0.00411","167.04182"
"4943.35600","0.74367","19.04281","75.52657","0.00414","167.02876"
"4943.45600","0.74698","19.09340","75.52657","0.00417","167.47244"
"4943.55600","0.75010","19.15043","75.52657","0.00420","167.97270"
"4943.65600","0.75333","19.21258","75.52657","0.00423","168.51785"
"4943.75600","0.75633","19.29137","75.52657","0.00426","169.20894"
"4943.85600","0.75849","19.42793","75.52657","0.00429","170.40669"
"4943.95600","0.76052","19.57520","75.47004","0.00431","171.69843"
"4944.05600","0.76268","19.64929","75.47004","0.00433","172.34830"
"4944.15600","0.76432","19.70948","75.47004","0.00434","172.87628"
"4944.25600","0.76547","19.76845","75.47004","0.00436","173.39349"
"4944.35600","0.76631","19.83972","75.47004","0.00436","174.01865"
"4944.45600","0.76694","19.93815","75.47004","0.00437","174.88197"
"4944.55600","0.76744","20.08228","75.39743","0.00437","176.14616"
"4944.65600","0.76778","20.23105","75.39743","0.00438","177.45108"
"4944.75600","0.76799","20.34729","75.39743","0.00438","178.47066"
"4944.85600","0.76809","20.37116","75.39743","0.00438","178.67999"
"4944.95600","0.76813","20.38945","75.39743","0.00438","178.84039"
"4945.05600","0.76814","20.40490","75.39743","0.00438","178.97594"
"4945.15600","0.76815","20.36938","75.37489","0.00438","178.66443"
"4945.25600","0.76816","20.34002","75.37489","0.00438","178.40689"
"4945.35600","0.76816","20.29367","75.37489","0.00438","178.00029"
"4945.45600","0.76816","20.20655","75.37489","0.00438","177.23615"
"4945.55600","0.76816","20.14563","75.37489","0.00438","176.70184"
"4945.65600","0.76816","20.12536","75.38134","0.00438","176.52403"
"4945.75600","0.76816","20.12156","75.38134","0.00438","176.49068"
"4945.85600","0.76816","20.11596","75.38134","0.00438","176.44154"
"4945.95600","0.76816","20.02370","75.38134","0.00438","175.63232"
"4946.05600","0.76817","19.92127","75.38134","0.00438","174.73389"
"4946.15600","0.76817","19.82282","75.38134","0.00438","173.87041"
"4946.25600","0.76818","19.73670","75.39185","0.00438","173.11497"
"4946.35600","0.76819","19.71329","75.39185","0.00438","172.90964"
"4946.45600","0.76819","19.77057","75.39185","0.00438","173.41211"
"4946.55600","0.76819","19.77038","75.39185","0.00438","173.41045"
"4946.65600","0.76820","19.67543","75.39185","0.00438","172.57764"
"4946.75600","0.76820","19.57991","75.39185","0.00438","171.73978"
"4946.85600","0.76821","19.51475","75.38811","0.00438","171.16820"
"4946.95600","0.76823","19.46568","75.38811","0.00438","170.73787"
"4947.05600","0.76825","19.39528","75.38811","0.00438","170.12035"
"4947.15600","0.76828","19.29359","75.38811","0.00438","169.22839"
"4947.25600","0.76832","19.18324","75.38811","0.00438","168.26051"
"4947.35600","0.76836","19.16212","75.38811","0.00438","168.07529"
"4947.45600","0.76845","19.19812","75.37103","0.00438","168.39104"
"4947.55600","0.76858","19.22775","75.37103","0.00439","168.65088"
"4947.65600","0.76880","19.13910","75.37103","0.00439","167.87332"
"4947.75600","0.76918","19.00983","75.37103","0.00439","166.73944"
"4947.85600","0.76982","18.95645","75.37103","0.00440","166.27129"
"4947.95600","0.77070","18.95309","75.37103","0.00441","166.24179"
"4948.05600","0.77167","18.96780","75.33951","0.00442","166.37083"
"4948.15600","0.77261","18.97182","75.33951","0.00443","166.40610"
"4948.25600","0.77351","18.95237","75.33951","0.00444","166.23546"
"4948.35600","0.77438","19.00789","75.33951","0.00444","166.72246"
"4948.45600","0.77523","19.15209","75.33951","0.00445","167.98724"
"4948.55600","0.77612","19.30822","75.26080","0.00446","169.35674"
"4948.65600","0.77715","19.34692","75.26080","0.00447","169.69620"
"4948.75600","0.77828","19.37725","75.26080","0.00448","169.96220"
"4948.85600","0.77941","19.51754","75.26080","0.00449","171.19267"
"4948.95600","0.78033","19.65651","75.26080","0.00450","172.41162"
"4949.05600","0.78098","19.70874","75.26080","0.00451","172.86980"
"4949.15600","0.78145","19.80371","75.21259","0.00451","173.70280"
"4949.25600","0.78175","19.97733","75.21259","0.00452","175.22568"
"4949.35600","0.78192","20.06082","75.21259","0.00452","175.95795"
"4949.45600","0.78199","20.09078","75.21259","0.00452","176.22075"
"4949.55600","0.78200","20.21479","75.21259","0.00452","177.30841"
"4949.65600","0.78201","20.24219","75.21259","0.00452","177.54875"
"4949.75600","0.78202","20.13862","75.19140","0.00452","176.64038"
"4949.85600","0.78204","20.02378","75.19140","0.00452","175.63307"
"4949.95600","0.78204","20.07591","75.19140","0.00452","176.09030"
"4950.05600","0.78204","20.03698","75.19140","0.00452","175.74881"
"4950.15600","0.78205","19.95492","75.19140","0.00452","175.02910"
"4950.25600","0.78204","20.03021","75.19140","0.00452","175.68944"
"4950.35600","0.78203","20.07346","75.19976","0.00452","176.06877"
"4950.45600","0.78204","19.91654","75.19976","0.00452","174.69243"
"4950.55600","0.78205","19.84445","75.19976","0.00452","174.06009"
"4950.65600","0.78205","19.82688","75.19976","0.00452","173.90598"
"4950.75600","0.78206","19.70078","75.19976","0.00452","172.79990"
"4950.85600","0.78208","19.58468","75.20757","0.00452","171.78160"
"4950.95600","0.78208","19.61052","75.20757","0.00452","172.00826"
"4951.05600","0.78210","19.55763","75.20757","0.00452","171.54431"
"4951.15600","0.78210","19.48261","75.20757","0.00452","170.88634"
"4951.25600","0.78210","19.53357","75.20757","0.00452","171.33330"
"4951.35600","0.78211","19.54924","75.20757","0.00452","171.47073"
"4951.45600","0.78212","19.38656","75.20172","0.00452","170.04385"
"4951.55600","0.78215","19.27715","75.20172","0.00452","169.08417"
"4951.65600","0.78218","19.26827","75.20172","0.00452","169.00635"
"4951.75600","0.78224","19.17280","75.20172","0.00452","168.16890"
"4951.85600","0.78235","19.04848","75.20172","0.00452","167.07852"
"4951.95600","0.78255","19.05064","75.20172","0.00453","167.09741"
"4952.05600","0.78287","19.09376","75.16864","0.00453","167.47566"
"4952.15600","0.78335","19.04042","75.16864","0.00453","167.00778"
"4952.25600","0.78407","19.01895","75.16864","0.00454","166.81949"
"4952.35600","0.78513","18.98467","75.16864","0.00455","166.51883"
"4952.45600","0.78677","18.93929","75.16864","0.00457","166.12079"
"4952.55600","0.78876","18.89521","75.16864","0.00459","165.73409"
"4952.65600","0.79086","18.83722","75.13232","0.00461","165.22546"
"4952.75600","0.79355","18.83080","75.13232","0.00463","165.16914"
"4952.85600","0.79685","18.84482","75.13232","0.00467","165.29211"
"4952.95600","0.79988","18.93228","75.13232","0.00470","166.05925"
"4953.05600","0.80329","19.11587","75.13232","0.00473","167.66959"
"4953.15600","0.80616","19.26697","75.13232","0.00476","168.99489"
"4953.25600","0.80865","19.31880","75.08395","0.00479","169.44952"
"4953.35600","0.81149","19.41500","75.08395","0.00481","170.29326"
"4953.45600","0.81402","19.50538","75.08395","0.00484","171.08606"
"4953.55600","0.81598","19.64339","75.08395","0.00486","172.29655"
"4953.65600","0.81806","19.77376","75.08395","0.00488","173.44006"
"4953.75600","0.82006","19.89140","75.03246","0.00490","174.47191"
"4953.85600","0.82151","19.96740","75.03246","0.00491","175.13850"
"4953.95600","0.82252","20.11577","75.03246","0.00492","176.43993"
"4954.05600","0.82321","20.32159","75.03246","0.00493","178.24524"
"4954.15600","0.82370","20.35107","75.03246","0.00494","178.50377"
"4954.25600","0.82406","20.36427","75.03246","0.00494","178.61954"
"4954.35600","0.82441","20.39318","74.98940","0.00494","178.87315"
"4954.45600","0.82482","20.22932","74.98940","0.00495","177.43591"
"4954.55600","0.82532","20.12660","74.98940","0.00495","176.53491"
"4954.65600","0.82589","20.17160","74.98940","0.00496","176.92961"
"4954.75600","0.82646","20.13684","74.98940","0.00496","176.62476"
"4954.85600","0.82696","20.09851","74.98940","0.00497","176.28850"
"4954.95600","0.82737","20.19103","74.99448","0.00497","177.10002"
"4955.05600","0.82771","20.07669","74.99448","0.00498","176.09718"
"4955.15600","0.82801","19.99778","74.99448","0.00498","175.40498"
"4955.25600","0.82833","19.94084","74.99448","0.00498","174.90558"
"4955.35600","0.82872","19.76703","74.99448","0.00499","173.38101"
"4955.45600","0.82912","19.73318","74.99448","0.00499","173.08409"
"4955.55600","0.82955","19.73426","74.99730","0.00499","173.09364"
"4955.65600","0.82998","19.62562","74.99730","0.00500","172.14069"
"4955.75600","0.83039","19.64716","74.99730","0.00500","172.32964"
"4955.85600","0.83075","19.73671","74.99730","0.00501","173.11513"
"4955.95600","0.83105","19.62181","74.99730","0.00501","172.10727"
"4956.05600","0.83141","19.53324","74.98219","0.00501","171.33038"
"4956.15600","0.83183","19.51476","74.98219","0.00502","171.16827"
"4956.25600","0.83244","19.39467","74.98219","0.00502","170.11501"
"4956.35600","0.83329","19.27684","74.98219","0.00503","169.08150"
"4956.45600","0.83443","19.22732","74.98219","0.00504","168.64716"
"4956.55600","0.83576","19.24407","74.98219","0.00506","168.79404"
"4956.65600","0.83709","19.26486","74.96207","0.00507","168.97636"
"4956.75600","0.83832","19.27249","74.96207","0.00508","169.04333"
"4956.85600","0.83948","19.24569","74.96207","0.00509","168.80824"
"4956.95600","0.84077","19.13932","74.96207","0.00511","167.87527"
"4957.05600","0.84258","18.99464","74.96207","0.00512","166.60622"
"4957.15600","0.84484","18.96415","74.96207","0.00515","166.33876"
"4957.25600","0.84712","18.99357","74.93282","0.00517","166.59688"
"4957.35600","0.84953","18.94503","74.93282","0.00519","166.17108"
"4957.45600","0.85222","18.87373","74.93282","0.00522","165.54567"
"4957.55600","0.85459","18.88741","74.93282","0.00524","165.66571"
"4957.65600","0.85689","18.90906","74.93282","0.00527","165.85558"
"4957.75600","0.85936","18.94797","74.93282","0.00529","166.19691"
"4957.85600","0.86152","18.98897","74.86036","0.00531","166.55650"
"4957.95600","0.86315","19.05959","74.86036","0.00533","167.17589"
"4958.05600","0.86481","19.13941","74.86036","0.00535","167.87602"
"4958.15600","0.86677","19.21643","74.86036","0.00536","168.55161"
"4958.25600","0.86864","19.28330","74.86036","0.00538","169.13817"
"4958.35600","0.87010","19.36861","74.80424","0.00540","169.88638"
"4958.45600","0.87121","19.54321","74.80424","0.00541","171.41785"
"4958.55600","0.87210","19.74240","74.80424","0.00542","173.16498"
"4958.65600","0.87285","19.84282","74.80424","0.00543","174.04581"
"4958.75600","0.87345","19.96768","74.80424","0.00543","175.14099"
"4958.85600","0.87392","20.11290","74.80424","0.00544","176.41470"
"4958.95600","0.87429","20.06196","74.75854","0.00544","175.96796"
"4959.05600","0.87466","20.11834","74.75854","0.00544","176.46243"
"4959.15600","0.87497","20.18672","74.75854","0.00545","177.06219"
"4959.25600","0.87524","20.07457","74.75854","0.00545","176.07855"
"4959.35600","0.87546","20.05116","74.75854","0.00545","175.87325"
"4959.45600","0.87566","20.06858","74.75854","0.00545","176.02603"
"4959.55600","0.87578","19.99788","74.73999","0.00545","175.40587"
"4959.65600","0.87587","20.07798","74.73999","0.00546","176.10847"
"4959.75600","0.87593","20.00299","74.73999","0.00546","175.45065"
"4959.85600","0.87598","19.92211","74.73999","0.00546","174.74129"
"4959.95600","0.87607","19.79755","74.73999","0.00546","173.64871"
"4960.05600","0.87621","19.59010","74.73999","0.00546","171.82915"
"4960.15600","0.87637","19.61751","74.72878","0.00546","172.06956"
"4960.25600","0.87655","19.50751","74.72878","0.00546","171.10471"
"4960.35600","0.87674","19.40787","74.72878","0.00546","170.23079"
"4960.45600","0.87698","19.47309","74.72878","0.00547","170.80278"
"4960.55600","0.87718","19.40425","74.72878","0.00547","170.19897"
"4960.65600","0.87738","19.41607","74.71746","0.00547","170.30272"
"4960.75600","0.87762","19.31122","74.71746","0.00547","169.38303"
"4960.85600","0.87798","19.11108","74.71746","0.00548","167.62752"
"4960.95600","0.87851","19.05318","74.71746","0.00548","167.11971"
"4961.05600","0.87926","18.95543","74.71746","0.00549","166.26227"
"4961.15600","0.88032","18.81910","74.71746","0.00550","165.06656"
"4961.25600","0.88181","18.85693","74.68634","0.00551","165.39838"
"4961.35600","0.88390","18.81593","74.68634","0.00554","165.03874"
"4961.45600","0.88622","18.79477","74.68634","0.00556","164.85309"
"4961.55600","0.88846","18.69992","74.68634","0.00558","164.02115"
"4961.65600","0.89144","18.68578","74.68634","0.00561","163.89714"
"4961.75600","0.89456","18.64483","74.68634","0.00564","163.53801"
"4961.85600","0.89812","18.46662","74.59962","0.00568","161.97488"
"4961.95600","0.90255","18.32830","74.59962","0.00572","160.76158"
"4962.05600","0.90719","18.27081","74.59962","0.00577","160.25734"
"4962.15600","0.91259","18.25022","74.59962","0.00582","160.07678"
"4962.25600","0.91798","18.20803","74.59962","0.00588","159.70673"
"4962.35600","0.92224","18.20342","74.59962","0.00592","159.66631"
"4962.45600","0.92661","18.21217","74.51325","0.00596","159.74301"
"4962.55600","0.93012","18.24236","74.51325","0.00600","160.00783"
"4962.65600","0.93450","18.28351","74.51325","0.00604","160.36879"
"4962.75600","0.93828","18.34894","74.51325","0.00608","160.94266"
"4962.85600","0.94330","18.44285","74.51325","0.00613","161.76634"
"4962.95600","0.94799","18.57953","74.51325","0.00617","162.96519"
"4963.05600","0.95238","18.72331","74.41128","0.00622","164.22630"
"4963.15600","0.95611","18.90852","74.41128","0.00626","165.85081"
"4963.25600","0.95906","19.10181","74.41128","0.00628","167.54625"
"4963.35600","0.96051","19.26515","74.41128","0.00630","168.97897"
"4963.45600","0.96153","19.42682","74.41128","0.00631","170.39697"
"4963.55600","0.96243","19.52678","74.31053","0.00632","171.27379"
"4963.65600","0.96325","19.56473","74.31053","0.00633","171.60658"
"4963.75600","0.96395","19.62036","74.31053","0.00633","172.09459"
"4963.85600","0.96445","19.71172","74.31053","0.00634","172.89590"
"4963.95600","0.96480","19.80880","74.31053","0.00634","173.74742"
"4964.05600","0.96509","19.81730","74.31053","0.00634","173.82195"
"4964.15600","0.96537","19.78363","74.21290","0.00635","173.52663"
"4964.25600","0.96563","19.79180","74.21290","0.00635","173.59831"
"4964.35600","0.96582","19.81714","74.21290","0.00635","173.82060"
"4964.45600","0.96597","19.75279","74.21290","0.00635","173.25610"
"4964.55600","0.96612","19.68318","74.21290","0.00636","172.64554"
"4964.65600","0.96628","19.59525","74.21290","0.00636","171.87428"
"4964.75600","0.96647","19.52405","74.18488","0.00636","171.24980"
"4964.85600","0.96667","19.47658","74.18488","0.00636","170.83347"
"4964.95600","0.96687","19.45556","74.18488","0.00636","170.64909"
"4965.05600","0.96708","19.43298","74.18488","0.00636","170.45102"
"4965.15600","0.96727","19.43308","74.18488","0.00637","170.45193"
"4965.25600","0.96747","19.38817","74.18488","0.00637","170.05794"
"4965.35600","0.96767","19.33131","74.15803","0.00637","169.55928"
"4965.45600","0.96794","19.18783","74.15803","0.00637","168.30072"
"4965.55600","0.96835","19.02225","74.15803","0.00638","166.84842"
"4965.65600","0.96907","18.90355","74.15803","0.00638","165.80724"
"4965.75600","0.97029","18.83165","74.15803","0.00640","165.17665"
"4965.85600","0.97256","18.71473","74.15803","0.00642","164.15111"
"4965.95600","0.97588","18.64330","74.10647","0.00645","163.52455"
"4966.05600","0.98043","18.67732","74.10647","0.00650","163.82292"
"4966.15600","0.98599","18.66372","74.10647","0.00655","163.70369"
"4966.25600","0.99340","18.64009","74.10647","0.00663","163.49643"
"4966.35600","1.00258","18.63277","74.10647","0.00672","163.43219"
"4966.45600","1.01183","18.57127","74.05165","0.00681","162.89276"
"4966.55600","1.02116","18.54028","74.05165","0.00690","162.62097"
"4966.65600","1.03201","18.53608","74.05165","0.00701","162.58408"
"4966.75600","1.04385","18.59944","74.05165","0.00713","163.13988"
"4966.85600","1.05554","18.67530","74.05165","0.00725","163.80527"
"4966.95600","1.06531","18.75162","74.05165","0.00734","164.47466"
"4967.05600","1.07545","18.85835","73.97118","0.00744","165.41081"
"4967.15600","1.08705","18.95312","73.97118","0.00756","166.24203"
"4967.25600","1.10048","19.00284","73.97118","0.00769","166.67815"
"4967.35600","1.11454","19.06389","73.97118","0.00783","167.21364"
"4967.45600","1.13041","19.20045","73.97118","0.00799","168.41141"
"4967.55600","1.14821","19.36036","73.97118","0.00817","169.81404"
"4967.65600","1.16515","19.55084","73.81277","0.00834","171.48479"
"4967.75600","1.18278","19.91356","73.81277","0.00851","174.66628"
"4967.85600","1.20211","20.30314","73.81277","0.00871","178.08339"
"4967.95600","1.21990","20.44669","73.81277","0.00888","179.34248"
"4968.05600","1.23698","20.61023","73.81277","0.00905","180.77693"
"4968.15600","1.25241","20.97845","73.81277","0.00921","184.00665"
"4968.25600","1.26574","21.27666","73.71205","0.00934","186.62230"
"4968.35600","1.27878","21.31009","73.71205","0.00947","186.91553"
"4968.45600","1.29276","21.34667","73.71205","0.00961","187.23640"
"4968.55600","1.30543","21.64149","73.71205","0.00974","189.82239"
"4968.65600","1.31671","21.91846","73.71205","0.00985","192.25171"
"4968.75600","1.32596","22.03416","73.63900","0.00994","193.26653"
"4968.85600","1.33466","22.01151","73.63900","0.01003","193.06787"
"4968.95600","1.34158","21.91606","73.63900","0.01010","192.23062"
"4969.05600","1.34706","21.92627","73.63900","0.01015","192.32024"
"4969.15600","1.35185","21.95163","73.63900","0.01020","192.54266"
"4969.25600","1.35565","21.86914","73.63900","0.01024","191.81914"
"4969.35600","1.35929","21.73324","73.60330","0.01027","190.62711"
"4969.45600","1.36299","21.52333","73.60330","0.01031","188.78595"
"4969.55600","1.36642","21.44730","73.60330","0.01034","188.11906"
"4969.65600","1.37013","21.56212","73.60330","0.01038","189.12617"
"4969.75600","1.37317","21.57924","73.60330","0.01041","189.27631"
"4969.85600","1.37686","21.45369","73.60330","0.01045","188.17511"
"4969.95600","1.37986","21.38816","73.56158","0.01048","187.60037"
"4970.05600","1.38259","21.37461","73.56158","0.01051","187.48151"
"4970.15600","1.38539","21.45722","73.56158","0.01053","188.20607"
"4970.25600","1.38734","21.36277","73.56158","0.01055","187.37767"
"4970.35600","1.38878","21.15040","73.56158","0.01057","185.51492"
"4970.45600","1.39016","21.05454","73.56158","0.01058","184.67410"
"4970.55600","1.39149","21.12295","73.52216","0.01059","185.27412"
"4970.65600","1.39275","20.96798","73.52216","0.01061","183.91483"
"4970.75600","1.39388","20.70739","73.52216","0.01062","181.62918"
"4970.85600","1.39461","20.68382","73.52216","0.01063","181.42244"
"4970.95600","1.39511","20.67787","73.52216","0.01063","181.37021"
"4971.05600","1.39548","20.51718","73.47560","0.01063","179.96077"
"4971.15600","1.39582","20.26727","73.47560","0.01064","177.76872"
"4971.25600","1.39614","20.20088","73.47560","0.01064","177.18640"
"4971.35600","1.39656","20.20957","73.47560","0.01065","177.26268"
"4971.45600","1.39707","20.05200","73.47560","0.01065","175.88062"
"4971.55600","1.39769","19.94546","73.47560","0.01066","174.94606"
"4971.65600","1.39854","20.05051","73.36806","0.01067","175.86751"
"4971.75600","1.39952","20.08021","73.36806","0.01067","176.12798"
"4971.85600","1.40038","20.00260","73.36806","0.01068","175.44730"
"4971.95600","1.40097","20.03489","73.36806","0.01069","175.73045"
"4972.05600","1.40133","20.20304","73.36806","0.01069","177.20537"
"4972.15600","1.40154","20.25138","73.36806","0.01069","177.62938"
"4972.25600","1.40160","20.16453","73.26930","0.01070","176.86761"
"4972.35600","1.40160","20.31334","73.26930","0.01070","178.17285"
"4972.45600","1.40157","20.56088","73.26930","0.01070","180.34410"
"4972.55600","1.40152","20.63383","73.26930","0.01069","180.98395"
"4972.65600","1.40147","20.66181","73.26930","0.01069","181.22935"
"4972.75600","1.40141","20.84815","73.26930","0.01069","182.86377"
"4972.85600","1.40136","21.05570","73.17769","0.01069","184.68423"
"4972.95600","1.40130","21.06847","73.17769","0.01069","184.79625"
"4973.05600","1.40125","20.99604","73.17769","0.01069","184.16098"
"4973.15600","1.40119","21.07453","73.17769","0.01069","184.84941"
"4973.25600","1.40113","21.28137","73.17769","0.01069","186.66362"
"4973.35600","1.40104","21.36229","73.17769","0.01069","187.37343"
"4973.45600","1.40095","21.33731","73.09284","0.01069","187.15433"
"4973.55600","1.40087","21.29116","73.09284","0.01069","186.74953"
"4973.65600","1.40077","21.34833","73.09284","0.01069","187.25093"
"4973.75600","1.40067","21.35156","73.09284","0.01069","187.27930"
"4973.85600","1.40056","21.29883","73.09284","0.01069","186.81679"
"4973.95600","1.40044","21.13952","73.07616","0.01068","185.41946"
"4974.05600","1.40034","21.00876","73.07616","0.01068","184.27252"
"4974.15600","1.40026","21.05191","73.07616","0.01068","184.65103"
"4974.25600","1.40015","21.10263","73.07616","0.01068","185.09586"
"4974.35600","1.40002","20.92534","73.07616","0.01068","183.54082"
"4974.45600","1.39987","20.80850","73.07616","0.01068","182.51601"
"4974.55600","1.39974","20.84191","73.07230","0.01068","182.80902"
"4974.65600","1.39960","20.85020","73.07230","0.01068","182.88181"
"4974.75600","1.39949","20.63970","73.07230","0.01067","181.03539"
"4974.85600","1.39939","20.43953","73.07230","0.01067","179.27966"
"4974.95600","1.39930","20.45556","73.07230","0.01067","179.42032"
"4975.05600","1.39925","20.46321","73.07230","0.01067","179.48738"
"4975.15600","1.39922","20.29313","73.06152","0.01067","177.99561"
"4975.25600","1.39916","20.12233","73.06152","0.01067","176.49747"
"4975.35600","1.39913","20.17404","73.06152","0.01067","176.95097"
"4975.45600","1.39909","20.28059","73.06152","0.01067","177.88560"
"4975.55600","1.39906","20.09898","73.06152","0.01067","176.29262"
"4975.65600","1.39902","19.90055","73.06152","0.01067","174.55222"
"4975.75600","1.39901","19.95589","73.01237","0.01067","175.03755"
"4975.85600","1.39902","19.96211","73.01237","0.01067","175.09215"
"4975.95600","1.39901","19.75229","73.01237","0.01067","173.25177"
"4976.05600","1.39902","19.63162","73.01237","0.01067","172.19336"
"4976.15600","1.39902","19.75732","73.01237","0.01067","173.29590"
"4976.25600","1.39901","19.85035","72.95559","0.01067","174.11183"
"4976.35600","1.39898","19.80014","72.95559","0.01067","173.67142"
"4976.45600","1.39894","19.89705","72.95559","0.01067","174.52147"
"4976.55600","1.39889","20.12383","72.95559","0.01067","176.51059"
"4976.65600","1.39886","20.12259","72.95559","0.01067","176.49974"
"4976.75600","1.39881","20.00443","72.95559","0.01067","175.46333"
"4976.85600","1.39872","20.19792","72.87611","0.01067","177.16051"
"4976.95600","1.39857","20.42167","72.87611","0.01067","179.12305"
"4977.05600","1.39830","20.38675","72.87611","0.01066","178.81671"
"4977.15600","1.39777","20.44842","72.87611","0.01066","179.35767"
"4977.25600","1.39666","20.78481","72.87611","0.01065","182.30818"
"4977.35600","1.39460","20.83323","72.87611","0.01063","182.73291"
"4977.45600","1.39225","20.72146","72.77015","0.01060","181.75253"
"4977.55600","1.39015","20.93943","72.77015","0.01058","183.66440"
"4977.65600","1.38775","20.93584","72.77015","0.01056","183.63293"
"4977.75600","1.38516","20.74540","72.77015","0.01053","181.96251"
"4977.85600","1.38314","20.66275","72.77015","0.01051","181.23756"
"4977.95600","1.38103","20.72848","72.77015","0.01049","181.81412"
"4978.05600","1.37799","20.70003","72.74699","0.01046","181.56458"
"4978.15600","1.37457","20.52047","72.74699","0.01043","179.98962"
"4978.25600","1.37043","20.42335","72.74699","0.01038","179.13774"
"4978.35600","1.36590","20.45907","72.74699","0.01034","179.45105"
"4978.45600","1.36108","20.27588","72.74699","0.01029","177.84428"
"4978.55600","1.35647","20.04808","72.74699","0.01025","175.84621"
"4978.65600","1.35122","19.88259","72.74184","0.01019","174.39464"
"4978.75600","1.34631","19.82876","72.74184","0.01014","173.92245"
"4978.85600","1.34195","19.79430","72.74184","0.01010","173.62021"
"4978.95600","1.33852","19.61152","72.74184","0.01007","172.01704"
"4979.05600","1.33607","19.48210","72.74184","0.01004","170.88187"
"4979.15600","1.33448","19.41479","72.71490","0.01003","170.29143"
"4979.25600","1.33300","19.42076","72.71490","0.01001","170.34381"
"4979.35600","1.33134","19.37486","72.71490","0.01000","169.94125"
"4979.45600","1.32971","19.23442","72.71490","0.00998","168.70937"
"4979.55600","1.32869","19.06906","72.71490","0.00997","167.25897"
"4979.65600","1.32824","18.91088","72.71490","0.00996","165.87157"
"4979.75600","1.32809","18.76780","72.67087","0.00996","164.61659"
"4979.85600","1.32808","18.70469","72.67087","0.00996","164.06306"
"4979.95600","1.32809","18.67428","72.67087","0.00996","163.79626"
"4980.05600","1.32810","18.67158","72.67087","0.00996","163.77258"
"4980.15600","1.32812","18.66107","72.67087","0.00996","163.68045"
"4980.25600","1.32813","18.62036","72.67087","0.00996","163.32333"
"4980.35600","1.32814","18.52081","72.60767","0.00996","162.45021"
"4980.45600","1.32815","18.44836","72.60767","0.00996","161.81467"
"4980.55600","1.32816","18.42601","72.60767","0.00996","161.61864"
"4980.65600","1.32816","18.47407","72.60767","0.00996","162.04019"
"4980.75600","1.32816","18.55365","72.60767","0.00996","162.73817"
"4980.85600","1.32816","18.66931","72.60767","0.00996","163.75272"
"4980.95600","1.32816","18.78511","72.52713","0.00996","164.76839"
"4981.05600","1.32816","18.94724","72.52713","0.00996","166.19051"
"4981.15600","1.32815","19.07691","72.52713","0.00996","167.32782"
"4981.25600","1.32815","19.18335","72.52713","0.00996","168.26146"
"4981.35600","1.32815","19.23629","72.52713","0.00996","168.72578"
"4981.45600","1.32815","19.28890","72.40246","0.00996","169.18726"
"4981.55600","1.32815","19.35943","72.40246","0.00996","169.80589"
"4981.65600","1.32814","19.47663","72.40246","0.00996","170.83392"
"4981.75600","1.32814","19.59563","72.40246","0.00996","171.87764"
"4981.85600","1.32813","19.71019","72.40246","0.00996","172.88249"
"4981.95600","1.32812","19.85842","72.40246","0.00996","174.18262"
"4982.05600","1.32812","19.97332","72.34892","0.00996","175.19048"
"4982.15600","1.32811","19.97267","72.34892","0.00996","175.18478"
"4982.25600","1.32811","19.91232","72.34892","0.00996","174.65541"
"4982.35600","1.32811","19.87758","72.34892","0.00996","174.35074"
"4982.45600","1.32811","19.83731","72.34892","0.00996","173.99745"
"4982.55600","1.32811","19.80489","72.34892","0.00996","173.71310"
"4982.65600","1.32811","19.74791","72.33336","0.00996","173.21330"
"4982.75600","1.32811","19.72081","72.33336","0.00996","172.97565"
"4982.85600","1.32812","19.69471","72.33336","0.00996","172.74672"
"4982.95600","1.32812","19.63120","72.33336","0.00996","172.18968"
"4983.05600","1.32812","19.53406","72.33336","0.00996","171.33760"
"4983.15600","1.32812","19.44769","72.33336","0.00996","170.58003"
"4983.25600","1.32813","19.28724","72.33479","0.00996","169.17267"
"4983.35600","1.32814","19.13692","72.33479","0.00996","167.85417"
"4983.45600","1.32815","19.01297","72.33479","0.00996","166.76700"
"4983.55600","1.32815","18.97922","72.33479","0.00996","166.47101"
"4983.65600","1.32816","18.92747","72.33479","0.00996","166.01711"
"4983.75600","1.32817","18.90042","72.31366","0.00996","165.77985"
"4983.85600","1.32817","18.87311","72.31366","0.00996","165.54028"
"4983.95600","1.32818","18.81292","72.31366","0.00996","165.01231"
"4984.05600","1.32819","18.68278","72.31366","0.00996","163.87086"
"4984.15600","1.32820","18.54108","72.31366","0.00996","162.62796"
"4984.25600","1.32822","18.44902","72.31366","0.00996","161.82048"
"4984.35600","1.32823","18.41898","72.26524","0.00996","161.55698"
"4984.45600","1.32824","18.35748","72.26524","0.00996","161.01752"
"4984.55600","1.32825","18.31621","72.26524","0.00996","160.65553"
"4984.65600","1.32826","18.25849","72.26524","0.00996","160.14929"
"4984.75600","1.32827","18.27183","72.26524","0.00996","160.26628"
"4984.85600","1.32829","18.26420","72.26524","0.00996","160.19937"
"4984.95600","1.32830","18.25085","72.15289","0.00996","160.08226"
"4985.05600","1.32831","18.25348","72.15289","0.00997","160.10533"
"4985.15600","1.32833","18.29903","72.15289","0.00997","160.50487"
"4985.25600","1.32834","18.36046","72.15289","0.00997","161.04369"
"4985.35600","1.32834","18.43689","72.15289","0.00997","161.71405"
"4985.45600","1.32835","18.53704","72.15289","0.00997","162.59253"
"4985.55600","1.32835","18.66659","72.05083","0.00997","163.72882"
"4985.65600","1.32835","18.81710","72.05083","0.00997","165.04898"
"4985.75600","1.32835","18.98882","72.05083","0.00997","166.55519"
"4985.85600","1.32834","19.10137","72.05083","0.00997","167.54236"
"4985.95600","1.32834","19.17084","72.05083","0.00997","168.15169"
"4986.05600","1.32834","19.27805","72.05083","0.00997","169.09207"
"4986.15600","1.32834","19.35196","71.95532","0.00997","169.74042"
"4986.25600","1.32834","19.44092","71.95532","0.00997","170.52066"
"4986.35600","1.32833","19.51911","71.95532","0.00997","171.20644"
"4986.45600","1.32833","19.64179","71.95532","0.00997","172.28253"
"4986.55600","1.32832","19.73146","71.95532","0.00997","173.06902"
"4986.65600","1.32832","19.75151","71.89989","0.00997","173.24492"
"4986.75600","1.32832","19.76135","71.89989","0.00997","173.33124"
"4986.85600","1.32832","19.70101","71.89989","0.00997","172.80200"
"4986.95600","1.32832","19.61097","71.89989","0.00997","172.01224"
"4987.05600","1.32833","19.49237","71.89989","0.00997","170.97197"
"4987.15600","1.32833","19.39418","71.89989","0.00997","170.11072"
"4987.25600","1.32834","19.32730","71.87696","0.00997","169.52408"
"4987.35600","1.32834","19.26558","71.87696","0.00997","168.98271"
"4987.45600","1.32835","19.25859","71.87696","0.00997","168.92137"
"4987.55600","1.32835","19.25917","71.87696","0.00997","168.92645"
"4987.65600","1.32836","19.19244","71.87696","0.00997","168.34120"
"4987.75600","1.32837","19.12478","71.87696","0.00997","167.74771"
"4987.85600","1.32838","19.01486","71.85383","0.00997","166.78360"
"4987.95600","1.32840","18.93957","71.85383","0.00997","166.12320"
"4988.05600","1.32842","18.83198","71.85383","0.00997","165.17950"
"4988.15600","1.32844","18.77695","71.85383","0.00997","164.69685"
"4988.25600","1.32847","18.66813","71.85383","0.00997","163.74234"
"4988.35600","1.32850","18.57711","71.85383","0.00997","162.94395"
"4988.45600","1.32853","18.53767","71.80977","0.00997","162.59808"
"4988.55600","1.32856","18.43895","71.80977","0.00997","161.73218"
"4988.65600","1.32861","18.35444","71.80977","0.00997","160.99091"
"4988.75600","1.32868","18.26596","71.80977","0.00997","160.21481"
"4988.85600","1.32877","18.15860","71.80977","0.00997","159.27316"
"4988.95600","1.32890","18.16555","71.72512","0.00997","159.33409"
"4989.05600","1.32906","18.07299","71.72512","0.00997","158.52228"
"4989.15600","1.32925","18.08344","71.72512","0.00997","158.61392"
"4989.25600","1.32946","18.01024","71.72512","0.00998","157.97188"
"4989.35600","1.32971","18.10779","71.72512","0.00998","158.82745"
"4989.45600","1.32993","18.18748","71.72512","0.00998","159.52646"
"4989.55600","1.33014","18.31127","71.64635","0.00998","160.61221"
"4989.65600","1.33034","18.36534","71.64635","0.00999","161.08650"
"4989.75600","1.33057","18.49249","71.64635","0.00999","162.20174"
"4989.85600","1.33082","18.51582","71.64635","0.00999","162.40640"
"4989.95600","1.33109","18.67480","71.64635","0.00999","163.80086"
"4990.05600","1.33136","18.71697","71.64635","0.01000","164.17072"
"4990.15600","1.33160","18.90478","71.55545","0.01000","165.81801"
"4990.25600","1.33180","18.96510","71.55545","0.01000","166.34714"
"4990.35600","1.33196","19.15236","71.55545","0.01000","167.98962"
"4990.45600","1.33206","19.22838","71.55545","0.01000","168.65643"
"4990.55600","1.33214","19.33651","71.55545","0.01000","169.60489"
"4990.65600","1.33222","19.35544","71.55545","0.01000","169.77090"
"4990.75600","1.33228","19.46444","71.46834","0.01000","170.72693"
"4990.85600","1.33233","19.50678","71.46834","0.01001","171.09830"
"4990.95600","1.33237","19.53228","71.46834","0.01001","171.32202"
"4991.05600","1.33242","19.48923","71.46834","0.01001","170.94444"
"4991.15600","1.33249","19.39239","71.46834","0.01001","170.09500"
"4991.25600","1.33256","19.41656","71.45104","0.01001","170.30702"
"4991.35600","1.33262","19.38715","71.45104","0.01001","170.04903"
"4991.45600","1.33269","19.40345","71.45104","0.01001","170.19202"
"4991.55600","1.33277","19.28152","71.45104","0.01001","169.12251"
"4991.65600","1.33289","19.25785","71.45104","0.01001","168.91493"
"4991.75600","1.33306","19.13343","71.45104","0.01001","167.82359"
"4991.85600","1.33335","19.13743","71.44218","0.01002","167.85872"
"4991.95600","1.33376","19.05536","71.44218","0.01002","167.13878"
"4992.05600","1.33430","19.02420","71.44218","0.01002","166.86548"
"4992.15600","1.33490","19.00102","71.44218","0.01003","166.66217"
"4992.25600","1.33547","18.93984","71.44218","0.01004","166.12560"
"4992.35600","1.33596","18.93725","71.44218","0.01004","166.10284"
"4992.45600","1.33646","18.84658","71.42577","0.01005","165.30754"
"4992.55600","1.33701","18.76955","71.42577","0.01005","164.63193"
"4992.65600","1.33781","18.57177","71.42577","0.01006","162.89711"
"4992.75600","1.33878","18.46345","71.42577","0.01007","161.94701"
"4992.85600","1.33973","18.45605","71.42577","0.01008","161.88217"
"4992.95600","1.34066","18.34488","71.42577","0.01009","160.90706"
"4993.05600","1.34175","18.29865","71.40410","0.01010","160.50151"
"4993.15600","1.34306","18.26208","71.40410","0.01011","160.18083"
"4993.25600","1.34418","18.26937","71.40410","0.01012","160.24471"
"4993.35600","1.34498","18.20518","71.40410","0.01013","159.68169"
"4993.45600","1.34565","18.16710","71.40410","0.01014","159.34772"
"4993.55600","1.34638","18.12403","71.40410","0.01015","158.96991"
"4993.65600","1.34736","18.13112","71.36319","0.01015","159.03209"
"4993.75600","1.34897","18.19087","71.36319","0.01017","159.55617"
"4993.85600","1.35160","18.30504","71.36319","0.01020","160.55762"
"4993.95600","1.35394","18.44203","71.36319","0.01022","161.75916"
"4994.05600","1.35545","18.57650","71.36319","0.01024","162.93860"
"4994.15600","1.35706","18.74416","71.29959","0.01025","164.40926"
"4994.25600","1.35948","18.88165","71.29959","0.01028","165.61516"
"4994.35600","1.36198","19.00849","71.29959","0.01030","166.72771"
"4994.45600","1.36395","19.10898","71.29959","0.01032","167.60916"
"4994.55600","1.36655","19.20385","71.29959","0.01035","168.44130"
"4994.65600","1.36977","19.33047","71.29959","0.01038","169.55191"
"4994.75600","1.37255","19.44292","71.20747","0.01041","170.53824"
"4994.85600","1.37608","19.60554","71.20747","0.01044","171.96454"
"4994.95600","1.37958","19.76480","71.20747","0.01048","173.36143"
"4995.05600","1.38297","19.91655","71.20747","0.01051","174.69252"
"4995.15600","1.38663","20.05927","71.20747","0.01055","175.94434"
"4995.25600","1.38956","20.15469","71.20747","0.01058","176.78125"
"4995.35600","1.39218","20.14756","71.18936","0.01060","176.71877"
"4995.45600","1.39426","20.08590","71.18936","0.01062","176.17793"
"4995.55600","1.39535","20.02205","71.18936","0.01063","175.61789"
"4995.65600","1.39600","19.97122","71.18936","0.01064","175.17201"
"4995.75600","1.39669","19.92774","71.18936","0.01065","174.79070"
"4995.85600","1.39768","19.91237","71.18936","0.01066","174.65582"
"4995.95600","1.39895","19.84456","71.19511","0.01067","174.06108"
"4996.05600","1.40028","19.80851","71.19511","0.01068","173.74489"
"4996.15600","1.40130","19.73361","71.19511","0.01069","173.08789"
"4996.25600","1.40200","19.66634","71.19511","0.01070","172.49786"
"4996.35600","1.40268","19.53218","71.19511","0.01071","171.32115"
"4996.45600","1.40348","19.49122","71.20345","0.01071","170.96187"
"4996.55600","1.40453","19.45849","71.20345","0.01072","170.67479"
"4996.65600","1.40622","19.37845","71.20345","0.01074","169.97269"
"4996.75600","1.40897","19.35792","71.20345","0.01077","169.79265"
"4996.85600","1.41223","19.39689","71.20345","0.01080","170.13443"
"4996.95600","1.41658","19.41590","71.20345","0.01084","170.30116"
"4997.05600","1.42085","19.36736","71.18942","0.01089","169.87549"
"4997.15600","1.42491","19.30190","71.18942","0.01093","169.30125"
"4997.25600","1.42795","19.23202","71.18942","0.01096","168.68837"
"4997.35600","1.43045","19.16972","71.18942","0.01098","168.14191"
"4997.45600","1.43317","19.13733","71.18942","0.01101","167.85777"
"4997.55600","1.43532","19.11003","71.18942","0.01103","167.61832"
"4997.65600","1.43697","19.04969","71.15448","0.01105","167.08907"
"4997.75600","1.43883","18.99516","71.15448","0.01107","166.61082"
"4997.85600","1.44105","18.91980","71.15448","0.01109","165.94980"
"4997.95600","1.44304","18.91919","71.15448","0.01111","165.94444"
"4998.05600","1.44476","18.94796","71.15448","0.01113","166.19679"
"4998.15600","1.44667","18.98509","71.15448","0.01114","166.52249"
"4998.25600","1.44872","19.05233","71.09826","0.01117","167.11227"
"4998.35600","1.45035","19.10534","71.09826","0.01118","167.57716"
"4998.45600","1.45152","19.17564","71.09826","0.01119","168.19379"
"4998.55600","1.45241","19.29815","71.09826","0.01120","169.26836"
"4998.65600","1.45311","19.41945","71.09826","0.01121","170.33237"
"4998.75600","1.45361","19.55478","70.98213","0.01121","171.51933"
"4998.85600","1.45390","19.70093","70.98213","0.01122","172.80128"
"4998.95600","1.45406","19.81224","70.98213","0.01122","173.77760"
"4999.05600","1.45415","19.91872","70.98213","0.01122","174.71155"
"4999.15600","1.45422","19.97786","70.98213","0.01122","175.23027"
"4999.25600","1.45430","20.03987","70.98213","0.01122","175.77419"
"4999.35600","1.45449","20.13036","70.92309","0.01122","176.56786"
"4999.45600","1.45515","20.22945","70.92309","0.01123","177.43704"
