Repository: Mecanon/morphing_wing

File: experimental/sma_database/results from second training/flexinol_isobaric_trained_172MPa.csv (part 86 of 100)
Test : Start of hold value,"172.00000",MPa
Time,Extension,Load,Temperature: Chamber 3119-600 1 1,Tensile strain (Extension),Tensile stress
(s),(mm),(N),(C),(mm/mm),(MPa)
"4999.55600","1.45673","20.30064","70.92309","0.01125","178.06145"
"4999.65600","1.45828","20.31792","70.92309","0.01126","178.21301"
"4999.75600","1.45999","20.38438","70.92309","0.01128","178.79599"
"4999.85600","1.46212","20.44236","70.92309","0.01130","179.30450"
"4999.95600","1.46446","20.37981","70.90189","0.01132","178.75591"
"5000.05600","1.46637","20.26183","70.90189","0.01134","177.72107"
"5000.15600","1.46800","20.24745","70.90189","0.01136","177.59492"
"5000.25600","1.46969","20.19625","70.90189","0.01137","177.14580"
"5000.35600","1.47161","20.12267","70.90189","0.01139","176.50040"
"5000.45600","1.47327","20.14363","70.90189","0.01141","176.68428"
"5000.55600","1.47435","20.07194","70.90536","0.01142","176.05550"
"5000.65600","1.47511","20.06248","70.90536","0.01143","175.97250"
"5000.75600","1.47578","19.94168","70.90536","0.01143","174.91298"
"5000.85600","1.47662","19.85990","70.90536","0.01144","174.19565"
"5000.95600","1.47795","19.62589","70.90536","0.01146","172.14310"
"5001.05600","1.48020","19.49142","70.90536","0.01148","170.96364"
"5001.15600","1.48231","19.45168","70.90048","0.01150","170.61499"
"5001.25600","1.48390","19.31319","70.90048","0.01152","169.40028"
"5001.35600","1.48545","19.26394","70.90048","0.01153","168.96834"
"5001.45600","1.48756","19.23912","70.90048","0.01155","168.75061"
"5001.55600","1.48966","19.21424","70.90048","0.01157","168.53241"
"5001.65600","1.49097","19.20490","70.87505","0.01159","168.45050"
"5001.75600","1.49189","19.18312","70.87505","0.01160","168.25946"
"5001.85600","1.49276","19.16106","70.87505","0.01160","168.06598"
"5001.95600","1.49379","19.14849","70.87505","0.01161","167.95564"
"5002.05600","1.49532","19.11858","70.87505","0.01163","167.69337"
"5002.15600","1.49734","18.99796","70.87505","0.01165","166.63533"
"5002.25600","1.49892","18.96579","70.78818","0.01167","166.35321"
"5002.35600","1.50006","19.01593","70.78818","0.01168","166.79294"
"5002.45600","1.50096","19.11957","70.78818","0.01169","167.70204"
"5002.55600","1.50181","19.22310","70.78818","0.01169","168.61008"
"5002.65600","1.50279","19.32525","70.78818","0.01170","169.50609"
"5002.75600","1.50403","19.40620","70.78818","0.01172","170.21609"
"5002.85600","1.50528","19.50875","70.70950","0.01173","171.11557"
"5002.95600","1.50601","19.61021","70.70950","0.01174","172.00551"
"5003.05600","1.50634","19.71852","70.70950","0.01174","172.95552"
"5003.15600","1.50651","19.80742","70.70950","0.01174","173.73534"
"5003.25600","1.50659","19.92569","70.70950","0.01174","174.77264"
"5003.35600","1.50663","20.04916","70.70950","0.01174","175.85565"
"5003.45600","1.50666","20.14882","70.63888","0.01174","176.72981"
"5003.55600","1.50667","20.24633","70.63888","0.01174","177.58511"
"5003.65600","1.50668","20.34855","70.63888","0.01174","178.48172"
"5003.75600","1.50670","20.45324","70.63888","0.01174","179.39995"
"5003.85600","1.50697","20.44333","70.63888","0.01175","179.31306"
"5003.95600","1.50818","20.49741","70.60055","0.01176","179.78738"
"5004.05600","1.51022","20.45116","70.60055","0.01178","179.38171"
"5004.15600","1.51263","20.36796","70.60055","0.01180","178.65193"
"5004.25600","1.51466","20.37019","70.60055","0.01182","178.67145"
"5004.35600","1.51617","20.37056","70.60055","0.01184","178.67471"
"5004.45600","1.51768","20.26749","70.60055","0.01185","177.77066"
"5004.55600","1.51944","20.25904","70.59596","0.01187","177.69658"
"5004.65600","1.52140","20.24787","70.59596","0.01189","177.59859"
"5004.75600","1.52287","20.09434","70.59596","0.01190","176.25192"
"5004.85600","1.52420","20.04326","70.59596","0.01192","175.80392"
"5004.95600","1.52576","19.97053","70.59596","0.01193","175.16594"
"5005.05600","1.52792","19.85949","70.59596","0.01195","174.19203"
"5005.15600","1.53047","19.84257","70.59136","0.01198","174.04364"
"5005.25600","1.53239","19.85993","70.59136","0.01200","174.19585"
"5005.35600","1.53373","19.88094","70.59136","0.01201","174.38019"
"5005.45600","1.53530","19.74767","70.59136","0.01203","173.21123"
"5005.55600","1.53695","19.62956","70.59136","0.01204","172.17528"
"5005.65600","1.53832","19.61020","70.59136","0.01206","172.00540"
"5005.75600","1.53958","19.51895","70.56536","0.01207","171.20509"
"5005.85600","1.54068","19.49208","70.56536","0.01208","170.96942"
"5005.95600","1.54184","19.54708","70.56536","0.01209","171.45183"
"5006.05600","1.54338","19.40116","70.56536","0.01211","170.17194"
"5006.15600","1.54514","19.40360","70.56536","0.01213","170.19330"
"5006.25600","1.54685","19.45397","70.56536","0.01214","170.63509"
"5006.35600","1.54832","19.28799","70.49162","0.01216","169.17928"
"5006.45600","1.54984","19.16116","70.49162","0.01217","168.06685"
"5006.55600","1.55196","19.14581","70.49162","0.01219","167.93217"
"5006.65600","1.55491","19.16832","70.49162","0.01222","168.12964"
"5006.75600","1.55791","19.20616","70.49162","0.01225","168.46155"
"5006.85600","1.56074","19.26545","70.41836","0.01228","168.98157"
"5006.95600","1.56334","19.37335","70.41836","0.01231","169.92798"
"5007.05600","1.56534","19.52015","70.41836","0.01233","171.21562"
"5007.15600","1.56707","19.63562","70.41836","0.01234","172.22838"
"5007.25600","1.56889","19.80702","70.41836","0.01236","173.73178"
"5007.35600","1.57055","19.92278","70.41836","0.01238","174.74712"
"5007.45600","1.57196","20.00648","70.32977","0.01239","175.48126"
"5007.55600","1.57327","20.15165","70.32977","0.01241","176.75465"
"5007.65600","1.57473","20.17970","70.32977","0.01242","177.00066"
"5007.75600","1.57656","20.23376","70.32977","0.01244","177.47481"
"5007.85600","1.57881","20.38583","70.32977","0.01246","178.80865"
"5007.95600","1.58071","20.55713","70.32977","0.01248","180.31114"
"5008.05600","1.58177","20.66961","70.23795","0.01249","181.29778"
"5008.15600","1.58246","20.72584","70.23795","0.01250","181.79094"
"5008.25600","1.58288","20.77461","70.23795","0.01250","182.21877"
"5008.35600","1.58319","20.64597","70.23795","0.01251","181.09038"
"5008.45600","1.58357","20.55368","70.23795","0.01251","180.28094"
"5008.55600","1.58393","20.56657","70.23795","0.01251","180.39395"
"5008.65600","1.58428","20.44703","70.21623","0.01252","179.34546"
"5008.75600","1.58467","20.41511","70.21623","0.01252","179.06549"
"5008.85600","1.58508","20.37301","70.21623","0.01252","178.69623"
"5008.95600","1.58543","20.29326","70.21623","0.01253","177.99670"
"5009.05600","1.58567","20.30938","70.21623","0.01253","178.13811"
"5009.15600","1.58583","20.19735","70.21388","0.01253","177.15550"
"5009.25600","1.58598","20.14618","70.21388","0.01253","176.70662"
"5009.35600","1.58611","20.07961","70.21388","0.01253","176.12271"
"5009.45600","1.58628","19.94875","70.21388","0.01254","174.97491"
"5009.55600","1.58650","19.93809","70.21388","0.01254","174.88141"
"5009.65600","1.58678","19.83035","70.21388","0.01254","173.93639"
"5009.75600","1.58707","19.80824","70.19678","0.01254","173.74246"
"5009.85600","1.58732","19.81941","70.19678","0.01255","173.84048"
"5009.95600","1.58747","19.74858","70.19678","0.01255","173.21919"
"5010.05600","1.58757","19.76877","70.19678","0.01255","173.39633"
"5010.15600","1.58767","19.64051","70.19678","0.01255","172.27129"
"5010.25600","1.58779","19.61085","70.19678","0.01255","172.01118"
"5010.35600","1.58800","19.37221","70.15108","0.01255","169.91800"
"5010.45600","1.58845","19.20706","70.15108","0.01256","168.46942"
"5010.55600","1.58921","19.10657","70.15108","0.01257","167.58797"
"5010.65600","1.59022","18.91863","70.15108","0.01258","165.93953"
"5010.75600","1.59137","18.93573","70.15108","0.01259","166.08949"
"5010.85600","1.59247","18.93285","70.15108","0.01260","166.06429"
"5010.95600","1.59347","18.96210","70.10379","0.01261","166.32077"
"5011.05600","1.59436","19.07675","70.10379","0.01262","167.32648"
"5011.15600","1.59525","19.05880","70.10379","0.01263","167.16901"
"5011.25600","1.59619","19.16180","70.10379","0.01264","168.07243"
"5011.35600","1.59733","19.25467","70.10379","0.01265","168.88701"
"5011.45600","1.59875","19.28322","70.10379","0.01266","169.13744"
"5011.55600","1.60035","19.41689","70.02380","0.01268","170.30991"
"5011.65600","1.60185","19.60453","70.02380","0.01269","171.95573"
"5011.75600","1.60287","19.79126","70.02380","0.01270","173.59355"
"5011.85600","1.60346","19.86798","70.02380","0.01271","174.26646"
"5011.95600","1.60379","20.02364","70.02380","0.01271","175.63184"
"5012.05600","1.60399","20.12202","69.91675","0.01271","176.49478"
"5012.15600","1.60416","20.15224","69.91675","0.01271","176.75978"
"5012.25600","1.60431","20.28613","69.91675","0.01272","177.93417"
"5012.35600","1.60441","20.31947","69.91675","0.01272","178.22661"
"5012.45600","1.60446","20.36379","69.91675","0.01272","178.61536"
"5012.55600","1.60447","20.45874","69.91675","0.01272","179.44815"
"5012.65600","1.60448","20.37123","69.88935","0.01272","178.68063"
"5012.75600","1.60448","20.36992","69.88935","0.01272","178.66908"
"5012.85600","1.60448","20.39089","69.88935","0.01272","178.85303"
"5012.95600","1.60448","20.29780","69.88935","0.01272","178.03653"
"5013.05600","1.60448","20.29229","69.88935","0.01272","177.98820"
"5013.15600","1.60449","20.14376","69.88935","0.01272","176.68546"
"5013.25600","1.60450","19.98466","69.88997","0.01272","175.28995"
"5013.35600","1.60451","19.98636","69.88997","0.01272","175.30486"
"5013.45600","1.60451","19.84768","69.88997","0.01272","174.08849"
"5013.55600","1.60452","19.80657","69.88997","0.01272","173.72784"
"5013.65600","1.60452","19.78532","69.88997","0.01272","173.54143"
"5013.75600","1.60453","19.65709","69.88997","0.01272","172.41675"
"5013.85600","1.60454","19.69776","69.88469","0.01272","172.77342"
"5013.95600","1.60456","19.58718","69.88469","0.01272","171.80350"
"5014.05600","1.60458","19.49533","69.88469","0.01272","170.99789"
"5014.15600","1.60461","19.42672","69.88469","0.01272","170.39612"
"5014.25600","1.60466","19.23223","69.88469","0.01272","168.69017"
"5014.35600","1.60472","19.21885","69.85667","0.01272","168.57278"
"5014.45600","1.60479","19.19838","69.85667","0.01272","168.39325"
"5014.55600","1.60491","19.08230","69.85667","0.01272","167.37515"
"5014.65600","1.60511","19.10244","69.85667","0.01272","167.55177"
"5014.75600","1.60542","18.99689","69.85667","0.01273","166.62595"
"5014.85600","1.60591","18.97407","69.85667","0.01273","166.42580"
"5014.95600","1.60667","18.95470","69.81010","0.01274","166.25595"
"5015.05600","1.60775","18.83623","69.81010","0.01275","165.21678"
"5015.15600","1.60889","18.87954","69.81010","0.01276","165.59666"
"5015.25600","1.60979","18.99506","69.81010","0.01277","166.60992"
"5015.35600","1.61051","19.02495","69.81010","0.01278","166.87212"
"5015.45600","1.61116","19.19817","69.81010","0.01278","168.39140"
"5015.55600","1.61174","19.26322","69.74170","0.01279","168.96198"
"5015.65600","1.61224","19.43422","69.74170","0.01280","170.46191"
"5015.75600","1.61267","19.52217","69.74170","0.01280","171.23332"
"5015.85600","1.61304","19.59123","69.74170","0.01280","171.83910"
"5015.95600","1.61334","19.70238","69.74170","0.01281","172.81400"
"5016.05600","1.61358","19.72021","69.74170","0.01281","172.97037"
"5016.15600","1.61376","19.88290","69.63388","0.01281","174.39732"
"5016.25600","1.61389","19.92073","69.63388","0.01281","174.72920"
"5016.35600","1.61398","20.08508","69.63388","0.01281","176.17076"
"5016.45600","1.61404","20.12220","69.63388","0.01281","176.49635"
"5016.55600","1.61408","20.27235","69.63388","0.01281","177.81328"
"5016.65600","1.61411","20.31452","69.59567","0.01281","178.18320"
"5016.75600","1.61412","20.37745","69.59567","0.01281","178.73521"
"5016.85600","1.61413","20.30793","69.59567","0.01281","178.12538"
"5016.95600","1.61413","20.22740","69.59567","0.01281","177.41904"
"5017.05600","1.61413","20.24711","69.59567","0.01281","177.59195"
"5017.15600","1.61413","20.18108","69.59567","0.01281","177.01273"
"5017.25600","1.61413","20.20832","69.58705","0.01281","177.25169"
"5017.35600","1.61413","20.10365","69.58705","0.01281","176.33360"
"5017.45600","1.61414","20.15547","69.58705","0.01281","176.78813"
"5017.55600","1.61414","20.00077","69.58705","0.01281","175.43120"
"5017.65600","1.61415","19.93590","69.58705","0.01281","174.86223"
"5017.75600","1.61416","19.81724","69.58705","0.01281","173.82146"
"5017.85600","1.61417","19.75179","69.60442","0.01281","173.24739"
"5017.95600","1.61418","19.64040","69.60442","0.01281","172.27032"
"5018.05600","1.61419","19.55818","69.60442","0.01281","171.54916"
"5018.15600","1.61423","19.45318","69.60442","0.01281","170.62817"
"5018.25600","1.61432","19.30547","69.60442","0.01282","169.33257"
"5018.35600","1.61445","19.33557","69.60442","0.01282","169.59660"
"5018.45600","1.61463","19.16859","69.60207","0.01282","168.13203"
"5018.55600","1.61487","19.10824","69.60207","0.01282","167.60262"
"5018.65600","1.61518","18.97503","69.60207","0.01282","166.43422"
"5018.75600","1.61556","18.91292","69.60207","0.01283","165.88943"
"5018.85600","1.61614","18.84128","69.60207","0.01283","165.26105"
"5018.95600","1.61690","18.76813","69.60207","0.01284","164.61945"
"5019.05600","1.61789","18.75685","69.57092","0.01285","164.52051"
"5019.15600","1.61913","18.59914","69.57092","0.01286","163.13722"
"5019.25600","1.62047","18.62142","69.57092","0.01288","163.33267"
"5019.35600","1.62205","18.66111","69.57092","0.01289","163.68079"
"5019.45600","1.62389","18.66006","69.57092","0.01291","163.67159"
"5019.55600","1.62601","18.74392","69.47833","0.01293","164.40707"
"5019.65600","1.62785","18.87980","69.47833","0.01295","165.59897"
"5019.75600","1.62879","18.96277","69.47833","0.01296","166.32666"
"5019.85600","1.62962","19.03425","69.47833","0.01297","166.95367"
"5019.95600","1.63056","19.18905","69.47833","0.01298","168.31148"
"5020.05600","1.63172","19.24551","69.47833","0.01299","168.80667"
"5020.15600","1.63284","19.43063","69.39667","0.01300","170.43040"
"5020.25600","1.63355","19.53746","69.39667","0.01301","171.36742"
"5020.35600","1.63396","19.63303","69.39667","0.01301","172.20572"
"5020.45600","1.63424","19.73702","69.39667","0.01301","173.11781"
"5020.55600","1.63445","19.77024","69.39667","0.01302","173.40924"
"5020.65600","1.63459","19.88478","69.39667","0.01302","174.41389"
"5020.75600","1.63469","19.90999","69.33427","0.01302","174.63496"
"5020.85600","1.63477","20.08697","69.33427","0.01302","176.18732"
"5020.95600","1.63482","20.12028","69.33427","0.01302","176.47945"
"5021.05600","1.63486","20.20832","69.33427","0.01302","177.25169"
"5021.15600","1.63489","20.10786","69.33427","0.01302","176.37057"
"5021.25600","1.63490","20.11034","69.33427","0.01302","176.39226"
"5021.35600","1.63491","19.97521","69.30022","0.01302","175.20706"
"5021.45600","1.63492","19.90620","69.30022","0.01302","174.60176"
"5021.55600","1.63494","19.80832","69.30022","0.01302","173.74323"
"5021.65600","1.63497","19.69954","69.30022","0.01302","172.78908"
"5021.75600","1.63505","19.65578","69.30022","0.01302","172.40521"
"5021.85600","1.63515","19.53869","69.29682","0.01302","171.37825"
"5021.95600","1.63525","19.53807","69.29682","0.01302","171.37276"
"5022.05600","1.63533","19.43791","69.29682","0.01303","170.49429"
"5022.15600","1.63538","19.46319","69.29682","0.01303","170.71596"
"5022.25600","1.63545","19.25237","69.29682","0.01303","168.86684"
"5022.35600","1.63557","19.16996","69.29682","0.01303","168.14403"
"5022.45600","1.63576","19.01838","69.27504","0.01303","166.81442"
"5022.55600","1.63608","18.94217","69.27504","0.01303","166.14597"
"5022.65600","1.63665","18.79736","69.27504","0.01304","164.87584"
"5022.75600","1.63743","18.69631","69.27504","0.01305","163.98949"
"5022.85600","1.63839","18.68431","69.27504","0.01306","163.88422"
"5022.95600","1.63958","18.56196","69.27504","0.01307","162.81114"
"5023.05600","1.64095","18.54036","69.22351","0.01308","162.62163"
"5023.15600","1.64227","18.45948","69.22351","0.01309","161.91222"
"5023.25600","1.64346","18.42443","69.22351","0.01311","161.60477"
"5023.35600","1.64473","18.36161","69.22351","0.01312","161.05377"
"5023.45600","1.64670","18.26505","69.22351","0.01314","160.20683"
"5023.55600","1.65039","18.33398","69.22351","0.01318","160.81148"
"5023.65600","1.65407","18.48936","69.08374","0.01321","162.17427"
"5023.75600","1.65783","18.60540","69.08374","0.01325","163.19215"
"5023.85600","1.66086","18.68718","69.08374","0.01328","163.90941"
"5023.95600","1.66260","18.80796","69.08374","0.01330","164.96881"
"5024.05600","1.66449","18.92576","69.08374","0.01332","166.00206"
"5024.15600","1.66703","19.04403","68.96699","0.01334","167.03949"
"5024.25600","1.66884","19.15032","68.96699","0.01336","167.97174"
"5024.35600","1.66982","19.24475","68.96699","0.01337","168.79997"
"5024.45600","1.67053","19.32930","68.96699","0.01338","169.54158"
"5024.55600","1.67123","19.44939","68.96699","0.01338","170.59492"
"5024.65600","1.67211","19.55294","68.96699","0.01339","171.50320"
"5024.75600","1.67348","19.70248","68.86086","0.01341","172.81487"
"5024.85600","1.67535","19.81297","68.86086","0.01342","173.78403"
"5024.95600","1.67679","19.96111","68.86086","0.01344","175.08340"
"5025.05600","1.67795","20.05816","68.86086","0.01345","175.93463"
"5025.15600","1.67923","20.21462","68.86086","0.01346","177.30698"
"5025.25600","1.68092","20.17380","68.86086","0.01348","176.94888"
"5025.35600","1.68284","20.05541","68.77588","0.01350","175.91049"
"5025.45600","1.68428","19.95787","68.77588","0.01351","175.05495"
"5025.55600","1.68524","19.83352","68.77588","0.01352","173.96422"
"5025.65600","1.68597","19.81283","68.77588","0.01353","173.78279"
"5025.75600","1.68669","19.72965","68.77588","0.01354","173.05321"
"5025.85600","1.68761","19.71488","68.77588","0.01355","172.92363"
"5025.95600","1.68883","19.63203","68.75564","0.01356","172.19691"
"5026.05600","1.69026","19.62929","68.75564","0.01357","172.17285"
"5026.15600","1.69166","19.50990","68.75564","0.01359","171.12573"
"5026.25600","1.69291","19.51147","68.75564","0.01360","171.13945"
"5026.35600","1.69432","19.43081","68.75564","0.01361","170.43202"
"5026.45600","1.69664","19.32904","68.75564","0.01364","169.53931"
"5026.55600","1.70019","19.28702","68.72260","0.01367","169.17075"
"5026.65600","1.70335","19.26731","68.72260","0.01370","168.99789"
"5026.75600","1.70667","19.21209","68.72260","0.01374","168.51355"
"5026.85600","1.70953","19.10722","68.72260","0.01376","167.59373"
"5026.95600","1.71175","19.00737","68.72260","0.01379","166.71790"
"5027.05600","1.71433","18.94463","68.66740","0.01381","166.16762"
"5027.15600","1.71708","18.87541","68.66740","0.01384","165.56042"
"5027.25600","1.71973","18.79157","68.66740","0.01387","164.82510"
"5027.35600","1.72306","18.73173","68.66740","0.01390","164.30020"
"5027.45600","1.72626","18.69058","68.66740","0.01393","163.93927"
"5027.55600","1.72940","18.65492","68.66740","0.01396","163.62648"
"5027.65600","1.73293","18.65881","68.54656","0.01400","163.66060"
"5027.75600","1.73578","18.73757","68.54656","0.01403","164.35139"
"5027.85600","1.73878","18.83674","68.54656","0.01406","165.22128"
"5027.95600","1.74129","18.90676","68.54656","0.01408","165.83537"
"5028.05600","1.74327","18.98381","68.54656","0.01410","166.51125"
"5028.15600","1.74575","19.09062","68.54656","0.01413","167.44807"
"5028.25600","1.74848","19.20794","68.43741","0.01415","168.47716"
"5028.35600","1.75055","19.34731","68.43741","0.01417","169.69957"
"5028.45600","1.75269","19.49631","68.43741","0.01419","171.00645"
"5028.55600","1.75517","19.65495","68.43741","0.01422","172.39796"
"5028.65600","1.75685","19.80045","68.43741","0.01424","173.67419"
"5028.75600","1.75770","19.90717","68.43741","0.01424","174.61020"
"5028.85600","1.75806","19.99598","68.33346","0.01425","175.38918"
"5028.95600","1.75823","20.08292","68.33346","0.01425","176.15178"
"5029.05600","1.75832","20.16290","68.33346","0.01425","176.85333"
"5029.15600","1.75836","20.24158","68.33346","0.01425","177.54343"
"5029.25600","1.75839","20.31739","68.33346","0.01425","178.20839"
"5029.35600","1.75841","20.42326","68.24711","0.01425","179.13698"
"5029.45600","1.75844","20.43759","68.24711","0.01425","179.26265"
"5029.55600","1.75868","20.34467","68.24711","0.01425","178.44762"
"5029.65600","1.75962","20.17018","68.24711","0.01426","176.91719"
"5029.75600","1.76171","20.09468","68.24711","0.01428","176.25497"
"5029.85600","1.76427","20.08144","68.24711","0.01431","176.13881"
"5029.95600","1.76687","20.02894","68.23579","0.01434","175.67830"
"5030.05600","1.77029","20.01668","68.23579","0.01437","175.57079"
"5030.15600","1.77356","19.97156","68.23579","0.01440","175.17502"
"5030.25600","1.77620","19.89266","68.23579","0.01443","174.48300"
"5030.35600","1.77909","19.83434","68.23579","0.01446","173.97145"
"5030.45600","1.78129","19.83051","68.23579","0.01448","173.93785"
"5030.55600","1.78288","19.76744","68.21657","0.01450","173.38460"
"5030.65600","1.78465","19.70680","68.21657","0.01451","172.85278"
"5030.75600","1.78709","19.62037","68.21657","0.01454","172.09460"
"5030.85600","1.78952","19.50705","68.21657","0.01456","171.10068"
"5030.95600","1.79213","19.43483","68.21657","0.01459","170.46724"
"5031.05600","1.79618","19.34866","68.21657","0.01463","169.71144"
"5031.15600","1.80033","19.24896","68.14661","0.01467","168.83690"
"5031.25600","1.80500","19.19973","68.14661","0.01472","168.40512"
"5031.35600","1.80834","19.13446","68.14661","0.01475","167.83261"
"5031.45600","1.81212","19.01551","68.14661","0.01479","166.78932"
"5031.55600","1.81549","18.90727","68.14661","0.01482","165.83989"
"5031.65600","1.81939","18.81482","68.14661","0.01486","165.02901"
"5031.75600","1.82361","18.81810","68.06722","0.01490","165.05775"
"5031.85600","1.82755","18.88969","68.06722","0.01494","165.68568"
"5031.95600","1.83123","18.96692","68.06722","0.01498","166.36314"
"5032.05600","1.83396","19.07156","68.06722","0.01500","167.28090"
"5032.15600","1.83681","19.18222","68.06722","0.01503","168.25151"
"5032.25600","1.83884","19.31782","67.94949","0.01505","169.44092"
"5032.35600","1.84000","19.45696","67.94949","0.01507","170.66133"
"5032.45600","1.84088","19.61274","67.94949","0.01507","172.02774"
"5032.55600","1.84168","19.70903","67.94949","0.01508","172.87228"
"5032.65600","1.84266","19.80175","67.94949","0.01509","173.68556"
"5032.75600","1.84396","19.91909","67.94949","0.01510","174.71480"
"5032.85600","1.84562","20.03411","67.83329","0.01512","175.72365"
"5032.95600","1.84738","20.14084","67.83329","0.01514","176.65985"
"5033.05600","1.84922","20.28844","67.83329","0.01516","177.95442"
"5033.15600","1.85141","20.42667","67.83329","0.01518","179.16689"
"5033.25600","1.85342","20.50866","67.83329","0.01520","179.88600"
"5033.35600","1.85504","20.63071","67.83329","0.01522","180.95656"
"5033.45600","1.85650","20.76227","67.73120","0.01523","182.11052"
"5033.55600","1.85811","20.74523","67.73120","0.01525","181.96103"
"5033.65600","1.86002","20.64181","67.73120","0.01526","181.05392"
"5033.75600","1.86206","20.56768","67.73120","0.01529","180.40373"
"5033.85600","1.86421","20.53642","67.73120","0.01531","180.12952"
"5033.95600","1.86663","20.51419","67.73120","0.01533","179.93459"
"5034.05600","1.86918","20.47446","67.71129","0.01536","179.58611"
"5034.15600","1.87102","20.45178","67.71129","0.01537","179.38718"
"5034.25600","1.87237","20.42514","67.71129","0.01539","179.15349"
"5034.35600","1.87364","20.31248","67.71129","0.01540","178.16530"
"5034.45600","1.87501","20.23614","67.71129","0.01541","177.49568"
"5034.55600","1.87637","20.20749","67.70625","0.01543","177.24440"
"5034.65600","1.87774","20.10732","67.70625","0.01544","176.36580"
"5034.75600","1.87907","20.02723","67.70625","0.01545","175.66327"
"5034.85600","1.88046","20.03480","67.70625","0.01547","175.72968"
"5034.95600","1.88210","19.98537","67.70625","0.01548","175.29617"
"5035.05600","1.88390","19.87654","67.70625","0.01550","174.34158"
"5035.15600","1.88566","19.72787","67.66763","0.01552","173.03757"
"5035.25600","1.88742","19.64228","67.66763","0.01554","172.28685"
"5035.35600","1.88943","19.55941","67.66763","0.01556","171.55994"
"5035.45600","1.89215","19.49609","67.66763","0.01559","171.00456"
"5035.55600","1.89507","19.40605","67.66763","0.01561","170.21478"
"5035.65600","1.89779","19.27997","67.66763","0.01564","169.10896"
"5035.75600","1.90090","19.20796","67.61320","0.01567","168.47729"
"5035.85600","1.90382","19.28545","67.61320","0.01570","169.15700"
"5035.95600","1.90736","19.38886","67.61320","0.01574","170.06407"
"5036.05600","1.91094","19.47379","67.61320","0.01577","170.80894"
"5036.15600","1.91432","19.55437","67.61320","0.01581","171.51570"
"5036.25600","1.91805","19.67067","67.61320","0.01584","172.53581"
"5036.35600","1.92059","19.80419","67.52615","0.01587","173.70697"
"5036.45600","1.92289","19.94197","67.52615","0.01589","174.91551"
"5036.55600","1.92499","20.02151","67.52615","0.01591","175.61310"
"5036.65600","1.92647","20.07585","67.52615","0.01593","176.08977"
"5036.75600","1.92757","20.18388","67.52615","0.01594","177.03729"
"5036.85600","1.92837","20.34033","67.38762","0.01595","178.40958"
"5036.95600","1.92894","20.48603","67.38762","0.01595","179.68752"
"5037.05600","1.92935","20.60317","67.38762","0.01596","180.71503"
"5037.15600","1.92961","20.70781","67.38762","0.01596","181.63281"
"5037.25600","1.92976","20.79526","67.38762","0.01596","182.39986"
"5037.35600","1.92983","20.88426","67.38762","0.01596","183.18053"
"5037.45600","1.92985","20.93422","67.33120","0.01596","183.61870"
"5037.55600","1.92984","21.00916","67.33120","0.01596","184.27608"
"5037.65600","1.92982","21.05535","67.33120","0.01596","184.68121"
"5037.75600","1.92981","20.95921","67.33120","0.01596","183.83792"
"5037.85600","1.92981","20.79740","67.33120","0.01596","182.41867"
"5037.95600","1.92981","20.66844","67.33120","0.01596","181.28749"
"5038.05600","1.92981","20.63671","67.31282","0.01596","181.00917"
"5038.15600","1.92981","20.58676","67.31282","0.01596","180.57106"
"5038.25600","1.92981","20.49616","67.31282","0.01596","179.77637"
"5038.35600","1.92981","20.42520","67.31282","0.01596","179.15398"
"5038.45600","1.92981","20.35980","67.31282","0.01596","178.58032"
"5038.55600","1.92981","20.26650","67.31282","0.01596","177.76198"
"5038.65600","1.92981","20.18010","67.31364","0.01596","177.00420"
"5038.75600","1.92981","20.10088","67.31364","0.01596","176.30933"
"5038.85600","1.92981","20.01366","67.31364","0.01596","175.54428"
"5038.95600","1.92982","19.90383","67.31364","0.01596","174.58093"
"5039.05600","1.92983","19.79798","67.31364","0.01596","173.65253"
"5039.15600","1.92984","19.74168","67.31364","0.01596","173.15866"
"5039.25600","1.92985","19.69604","67.28324","0.01596","172.75835"
"5039.35600","1.92986","19.54299","67.28324","0.01596","171.41597"
"5039.45600","1.92988","19.42135","67.28324","0.01596","170.34903"
"5039.55600","1.92989","19.34190","67.28324","0.01596","169.65215"
"5039.65600","1.92990","19.28293","67.28324","0.01596","169.13487"
"5039.75600","1.92992","19.19326","67.23713","0.01596","168.34836"
"5039.85600","1.92994","19.13895","67.23713","0.01596","167.87201"
"5039.95600","1.92996","19.16029","67.23713","0.01596","168.05922"
"5040.05600","1.92998","19.21494","67.23713","0.01596","168.53857"
"5040.15600","1.93000","19.27088","67.23713","0.01596","169.02921"
"5040.25600","1.93003","19.30370","67.23713","0.01596","169.31705"
"5040.35600","1.93005","19.33691","67.16021","0.01596","169.60840"
"5040.45600","1.93006","19.42438","67.16021","0.01596","170.37561"
"5040.55600","1.93006","19.54432","67.16021","0.01596","171.42761"
"5040.65600","1.93006","19.70584","67.16021","0.01596","172.84428"
"5040.75600","1.93005","19.87279","67.16021","0.01596","174.30865"
"5040.85600","1.93004","19.98705","67.16021","0.01596","175.31093"
"5040.95600","1.93002","20.07355","67.02922","0.01596","176.06955"
"5041.05600","1.93001","20.13017","67.02922","0.01596","176.56621"
"5041.15600","1.92999","20.20570","67.02922","0.01596","177.22874"
"5041.25600","1.92998","20.30352","67.02922","0.01596","178.08670"
"5041.35600","1.92996","20.40916","67.02922","0.01596","179.01329"
"5041.45600","1.92994","20.54171","67.02922","0.01596","180.17592"
"5041.55600","1.92992","20.65365","66.97444","0.01596","181.15775"
"5041.65600","1.92990","20.73030","66.97444","0.01596","181.83014"
"5041.75600","1.92988","20.78001","66.97444","0.01596","182.26614"
"5041.85600","1.92986","20.76464","66.97444","0.01596","182.13132"
"5041.95600","1.92984","20.69243","66.97444","0.01596","181.49797"
"5042.05600","1.92984","20.58767","66.95856","0.01596","180.57904"
"5042.15600","1.92984","20.46965","66.95856","0.01596","179.54387"
"5042.25600","1.92984","20.42361","66.95856","0.01596","179.14005"
"5042.35600","1.92984","20.38084","66.95856","0.01596","178.76494"
"5042.45600","1.92984","20.30238","66.95856","0.01596","178.07669"
"5042.55600","1.92984","20.21182","66.95856","0.01596","177.28238"
"5042.65600","1.92984","20.08524","66.97707","0.01596","176.17210"
"5042.75600","1.92984","19.99040","66.97707","0.01596","175.34030"
"5042.85600","1.92984","19.95293","66.97707","0.01596","175.01164"
"5042.95600","1.92984","19.92512","66.97707","0.01596","174.76767"
"5043.05600","1.92985","19.90821","66.97707","0.01596","174.61934"
"5043.15600","1.92984","19.89251","66.97707","0.01596","174.48167"
"5043.25600","1.92985","19.83032","66.96758","0.01596","173.93619"
"5043.35600","1.92985","19.75110","66.96758","0.01596","173.24130"
"5043.45600","1.92986","19.58964","66.96758","0.01596","171.82507"
"5043.55600","1.92987","19.49866","66.96758","0.01596","171.02715"
"5043.65600","1.92988","19.40226","66.96758","0.01596","170.18158"
"5043.75600","1.92989","19.34135","66.96758","0.01596","169.64734"
"5043.85600","1.92991","19.23183","66.94249","0.01596","168.68668"
"5043.95600","1.92993","19.12896","66.94249","0.01596","167.78436"
"5044.05600","1.92993","19.09998","66.94249","0.01596","167.53015"
"5044.15600","1.92993","19.13569","66.94249","0.01596","167.84338"
"5044.25600","1.92993","19.23046","66.94249","0.01596","168.67462"
"5044.35600","1.92992","19.35686","66.94249","0.01596","169.78333"
"5044.45600","1.92992","19.46825","66.86464","0.01596","170.76036"
"5044.55600","1.92991","19.53929","66.86464","0.01596","171.38348"
"5044.65600","1.92991","19.57578","66.86464","0.01596","171.70352"
"5044.75600","1.92990","19.62009","66.86464","0.01596","172.09216"
"5044.85600","1.92989","19.72915","66.86464","0.01596","173.04880"
"5044.95600","1.92987","19.88428","66.79923","0.01596","174.40942"
"5045.05600","1.92986","20.05132","66.79923","0.01596","175.87465"
"5045.15600","1.92984","20.15365","66.79923","0.01596","176.77220"
"5045.25600","1.92983","20.22021","66.79923","0.01596","177.35600"
"5045.35600","1.92981","20.27020","66.79923","0.01596","177.79448"
"5045.45600","1.92979","20.34139","66.79923","0.01596","178.41885"
"5045.55600","1.92978","20.42262","66.75947","0.01596","179.13132"
"5045.65600","1.92976","20.52519","66.75947","0.01596","180.03105"
"5045.75600","1.92974","20.59247","66.75947","0.01596","180.62120"
"5045.85600","1.92972","20.61761","66.75947","0.01596","180.84166"
"5045.95600","1.92969","20.63012","66.75947","0.01596","180.95137"
"5046.05600","1.92968","20.58781","66.75947","0.01596","180.58032"
"5046.15600","1.92967","20.50483","66.75535","0.01596","179.85248"
"5046.25600","1.92967","20.45078","66.75535","0.01596","179.37833"
"5046.35600","1.92967","20.37473","66.75535","0.01596","178.71135"
"5046.45600","1.92967","20.21734","66.75535","0.01596","177.33080"
"5046.55600","1.92967","20.09247","66.75535","0.01596","176.23553"
"5046.65600","1.92968","19.99273","66.75535","0.01596","175.36066"
"5046.75600","1.92968","19.98373","66.80016","0.01596","175.28180"
"5046.85600","1.92968","19.99594","66.80016","0.01596","175.38884"
"5046.95600","1.92968","19.94488","66.80016","0.01596","174.94098"
"5047.05600","1.92968","19.85658","66.80016","0.01596","174.16647"
"5047.15600","1.92968","19.74650","66.80016","0.01596","173.20094"
"5047.25600","1.92969","19.62209","66.80016","0.01596","172.10971"
"5047.35600","1.92970","19.53015","66.82770","0.01596","171.30334"
"5047.45600","1.92971","19.45351","66.82770","0.01596","170.63106"
"5047.55600","1.92973","19.37655","66.82770","0.01596","169.95602"
"5047.65600","1.92974","19.25782","66.82770","0.01596","168.91463"
"5047.75600","1.92976","19.08875","66.82770","0.01596","167.43167"
"5047.85600","1.92978","18.91383","66.83220","0.01596","165.89742"
"5047.95600","1.92979","18.82178","66.83220","0.01596","165.09000"
"5048.05600","1.92981","18.80052","66.83220","0.01596","164.90359"
"5048.15600","1.92982","18.84973","66.83220","0.01596","165.33521"
"5048.25600","1.92983","18.90295","66.83220","0.01596","165.80200"
"5048.35600","1.92983","18.91755","66.83220","0.01596","165.93007"
"5048.45600","1.92983","18.93420","66.76530","0.01596","166.07608"
"5048.55600","1.92983","18.98779","66.76530","0.01596","166.54613"
"5048.65600","1.92983","19.09988","66.76530","0.01596","167.52928"
"5048.75600","1.92982","19.27251","66.76530","0.01596","169.04349"
"5048.85600","1.92982","19.40713","66.76530","0.01596","170.22424"
"5048.95600","1.92981","19.47871","66.76530","0.01596","170.85213"
"5049.05600","1.92980","19.53302","66.69146","0.01596","171.32851"
"5049.15600","1.92980","19.58573","66.69146","0.01596","171.79079"
"5049.25600","1.92978","19.69992","66.69146","0.01596","172.79237"
"5049.35600","1.92977","19.84033","66.69146","0.01596","174.02399"
"5049.45600","1.92977","19.92141","66.69146","0.01596","174.73517"
"5049.55600","1.92975","19.97269","66.69146","0.01596","175.18491"
"5049.65600","1.92974","19.98681","66.63449","0.01596","175.30879"
"5049.75600","1.92973","20.04906","66.63449","0.01596","175.85475"
"5049.85600","1.92972","20.17690","66.63449","0.01596","176.97612"
"5049.95600","1.92970","20.33216","66.63449","0.01596","178.33788"
"5050.05600","1.92969","20.31180","66.63449","0.01596","178.15932"
"5050.15600","1.92970","20.11811","66.61998","0.01596","176.46045"
"5050.25600","1.92971","19.90896","66.61998","0.01596","174.62598"
"5050.35600","1.92972","19.81759","66.61998","0.01596","173.82452"
"5050.45600","1.92972","19.80015","66.61998","0.01596","173.67151"
"5050.55600","1.92973","19.74297","66.61998","0.01596","173.17000"
"5050.65600","1.92973","19.66803","66.61998","0.01596","172.51265"
"5050.75600","1.92974","19.53501","66.62910","0.01596","171.34593"
"5050.85600","1.92975","19.42311","66.62910","0.01596","170.36443"
"5050.95600","1.92975","19.40379","66.62910","0.01596","170.19495"
"5051.05600","1.92976","19.37054","66.62910","0.01596","169.90332"
"5051.15600","1.92977","19.31359","66.62910","0.01596","169.40384"
"5051.25600","1.92978","19.24515","66.62910","0.01596","168.80354"
"5051.35600","1.92979","19.11508","66.61099","0.01596","167.66264"
"5051.45600","1.92981","19.03186","66.61099","0.01596","166.93268"
"5051.55600","1.92982","18.99903","66.61099","0.01596","166.64473"
"5051.65600","1.92984","18.97032","66.61099","0.01596","166.39293"
"5051.75600","1.92985","18.94921","66.61099","0.01596","166.20776"
"5051.85600","1.92986","18.81353","66.61099","0.01596","165.01764"
"5051.95600","1.92989","18.61353","66.55576","0.01596","163.26346"
"5052.05600","1.92992","18.49132","66.55576","0.01596","162.19147"
"5052.15600","1.92994","18.45108","66.55576","0.01596","161.83852"
"5052.25600","1.92996","18.52536","66.55576","0.01596","162.49010"
"5052.35600","1.92997","18.59416","66.55576","0.01596","163.09355"
"5052.45600","1.92997","18.62676","66.42207","0.01596","163.37947"
"5052.55600","1.92998","18.66184","66.42207","0.01596","163.68719"
"5052.65600","1.92998","18.72751","66.42207","0.01596","164.26320"
"5052.75600","1.92998","18.84953","66.42207","0.01596","165.33348"
"5052.85600","1.92997","18.99903","66.42207","0.01596","166.64473"
"5052.95600","1.92997","19.11367","66.42207","0.01596","167.65030"
"5053.05600","1.92997","19.19630","66.30885","0.01596","168.37503"
"5053.15600","1.92997","19.24861","66.30885","0.01596","168.83389"
"5053.25600","1.92996","19.28723","66.30885","0.01596","169.17259"
"5053.35600","1.92996","19.37545","66.30885","0.01596","169.94644"
"5053.45600","1.92995","19.51721","66.30885","0.01596","171.18982"
"5053.55600","1.92994","19.67930","66.30885","0.01596","172.61153"
"5053.65600","1.92993","19.77442","66.22041","0.01596","173.44582"
"5053.75600","1.92992","19.79853","66.22041","0.01596","173.65732"
"5053.85600","1.92991","19.82369","66.22041","0.01596","173.87802"
"5053.95600","1.92990","19.88592","66.22041","0.01596","174.42381"
"5054.05600","1.92989","19.99193","66.22041","0.01596","175.35371"
"5054.15600","1.92988","20.04254","66.22041","0.01596","175.79758"
"5054.25600","1.92989","19.87538","66.16644","0.01596","174.33139"
"5054.35600","1.92991","19.68950","66.16644","0.01596","172.70105"
"5054.45600","1.92991","19.59677","66.16644","0.01596","171.88766"
"5054.55600","1.92992","19.50887","66.16644","0.01596","171.11664"
"5054.65600","1.92993","19.46802","66.16644","0.01596","170.75836"
"5054.75600","1.92994","19.40020","66.16644","0.01596","170.16345"
"5054.85600","1.92995","19.28758","66.17688","0.01596","169.17570"
"5054.95600","1.92997","19.14973","66.17688","0.01596","167.96655"
"5055.05600","1.92998","19.04440","66.17688","0.01596","167.04265"
"5055.15600","1.92999","19.03080","66.17688","0.01596","166.92343"
"5055.25600","1.93000","19.04019","66.17688","0.01596","167.00577"
"5055.35600","1.93002","19.00643","66.17724","0.01596","166.70967"
"5055.45600","1.93003","18.96015","66.17724","0.01596","166.30368"
"5055.55600","1.93004","18.84733","66.17724","0.01596","165.31415"
"5055.65600","1.93007","18.77075","66.17724","0.01596","164.64244"
"5055.75600","1.93009","18.72368","66.17724","0.01596","164.22958"
"5055.85600","1.93013","18.65711","66.17724","0.01596","163.64571"
"5055.95600","1.93019","18.50491","66.12477","0.01596","162.31070"
"5056.05600","1.93031","18.38123","66.12477","0.01597","161.22588"
"5056.15600","1.93058","18.29298","66.12477","0.01597","160.45184"
"5056.25600","1.93104","18.31974","66.12477","0.01597","160.68654"
"5056.35600","1.93176","18.42307","66.12477","0.01598","161.59290"
"5056.45600","1.93268","18.50476","66.12477","0.01599","162.30939"
"5056.55600","1.93360","18.59675","66.05087","0.01600","163.11626"
"5056.65600","1.93440","18.68279","66.05087","0.01601","163.87091"
"5056.75600","1.93506","18.75272","66.05087","0.01601","164.48430"
"5056.85600","1.93568","18.82834","66.05087","0.01602","165.14755"
"5056.95600","1.93630","18.90416","66.05087","0.01603","165.81258"
"5057.05600","1.93692","19.02503","66.05087","0.01603","166.87276"
"5057.15600","1.93760","19.16155","65.95979","0.01604","168.07022"
"5057.25600","1.93834","19.31423","65.95979","0.01605","169.40944"
"5057.35600","1.93916","19.45876","65.95979","0.01605","170.67709"
"5057.45600","1.93995","19.59977","65.95979","0.01606","171.91394"
"5057.55600","1.94063","19.67740","65.95979","0.01607","172.59489"
"5057.65600","1.94114","19.75768","65.89053","0.01607","173.29907"
"5057.75600","1.94149","19.82614","65.89053","0.01608","173.89951"
"5057.85600","1.94173","19.87491","65.89053","0.01608","174.32732"
"5057.95600","1.94189","19.94648","65.89053","0.01608","174.95502"
"5058.05600","1.94199","20.02851","65.89053","0.01608","175.67455"
"5058.15600","1.94203","20.15141","65.89053","0.01608","176.75249"
"5058.25600","1.94205","20.20764","65.85862","0.01608","177.24573"
"5058.35600","1.94206","20.17165","65.85862","0.01608","176.93008"
"5058.45600","1.94209","20.04025","65.85862","0.01608","175.77753"
"5058.55600","1.94213","19.86647","65.85862","0.01608","174.25325"
"5058.65600","1.94218","19.69904","65.85862","0.01608","172.78465"
"5058.75600","1.94223","19.60779","65.85862","0.01608","171.98430"
"5058.85600","1.94229","19.52587","65.87757","0.01608","171.26573"
"5058.95600","1.94237","19.49249","65.87757","0.01609","170.97295"
"5059.05600","1.94247","19.48119","65.87757","0.01609","170.87389"
"5059.15600","1.94258","19.44561","65.87757","0.01609","170.56183"
