Repository: Mecanon/morphing_wing

File: experimental/sma_database/results from second training/flexinol_isobaric_trained_172MPa.csv (part 99 of 100)
Test : Start of hold value,"172.00000",MPa
Time,Extension,Load,Temperature: Chamber 3119-600 1 1,Tensile strain (Extension),Tensile stress
(s),(mm),(N),(C),(mm/mm),(MPa)
"5775.65600","3.14077","19.66861","39.38747","0.02803","172.51779"
"5775.75600","3.14033","19.63602","39.38747","0.02803","172.23190"
"5775.85600","3.13998","19.58862","39.44511","0.02802","171.81616"
"5775.95600","3.13945","19.53884","39.44511","0.02802","171.37955"
"5776.05600","3.13899","19.49695","39.44511","0.02801","171.01208"
"5776.15600","3.13837","19.53238","39.44511","0.02801","171.32283"
"5776.25600","3.13774","19.56842","39.44511","0.02800","171.63902"
"5776.35600","3.13714","19.55527","39.44511","0.02799","171.52365"
"5776.45600","3.13651","19.50321","39.49702","0.02799","171.06700"
"5776.55600","3.13603","19.48372","39.49702","0.02798","170.89604"
"5776.65600","3.13554","19.57568","39.49702","0.02798","171.70268"
"5776.75600","3.13517","19.63351","39.49702","0.02797","172.20993"
"5776.85600","3.13481","19.53660","39.49702","0.02797","171.35985"
"5776.95600","3.13449","19.46398","39.49702","0.02797","170.72293"
"5777.05600","3.13425","19.51374","39.56515","0.02797","171.15939"
"5777.15600","3.13399","19.53655","39.56515","0.02796","171.35945"
"5777.25600","3.13381","19.47980","39.56515","0.02796","170.86165"
"5777.35600","3.13360","19.45817","39.56515","0.02796","170.67195"
"5777.45600","3.13343","19.54430","39.56515","0.02796","171.42741"
"5777.55600","3.13326","19.60954","39.56515","0.02796","171.99962"
"5777.65600","3.13309","19.57285","39.60881","0.02795","171.67781"
"5777.75600","3.13296","19.48656","39.60881","0.02795","170.92101"
"5777.85600","3.13280","19.50419","39.60881","0.02795","171.07559"
"5777.95600","3.13271","19.55527","39.60881","0.02795","171.52368"
"5778.05600","3.13259","19.52044","39.60881","0.02795","171.21814"
"5778.15600","3.13251","19.44382","39.65303","0.02795","170.54605"
"5778.25600","3.13244","19.43773","39.65303","0.02795","170.49265"
"5778.35600","3.13236","19.51217","39.65303","0.02795","171.14563"
"5778.45600","3.13232","19.59565","39.65303","0.02795","171.87779"
"5778.55600","3.13226","19.58825","39.65303","0.02795","171.81291"
"5778.65600","3.13223","19.53287","39.65303","0.02795","171.32716"
"5778.75600","3.13219","19.48211","39.69384","0.02794","170.88196"
"5778.85600","3.13217","19.48549","39.69384","0.02794","170.91159"
"5778.95600","3.13215","19.53439","39.69384","0.02794","171.34050"
"5779.05600","3.13212","19.55150","39.69384","0.02794","171.49062"
"5779.15600","3.13211","19.51817","39.69384","0.02794","171.19823"
"5779.25600","3.13209","19.48802","39.69384","0.02794","170.93375"
"5779.35600","3.13208","19.49213","39.75813","0.02794","170.96983"
"5779.45600","3.13206","19.55327","39.75813","0.02794","171.50607"
"5779.55600","3.13204","19.60743","39.75813","0.02794","171.98117"
"5779.65600","3.13203","19.59943","39.75813","0.02794","171.91100"
"5779.75600","3.13202","19.53813","39.75813","0.02794","171.37329"
"5779.85600","3.13201","19.46620","39.75813","0.02794","170.74237"
"5779.95600","3.13201","19.46136","39.79685","0.02794","170.69989"
"5780.05600","3.13200","19.51329","39.79685","0.02794","171.15546"
"5780.15600","3.13199","19.58747","39.79685","0.02794","171.80608"
"5780.25600","3.13198","19.61402","39.79685","0.02794","172.03897"
"5780.35600","3.13197","19.59279","39.79685","0.02794","171.85278"
"5780.45600","3.13196","19.55428","39.79685","0.02794","171.51497"
"5780.55600","3.13196","19.51890","39.83549","0.02794","171.20464"
"5780.65600","3.13195","19.53613","39.83549","0.02794","171.35579"
"5780.75600","3.13195","19.57174","39.83549","0.02794","171.66811"
"5780.85600","3.13194","19.56613","39.83549","0.02794","171.61890"
"5780.95600","3.13194","19.52957","39.83549","0.02794","171.29825"
"5781.05600","3.13194","19.48731","39.89386","0.02794","170.92755"
"5781.15600","3.13193","19.49692","39.89386","0.02794","171.01181"
"5781.25600","3.13193","19.53513","39.89386","0.02794","171.34695"
"5781.35600","3.13193","19.59776","39.89386","0.02794","171.89630"
"5781.45600","3.13192","19.63085","39.89386","0.02794","172.18657"
"5781.55600","3.13192","19.58969","39.89386","0.02794","171.82552"
"5781.65600","3.13192","19.53755","39.93232","0.02794","171.36823"
"5781.75600","3.13192","19.46989","39.93232","0.02794","170.77477"
"5781.85600","3.13191","19.49460","39.93232","0.02794","170.99149"
"5781.95600","3.13191","19.55593","39.93232","0.02794","171.52940"
"5782.05600","3.13191","19.61442","39.93232","0.02794","172.04245"
"5782.15600","3.13190","19.65367","39.93232","0.02794","172.38669"
"5782.25600","3.13190","19.62459","39.97115","0.02794","172.13165"
"5782.35600","3.13189","19.58460","39.97115","0.02794","171.78093"
"5782.45600","3.13190","19.55349","39.97115","0.02794","171.50806"
"5782.55600","3.13190","19.57801","39.97115","0.02794","171.72307"
"5782.65600","3.13190","19.61670","39.97115","0.02794","172.06245"
"5782.75600","3.13189","19.61654","39.97115","0.02794","172.06105"
"5782.85600","3.13189","19.59080","40.02723","0.02794","171.83525"
"5782.95600","3.13189","19.54152","40.02723","0.02794","171.40302"
"5783.05600","3.13189","19.55533","40.02723","0.02794","171.52420"
"5783.15600","3.13188","19.61571","40.02723","0.02794","172.05379"
"5783.25600","3.13188","19.66936","40.02723","0.02794","172.52438"
"5783.35600","3.13188","19.68050","40.06768","0.02794","172.62206"
"5783.45600","3.13188","19.60079","40.06768","0.02794","171.92293"
"5783.55600","3.13188","19.54513","40.06768","0.02794","171.43469"
"5783.65600","3.13188","19.53307","40.06768","0.02794","171.32893"
"5783.75600","3.13188","19.57942","40.06768","0.02794","171.73550"
"5783.85600","3.13188","19.64931","40.06768","0.02794","172.34848"
"5783.95600","3.13187","19.66407","40.10645","0.02794","172.47795"
"5784.05600","3.13187","19.65001","40.10645","0.02794","172.35464"
"5784.15600","3.13187","19.61627","40.10645","0.02794","172.05870"
"5784.25600","3.13187","19.59459","40.10645","0.02794","171.86856"
"5784.35600","3.13186","19.61833","40.10645","0.02794","172.07675"
"5784.45600","3.13187","19.64978","40.10645","0.02794","172.35265"
"5784.55600","3.13186","19.66161","40.14677","0.02794","172.45636"
"5784.65600","3.13186","19.62763","40.14677","0.02794","172.15836"
"5784.75600","3.13186","19.58124","40.14677","0.02794","171.75142"
"5784.85600","3.13186","19.59044","40.14677","0.02794","171.83215"
"5784.95600","3.13185","19.63187","40.14677","0.02794","172.19550"
"5785.05600","3.13185","19.70335","40.14677","0.02794","172.82249"
"5785.15600","3.13184","19.72527","40.21039","0.02794","173.01472"
"5785.25600","3.13185","19.70590","40.21039","0.02794","172.84482"
"5785.35600","3.13184","19.62856","40.21039","0.02794","172.16644"
"5785.45600","3.13185","19.57731","40.21039","0.02794","171.71695"
"5785.55600","3.13185","19.57124","40.21039","0.02794","171.66371"
"5785.65600","3.13184","19.61477","40.25468","0.02794","172.04550"
"5785.75600","3.13184","19.68084","40.25468","0.02794","172.62503"
"5785.85600","3.13184","19.70677","40.25468","0.02794","172.85245"
"5785.95600","3.13183","19.70849","40.25468","0.02794","172.86757"
"5786.05600","3.13183","19.66298","40.25468","0.02794","172.46838"
"5786.15600","3.13183","19.62366","40.25468","0.02794","172.12349"
"5786.25600","3.13183","19.63848","40.30117","0.02794","172.25346"
"5786.35600","3.13182","19.65110","40.30117","0.02794","172.36418"
"5786.45600","3.13182","19.68933","40.30117","0.02794","172.69951"
"5786.55600","3.13182","19.68272","40.30117","0.02794","172.64156"
"5786.65600","3.13181","19.66796","40.30117","0.02794","172.51208"
"5786.75600","3.13181","19.63377","40.30117","0.02794","172.21220"
"5786.85600","3.13180","19.63567","40.37204","0.02794","172.22882"
"5786.95600","3.13180","19.66777","40.37204","0.02794","172.51041"
"5787.05600","3.13179","19.69641","40.37204","0.02794","172.76160"
"5787.15600","3.13179","19.72535","40.37204","0.02794","173.01546"
"5787.25600","3.13179","19.70084","40.37204","0.02794","172.80051"
"5787.35600","3.13179","19.66376","40.37204","0.02794","172.47520"
"5787.45600","3.13178","19.60318","40.42266","0.02794","171.94386"
"5787.55600","3.13178","19.58756","40.42266","0.02794","171.80684"
"5787.65600","3.13177","19.62944","40.42266","0.02794","172.17421"
"5787.75600","3.13176","19.69207","40.42266","0.02794","172.72354"
"5787.85600","3.13175","19.76343","40.42266","0.02794","173.34943"
"5787.95600","3.13174","19.74788","40.47070","0.02794","173.21312"
"5788.05600","3.13174","19.69638","40.47070","0.02794","172.76135"
"5788.15600","3.13173","19.63728","40.47070","0.02794","172.24295"
"5788.25600","3.13172","19.59500","40.47070","0.02794","171.87210"
"5788.35600","3.13171","19.63650","40.47070","0.02794","172.23613"
"5788.45600","3.13170","19.68647","40.47070","0.02794","172.67442"
"5788.55600","3.13169","19.75036","40.53630","0.02794","173.23483"
"5788.65600","3.13166","19.74802","40.53630","0.02794","173.21426"
"5788.75600","3.13164","19.74159","40.53630","0.02794","173.15790"
"5788.85600","3.13161","19.70951","40.53630","0.02794","172.87656"
"5788.95600","3.13159","19.68180","40.53630","0.02794","172.63351"
"5789.05600","3.13156","19.70233","40.53630","0.02794","172.81352"
"5789.15600","3.13152","19.72162","40.58443","0.02794","172.98277"
"5789.25600","3.13150","19.74582","40.58443","0.02794","173.19502"
"5789.35600","3.13145","19.70861","40.58443","0.02794","172.86867"
"5789.45600","3.13142","19.70392","40.58443","0.02794","172.82745"
"5789.55600","3.13136","19.67787","40.58443","0.02794","172.59903"
"5789.65600","3.13132","19.66760","40.58443","0.02794","172.50890"
"5789.75600","3.13127","19.70912","40.62890","0.02794","172.87306"
"5789.85600","3.13119","19.73739","40.62890","0.02793","173.12106"
"5789.95600","3.13115","19.76402","40.62890","0.02793","173.35460"
"5790.05600","3.13103","19.74170","40.62890","0.02793","173.15883"
"5790.15600","3.13098","19.74501","40.62890","0.02793","173.18788"
"5790.25600","3.13086","19.69746","40.62890","0.02793","172.77084"
"5790.35600","3.13075","19.68397","40.67530","0.02793","172.65251"
"5790.45600","3.13064","19.67914","40.67530","0.02793","172.61014"
"5790.55600","3.13045","19.70570","40.67530","0.02793","172.84306"
"5790.65600","3.13036","19.70720","40.67530","0.02793","172.85629"
"5790.75600","3.13010","19.74127","40.67530","0.02792","173.15508"
"5790.85600","3.12995","19.73376","40.74362","0.02792","173.08917"
"5790.95600","3.12966","19.72686","40.74362","0.02792","173.02873"
"5791.05600","3.12942","19.72292","40.74362","0.02792","172.99414"
"5791.15600","3.12919","19.72793","40.74362","0.02791","173.03806"
"5791.25600","3.12887","19.72661","40.74362","0.02791","173.02652"
"5791.35600","3.12871","19.74827","40.74362","0.02791","173.21652"
"5791.45600","3.12839","19.73634","40.79163","0.02791","173.11183"
"5791.55600","3.12825","19.78692","40.79163","0.02791","173.55553"
"5791.65600","3.12796","19.77652","40.79163","0.02790","173.46428"
"5791.75600","3.12776","19.77192","40.79163","0.02790","173.42398"
"5791.85600","3.12756","19.75007","40.79163","0.02790","173.23228"
"5791.95600","3.12733","19.72051","40.79163","0.02790","172.97299"
"5792.05600","3.12721","19.72695","40.83490","0.02790","173.02948"
"5792.15600","3.12700","19.70317","40.83490","0.02789","172.82095"
"5792.25600","3.12689","19.74106","40.83490","0.02789","173.15323"
"5792.35600","3.12672","19.74530","40.83490","0.02789","173.19046"
"5792.45600","3.12658","19.76609","40.83490","0.02789","173.37280"
"5792.55600","3.12644","19.77192","40.83490","0.02789","173.42390"
"5792.65600","3.12626","19.75048","40.90159","0.02789","173.23586"
"5792.75600","3.12616","19.72139","40.90159","0.02788","172.98068"
"5792.85600","3.12597","19.69243","40.90159","0.02788","172.72672"
"5792.95600","3.12587","19.67052","40.90159","0.02788","172.53453"
"5793.05600","3.12569","19.67292","40.90159","0.02788","172.55557"
"5793.15600","3.12556","19.66843","40.94993","0.02788","172.51620"
"5793.25600","3.12542","19.68461","40.94993","0.02788","172.65814"
"5793.35600","3.12522","19.69470","40.94993","0.02788","172.74661"
"5793.45600","3.12509","19.69634","40.94993","0.02787","172.76102"
"5793.55600","3.12482","19.70512","40.94993","0.02787","172.83800"
"5793.65600","3.12464","19.67209","40.94993","0.02787","172.54834"
"5793.75600","3.12433","19.65445","40.99913","0.02787","172.39359"
"5793.85600","3.12404","19.61349","40.99913","0.02786","172.03435"
"5793.95600","3.12373","19.61263","40.99913","0.02786","172.02675"
"5794.05600","3.12328","19.62335","40.99913","0.02786","172.12077"
"5794.15600","3.12287","19.62554","40.99913","0.02785","172.14001"
"5794.25600","3.12216","19.65666","40.99913","0.02784","172.41296"
"5794.35600","3.12148","19.66967","41.06885","0.02784","172.52708"
"5794.45600","3.12058","19.68259","41.06885","0.02783","172.64038"
"5794.55600","3.11974","19.68135","41.06885","0.02782","172.62956"
"5794.65600","3.11896","19.67230","41.06885","0.02781","172.55017"
"5794.75600","3.11820","19.62551","41.06885","0.02781","172.13974"
"5794.85600","3.11760","19.58450","41.06885","0.02780","171.78006"
"5794.95600","3.11690","19.52842","41.10972","0.02779","171.28810"
"5795.05600","3.11625","19.51365","41.10972","0.02779","171.15863"
"5795.15600","3.11542","19.57631","41.10972","0.02778","171.70818"
"5795.25600","3.11445","19.65232","41.10972","0.02777","172.37489"
"5795.35600","3.11337","19.62508","41.10972","0.02776","172.13596"
"5795.45600","3.11227","19.52065","41.10972","0.02775","171.22003"
"5795.55600","3.11138","19.51954","41.15286","0.02774","171.21024"
"5795.65600","3.11051","19.56268","41.15286","0.02773","171.58862"
"5795.75600","3.10984","19.53091","41.15286","0.02772","171.30998"
"5795.85600","3.10921","19.45605","41.15286","0.02772","170.65341"
"5795.95600","3.10856","19.43030","41.15286","0.02771","170.42751"
"5796.05600","3.10792","19.45440","41.19772","0.02770","170.63892"
"5796.15600","3.10700","19.51051","41.19772","0.02769","171.13101"
"5796.25600","3.10601","19.54800","41.19772","0.02768","171.45985"
"5796.35600","3.10471","19.52071","41.19772","0.02767","171.22050"
"5796.45600","3.10357","19.49102","41.19772","0.02766","170.96011"
"5796.55600","3.10250","19.44037","41.19772","0.02765","170.51581"
"5796.65600","3.10153","19.41082","41.26356","0.02764","170.25661"
"5796.75600","3.10064","19.38522","41.26356","0.02763","170.03210"
"5796.85600","3.09958","19.35487","41.26356","0.02762","169.76587"
"5796.95600","3.09838","19.33883","41.26356","0.02761","169.62518"
"5797.05600","3.09687","19.31731","41.26356","0.02759","169.43646"
"5797.15600","3.09557","19.29678","41.26356","0.02758","169.25641"
"5797.25600","3.09449","19.30254","41.31162","0.02757","169.30693"
"5797.35600","3.09360","19.31776","41.31162","0.02756","169.44040"
"5797.45600","3.09288","19.35428","41.31162","0.02755","169.76073"
"5797.55600","3.09216","19.35016","41.31162","0.02755","169.72456"
"5797.65600","3.09149","19.30100","41.31162","0.02754","169.29340"
"5797.75600","3.09078","19.23012","41.31162","0.02753","168.67165"
"5797.85600","3.09008","19.21241","41.35600","0.02753","168.51636"
"5797.95600","3.08942","19.29374","41.35600","0.02752","169.22972"
"5798.05600","3.08883","19.34991","41.35600","0.02751","169.72243"
"5798.15600","3.08836","19.28271","41.35600","0.02751","169.13298"
"5798.25600","3.08797","19.22704","41.35600","0.02750","168.64470"
"5798.35600","3.08772","19.26891","41.42911","0.02750","169.01189"
"5798.45600","3.08753","19.31193","41.42911","0.02750","169.38928"
"5798.55600","3.08741","19.24538","41.42911","0.02750","168.80551"
"5798.65600","3.08732","19.18756","41.42911","0.02750","168.29840"
"5798.75600","3.08725","19.25007","41.42911","0.02750","168.84671"
"5798.85600","3.08720","19.33086","41.42911","0.02750","169.55530"
"5798.95600","3.08715","19.28322","41.48220","0.02750","169.13741"
"5799.05600","3.08712","19.24008","41.48220","0.02750","168.75902"
"5799.15600","3.08710","19.30544","41.48220","0.02750","169.33229"
"5799.25600","3.08708","19.35443","41.48220","0.02750","169.76202"
"5799.35600","3.08707","19.26492","41.48220","0.02750","168.97693"
"5799.45600","3.08707","19.20191","41.48220","0.02750","168.42424"
"5799.55600","3.08707","19.25865","41.53340","0.02750","168.92192"
"5799.65600","3.08707","19.32774","41.53340","0.02750","169.52795"
"5799.75600","3.08706","19.28987","41.53340","0.02750","169.19572"
"5799.85600","3.08706","19.24282","41.53340","0.02750","168.78311"
"5799.95600","3.08706","19.31461","41.53340","0.02749","169.41278"
"5800.05600","3.08706","19.38858","41.53340","0.02749","170.06158"
"5800.15600","3.08706","19.33389","41.61861","0.02750","169.58186"
"5800.25600","3.08707","19.24392","41.61861","0.02750","168.79271"
"5800.35600","3.08707","19.27318","41.61861","0.02750","169.04933"
"5800.45600","3.08707","19.34299","41.61861","0.02750","169.66168"
"5800.55600","3.08708","19.32131","41.61861","0.02750","169.47150"
"5800.65600","3.08708","19.25101","41.67336","0.02750","168.85495"
"5800.75600","3.08708","19.29004","41.67336","0.02750","169.19724"
"5800.85600","3.08708","19.40168","41.67336","0.02750","170.17651"
"5800.95600","3.08708","19.41356","41.67336","0.02750","170.28067"
"5801.05600","3.08708","19.31563","41.67336","0.02750","169.42171"
"5801.15600","3.08709","19.28045","41.67336","0.02750","169.11314"
"5801.25600","3.08709","19.35079","41.72281","0.02750","169.73013"
"5801.35600","3.08709","19.38528","41.72281","0.02750","170.03259"
"5801.45600","3.08710","19.31482","41.72281","0.02750","169.41463"
"5801.55600","3.08710","19.27352","41.72281","0.02750","169.05235"
"5801.65600","3.08710","19.36542","41.72281","0.02750","169.85838"
"5801.75600","3.08710","19.45378","41.72281","0.02750","170.63348"
"5801.85600","3.08710","19.41744","41.77566","0.02750","170.31468"
"5801.95600","3.08710","19.34189","41.77566","0.02750","169.65202"
"5802.05600","3.08711","19.35692","41.77566","0.02750","169.78386"
"5802.15600","3.08711","19.42584","41.77566","0.02750","170.38841"
"5802.25600","3.08711","19.40274","41.77566","0.02750","170.18579"
"5802.35600","3.08711","19.33041","41.77566","0.02750","169.55133"
"5802.45600","3.08712","19.33533","41.85908","0.02750","169.59450"
"5802.55600","3.08712","19.42818","41.85908","0.02750","170.40889"
"5802.65600","3.08712","19.48299","41.85908","0.02750","170.88968"
"5802.75600","3.08712","19.43537","41.85908","0.02750","170.47194"
"5802.85600","3.08712","19.39147","41.85908","0.02750","170.08694"
"5802.95600","3.08712","19.44643","41.85908","0.02750","170.56900"
"5803.05600","3.08712","19.48979","41.91621","0.02750","170.94931"
"5803.15600","3.08713","19.41977","41.91621","0.02750","170.33516"
"5803.25600","3.08713","19.33871","41.91621","0.02750","169.62410"
"5803.35600","3.08713","19.37878","41.91621","0.02750","169.97565"
"5803.45600","3.08713","19.47553","41.91621","0.02750","170.82425"
"5803.55600","3.08713","19.48993","41.97081","0.02750","170.95058"
"5803.65600","3.08713","19.43580","41.97081","0.02750","170.47572"
"5803.75600","3.08713","19.40702","41.97081","0.02750","170.22333"
"5803.85600","3.08714","19.48014","41.97081","0.02750","170.86469"
"5803.95600","3.08714","19.49108","41.97081","0.02750","170.96063"
"5804.05600","3.08714","19.40423","41.97081","0.02750","170.19884"
"5804.15600","3.08715","19.35462","42.05435","0.02750","169.76372"
"5804.25600","3.08715","19.43114","42.05435","0.02750","170.43483"
"5804.35600","3.08715","19.50070","42.05435","0.02750","171.04498"
"5804.45600","3.08715","19.46400","42.05435","0.02750","170.72308"
"5804.55600","3.08715","19.42171","42.05435","0.02750","170.35216"
"5804.65600","3.08715","19.49547","42.05435","0.02750","170.99916"
"5804.75600","3.08715","19.54856","42.11574","0.02750","171.46478"
"5804.85600","3.08715","19.49977","42.11574","0.02750","171.03687"
"5804.95600","3.08715","19.39954","42.11574","0.02750","170.15770"
"5805.05600","3.08716","19.41929","42.11574","0.02750","170.33093"
"5805.15600","3.08716","19.50002","42.11574","0.02750","171.03899"
"5805.25600","3.08716","19.50051","42.11574","0.02750","171.04337"
"5805.35600","3.08716","19.43448","42.17775","0.02750","170.46419"
"5805.45600","3.08716","19.46549","42.17775","0.02750","170.73613"
"5805.55600","3.08716","19.55669","42.17775","0.02750","171.53613"
"5805.65600","3.08716","19.57916","42.17775","0.02750","171.73322"
"5805.75600","3.08716","19.48430","42.17775","0.02750","170.90114"
"5805.85600","3.08717","19.42642","42.26698","0.02750","170.39348"
"5805.95600","3.08717","19.48916","42.26698","0.02750","170.94377"
"5806.05600","3.08717","19.54040","42.26698","0.02750","171.39322"
"5806.15600","3.08717","19.50037","42.26698","0.02750","171.04207"
"5806.25600","3.08717","19.45707","42.26698","0.02750","170.66232"
"5806.35600","3.08717","19.51278","42.26698","0.02750","171.15094"
"5806.45600","3.08717","19.61010","42.32763","0.02750","172.00453"
"5806.55600","3.08717","19.60813","42.32763","0.02750","171.98727"
"5806.65600","3.08717","19.51054","42.32763","0.02750","171.13135"
"5806.75600","3.08717","19.47655","42.32763","0.02750","170.83313"
"5806.85600","3.08717","19.53735","42.32763","0.02750","171.36642"
"5806.95600","3.08718","19.56096","42.32763","0.02750","171.57353"
"5807.05600","3.08718","19.50570","42.39441","0.02750","171.08885"
"5807.15600","3.08718","19.46281","42.39441","0.02750","170.71263"
"5807.25600","3.08718","19.53017","42.39441","0.02750","171.30353"
"5807.35600","3.08718","19.61172","42.39441","0.02750","172.01875"
"5807.45600","3.08718","19.59006","42.39441","0.02750","171.82881"
"5807.55600","3.08718","19.50729","42.39441","0.02750","171.10280"
"5807.65600","3.08718","19.49036","42.45962","0.02750","170.95435"
"5807.75600","3.08718","19.55677","42.45962","0.02750","171.53683"
"5807.85600","3.08719","19.58111","42.45962","0.02750","171.75031"
"5807.95600","3.08719","19.51858","42.45962","0.02750","171.20184"
"5808.05600","3.08719","19.48372","42.45962","0.02750","170.89604"
"5808.15600","3.08719","19.54826","42.55146","0.02750","171.46214"
"5808.25600","3.08718","19.64379","42.55146","0.02750","172.30009"
"5808.35600","3.08718","19.64689","42.55146","0.02750","172.32729"
"5808.45600","3.08718","19.56850","42.55146","0.02750","171.63969"
"5808.55600","3.08718","19.53619","42.55146","0.02750","171.35628"
"5808.65600","3.08718","19.59140","42.55146","0.02750","171.84056"
"5808.75600","3.08718","19.63456","42.61514","0.02750","172.21909"
"5808.85600","3.08718","19.58114","42.61514","0.02750","171.75058"
"5808.95600","3.08718","19.52351","42.61514","0.02750","171.24507"
"5809.05600","3.08718","19.57150","42.61514","0.02750","171.66595"
"5809.15600","3.08718","19.67599","42.61514","0.02750","172.58247"
"5809.25600","3.08718","19.69879","42.61514","0.02750","172.78247"
"5809.35600","3.08718","19.62619","42.68092","0.02750","172.14568"
"5809.45600","3.08718","19.58554","42.68092","0.02750","171.78915"
"5809.55600","3.08718","19.64975","42.68092","0.02750","172.35234"
"5809.65600","3.08718","19.68709","42.68092","0.02750","172.67987"
"5809.75600","3.08718","19.62510","42.68092","0.02750","172.13614"
"5809.85600","3.08718","19.56855","42.68092","0.02750","171.64012"
"5809.95600","3.08718","19.62185","42.78663","0.02750","172.10767"
"5810.05600","3.08718","19.70913","42.78663","0.02750","172.87318"
"5810.15600","3.08717","19.70676","42.78663","0.02750","172.85237"
"5810.25600","3.08717","19.63628","42.78663","0.02750","172.23419"
"5810.35600","3.08717","19.64081","42.78663","0.02750","172.27397"
"5810.45600","3.08717","19.69294","42.78663","0.02750","172.73120"
"5810.55600","3.08717","19.69854","42.85651","0.02750","172.78026"
"5810.65600","3.08717","19.61395","42.85651","0.02750","172.03838"
"5810.75600","3.08717","19.57618","42.85651","0.02750","171.70705"
"5810.85600","3.08717","19.65330","42.85651","0.02750","172.38350"
"5810.95600","3.08717","19.71999","42.85651","0.02750","172.96840"
"5811.05600","3.08717","19.69309","42.92382","0.02750","172.73251"
"5811.15600","3.08717","19.63791","42.92382","0.02750","172.24852"
"5811.25600","3.08717","19.65829","42.92382","0.02750","172.42723"
"5811.35600","3.08717","19.71829","42.92382","0.02750","172.95354"
"5811.45600","3.08717","19.71337","42.92382","0.02750","172.91037"
"5811.55600","3.08717","19.62872","42.92382","0.02750","172.16791"
"5811.65600","3.08717","19.58883","43.02010","0.02750","171.81805"
"5811.75600","3.08717","19.66355","43.02010","0.02750","172.47340"
"5811.85600","3.08717","19.72407","43.02010","0.02750","173.00426"
"5811.95600","3.08716","19.70478","43.02010","0.02750","172.83507"
"5812.05600","3.08716","19.64769","43.02010","0.02750","172.33429"
"5812.15600","3.08716","19.68088","43.02010","0.02750","172.62541"
"5812.25600","3.08716","19.74681","43.08939","0.02750","173.20372"
"5812.35600","3.08716","19.73175","43.08939","0.02750","173.07162"
"5812.45600","3.08716","19.64547","43.08939","0.02750","172.31482"
"5812.55600","3.08716","19.60950","43.08939","0.02750","171.99934"
"5812.65600","3.08716","19.68232","43.08939","0.02750","172.63805"
"5812.75600","3.08716","19.74311","43.08939","0.02750","173.17126"
"5812.85600","3.08715","19.71785","43.15517","0.02750","172.94963"
"5812.95600","3.08715","19.68585","43.15517","0.02750","172.66896"
"5813.05600","3.08715","19.72650","43.15517","0.02750","173.02550"
"5813.15600","3.08714","19.80202","43.15517","0.02750","173.68799"
"5813.25600","3.08715","19.78769","43.15517","0.02750","173.56230"
"5813.35600","3.08715","19.70310","43.15517","0.02750","172.82031"
"5813.45600","3.08715","19.65494","43.22028","0.02750","172.39784"
"5813.55600","3.08714","19.71708","43.22028","0.02750","172.94295"
"5813.65600","3.08714","19.78136","43.22028","0.02750","173.50676"
"5813.75600","3.08714","19.77183","43.22028","0.02750","173.42317"
"5813.85600","3.08713","19.71953","43.22028","0.02750","172.96442"
"5813.95600","3.08713","19.74834","43.32302","0.02750","173.21715"
"5814.05600","3.08713","19.82892","43.32302","0.02750","173.92389"
"5814.15600","3.08713","19.82964","43.32302","0.02750","173.93021"
"5814.25600","3.08713","19.74418","43.32302","0.02750","173.18059"
"5814.35600","3.08713","19.69621","43.32302","0.02750","172.75987"
"5814.45600","3.08712","19.75910","43.32302","0.02750","173.31149"
"5814.55600","3.08712","19.82816","43.40008","0.02750","173.91724"
"5814.65600","3.08712","19.79697","43.40008","0.02750","173.64365"
"5814.75600","3.08711","19.76235","43.40008","0.02750","173.34000"
"5814.85600","3.08711","19.80479","43.40008","0.02750","173.71228"
"5814.95600","3.08711","19.89021","43.40008","0.02750","174.46149"
"5815.05600","3.08710","19.86547","43.40008","0.02750","174.24451"
"5815.15600","3.08710","19.77574","43.47547","0.02750","173.45747"
"5815.25600","3.08710","19.76000","43.47547","0.02750","173.31941"
"5815.35600","3.08710","19.83583","43.47547","0.02750","173.98448"
"5815.45600","3.08709","19.85573","43.47547","0.02750","174.15906"
"5815.55600","3.08709","19.79198","43.47547","0.02750","173.59985"
"5815.65600","3.08708","19.78612","43.47547","0.02750","173.54848"
"5815.75600","3.08708","19.88053","43.58646","0.02750","174.37654"
"5815.85600","3.08707","19.93348","43.58646","0.02750","174.84099"
"5815.95600","3.08707","19.87747","43.58646","0.02750","174.34976"
"5816.05600","3.08707","19.79521","43.58646","0.02750","173.62825"
"5816.15600","3.08707","19.83375","43.58646","0.02750","173.96625"
"5816.25600","3.08707","19.89241","43.66107","0.02750","174.48074"
"5816.35600","3.08706","19.86093","43.66107","0.02750","174.20465"
"5816.45600","3.08706","19.78820","43.66107","0.02749","173.56674"
"5816.55600","3.08706","19.81269","43.66107","0.02749","173.78152"
"5816.65600","3.08705","19.91170","43.66107","0.02749","174.64998"
"5816.75600","3.08704","19.94180","43.66107","0.02749","174.91396"
"5816.85600","3.08704","19.87228","43.73075","0.02749","174.30424"
"5816.95600","3.08704","19.81556","43.73075","0.02749","173.80672"
"5817.05600","3.08704","19.87324","43.73075","0.02749","174.31267"
"5817.15600","3.08703","19.92013","43.73075","0.02749","174.72392"
"5817.25600","3.08703","19.87295","43.73075","0.02749","174.31009"
"5817.35600","3.08703","19.80523","43.73075","0.02749","173.71608"
"5817.45600","3.08702","19.85750","43.83653","0.02749","174.17458"
"5817.55600","3.08702","19.95782","43.83653","0.02749","175.05450"
"5817.65600","3.08701","19.96611","43.83653","0.02749","175.12718"
"5817.75600","3.08701","19.88895","43.83653","0.02749","174.45039"
"5817.85600","3.08700","19.85512","43.83653","0.02749","174.15373"
"5817.95600","3.08700","19.90946","43.83653","0.02749","174.63036"
"5818.05600","3.08699","19.94598","43.90835","0.02749","174.95064"
"5818.15600","3.08699","19.89321","43.90835","0.02749","174.48778"
"5818.25600","3.08698","19.85046","43.90835","0.02749","174.11282"
"5818.35600","3.08698","19.90782","43.90835","0.02749","174.61591"
"5818.45600","3.08697","20.00013","43.90835","0.02749","175.42563"
"5818.55600","3.08696","20.00127","43.98014","0.02749","175.43561"
"5818.65600","3.08695","19.93385","43.98014","0.02749","174.84425"
"5818.75600","3.08695","19.91052","43.98014","0.02749","174.63962"
"5818.85600","3.08694","19.96388","43.98014","0.02749","175.10764"
"5818.95600","3.08693","19.99924","43.98014","0.02749","175.41779"
"5819.05600","3.08692","19.93739","43.98014","0.02749","174.87531"
"5819.15600","3.08691","19.89887","44.06364","0.02749","174.53743"
"5819.25600","3.08690","19.95002","44.06364","0.02749","174.98605"
"5819.35600","3.08687","20.04103","44.06364","0.02749","175.78435"
"5819.45600","3.08684","20.04499","44.06364","0.02749","175.81911"
"5819.55600","3.08680","19.97196","44.06364","0.02749","175.17854"
"5819.65600","3.08674","19.94641","44.06364","0.02749","174.95442"
"5819.75600","3.08666","20.00194","44.18728","0.02749","175.44147"
"5819.85600","3.08657","20.02296","44.18728","0.02749","175.62582"
"5819.95600","3.08646","19.94526","44.18728","0.02749","174.94431"
"5820.05600","3.08635","19.88880","44.18728","0.02749","174.44911"
"5820.15600","3.08622","19.94877","44.18728","0.02749","174.97514"
"5820.25600","3.08607","20.03626","44.18728","0.02749","175.74252"
"5820.35600","3.08589","20.03316","44.27138","0.02748","175.71536"
"5820.45600","3.08568","19.97103","44.27138","0.02748","175.17038"
"5820.55600","3.08542","19.98863","44.27138","0.02748","175.32475"
"5820.65600","3.08512","20.05115","44.27138","0.02748","175.87311"
"5820.75600","3.08477","20.04713","44.27138","0.02747","175.83784"
"5820.85600","3.08438","19.97013","44.27138","0.02747","175.16245"
"5820.95600","3.08392","19.91862","44.35063","0.02746","174.71068"
"5821.05600","3.08336","19.93465","44.35063","0.02746","174.85130"
"5821.15600","3.08265","20.00295","44.35063","0.02745","175.45033"
"5821.25600","3.08175","20.04395","44.35063","0.02744","175.80998"
"5821.35600","3.08076","20.03462","44.35063","0.02743","175.72812"
"5821.45600","3.07982","19.99763","44.46943","0.02742","175.40369"
"5821.55600","3.07903","19.96381","44.46943","0.02741","175.10703"
"5821.65600","3.07839","19.91134","44.46943","0.02741","174.64685"
"5821.75600","3.07786","19.87335","44.46943","0.02740","174.31361"
"5821.85600","3.07738","19.86594","44.46943","0.02740","174.24858"
"5821.95600","3.07688","19.86238","44.46943","0.02739","174.21738"
"5822.05600","3.07635","19.87298","44.55517","0.02739","174.31033"
"5822.15600","3.07572","19.90063","44.55517","0.02738","174.55283"
"5822.25600","3.07491","19.94249","44.55517","0.02737","174.92007"
"5822.35600","3.07381","19.96506","44.55517","0.02736","175.11797"
"5822.45600","3.07246","19.96391","44.55517","0.02735","175.10791"
"5822.55600","3.07115","19.93267","44.55517","0.02734","174.83391"
"5822.65600","3.07009","19.87722","44.64139","0.02733","174.34756"
"5822.75600","3.06915","19.81103","44.64139","0.02732","173.76694"
"5822.85600","3.06825","19.75643","44.64139","0.02731","173.28809"
"5822.95600","3.06723","19.77706","44.64139","0.02730","173.46902"
"5823.05600","3.06589","19.83656","44.64139","0.02728","173.99089"
"5823.15600","3.06433","19.85078","44.64139","0.02727","174.11562"
"5823.25600","3.06290","19.75322","44.76967","0.02725","173.25990"
"5823.35600","3.06167","19.70461","44.76967","0.02724","172.83353"
"5823.45600","3.06056","19.72342","44.76967","0.02723","172.99849"
"5823.55600","3.05941","19.75138","44.76967","0.02722","173.24376"
"5823.65600","3.05800","19.73965","44.76967","0.02721","173.14084"
"5823.75600","3.05635","19.70995","44.85316","0.02719","172.88034"
"5823.85600","3.05484","19.68960","44.85316","0.02717","172.70184"
"5823.95600","3.05363","19.66885","44.85316","0.02716","172.51987"
"5824.05600","3.05257","19.65438","44.85316","0.02715","172.39291"
"5824.15600","3.05144","19.63579","44.85316","0.02714","172.22993"
"5824.25600","3.05003","19.60162","44.85316","0.02713","171.93019"
"5824.35600","3.04828","19.54873","44.92634","0.02711","171.46632"
"5824.45600","3.04663","19.49639","44.92634","0.02709","171.00717"
"5824.55600","3.04530","19.48930","44.92634","0.02708","170.94504"
"5824.65600","3.04414","19.52321","44.92634","0.02707","171.24243"
"5824.75600","3.04299","19.56738","44.92634","0.02706","171.62984"
"5824.85600","3.04166","19.55914","44.92634","0.02704","171.55759"
"5824.95600","3.04031","19.46879","44.99857","0.02703","170.76509"
"5825.05600","3.03910","19.47284","44.99857","0.02702","170.80063"
"5825.15600","3.03815","19.55340","44.99857","0.02701","171.50728"
"5825.25600","3.03742","19.54714","44.99857","0.02700","171.45230"
"5825.35600","3.03684","19.47660","44.99857","0.02699","170.83360"
"5825.45600","3.03631","19.41522","44.99857","0.02699","170.29524"
"5825.55600","3.03581","19.43036","45.11247","0.02698","170.42801"
"5825.65600","3.03532","19.47943","45.11247","0.02698","170.85846"
"5825.75600","3.03479","19.51791","45.11247","0.02697","171.19592"
"5825.85600","3.03421","19.51397","45.11247","0.02697","171.16139"
"5825.95600","3.03358","19.48089","45.11247","0.02696","170.87128"
"5826.05600","3.03289","19.44288","45.19785","0.02696","170.53783"
"5826.15600","3.03222","19.40913","45.19785","0.02695","170.24179"
"5826.25600","3.03165","19.39058","45.19785","0.02694","170.07916"
"5826.35600","3.03118","19.39355","45.19785","0.02694","170.10521"
"5826.45600","3.03080","19.39966","45.19785","0.02693","170.15878"
"5826.55600","3.03051","19.41596","45.19785","0.02693","170.30171"
"5826.65600","3.03028","19.44483","45.28389","0.02693","170.55493"
"5826.75600","3.03010","19.47860","45.28389","0.02693","170.85114"
"5826.85600","3.02995","19.50158","45.28389","0.02693","171.05267"
"5826.95600","3.02982","19.51549","45.28389","0.02692","171.17471"
"5827.05600","3.02971","19.50070","45.28389","0.02692","171.04501"
"5827.15600","3.02962","19.47695","45.28389","0.02692","170.83672"
"5827.25600","3.02954","19.44580","45.41016","0.02692","170.56342"
"5827.35600","3.02948","19.40286","45.41016","0.02692","170.18686"
"5827.45600","3.02942","19.38639","45.41016","0.02692","170.04237"
"5827.55600","3.02937","19.38869","45.41016","0.02692","170.06252"
"5827.65600","3.02933","19.40116","45.41016","0.02692","170.17192"
"5827.75600","3.02929","19.43071","45.41016","0.02692","170.43112"
"5827.85600","3.02925","19.45759","45.49402","0.02692","170.66684"
"5827.95600","3.02922","19.48827","45.49402","0.02692","170.93599"
"5828.05600","3.02919","19.49935","45.49402","0.02692","171.03314"
"5828.15600","3.02917","19.50352","45.49402","0.02692","171.06969"
"5828.25600","3.02915","19.51308","45.49402","0.02692","171.15363"
"5828.35600","3.02914","19.51494","45.49402","0.02692","171.16989"
"5828.45600","3.02912","19.50181","45.57837","0.02692","171.05473"
"5828.55600","3.02911","19.50409","45.57837","0.02692","171.07469"
"5828.65600","3.02910","19.50824","45.57837","0.02692","171.11113"
"5828.75600","3.02908","19.51631","45.57837","0.02692","171.18193"
"5828.85600","3.02908","19.52029","45.57837","0.02692","171.21683"
"5828.95600","3.02907","19.50239","45.70766","0.02692","171.05978"
"5829.05600","3.02906","19.48165","45.70766","0.02692","170.87788"
"5829.15600","3.02906","19.45818","45.70766","0.02692","170.67206"
"5829.25600","3.02905","19.44082","45.70766","0.02692","170.51979"
"5829.35600","3.02905","19.43045","45.70766","0.02692","170.42885"
"5829.45600","3.02905","19.43731","45.70766","0.02692","170.48897"
"5829.55600","3.02904","19.45398","45.79469","0.02692","170.63518"
"5829.65600","3.02904","19.48147","45.79469","0.02692","170.87633"
"5829.75600","3.02903","19.50733","45.79469","0.02692","171.10315"
"5829.85600","3.02903","19.52534","45.79469","0.02692","171.26117"
"5829.95600","3.02903","19.52895","45.79469","0.02692","171.29279"
"5830.05600","3.02903","19.53304","45.79469","0.02692","171.32866"
"5830.15600","3.02903","19.53926","45.88312","0.02692","171.38319"
"5830.25600","3.02903","19.55164","45.88312","0.02692","171.49178"
"5830.35600","3.02903","19.57457","45.88312","0.02692","171.69296"
"5830.45600","3.02903","19.59077","45.88312","0.02692","171.83501"
"5830.55600","3.02902","19.61394","45.88312","0.02692","172.03825"
"5830.65600","3.02902","19.62390","45.88312","0.02692","172.12563"
"5830.75600","3.02902","19.62618","45.96925","0.02692","172.14561"
"5830.85600","3.02901","19.60721","45.96925","0.02692","171.97920"
"5830.95600","3.02901","19.57782","45.96925","0.02692","171.72147"
"5831.05600","3.02901","19.54146","45.96925","0.02692","171.40253"
"5831.15600","3.02901","19.52514","45.96925","0.02692","171.25932"
"5831.25600","3.02901","19.52005","46.09048","0.02692","171.21471"
"5831.35600","3.02901","19.53362","46.09048","0.02692","171.33372"
"5831.45600","3.02900","19.56021","46.09048","0.02692","171.56699"
"5831.55600","3.02900","19.59680","46.09048","0.02692","171.88788"
"5831.65600","3.02899","19.62234","46.09048","0.02692","172.11195"
"5831.75600","3.02899","19.63371","46.09048","0.02692","172.21169"
"5831.85600","3.02899","19.64577","46.17501","0.02692","172.31744"
"5831.95600","3.02899","19.65899","46.17501","0.02692","172.43335"
"5832.05600","3.02899","19.66090","46.17501","0.02692","172.45018"
"5832.15600","3.02899","19.67335","46.17501","0.02692","172.55936"
"5832.25600","3.02898","19.70420","46.17501","0.02692","172.82994"
"5832.35600","3.02898","19.72468","46.17501","0.02692","173.00954"
"5832.45600","3.02898","19.73921","46.26123","0.02692","173.13699"
"5832.55600","3.02897","19.75484","46.26123","0.02692","173.27412"
"5832.65600","3.02897","19.74162","46.26123","0.02692","173.15813"
"5832.75600","3.02897","19.71960","46.26123","0.02692","172.96500"
"5832.85600","3.02897","19.68936","46.26123","0.02692","172.69977"
"5832.95600","3.02897","19.66441","46.26123","0.02692","172.48097"
"5833.05600","3.02897","19.64643","46.39606","0.02692","172.32324"
"5833.15600","3.02896","19.64207","46.39606","0.02692","172.28499"
"5833.25600","3.02896","19.64400","46.39606","0.02692","172.30194"
"5833.35600","3.02896","19.65559","46.39606","0.02692","172.40353"
"5833.45600","3.02895","19.66505","46.39606","0.02692","172.48653"
"5833.55600","3.02895","19.66476","46.48577","0.02692","172.48401"
"5833.65600","3.02895","19.65358","46.48577","0.02692","172.38593"
"5833.75600","3.02895","19.64136","46.48577","0.02692","172.27873"
"5833.85600","3.02895","19.63346","46.48577","0.02692","172.20946"
"5833.95600","3.02895","19.63441","46.48577","0.02692","172.21780"
"5834.05600","3.02894","19.65179","46.48577","0.02692","172.37029"
"5834.15600","3.02894","19.67016","46.57144","0.02692","172.53140"
"5834.25600","3.02893","19.69306","46.57144","0.02692","172.73219"
"5834.35600","3.02893","19.71341","46.57144","0.02692","172.91072"
"5834.45600","3.02892","19.72793","46.57144","0.02692","173.03807"
"5834.55600","3.02892","19.72960","46.57144","0.02692","173.05272"
"5834.65600","3.02892","19.73043","46.57144","0.02692","173.06003"
"5834.75600","3.02891","19.72962","46.69502","0.02692","173.05287"
"5834.85600","3.02891","19.73128","46.69502","0.02692","173.06743"
"5834.95600","3.02891","19.74283","46.69502","0.02692","173.16879"
"5835.05600","3.02890","19.76253","46.69502","0.02692","173.34160"
"5835.15600","3.02890","19.78440","46.69502","0.02692","173.53336"
"5835.25600","3.02889","19.80909","46.69502","0.02692","173.74995"
