Repository: Mecanon/morphing_wing

File: experimental/sma_database/flexinol_isobaric_200MPa_heating.csv (part 1 of 90)
Test : Start of hold value,"200.00000",MPa

Time,Extension,Load,Temperature: Chamber 3119-600 1 1,Tensile strain (Extension),Tensile stress
(s),(mm),(N),(C),(mm/mm),(MPa)
"0.00000","4.92265","-0.02013","24.96641","-0.00001","-0.17655"
"0.10000","4.92278","-0.02920","24.96641","-0.00001","-0.25612"
"0.20000","4.92333","-0.02543","24.96641","0.00000","-0.22304"
"0.30000","4.92780","0.00662","24.96641","0.00004","0.05808"
"0.40000","4.93270","0.05063","24.96641","0.00009","0.44411"
"0.50000","4.93452","0.07880","24.96504","0.00011","0.69119"
"0.60000","4.93738","0.11041","24.96504","0.00013","0.96844"
"0.70000","4.93945","0.14598","24.96504","0.00015","1.28041"
"0.80000","4.94198","0.16362","24.96504","0.00018","1.43514"
"0.90000","4.94493","0.18260","24.96504","0.00021","1.60162"
"1.00000","4.94702","0.19087","24.96785","0.00023","1.67415"
"1.10000","4.94944","0.20029","24.96785","0.00025","1.75679"
"1.20000","4.95236","0.21206","24.96785","0.00028","1.86005"
"1.30000","4.95461","0.21707","24.96785","0.00030","1.90396"
"1.40000","4.95691","0.23502","24.96785","0.00032","2.06143"
"1.50000","4.95985","0.25512","24.96762","0.00035","2.23773"
"1.60000","4.96227","0.29017","24.96762","0.00037","2.54519"
"1.70000","4.96442","0.31581","24.96762","0.00039","2.77002"
"1.80000","4.96722","0.35691","24.96762","0.00042","3.13057"
"1.90000","4.96988","0.40649","24.96762","0.00044","3.56543"
"2.00000","4.97200","0.41170","24.96762","0.00046","3.61115"
"2.10000","4.97466","0.44711","24.96515","0.00049","3.92172"
"2.20000","4.97740","0.46514","24.96515","0.00052","4.07986"
"2.30000","4.97953","0.47508","24.96515","0.00054","4.16699"
"2.40000","4.98201","0.48559","24.96515","0.00056","4.25924"
"2.50000","4.98481","0.48652","24.96515","0.00059","4.26740"
"2.60000","4.98704","0.51737","24.96715","0.00061","4.53793"
"2.70000","4.98939","0.53073","24.96715","0.00063","4.65519"
"2.80000","4.99226","0.56779","24.96715","0.00066","4.98022"
"2.90000","4.99459","0.60846","24.96715","0.00068","5.33695"
"3.00000","4.99688","0.64353","24.96715","0.00070","5.64452"
"3.10000","4.99966","0.69674","24.96715","0.00073","6.11126"
"3.20000","5.00217","0.71568","24.96825","0.00075","6.27739"
"3.30000","5.00444","0.74467","24.96825","0.00077","6.53162"
"3.40000","5.00717","0.77021","24.96825","0.00080","6.75572"
"3.50000","5.00985","0.78393","24.96825","0.00082","6.87604"
"3.60000","5.01199","0.79408","24.96825","0.00084","6.96504"
"3.70000","5.01465","0.80588","24.96993","0.00087","7.06852"
"3.80000","5.01750","0.82909","24.96993","0.00090","7.27213"
"3.90000","5.01959","0.84783","24.96993","0.00092","7.43653"
"4.00000","5.02210","0.87699","24.96993","0.00094","7.69231"
"4.10000","5.02507","0.92198","24.96993","0.00097","8.08693"
"4.20000","5.02717","0.95589","24.96993","0.00099","8.38436"
"4.30000","5.02949","0.99614","24.97022","0.00101","8.73740"
"4.40000","5.03244","1.04479","24.97022","0.00104","9.16407"
"4.50000","5.03472","1.06406","24.97022","0.00106","9.33313"
"4.60000","5.03690","1.09354","24.97022","0.00108","9.59170"
"4.70000","5.03971","1.10866","24.97022","0.00111","9.72430"
"4.80000","5.04232","1.12754","24.96952","0.00113","9.88992"
"4.90000","5.04439","1.12955","24.96952","0.00115","9.90758"
"5.00000","5.04707","1.14374","24.96952","0.00118","10.03202"
"5.10000","5.04989","1.17753","24.96952","0.00121","10.32835"
"5.20000","5.05192","1.19799","24.96952","0.00123","10.50786"
"5.30000","5.05446","1.24319","24.96952","0.00125","10.90433"
"5.40000","5.05749","1.28881","24.97193","0.00128","11.30447"
"5.50000","5.05962","1.32737","24.97193","0.00130","11.64267"
"5.60000","5.06190","1.36880","24.97193","0.00132","12.00606"
"5.70000","5.06496","1.40889","24.97193","0.00135","12.35765"
"5.80000","5.06728","1.43155","24.97193","0.00137","12.55646"
"5.90000","5.06936","1.44730","24.97248","0.00139","12.69455"
"6.00000","5.07228","1.45914","24.97248","0.00142","12.79844"
"6.10000","5.07491","1.49194","24.97248","0.00144","13.08610"
"6.20000","5.07694","1.47794","24.97248","0.00146","12.96335"
"6.30000","5.07954","1.51198","24.97248","0.00149","13.26189"
"6.40000","5.08240","1.54078","24.97248","0.00152","13.51457"
"6.50000","5.08443","1.57493","24.97460","0.00154","13.81406"
"6.60000","5.08687","1.62610","24.97460","0.00156","14.26290"
"6.70000","5.08986","1.67319","24.97460","0.00159","14.67593"
"6.80000","5.09203","1.70852","24.97460","0.00161","14.98583"
"6.90000","5.09434","1.74290","24.97460","0.00163","15.28739"
"7.00000","5.09730","1.76749","24.98029","0.00166","15.50303"
"7.10000","5.09971","1.78541","24.98029","0.00168","15.66023"
"7.20000","5.10190","1.79201","24.98029","0.00170","15.71816"
"7.30000","5.10475","1.81083","24.98029","0.00173","15.88320"
"7.40000","5.10736","1.82908","24.98029","0.00175","16.04327"
"7.50000","5.10950","1.85231","24.98029","0.00177","16.24702"
"7.60000","5.11226","1.88561","24.98280","0.00180","16.53915"
"7.70000","5.11496","1.92161","24.98280","0.00183","16.85491"
"7.80000","5.11706","1.96197","24.98280","0.00185","17.20890"
"7.90000","5.11968","2.01172","24.98280","0.00187","17.64528"
"8.00000","5.12253","2.05533","24.98280","0.00190","18.02774"
"8.10000","5.12461","2.08069","24.98196","0.00192","18.25016"
"8.20000","5.12710","2.10234","24.98196","0.00194","18.44007"
"8.30000","5.12994","2.12503","24.98196","0.00197","18.63914"
"8.40000","5.13211","2.13457","24.98196","0.00199","18.72276"
"8.50000","5.13443","2.16634","24.98196","0.00201","19.00142"
"8.60000","5.13732","2.17057","24.98196","0.00204","19.03856"
"8.70000","5.13966","2.18978","24.98313","0.00206","19.20704"
"8.80000","5.14187","2.22023","24.98313","0.00208","19.47409"
"8.90000","5.14472","2.26290","24.98313","0.00211","19.84836"
"9.00000","5.14726","2.30896","24.98313","0.00213","20.25243"
"9.10000","5.14941","2.34528","24.98313","0.00215","20.57094"
"9.20000","5.15213","2.37926","24.98323","0.00218","20.86900"
"9.30000","5.15489","2.42411","24.98323","0.00221","21.26240"
"9.40000","5.15699","2.43811","24.98323","0.00223","21.38524"
"9.50000","5.15955","2.45503","24.98323","0.00225","21.53366"
"9.60000","5.16252","2.47424","24.98323","0.00228","21.70213"
"9.70000","5.16455","2.48841","24.98323","0.00230","21.82642"
"9.80000","5.16700","2.49587","24.98372","0.00232","21.89181"
"9.90000","5.17001","2.52727","24.98372","0.00235","22.16722"
"10.00000","5.17215","2.56134","24.98372","0.00237","22.46610"
"10.10000","5.17439","2.60328","24.98372","0.00239","22.83392"
"10.20000","5.17732","2.64806","24.98372","0.00242","23.22675"
"10.30000","5.17975","2.69325","24.98784","0.00244","23.62310"
"10.40000","5.18183","2.71543","24.98784","0.00246","23.81763"
"10.50000","5.18457","2.75043","24.98784","0.00249","24.12464"
"10.60000","5.18739","2.77485","24.98784","0.00252","24.33883"
"10.70000","5.18939","2.77937","24.98784","0.00254","24.37848"
"10.80000","5.19194","2.79289","24.98784","0.00256","24.49704"
"10.90000","5.19488","2.81561","24.98537","0.00259","24.69630"
"11.00000","5.19702","2.82837","24.98537","0.00261","24.80829"
"11.10000","5.19944","2.86135","24.98537","0.00263","25.09752"
"11.20000","5.20250","2.89799","24.98537","0.00266","25.41896"
"11.30000","5.20468","2.93938","24.98537","0.00268","25.78192"
"11.40000","5.20690","2.97096","24.98467","0.00270","26.05898"
"11.50000","5.20995","3.01949","24.98467","0.00273","26.48463"
"11.60000","5.21236","3.05531","24.98467","0.00275","26.79883"
"11.70000","5.21443","3.07106","24.98467","0.00277","26.93692"
"11.80000","5.21736","3.09629","24.98467","0.00280","27.15825"
"11.90000","5.21998","3.10769","24.98467","0.00283","27.25824"
"12.00000","5.22196","3.10684","24.98703","0.00285","27.25077"
"12.10000","5.22462","3.13028","24.98703","0.00287","27.45642"
"12.20000","5.22747","3.16242","24.98703","0.00290","27.73828"
"12.30000","5.22950","3.19286","24.98703","0.00292","28.00532"
"12.40000","5.23191","3.21976","24.98703","0.00294","28.24127"
"12.50000","5.23492","3.27355","24.99200","0.00297","28.71308"
"12.60000","5.23707","3.30741","24.99200","0.00299","29.01004"
"12.70000","5.23931","3.33723","24.99200","0.00301","29.27158"
"12.80000","5.24225","3.37857","24.99200","0.00304","29.63415"
"12.90000","5.24472","3.39384","24.99200","0.00306","29.76813"
"13.00000","5.24688","3.40750","24.99200","0.00308","29.88791"
"13.10000","5.24970","3.42299","24.99151","0.00311","30.02383"
"13.20000","5.25237","3.43735","24.99151","0.00314","30.14972"
"13.30000","5.25445","3.44837","24.99151","0.00316","30.24640"
"13.40000","5.25712","3.48295","24.99151","0.00318","30.54975"
"13.50000","5.26003","3.52506","24.99151","0.00321","30.91905"
"13.60000","5.26203","3.55916","24.99151","0.00323","31.21815"
"13.70000","5.26457","3.60287","24.99133","0.00325","31.60155"
"13.80000","5.26740","3.63916","24.99133","0.00328","31.91990"
"13.90000","5.26958","3.67205","24.99133","0.00330","32.20837"
"14.00000","5.27198","3.69286","24.99133","0.00332","32.39088"
"14.10000","5.27479","3.70829","24.99133","0.00335","32.52625"
"14.20000","5.27708","3.72400","24.99061","0.00337","32.66401"
"14.30000","5.27938","3.73334","24.99061","0.00339","32.74595"
"14.40000","5.28221","3.75291","24.99061","0.00342","32.91759"
"14.50000","5.28468","3.77527","24.99061","0.00344","33.11375"
"14.60000","5.28692","3.80167","24.99061","0.00347","33.34531"
"14.70000","5.28964","3.84259","24.99061","0.00349","33.70420"
"14.80000","5.29221","3.89054","24.99006","0.00352","34.12476"
"14.90000","5.29447","3.92104","24.99006","0.00354","34.39235"
"15.00000","5.29712","3.95976","24.99006","0.00356","34.73191"
"15.10000","5.29983","3.98254","24.99006","0.00359","34.93177"
"15.20000","5.30202","4.00088","24.99006","0.00361","35.09263"
"15.30000","5.30463","4.01915","24.99140","0.00363","35.25290"
"15.40000","5.30757","4.03152","24.99140","0.00366","35.36132"
"15.50000","5.30960","4.04518","24.99140","0.00368","35.48118"
"15.60000","5.31208","4.06260","24.99140","0.00370","35.63399"
"15.70000","5.31502","4.09001","24.99140","0.00373","35.87440"
"15.80000","5.31718","4.13292","24.99140","0.00375","36.25079"
"15.90000","5.31946","4.16609","24.99228","0.00378","36.54171"
"16.00000","5.32237","4.20997","24.99228","0.00380","36.92661"
"16.10000","5.32472","4.24143","24.99228","0.00383","37.20257"
"16.20000","5.32684","4.26431","24.99228","0.00385","37.40326"
"16.30000","5.32970","4.28230","24.99228","0.00387","37.56098"
"16.40000","5.33242","4.30119","24.99424","0.00390","37.72670"
"16.50000","5.33434","4.30758","24.99424","0.00392","37.78272"
"16.60000","5.33696","4.32520","24.99424","0.00394","37.93727"
"16.70000","5.33995","4.34703","24.99424","0.00397","38.12873"
"16.80000","5.34190","4.37400","24.99424","0.00399","38.36531"
"16.90000","5.34434","4.40660","24.99424","0.00401","38.65124"
"17.00000","5.34753","4.45425","24.99628","0.00404","39.06923"
"17.10000","5.34963","4.48539","24.99628","0.00406","39.34236"
"17.20000","5.35185","4.51634","24.99628","0.00408","39.61383"
"17.30000","5.35502","4.55101","24.99628","0.00411","39.91790"
"17.40000","5.35742","4.56469","24.99628","0.00414","40.03794"
"17.50000","5.35930","4.56819","25.00011","0.00415","40.06863"
"17.60000","5.36220","4.59337","25.00011","0.00418","40.28943"
"17.70000","5.36506","4.60747","25.00011","0.00421","40.41314"
"17.80000","5.36688","4.62301","25.00011","0.00423","40.54944"
"17.90000","5.36943","4.64723","25.00011","0.00425","40.76192"
"18.00000","5.37246","4.68736","25.00011","0.00428","41.11384"
"18.10000","5.37455","4.72223","25.00329","0.00430","41.41973"
"18.20000","5.37680","4.75856","25.00329","0.00432","41.73843"
"18.30000","5.37989","4.79621","25.00329","0.00435","42.06866"
"18.40000","5.38221","4.82154","25.00329","0.00437","42.29083"
"18.50000","5.38427","4.83693","25.00329","0.00439","42.42579"
"18.60000","5.38717","4.85013","25.00453","0.00442","42.54158"
"18.70000","5.38981","4.87467","25.00453","0.00445","42.75681"
"18.80000","5.39196","4.87256","25.00453","0.00447","42.73829"
"18.90000","5.39458","4.89898","25.00453","0.00449","42.97002"
"19.00000","5.39747","4.93462","25.00453","0.00452","43.28268"
"19.10000","5.39962","4.96181","25.00453","0.00454","43.52118"
"19.20000","5.40212","5.00019","25.00368","0.00456","43.85775"
"19.30000","5.40503","5.04538","25.00368","0.00459","44.25418"
"19.40000","5.40716","5.06648","25.00368","0.00461","44.43921"
"19.50000","5.40958","5.09398","25.00368","0.00463","44.68041"
"19.60000","5.41236","5.11018","25.00368","0.00466","44.82249"
"19.70000","5.41469","5.12723","25.00368","0.00468","44.97212"
"19.80000","5.41700","5.13600","25.00273","0.00470","45.04898"
"19.90000","5.41968","5.14459","25.00273","0.00473","45.12435"
"20.00000","5.42215","5.17642","25.00273","0.00475","45.40353"
"20.10000","5.42453","5.19888","25.00273","0.00478","45.60051"
"20.20000","5.42728","5.23623","25.00273","0.00480","45.92817"
"20.30000","5.42972","5.26707","25.00384","0.00483","46.19860"
"20.40000","5.43195","5.30347","25.00384","0.00485","46.51794"
"20.50000","5.43465","5.34164","25.00384","0.00487","46.85272"
"20.60000","5.43722","5.35553","25.00384","0.00490","46.97451"
"20.70000","5.43944","5.37636","25.00384","0.00492","47.15726"
"20.80000","5.44210","5.38927","25.00384","0.00494","47.27046"
"20.90000","5.44487","5.40635","25.00425","0.00497","47.42031"
"21.00000","5.44704","5.41418","25.00425","0.00499","47.48899"
"21.10000","5.44966","5.43075","25.00425","0.00502","47.63428"
"21.20000","5.45252","5.47708","25.00425","0.00504","48.04070"
"21.30000","5.45455","5.49852","25.00425","0.00506","48.22875"
"21.40000","5.45700","5.53536","25.00486","0.00509","48.55189"
"21.50000","5.46001","5.58059","25.00486","0.00511","48.94860"
"21.60000","5.46216","5.59704","25.00486","0.00514","49.09285"
"21.70000","5.46439","5.61835","25.00486","0.00516","49.27981"
"21.80000","5.46727","5.63935","25.00486","0.00518","49.46402"
"21.90000","5.46976","5.65064","25.00486","0.00521","49.56299"
"22.00000","5.47182","5.66403","25.00653","0.00523","49.68048"
"22.10000","5.47458","5.67965","25.00653","0.00525","49.81747"
"22.20000","5.47738","5.71212","25.00653","0.00528","50.10229"
"22.30000","5.47936","5.72852","25.00653","0.00530","50.24612"
"22.40000","5.48189","5.76599","25.00653","0.00532","50.57477"
"22.50000","5.48494","5.81230","25.00823","0.00535","50.98094"
"22.60000","5.48699","5.83501","25.00823","0.00537","51.18015"
"22.70000","5.48929","5.86153","25.00823","0.00539","51.41283"
"22.80000","5.49240","5.88644","25.00823","0.00542","51.63128"
"22.90000","5.49477","5.89401","25.00823","0.00545","51.69766"
"23.00000","5.49688","5.90649","25.00823","0.00547","51.80711"
"23.10000","5.50000","5.92586","25.00948","0.00550","51.97707"
"23.20000","5.50247","5.94999","25.00948","0.00552","52.18870"
"23.30000","5.50437","5.97133","25.00948","0.00554","52.37590"
"23.40000","5.50719","5.99913","25.00948","0.00556","52.61974"
"23.50000","5.51009","6.04711","25.00948","0.00559","53.04058"
"23.60000","5.51195","6.06888","25.01051","0.00561","53.23148"
"23.70000","5.51443","6.10354","25.01051","0.00563","53.53550"
"23.80000","5.51756","6.13417","25.01051","0.00566","53.80421"
"23.90000","5.51960","6.14261","25.01051","0.00568","53.87822"
"24.00000","5.52191","6.15318","25.01051","0.00570","53.97092"
"24.10000","5.52490","6.16928","25.01051","0.00573","54.11213"
"24.20000","5.52716","6.18453","25.01054","0.00575","54.24587"
"24.30000","5.52928","6.20473","25.01054","0.00577","54.42306"
"24.40000","5.53216","6.23400","25.01054","0.00580","54.67978"
"24.50000","5.53480","6.27429","25.01054","0.00583","55.03321"
"24.60000","5.53687","6.29643","25.01054","0.00585","55.22741"
"24.70000","5.53957","6.33558","25.01308","0.00587","55.57076"
"24.80000","5.54248","6.36645","25.01308","0.00590","55.84153"
"24.90000","5.54457","6.38050","25.01308","0.00592","55.96481"
"25.00000","5.54712","6.39977","25.01308","0.00595","56.13383"
"25.10000","5.54998","6.41096","25.01308","0.00597","56.23201"
"25.20000","5.55210","6.42458","25.01308","0.00599","56.35147"
"25.30000","5.55452","6.43617","25.01283","0.00602","56.45312"
"25.40000","5.55738","6.48059","25.01283","0.00604","56.84273"
"25.50000","5.55966","6.50182","25.01283","0.00606","57.02890"
"25.60000","5.56195","6.52573","25.01283","0.00609","57.23866"
"25.70000","5.56473","6.56772","25.01283","0.00611","57.60697"
"25.80000","5.56720","6.58750","25.01043","0.00614","57.78045"
"25.90000","5.56946","6.61674","25.01043","0.00616","58.03689"
"26.00000","5.57220","6.63237","25.01043","0.00618","58.17400"
"26.10000","5.57474","6.64397","25.01043","0.00621","58.27574"
"26.20000","5.57691","6.65252","25.01043","0.00623","58.35077"
"26.30000","5.57951","6.66838","25.01043","0.00625","58.48981"
"26.40000","5.58222","6.69614","25.01092","0.00628","58.73335"
"26.50000","5.58446","6.72837","25.01092","0.00630","59.01601"
"26.60000","5.58699","6.75495","25.01092","0.00632","59.24920"
"26.70000","5.58992","6.79313","25.01092","0.00635","59.58407"
"26.80000","5.59212","6.81678","25.01092","0.00637","59.79151"
"26.90000","5.59454","6.84534","25.01405","0.00640","60.04201"
"27.00000","5.59747","6.86746","25.01405","0.00642","60.23603"
"27.10000","5.59969","6.88027","25.01405","0.00645","60.34838"
"27.20000","5.60204","6.88856","25.01405","0.00647","60.42109"
"27.30000","5.60490","6.90634","25.01405","0.00650","60.57708"
"27.40000","5.60726","6.92713","25.01405","0.00652","60.75938"
"27.50000","5.60947","6.95036","25.01122","0.00654","60.96312"
"27.60000","5.61228","6.98344","25.01122","0.00657","61.25335"
"27.70000","5.61485","7.01821","25.01122","0.00659","61.55829"
"27.80000","5.61692","7.04249","25.01122","0.00661","61.77126"
"27.90000","5.61956","7.07418","25.01122","0.00664","62.04921"
"28.00000","5.62235","7.09626","25.01122","0.00666","62.24287"
"28.10000","5.62441","7.10795","25.01254","0.00668","62.34541"
"28.20000","5.62695","7.12321","25.01254","0.00671","62.47926"
"28.30000","5.62990","7.13748","25.01254","0.00673","62.60447"
"28.40000","5.63198","7.15837","25.01254","0.00675","62.78769"
"28.50000","5.63433","7.17949","25.01254","0.00678","62.97294"
"28.60000","5.63748","7.21003","25.01496","0.00681","63.24075"
"28.70000","5.63981","7.24346","25.01496","0.00683","63.53400"
"28.80000","5.64188","7.27178","25.01496","0.00685","63.78239"
"28.90000","5.64485","7.30596","25.01496","0.00688","64.08224"
"29.00000","5.64752","7.32683","25.01496","0.00690","64.26529"
"29.10000","5.64934","7.33450","25.01496","0.00692","64.33253"
"29.20000","5.65209","7.35619","25.01878","0.00695","64.52283"
"29.30000","5.65510","7.37121","25.01878","0.00697","64.65453"
"29.40000","5.65697","7.38052","25.01878","0.00699","64.73621"
"29.50000","5.65941","7.40101","25.01878","0.00702","64.91588"
"29.60000","5.66249","7.43852","25.01878","0.00704","65.24492"
"29.70000","5.66464","7.46168","25.01505","0.00707","65.44802"
"29.80000","5.66672","7.48892","25.01505","0.00708","65.68699"
"29.90000","5.66978","7.52961","25.01505","0.00711","66.04388"
"30.00000","5.67227","7.54371","25.01505","0.00714","66.16759"
"30.10000","5.67426","7.56167","25.01505","0.00716","66.32508"
"30.20000","5.67701","7.57857","25.01505","0.00718","66.47337"
"30.30000","5.67980","7.59394","25.01843","0.00721","66.60817"
"30.40000","5.68189","7.60546","25.01843","0.00723","66.70915"
"30.50000","5.68446","7.62522","25.01843","0.00725","66.88255"
"30.60000","5.68755","7.66186","25.01843","0.00728","67.20392"
"30.70000","5.68965","7.68861","25.01843","0.00730","67.43849"
"30.80000","5.69197","7.71490","25.02001","0.00733","67.66915"
"30.90000","5.69501","7.75287","25.02001","0.00735","68.00214"
"31.00000","5.69727","7.77194","25.02001","0.00738","68.16941"
"31.10000","5.69945","7.78699","25.02001","0.00740","68.30147"
"31.20000","5.70232","7.80653","25.02001","0.00742","68.47279"
"31.30000","5.70489","7.82065","25.02001","0.00745","68.59670"
"31.40000","5.70705","7.83141","25.01746","0.00747","68.69104"
"31.50000","5.70970","7.85494","25.01746","0.00749","68.89747"
"31.60000","5.71233","7.87882","25.01746","0.00752","69.10693"
"31.70000","5.71453","7.90768","25.01746","0.00754","69.36006"
"31.80000","5.71710","7.94160","25.01746","0.00757","69.65759"
"31.90000","5.71977","7.96892","25.02286","0.00759","69.89718"
"32.00000","5.72206","7.99176","25.02286","0.00761","70.09754"
"32.10000","5.72457","8.01325","25.02286","0.00764","70.28599"
"32.20000","5.72721","8.03191","25.02286","0.00766","70.44971"
"32.30000","5.72948","8.03687","25.02286","0.00768","70.49319"
"32.40000","5.73209","8.05653","25.02286","0.00771","70.66565"
"32.50000","5.73489","8.07818","25.02477","0.00773","70.85555"
"32.60000","5.73711","8.09980","25.02477","0.00776","71.04519"
"32.70000","5.73958","8.13055","25.02477","0.00778","71.31490"
"32.80000","5.74242","8.16269","25.02477","0.00781","71.59682"
"32.90000","5.74466","8.19143","25.02477","0.00783","71.84889"
"33.00000","5.74700","8.21084","25.02279","0.00785","72.01908"
"33.10000","5.74993","8.23941","25.02279","0.00788","72.26974"
"33.20000","5.75222","8.25323","25.02279","0.00790","72.39094"
"33.30000","5.75440","8.25811","25.02279","0.00792","72.43373"
"33.40000","5.75728","8.28222","25.02279","0.00795","72.64523"
"33.50000","5.75981","8.29923","25.02279","0.00797","72.79438"
"33.60000","5.76185","8.31720","25.02332","0.00799","72.95201"
"33.70000","5.76448","8.35285","25.02332","0.00802","73.26476"
"33.80000","5.76741","8.38605","25.02332","0.00804","73.55591"
"33.90000","5.76942","8.41163","25.02332","0.00806","73.78031"
"34.00000","5.77183","8.43506","25.02332","0.00809","73.98582"
"34.10000","5.77488","8.45892","25.02582","0.00812","74.19511"
"34.20000","5.77707","8.46757","25.02582","0.00814","74.27094"
"34.30000","5.77929","8.47953","25.02582","0.00816","74.37583"
"34.40000","5.78238","8.50120","25.02582","0.00819","74.56593"
"34.50000","5.78493","8.52243","25.02582","0.00821","74.75217"
"34.60000","5.78685","8.53983","25.02582","0.00823","74.90476"
"34.70000","5.78979","8.57633","25.02697","0.00826","75.22493"
"34.80000","5.79259","8.60797","25.02697","0.00828","75.50243"
"34.90000","5.79444","8.62759","25.02697","0.00830","75.67455"
"35.00000","5.79707","8.65790","25.02697","0.00833","75.94041"
"35.10000","5.80018","8.68273","25.02697","0.00836","76.15814"
"35.20000","5.80206","8.68927","25.02554","0.00837","76.21555"
"35.30000","5.80442","8.70541","25.02554","0.00840","76.35714"
"35.40000","5.80756","8.72530","25.02554","0.00843","76.53155"
"35.50000","5.80970","8.74107","25.02554","0.00845","76.66988"
"35.60000","5.81182","8.76179","25.02554","0.00847","76.85163"
"35.70000","5.81477","8.79972","25.02554","0.00850","77.18430"
"35.80000","5.81735","8.82121","25.02424","0.00852","77.37281"
"35.90000","5.81934","8.84937","25.02424","0.00854","77.61984"
"36.00000","5.82204","8.87107","25.02424","0.00857","77.81013"
"36.10000","5.82486","8.89507","25.02424","0.00859","78.02061"
"36.20000","5.82694","8.90525","25.02424","0.00861","78.10996"
"36.30000","5.82947","8.92083","25.02521","0.00864","78.24661"
"36.40000","5.83251","8.94574","25.02521","0.00867","78.46508"
"36.50000","5.83462","8.95612","25.02521","0.00869","78.55617"
"36.60000","5.83697","8.98051","25.02521","0.00871","78.77006"
"36.70000","5.83998","9.01529","25.02521","0.00874","79.07516"
"36.80000","5.84219","9.04002","25.02521","0.00876","79.29204"
"36.90000","5.84444","9.06843","25.02871","0.00878","79.54120"
"37.00000","5.84730","9.09023","25.02871","0.00881","79.73244"
"37.10000","5.84971","9.11201","25.02871","0.00883","79.92348"
"37.20000","5.85193","9.11822","25.02871","0.00885","79.97791"
"37.30000","5.85469","9.13467","25.02871","0.00888","80.12225"
"37.40000","5.85727","9.15353","25.03395","0.00890","80.28768"
"37.50000","5.85943","9.17007","25.03395","0.00892","80.43273"
"37.60000","5.86206","9.19929","25.03395","0.00895","80.68899"
"37.70000","5.86477","9.22972","25.03395","0.00897","80.95593"
"37.80000","5.86694","9.25830","25.03395","0.00899","81.20660"
"37.90000","5.86948","9.28305","25.03395","0.00902","81.42368"
"38.00000","5.87228","9.30504","25.03337","0.00904","81.61655"
"38.10000","5.87449","9.32728","25.03337","0.00907","81.81170"
"38.20000","5.87699","9.34241","25.03337","0.00909","81.94434"
"38.30000","5.87996","9.35539","25.03337","0.00912","82.05820"
"38.40000","5.88220","9.37272","25.03337","0.00914","82.21021"
"38.50000","5.88449","9.39163","25.03337","0.00916","82.37610"
"38.60000","5.88746","9.42155","25.03342","0.00919","82.63851"
"38.70000","5.88975","9.44644","25.03342","0.00921","82.85683"
"38.80000","5.89197","9.47580","25.03342","0.00923","83.11438"
"38.90000","5.89485","9.51146","25.03342","0.00926","83.42718"
"39.00000","5.89741","9.53229","25.03342","0.00928","83.60983"
"39.10000","5.89946","9.54299","25.03616","0.00930","83.70367"
"39.20000","5.90220","9.55789","25.03616","0.00933","83.83440"
"39.30000","5.90502","9.57319","25.03616","0.00936","83.96863"
"39.40000","5.90693","9.58887","25.03616","0.00937","84.10609"
"39.50000","5.90950","9.61332","25.03616","0.00940","84.32056"
"39.60000","5.91245","9.64078","25.03616","0.00943","84.56141"
"39.70000","5.91452","9.66660","25.04080","0.00945","84.78787"
"39.80000","5.91685","9.69232","25.04080","0.00947","85.01355"
"39.90000","5.91984","9.72580","25.04080","0.00950","85.30718"
"40.00000","5.92215","9.73976","25.04080","0.00952","85.42957"
"40.10000","5.92429","9.75636","25.04080","0.00954","85.57522"
"40.20000","5.92736","9.77298","25.04211","0.00957","85.72103"
"40.30000","5.92997","9.78987","25.04211","0.00959","85.86917"
"40.40000","5.93189","9.79708","25.04211","0.00961","85.93237"
"40.50000","5.93468","9.82653","25.04211","0.00964","86.19065"
"40.60000","5.93757","9.85971","25.04211","0.00967","86.48174"
"40.70000","5.93943","9.87758","25.04211","0.00968","86.63850"
"40.80000","5.94196","9.90405","25.04108","0.00971","86.87066"
"40.90000","5.94504","9.94010","25.04108","0.00974","87.18688"
"41.00000","5.94706","9.95182","25.04108","0.00976","87.28964"
"41.10000","5.94935","9.96714","25.04108","0.00978","87.42400"
"41.20000","5.95239","9.98394","25.04108","0.00981","87.57133"
"41.30000","5.95474","9.99882","25.03907","0.00983","87.70184"
"41.40000","5.95679","10.01224","25.03907","0.00985","87.81962"
"41.50000","5.95965","10.04253","25.03907","0.00988","88.08526"
"41.60000","5.96231","10.07047","25.03907","0.00990","88.33038"
"41.70000","5.96435","10.08956","25.03907","0.00992","88.49776"
"41.80000","5.96695","10.11896","25.03907","0.00995","88.75564"
"41.90000","5.96983","10.14670","25.03906","0.00997","88.99899"
"42.00000","5.97202","10.15733","25.03906","0.00999","89.09220"
"42.10000","5.97446","10.17692","25.03906","0.01002","89.26408"
"42.20000","5.97752","10.20350","25.03906","0.01005","89.49721"
"42.30000","5.97973","10.21299","25.03906","0.01007","89.58041"
"42.40000","5.98199","10.23206","25.03906","0.01009","89.74766"
"42.50000","5.98494","10.25691","25.04218","0.01012","89.96564"
"42.60000","5.98728","10.28256","25.04218","0.01014","90.19060"
"42.70000","5.98951","10.31034","25.04218","0.01016","90.43427"
"42.80000","5.99231","10.34021","25.04218","0.01019","90.69630"
"42.90000","5.99488","10.36803","25.04218","0.01021","90.94034"
"43.00000","5.99706","10.37512","25.04465","0.01023","91.00249"
"43.10000","5.99977","10.40083","25.04465","0.01026","91.22803"
"43.20000","6.00234","10.41061","25.04465","0.01028","91.31381"
"43.30000","6.00451","10.42587","25.04465","0.01030","91.44759"
"43.40000","6.00713","10.44919","25.04465","0.01033","91.65216"
"43.50000","6.00978","10.47178","25.04509","0.01035","91.85035"
"43.60000","6.01198","10.50093","25.04509","0.01038","92.10602"
"43.70000","6.01453","10.52500","25.04509","0.01040","92.31710"
"43.80000","6.01727","10.55720","25.04509","0.01043","92.59958"
"43.90000","6.01949","10.57385","25.04509","0.01045","92.74559"
"44.00000","6.02201","10.58847","25.04509","0.01047","92.87384"
"44.10000","6.02499","10.61012","25.04474","0.01050","93.06375"
"44.20000","6.02715","10.62224","25.04474","0.01052","93.17004"
"44.30000","6.02950","10.63885","25.04474","0.01054","93.31571"
"44.40000","6.03237","10.66670","25.04474","0.01057","93.55999"
"44.50000","6.03476","10.68885","25.04474","0.01059","93.75433"
"44.60000","6.03692","10.71616","25.04474","0.01061","93.99379"
"44.70000","6.03974","10.74229","25.04454","0.01064","94.22299"
"44.80000","6.04236","10.77112","25.04454","0.01067","94.47589"
"44.90000","6.04440","10.78327","25.04454","0.01068","94.58245"
"45.00000","6.04715","10.79882","25.04454","0.01071","94.71883"
"45.10000","6.04994","10.82443","25.04454","0.01074","94.94352"
"45.20000","6.05190","10.82742","25.04470","0.01076","94.96974"
"45.30000","6.05438","10.85248","25.04470","0.01078","95.18951"
"45.40000","6.05739","10.87958","25.04470","0.01081","95.42722"
"45.50000","6.05952","10.89886","25.04470","0.01083","95.59631"
"45.60000","6.06177","10.93014","25.04470","0.01085","95.87070"
"45.70000","6.06477","10.95572","25.04470","0.01088","96.09510"
"45.80000","6.06719","10.97559","25.04548","0.01090","96.26937"
"45.90000","6.06929","10.98757","25.04548","0.01092","96.37441"
"46.00000","6.07228","11.00787","25.04548","0.01095","96.55247"
"46.10000","6.07505","11.03226","25.04548","0.01098","96.76638"
"46.20000","6.07690","11.03729","25.04548","0.01099","96.81050"
"46.30000","6.07966","11.06517","25.04344","0.01102","97.05509"
"46.40000","6.08265","11.09553","25.04344","0.01105","97.32140"
"46.50000","6.08452","11.11532","25.04344","0.01107","97.49493"
"46.60000","6.08696","11.14237","25.04344","0.01109","97.73218"
"46.70000","6.09010","11.17386","25.04344","0.01112","98.00844"
"46.80000","6.09218","11.18746","25.04344","0.01114","98.12769"
"46.90000","6.09439","11.19944","25.04138","0.01116","98.23281"
"47.00000","6.09756","11.21889","25.04138","0.01119","98.40337"
"47.10000","6.09976","11.23394","25.04138","0.01121","98.53539"
"47.20000","6.10183","11.24645","25.04138","0.01123","98.64513"
"47.30000","6.10466","11.28252","25.04138","0.01126","98.96154"
"47.40000","6.10735","11.30561","25.04086","0.01128","99.16405"
"47.50000","6.10940","11.32899","25.04086","0.01130","99.36912"
"47.60000","6.11197","11.36333","25.04086","0.01133","99.67032"
"47.70000","6.11485","11.38036","25.04086","0.01136","99.81966"
"47.80000","6.11697","11.39572","25.04086","0.01138","99.95442"
"47.90000","6.11951","11.41209","25.04086","0.01140","100.09795"
"48.00000","6.12253","11.43372","25.04294","0.01143","100.28771"
"48.10000","6.12459","11.44407","25.04294","0.01145","100.37848"
"48.20000","6.12697","11.46865","25.04294","0.01147","100.59408"
"48.30000","6.12990","11.50029","25.04294","0.01150","100.87157"
"48.40000","6.13221","11.52286","25.04294","0.01152","101.06956"
"48.50000","6.13441","11.54535","25.04515","0.01154","101.26683"
"48.60000","6.13725","11.57568","25.04515","0.01157","101.53285"
"48.70000","6.13980","11.58913","25.04515","0.01159","101.65085"
"48.80000","6.14196","11.60254","25.04515","0.01161","101.76843"
"48.90000","6.14470","11.62894","25.04515","0.01164","102.00006"
"49.00000","6.14730","11.63830","25.04515","0.01167","102.08213"
"49.10000","6.14941","11.65812","25.04610","0.01169","102.25595"
"49.20000","6.15200","11.67913","25.04610","0.01171","102.44028"
"49.30000","6.15476","11.70956","25.04610","0.01174","102.70715"
"49.40000","6.15695","11.73389","25.04610","0.01176","102.92056"
"49.50000","6.15939","11.75704","25.04610","0.01178","103.12362"
"49.60000","6.16226","11.78192","25.04536","0.01181","103.34187"
"49.70000","6.16455","11.79611","25.04536","0.01183","103.46635"
"49.80000","6.16699","11.81555","25.04536","0.01185","103.63681"
"49.90000","6.16992","11.83224","25.04536","0.01188","103.78319"
"50.00000","6.17222","11.85157","25.04536","0.01190","103.95274"
"50.10000","6.17451","11.86926","25.04536","0.01192","104.10795"
"50.20000","6.17737","11.89573","25.04652","0.01195","104.34013"
"50.30000","6.17983","11.92607","25.04652","0.01198","104.60621"
"50.40000","6.18198","11.94327","25.04652","0.01200","104.75706"
"50.50000","6.18473","11.97349","25.04652","0.01202","105.02214"
"50.60000","6.18747","11.99298","25.04652","0.01205","105.19312"
"50.70000","6.18949","12.00370","25.04922","0.01207","105.28717"
"50.80000","6.19215","12.02074","25.04922","0.01209","105.43660"
"50.90000","6.19498","12.03940","25.04922","0.01212","105.60028"
"51.00000","6.19698","12.05123","25.04922","0.01214","105.70405"
"51.10000","6.19947","12.07809","25.04922","0.01216","105.93966"
"51.20000","6.20240","12.10502","25.05027","0.01219","106.17583"
"51.30000","6.20459","12.13206","25.05027","0.01221","106.41302"
"51.40000","6.20680","12.15405","25.05027","0.01223","106.60588"
"51.50000","6.20972","12.17843","25.05027","0.01226","106.81972"
"51.60000","6.21223","12.20023","25.05027","0.01228","107.01099"
"51.70000","6.21433","12.20621","25.05027","0.01230","107.06340"
"51.80000","6.21715","12.23009","25.04981","0.01233","107.27282"
"51.90000","6.21996","12.25193","25.04981","0.01236","107.46441"
"52.00000","6.22195","12.26538","25.04981","0.01238","107.58236"
"52.10000","6.22457","12.29756","25.04981","0.01240","107.86469"
"52.20000","6.22755","12.32577","25.04981","0.01243","108.11211"
"52.30000","6.22952","12.34723","25.04952","0.01245","108.30029"
"52.40000","6.23189","12.36474","25.04952","0.01247","108.45389"
"52.50000","6.23502","12.39052","25.04952","0.01250","108.68001"
"52.60000","6.23720","12.40137","25.04952","0.01252","108.77519"
"52.70000","6.23938","12.41485","25.04952","0.01254","108.89339"
"52.80000","6.24229","12.44335","25.04952","0.01257","109.14342"
"52.90000","6.24476","12.45985","25.05068","0.01259","109.28815"
"53.00000","6.24685","12.47840","25.05068","0.01261","109.45082"
"53.10000","6.24955","12.51171","25.05068","0.01264","109.74302"
"53.20000","6.25234","12.53045","25.05068","0.01267","109.90740"
"53.30000","6.25439","12.56027","25.05068","0.01269","110.16898"
"53.40000","6.25694","12.57352","25.04981","0.01271","110.28517"
"53.50000","6.25988","12.60345","25.04981","0.01274","110.54770"
"53.60000","6.26202","12.61276","25.04981","0.01276","110.62934"
"53.70000","6.26443","12.63199","25.04981","0.01278","110.79801"
"53.80000","6.26740","12.65295","25.04981","0.01281","110.98182"
"53.90000","6.26973","12.67031","25.04981","0.01283","111.13416"
"54.00000","6.27201","12.69195","25.04739","0.01285","111.32390"
"54.10000","6.27490","12.72568","25.04739","0.01288","111.61979"
"54.20000","6.27732","12.74399","25.04739","0.01290","111.78036"
"54.30000","6.27951","12.77136","25.04739","0.01293","112.02045"
"54.40000","6.28229","12.78950","25.04739","0.01295","112.17958"
"54.50000","6.28500","12.80972","25.05393","0.01298","112.35691"
"54.60000","6.28707","12.82331","25.05393","0.01300","112.47611"
"54.70000","6.28968","12.83239","25.05393","0.01302","112.55579"
"54.80000","6.29237","12.86375","25.05393","0.01305","112.83085"
"54.90000","6.29454","12.88262","25.05393","0.01307","112.99635"
"55.00000","6.29706","12.90800","25.05393","0.01309","113.21893"
"55.10000","6.29980","12.93894","25.05597","0.01312","113.49038"
"55.20000","6.30202","12.95952","25.05597","0.01314","113.67085"
"55.30000","6.30443","12.97618","25.05597","0.01316","113.81695"
"55.40000","6.30728","12.98811","25.05597","0.01319","113.92165"
"55.50000","6.30962","13.00903","25.05597","0.01321","114.10509"
"55.60000","6.31193","13.02659","25.05366","0.01323","114.25909"
"55.70000","6.31481","13.04872","25.05366","0.01326","114.45328"
"55.80000","6.31726","13.07716","25.05366","0.01329","114.70273"
"55.90000","6.31949","13.08980","25.05366","0.01331","114.81356"
"56.00000","6.32224","13.12347","25.05366","0.01333","115.10886"
"56.10000","6.32487","13.15120","25.05366","0.01336","115.35210"
"56.20000","6.32695","13.16174","25.05880","0.01338","115.44453"
"56.30000","6.32966","13.18886","25.05880","0.01340","115.68248"
"56.40000","6.33249","13.20170","25.05880","0.01343","115.79504"
"56.50000","6.33449","13.21894","25.05880","0.01345","115.94630"
"56.60000","6.33699","13.23549","25.05880","0.01347","116.09148"
"56.70000","6.33995","13.26201","25.05949","0.01350","116.32406"
"56.80000","6.34206","13.28230","25.05949","0.01352","116.50204"
"56.90000","6.34438","13.30311","25.05949","0.01354","116.68455"
"57.00000","6.34733","13.34201","25.05949","0.01357","117.02576"
"57.10000","6.34962","13.35834","25.05949","0.01359","117.16899"
"57.20000","6.35180","13.36555","25.05838","0.01361","117.23219"
"57.30000","6.35471","13.40499","25.05838","0.01364","117.57820"
"57.40000","6.35731","13.39155","25.05838","0.01367","117.46031"
"57.50000","6.35933","13.43237","25.05838","0.01369","117.81835"
"57.60000","6.36208","13.44093","25.05838","0.01371","117.89337"
"57.70000","6.36505","13.45251","25.05838","0.01374","117.99500"
"57.80000","6.36702","13.50435","25.05879","0.01376","118.44965"
"57.90000","6.36952","13.51919","25.05879","0.01378","118.57987"
"58.00000","6.37257","13.54511","25.05879","0.01381","118.80721"
"58.10000","6.37465","13.56464","25.05879","0.01383","118.97851"
"58.20000","6.37696","13.57730","25.05879","0.01385","119.08952"
"58.30000","6.38009","13.60000","25.05879","0.01388","119.28862"
"58.40000","6.38230","13.62198","25.06008","0.01390","119.48146"
"58.50000","6.38439","13.62875","25.06008","0.01392","119.54081"
"58.60000","6.38731","13.65899","25.06008","0.01395","119.80605"
"58.70000","6.38987","13.68394","25.06008","0.01398","120.02494"
"58.80000","6.39190","13.70668","25.06008","0.01400","120.22437"
"58.90000","6.39456","13.73065","25.06501","0.01402","120.43461"
"59.00000","6.39735","13.75729","25.06501","0.01405","120.66827"
"59.10000","6.39942","13.76977","25.06501","0.01407","120.77770"
"59.20000","6.40197","13.78751","25.06501","0.01409","120.93332"
"59.30000","6.40488","13.80964","25.06501","0.01412","121.12743"
"59.40000","6.40700","13.82382","25.06501","0.01414","121.25185"
"59.50000","6.40939","13.84739","25.06635","0.01416","121.45859"
"59.60000","6.41242","13.87440","25.06635","0.01419","121.69546"
"59.70000","6.41471","13.89766","25.06635","0.01421","121.89945"
"59.80000","6.41694","13.91786","25.06635","0.01424","122.07664"
"59.90000","6.41980","13.94322","25.06635","0.01426","122.29907"
"60.00000","6.42229","13.95811","25.06638","0.01429","122.42968"
"60.10000","6.42444","13.96689","25.06638","0.01431","122.50674"
"60.20000","6.42725","13.99483","25.06638","0.01433","122.75179"
"60.30000","6.42988","14.01658","25.06638","0.01436","122.94257"
"60.40000","6.43198","14.03616","25.06638","0.01438","123.11433"
"60.50000","6.43458","14.06135","25.06638","0.01440","123.33527"
"60.60000","6.43733","14.08499","25.06652","0.01443","123.54256"
"60.70000","6.43944","14.10576","25.06652","0.01445","123.72474"
"60.80000","6.44195","14.12593","25.06652","0.01447","123.90171"
"60.90000","6.44479","14.15115","25.06652","0.01450","124.12288"
"61.00000","6.44702","14.17108","25.06652","0.01452","124.29768"
"61.10000","6.44940","14.17733","25.06564","0.01454","124.35252"
"61.20000","6.45227","14.20424","25.06564","0.01457","124.58860"
"61.30000","6.45460","14.22244","25.06564","0.01459","124.74821"
"61.40000","6.45688","14.24622","25.06564","0.01462","124.95679"
"61.50000","6.45984","14.27094","25.06564","0.01464","125.17358"
"61.60000","6.46234","14.29859","25.06564","0.01467","125.41610"
"61.70000","6.46447","14.31651","25.06625","0.01469","125.57327"
"61.80000","6.46726","14.33883","25.06625","0.01471","125.76909"
"61.90000","6.46992","14.35351","25.06625","0.01474","125.89789"
"62.00000","6.47202","14.37303","25.06625","0.01476","126.06905"
"62.10000","6.47467","14.38982","25.06625","0.01479","126.21635"
"62.20000","6.47758","14.41794","25.06747","0.01481","126.46294"
"62.30000","6.47956","14.43298","25.06747","0.01483","126.59486"
"62.40000","6.48201","14.45524","25.06747","0.01486","126.79015"
"62.50000","6.48501","14.48752","25.06747","0.01488","127.07332"
"62.60000","6.48710","14.50175","25.06747","0.01490","127.19806"
"62.70000","6.48937","14.52223","25.06747","0.01493","127.37775"
