Repository: Mecanon/morphing_wing

File: experimental/sma_database/flexinol_isobaric_200MPa_heating.csv (part 3 of 90)
Test : Start of hold value,"200.00000",MPa
Time,Extension,Load,Temperature: Chamber 3119-600 1 1,Tensile strain (Extension),Tensile stress
(s),(mm),(N),(C),(mm/mm),(MPa)
"123.71100","7.55610","22.96515","25.14727","0.02509","201.43242"
"123.81100","7.55609","22.98851","25.14727","0.02509","201.63736"
"123.91100","7.55609","22.96047","25.14727","0.02509","201.39142"
"124.01100","7.55609","22.98454","25.14871","0.02509","201.60252"
"124.11100","7.55608","22.96584","25.14871","0.02509","201.43855"
"124.21100","7.55608","22.97615","25.14871","0.02509","201.52899"
"124.31100","7.55608","22.96464","25.14871","0.02509","201.42801"
"124.41100","7.55607","22.97369","25.14871","0.02509","201.50740"
"124.51100","7.55607","22.96436","25.14871","0.02509","201.42555"
"124.61100","7.55607","22.96650","25.14647","0.02509","201.44429"
"124.71100","7.55607","22.96508","25.14647","0.02509","201.43188"
"124.81100","7.55606","22.96416","25.14647","0.02509","201.42381"
"124.91100","7.55606","22.97300","25.14647","0.02509","201.50131"
"125.01100","7.55606","22.95250","25.14647","0.02509","201.32150"
"125.11100","7.55606","22.97693","25.14800","0.02509","201.53577"
"125.21100","7.55606","22.94198","25.14800","0.02509","201.22922"
"125.31100","7.55605","22.97395","25.14800","0.02509","201.50966"
"125.41100","7.55605","22.93991","25.14800","0.02509","201.21112"
"125.51100","7.55605","22.97728","25.14800","0.02509","201.53883"
"125.61100","7.55605","22.93781","25.14800","0.02509","201.19266"
"125.71100","7.55605","22.97256","25.15022","0.02509","201.49742"
"125.81100","7.55604","22.93946","25.15022","0.02509","201.20717"
"125.91100","7.55604","22.96963","25.15022","0.02509","201.47174"
"126.01100","7.55604","22.96594","25.15022","0.02509","201.43942"
"126.11100","7.55604","22.94352","25.15022","0.02509","201.24274"
"126.21100","7.55603","22.95427","25.14919","0.02509","201.33705"
"126.31100","7.55603","22.94187","25.14919","0.02509","201.22830"
"126.41100","7.55603","22.96530","25.14919","0.02509","201.43376"
"126.51100","7.55603","22.93315","25.14919","0.02509","201.15176"
"126.61100","7.55602","22.97223","25.14919","0.02509","201.49452"
"126.71100","7.55602","22.91567","25.14919","0.02509","200.99850"
"126.81100","7.55602","22.96753","25.14865","0.02509","201.45334"
"126.91100","7.55602","22.92217","25.14865","0.02509","201.05545"
"127.01100","7.55601","22.95928","25.14865","0.02509","201.38100"
"127.11100","7.55601","22.93115","25.14865","0.02509","201.13428"
"127.21100","7.55601","22.94490","25.14865","0.02509","201.25487"
"127.31100","7.55601","22.94407","25.14982","0.02509","201.24756"
"127.41100","7.55600","22.92794","25.14982","0.02509","201.10612"
"127.51100","7.55600","22.96087","25.14982","0.02509","201.39488"
"127.61100","7.55600","22.91224","25.14982","0.02509","200.96835"
"127.71100","7.55600","22.96399","25.14982","0.02509","201.42227"
"127.81100","7.55599","22.90874","25.14982","0.02509","200.93773"
"127.91100","7.55599","22.95068","25.15084","0.02509","201.30554"
"128.01100","7.55599","22.92568","25.15084","0.02509","201.08627"
"128.11100","7.55599","22.93496","25.15084","0.02509","201.16763"
"128.21100","7.55598","22.94520","25.15084","0.02509","201.25748"
"128.31100","7.55598","22.90955","25.15084","0.02509","200.94479"
"128.41100","7.55598","22.96079","25.15390","0.02509","201.39426"
"128.51100","7.55598","22.89982","25.15390","0.02509","200.85941"
"128.61100","7.55598","22.94649","25.15390","0.02509","201.26875"
"128.71100","7.55597","22.92269","25.15390","0.02509","201.06004"
"128.81100","7.55597","22.91991","25.15390","0.02509","201.03569"
"128.91100","7.55597","22.94587","25.15390","0.02509","201.26337"
"129.01100","7.55597","22.89622","25.15023","0.02509","200.82788"
"129.11100","7.55596","22.95798","25.15023","0.02509","201.36961"
"129.21100","7.55596","22.90113","25.15023","0.02509","200.87094"
"129.31100","7.55596","22.92813","25.15023","0.02509","201.10771"
"129.41100","7.55595","22.93252","25.15023","0.02509","201.14624"
"129.51100","7.55595","22.89507","25.15094","0.02509","200.81775"
"129.61100","7.55595","22.95283","25.15094","0.02509","201.32440"
"129.71100","7.55595","22.89688","25.15094","0.02509","200.83368"
"129.81100","7.55595","22.92784","25.15094","0.02509","201.10519"
"129.91100","7.55594","22.93193","25.15094","0.02509","201.14111"
"130.01100","7.55594","22.88878","25.15094","0.02509","200.76259"
"130.11100","7.55594","22.94751","25.15685","0.02509","201.27774"
"130.21100","7.55594","22.89322","25.15685","0.02509","200.80157"
"130.31100","7.55593","22.91044","25.15685","0.02509","200.95262"
"130.41100","7.55593","22.93515","25.15685","0.02509","201.16931"
"130.51100","7.55593","22.87713","25.15685","0.02509","200.66045"
"130.61100","7.55593","22.93913","25.15707","0.02509","201.20428"
"130.71100","7.55593","22.91512","25.15707","0.02509","200.99361"
"130.81100","7.55592","22.88396","25.15707","0.02509","200.72034"
"130.91100","7.55592","22.94413","25.15707","0.02509","201.24812"
"131.01100","7.55592","22.89057","25.15707","0.02509","200.77827"
"131.11100","7.55592","22.89490","25.15707","0.02509","200.81625"
"131.21100","7.55591","22.93946","25.15567","0.02509","201.20717"
"131.31100","7.55591","22.86742","25.15567","0.02509","200.57527"
"131.41100","7.55591","22.92620","25.15567","0.02509","201.09084"
"131.51100","7.55591","22.92395","25.15567","0.02509","201.07106"
"131.61100","7.55591","22.86675","25.15567","0.02509","200.56937"
"131.71100","7.55590","22.93741","25.15567","0.02509","201.18912"
"131.81100","7.55590","22.89890","25.15974","0.02509","200.85135"
"131.91100","7.55590","22.87551","25.15974","0.02509","200.64622"
"132.01100","7.55590","22.93908","25.15974","0.02509","201.20378"
"132.11100","7.55589","22.88242","25.15974","0.02509","200.70682"
"132.21100","7.55589","22.89179","25.15974","0.02509","200.78897"
"132.31100","7.55589","22.93888","25.16862","0.02509","201.20207"
"132.41100","7.55589","22.86892","25.16862","0.02509","200.58841"
"132.51100","7.55589","22.90684","25.16862","0.02509","200.92101"
"132.61100","7.55588","22.92050","25.16862","0.02509","201.04085"
"132.71100","7.55588","22.85935","25.16862","0.02509","200.50449"
"132.81100","7.55588","22.91534","25.16619","0.02509","200.99554"
"132.91100","7.55588","22.90203","25.16619","0.02509","200.87881"
"133.01100","7.55588","22.86185","25.16619","0.02509","200.52635"
"133.11100","7.55588","22.92650","25.16619","0.02509","201.09346"
"133.21100","7.55587","22.89594","25.16619","0.02509","200.82539"
"133.31100","7.55587","22.86482","25.16619","0.02509","200.55246"
"133.41100","7.55587","22.93267","25.16381","0.02509","201.14758"
"133.51100","7.55587","22.87157","25.16381","0.02509","200.61168"
"133.61100","7.55587","22.87006","25.16381","0.02509","200.59845"
"133.71100","7.55586","22.93538","25.16381","0.02509","201.17137"
"133.81100","7.55586","22.85650","25.16381","0.02509","200.47951"
"133.91100","7.55586","22.88250","25.16381","0.02509","200.70749"
"134.01100","7.55586","22.92536","25.16435","0.02509","201.08345"
"134.11100","7.55586","22.84583","25.16435","0.02509","200.38588"
"134.21100","7.55586","22.89530","25.16435","0.02509","200.81976"
"134.31100","7.55585","22.92064","25.16435","0.02509","201.04202"
"134.41100","7.55585","22.82877","25.16435","0.02509","200.23621"
"134.51100","7.55585","22.89612","25.16529","0.02509","200.82698"
"134.61100","7.55585","22.90275","25.16529","0.02509","200.88518"
"134.71100","7.55585","22.84417","25.16529","0.02509","200.37129"
"134.81100","7.55584","22.89616","25.16529","0.02509","200.82732"
"134.91100","7.55584","22.91130","25.16529","0.02509","200.96011"
"135.01100","7.55584","22.84430","25.16529","0.02509","200.37242"
"135.11100","7.55584","22.89782","25.16611","0.02509","200.84187"
"135.21100","7.55584","22.90231","25.16611","0.02509","200.88126"
"135.31100","7.55583","22.83373","25.16611","0.02509","200.27977"
"135.41100","7.55583","22.89713","25.16611","0.02509","200.83586"
"135.51100","7.55583","22.89915","25.16611","0.02509","200.85352"
"135.61100","7.55583","22.83776","25.16617","0.02509","200.31509"
"135.71100","7.55583","22.89418","25.16617","0.02509","200.81001"
"135.81100","7.55583","22.89534","25.16617","0.02509","200.82016"
"135.91100","7.55583","22.83156","25.16617","0.02509","200.26068"
"136.01100","7.55583","22.88336","25.16617","0.02509","200.71510"
"136.11100","7.55582","22.89944","25.16617","0.02509","200.85609"
"136.21100","7.55582","22.83684","25.16461","0.02509","200.30704"
"136.31100","7.55582","22.87519","25.16461","0.02509","200.64336"
"136.41100","7.55582","22.90579","25.16461","0.02509","200.91177"
"136.51100","7.55582","22.83265","25.16461","0.02509","200.27031"
"136.61100","7.55582","22.86924","25.16461","0.02509","200.59119"
"136.71100","7.55582","22.90853","25.16337","0.02509","200.93587"
"136.81100","7.55581","22.83475","25.16337","0.02509","200.28868"
"136.91100","7.55581","22.86204","25.16337","0.02509","200.52809"
"137.01100","7.55581","22.90371","25.16337","0.02509","200.89357"
"137.11100","7.55581","22.82613","25.16337","0.02509","200.21312"
"137.21100","7.55581","22.86378","25.16337","0.02509","200.54329"
"137.31100","7.55581","22.90236","25.16628","0.02509","200.88168"
"137.41100","7.55580","22.83799","25.16628","0.02509","200.31715"
"137.51100","7.55580","22.84645","25.16628","0.02509","200.39134"
"137.61100","7.55580","22.90141","25.16628","0.02509","200.87341"
"137.71100","7.55580","22.84060","25.16628","0.02509","200.34003"
"137.81100","7.55580","22.84022","25.16628","0.02509","200.33667"
"137.91100","7.55580","22.89978","25.16628","0.02509","200.85912"
"138.01100","7.55579","22.83678","25.16628","0.02509","200.30649"
"138.11100","7.55579","22.84181","25.16628","0.02509","200.35065"
"138.21100","7.55579","22.90709","25.16628","0.02509","200.92320"
"138.31100","7.55579","22.83420","25.16628","0.02509","200.28384"
"138.41100","7.55579","22.83597","25.16471","0.02509","200.29944"
"138.51100","7.55579","22.89358","25.16471","0.02509","200.80472"
"138.61100","7.55579","22.83113","25.16471","0.02509","200.25699"
"138.71100","7.55579","22.82908","25.16471","0.02509","200.23894"
"138.81100","7.55578","22.89815","25.16471","0.02509","200.84479"
"138.91100","7.55578","22.83751","25.16423","0.02509","200.31288"
"139.01100","7.55578","22.82477","25.16423","0.02509","200.20114"
"139.11100","7.55578","22.89767","25.16423","0.02509","200.84055"
"139.21100","7.55578","22.83537","25.16423","0.02509","200.29411"
"139.31100","7.55577","22.81755","25.16423","0.02509","200.13780"
"139.41100","7.55577","22.89403","25.16423","0.02509","200.80867"
"139.51100","7.55577","22.83656","25.16501","0.02509","200.30455"
"139.61100","7.55577","22.81753","25.16501","0.02509","200.13762"
"139.71100","7.55577","22.89618","25.16501","0.02509","200.82748"
"139.81100","7.55577","22.83413","25.16501","0.02509","200.28323"
"139.91100","7.55577","22.81417","25.16501","0.02509","200.10820"
"140.01100","7.55576","22.88791","25.16531","0.02509","200.75494"
"140.11100","7.55577","22.83889","25.16531","0.02509","200.32501"
"140.21100","7.55576","22.81708","25.16531","0.02509","200.13371"
"140.31100","7.55576","22.88678","25.16531","0.02509","200.74506"
"140.41100","7.55576","22.84145","25.16531","0.02509","200.34749"
"140.51100","7.55576","22.79779","25.16531","0.02509","199.96452"
"140.61100","7.55576","22.88002","25.16669","0.02509","200.68579"
"140.71100","7.55576","22.83753","25.16669","0.02509","200.31306"
"140.81100","7.55576","22.78699","25.16669","0.02509","199.86978"
"140.91100","7.55575","22.87069","25.16669","0.02509","200.60391"
"141.01100","7.55575","22.85825","25.16669","0.02509","200.49486"
"141.11100","7.55575","22.79277","25.16816","0.02509","199.92052"
"141.21100","7.55575","22.85504","25.16816","0.02509","200.46664"
"141.31100","7.55575","22.86086","25.16816","0.02509","200.51772"
"141.41100","7.55575","22.80290","25.16816","0.02509","200.00935"
"141.51100","7.55575","22.82796","25.16816","0.02509","200.22910"
"141.61100","7.55574","22.88179","25.16816","0.02509","200.70128"
"141.71100","7.55574","22.80995","25.16834","0.02509","200.07115"
"141.81100","7.55574","22.81720","25.16834","0.02509","200.13480"
"141.91100","7.55574","22.88205","25.16834","0.02509","200.70361"
"142.01100","7.55574","22.81826","25.16834","0.02509","200.14404"
"142.11100","7.55574","22.80063","25.16834","0.02509","199.98946"
"142.21100","7.55574","22.87448","25.16834","0.02509","200.63719"
"142.31100","7.55574","22.83834","25.16934","0.02509","200.32014"
"142.41100","7.55574","22.79296","25.16934","0.02509","199.92213"
"142.51100","7.55574","22.85871","25.16934","0.02509","200.49887"
"142.61100","7.55574","22.84400","25.16934","0.02509","200.36984"
"142.71100","7.55573","22.78365","25.16934","0.02509","199.84048"
"142.81100","7.55573","22.84492","25.17181","0.02509","200.37794"
"142.91100","7.55573","22.85321","25.17181","0.02509","200.45064"
"143.01100","7.55573","22.78508","25.17181","0.02509","199.85303"
"143.11100","7.55573","22.83850","25.17181","0.02509","200.32158"
"143.21100","7.55573","22.86618","25.17181","0.02509","200.56439"
"143.31100","7.55573","22.78915","25.17135","0.02509","199.88876"
"143.41100","7.55573","22.82964","25.17135","0.02509","200.24391"
"143.51100","7.55573","22.86429","25.17135","0.02509","200.54784"
"143.61100","7.55573","22.78840","25.17135","0.02509","199.88213"
"143.71100","7.55572","22.81503","25.17135","0.02509","200.11572"
"143.81100","7.55572","22.86503","25.17135","0.02509","200.55426"
"143.91100","7.55572","22.80190","25.17122","0.02509","200.00053"
"144.01100","7.55572","22.81775","25.17122","0.02509","200.13954"
"144.11100","7.55572","22.88199","25.17122","0.02509","200.70306"
"144.21100","7.55572","22.81611","25.17122","0.02509","200.12524"
"144.31100","7.55571","22.80242","25.17122","0.02509","200.00511"
"144.41100","7.55571","22.87337","25.17122","0.02509","200.62746"
"144.51100","7.55571","22.82461","25.17558","0.02509","200.19972"
"144.61100","7.55571","22.78503","25.17558","0.02509","199.85258"
"144.71100","7.55571","22.86535","25.17558","0.02509","200.55714"
"144.81100","7.55572","22.83934","25.17558","0.02509","200.32896"
"144.91100","7.55571","22.79726","25.17558","0.02509","199.95984"
"145.01100","7.55571","22.85313","25.17913","0.02509","200.44995"
"145.11100","7.55571","22.87166","25.17913","0.02509","200.61244"
"145.21100","7.55571","22.80052","25.17913","0.02509","199.98843"
"145.31100","7.55570","22.85444","25.17913","0.02509","200.46144"
"145.41100","7.55571","22.87992","25.17913","0.02509","200.68489"
"145.51100","7.55571","22.81651","25.17913","0.02509","200.12872"
"145.61100","7.55570","22.81687","25.18716","0.02509","200.13185"
"145.71100","7.55570","22.88087","25.18716","0.02509","200.69327"
"145.81100","7.55570","22.83818","25.18716","0.02509","200.31879"
"145.91100","7.55570","22.81269","25.18716","0.02509","200.09520"
"146.01100","7.55570","22.88154","25.18716","0.02509","200.69907"
"146.11100","7.55570","22.88290","25.19537","0.02509","200.71104"
"146.21100","7.55569","22.80846","25.19537","0.02509","200.05809"
"146.31100","7.55569","22.84357","25.19537","0.02509","200.36603"
"146.41100","7.55569","22.88441","25.19537","0.02509","200.72429"
"146.51100","7.55569","22.84784","25.19537","0.02509","200.40352"
"146.61100","7.55569","22.83496","25.19537","0.02509","200.29051"
"146.71100","7.55569","22.90084","25.21447","0.02509","200.86838"
"146.81100","7.55569","22.89635","25.21447","0.02509","200.82899"
"146.91100","7.55568","22.83905","25.21447","0.02509","200.32645"
"147.01100","7.55568","22.86765","25.21447","0.02509","200.57722"
"147.11100","7.55568","22.92240","25.21447","0.02509","201.05746"
"147.21100","7.55568","22.85465","25.21447","0.02509","200.46327"
"147.31100","7.55567","22.87143","25.23388","0.02509","200.61044"
"147.41100","7.55567","22.92895","25.23388","0.02509","201.11491"
"147.51100","7.55567","22.92160","25.23388","0.02509","201.05049"
"147.61100","7.55567","22.86764","25.23388","0.02509","200.57719"
"147.71100","7.55567","22.89618","25.23388","0.02509","200.82753"
"147.81100","7.55566","22.94704","25.25847","0.02509","201.27365"
"147.91100","7.55566","22.88670","25.25847","0.02509","200.74440"
"148.01100","7.55566","22.87850","25.25847","0.02509","200.67244"
"148.11100","7.55565","22.95879","25.25847","0.02509","201.37666"
"148.21100","7.55565","22.94136","25.25847","0.02509","201.22380"
"148.31100","7.55565","22.89168","25.25847","0.02509","200.78807"
"148.41100","7.55564","22.93932","25.28928","0.02509","201.20593"
"148.51100","7.55564","22.97967","25.28928","0.02509","201.55981"
"148.61100","7.55564","22.91255","25.28928","0.02509","200.97107"
"148.71100","7.55563","22.92454","25.28928","0.02509","201.07629"
"148.81100","7.55563","22.98708","25.28928","0.02509","201.62479"
"148.91100","7.55562","22.95721","25.32440","0.02509","201.36284"
"149.01100","7.55562","22.92376","25.32440","0.02509","201.06941"
"149.11100","7.55562","22.99070","25.32440","0.02509","201.65656"
"149.21100","7.55561","23.00808","25.32440","0.02509","201.80904"
"149.31100","7.55561","22.93459","25.32440","0.02509","201.16440"
"149.41100","7.55560","22.97023","25.32440","0.02509","201.47702"
"149.51100","7.55560","23.02428","25.36106","0.02509","201.95111"
"149.61100","7.55559","22.96938","25.36106","0.02509","201.46956"
"149.71100","7.55559","22.95778","25.36106","0.02509","201.36784"
"149.81100","7.55558","23.03482","25.36106","0.02509","202.04355"
"149.91100","7.55558","23.02069","25.36106","0.02509","201.91965"
"150.01100","7.55557","22.97100","25.42302","0.02509","201.48376"
"150.11100","7.55556","23.02293","25.42302","0.02509","201.93929"
"150.21100","7.55556","23.05537","25.42302","0.02509","202.22383"
"150.31100","7.55555","22.99273","25.42302","0.02509","201.67433"
"150.41100","7.55554","22.99689","25.42302","0.02509","201.71082"
"150.51100","7.55554","23.06247","25.47170","0.02509","202.28606"
"150.61100","7.55553","23.03813","25.47170","0.02509","202.07257"
"150.71100","7.55552","22.99524","25.47170","0.02509","201.69644"
"150.81100","7.55551","23.07022","25.47170","0.02509","202.35405"
"150.91100","7.55551","23.10366","25.47170","0.02509","202.64734"
"151.01100","7.55550","23.01416","25.47170","0.02509","201.86230"
"151.11100","7.55549","23.05445","25.52940","0.02509","202.21577"
"151.21100","7.55548","23.10740","25.52940","0.02509","202.68019"
"151.31100","7.55547","23.05102","25.52940","0.02509","202.18562"
"151.41100","7.55546","23.03616","25.52940","0.02509","202.05530"
"151.51100","7.55545","23.09921","25.52940","0.02509","202.60834"
"151.61100","7.55545","23.09934","25.59452","0.02509","202.60950"
"151.71100","7.55543","23.04743","25.59452","0.02509","202.15413"
"151.81100","7.55542","23.09741","25.59452","0.02509","202.59254"
"151.91100","7.55541","23.15028","25.59452","0.02509","203.05624"
"152.01100","7.55540","23.09100","25.59452","0.02509","202.53630"
"152.11100","7.55539","23.06805","25.59452","0.02509","202.33501"
"152.21100","7.55538","23.14427","25.66438","0.02509","203.00357"
"152.31100","7.55537","23.13250","25.66438","0.02509","202.90036"
"152.41100","7.55536","23.07233","25.66438","0.02509","202.37253"
"152.51100","7.55535","23.11281","25.66438","0.02508","202.72766"
"152.61100","7.55534","23.17340","25.66438","0.02508","203.25906"
"152.71100","7.55533","23.10754","25.66438","0.02508","202.68143"
"152.81100","7.55531","23.09938","25.77649","0.02508","202.60986"
"152.91100","7.55529","23.18728","25.77649","0.02508","203.38080"
"153.01100","7.55528","23.18448","25.77649","0.02508","203.35623"
"153.11100","7.55527","23.10663","25.77649","0.02508","202.67343"
"153.21100","7.55525","23.14682","25.77649","0.02508","203.02592"
"153.31100","7.55524","23.19774","25.85644","0.02508","203.47253"
"153.41100","7.55523","23.15154","25.85644","0.02508","203.06737"
"153.51100","7.55521","23.13114","25.85644","0.02508","202.88843"
"153.61100","7.55519","23.22340","25.85644","0.02508","203.69766"
"153.71100","7.55518","23.20620","25.85644","0.02508","203.54680"
"153.81100","7.55516","23.14590","25.85644","0.02508","203.01782"
"153.91100","7.55513","23.18420","25.94349","0.02508","203.35381"
"154.01100","7.55512","23.23108","25.94349","0.02508","203.76500"
"154.11100","7.55510","23.18362","25.94349","0.02508","203.34874"
"154.21100","7.55508","23.15788","25.94349","0.02508","203.12291"
"154.31100","7.55506","23.23932","25.94349","0.02508","203.83723"
"154.41100","7.55504","23.23641","26.03684","0.02508","203.81174"
"154.51100","7.55502","23.17753","26.03684","0.02508","203.29529"
"154.61100","7.55498","23.21786","26.03684","0.02508","203.64903"
"154.71100","7.55496","23.27025","26.03684","0.02508","204.10854"
"154.81100","7.55494","23.21854","26.03684","0.02508","203.65503"
"154.91100","7.55492","23.18749","26.03684","0.02508","203.38264"
"155.01100","7.55489","23.25496","26.18402","0.02508","203.97446"
"155.11100","7.55487","23.26713","26.18402","0.02508","204.08118"
"155.21100","7.55485","23.20841","26.18402","0.02508","203.56616"
"155.31100","7.55481","23.25088","26.18402","0.02508","203.93866"
"155.41100","7.55478","23.30637","26.18402","0.02508","204.42542"
"155.51100","7.55475","23.25576","26.28595","0.02508","203.98145"
"155.61100","7.55472","23.21877","26.28595","0.02508","203.65703"
"155.71100","7.55469","23.27719","26.28595","0.02508","204.16940"
"155.81100","7.55466","23.29571","26.28595","0.02508","204.33185"
"155.91100","7.55463","23.23898","26.28595","0.02508","203.83424"
"156.01100","7.55459","23.26646","26.28595","0.02508","204.07533"
"156.11100","7.55455","23.33881","26.39681","0.02508","204.70988"
"156.21100","7.55451","23.31503","26.39681","0.02508","204.50137"
"156.31100","7.55445","23.24282","26.39681","0.02508","203.86798"
"156.41100","7.55441","23.28160","26.39681","0.02508","204.20813"
"156.51100","7.55437","23.33262","26.39681","0.02508","204.65567"
"156.61100","7.55432","23.28445","26.51033","0.02508","204.23312"
"156.71100","7.55428","23.25666","26.51033","0.02507","203.98940"
"156.81100","7.55422","23.33846","26.51033","0.02507","204.70682"
"156.91100","7.55416","23.35727","26.51033","0.02507","204.87187"
"157.01100","7.55409","23.29986","26.51033","0.02507","204.36832"
"157.11100","7.55400","23.28786","26.51033","0.02507","204.26302"
"157.21100","7.55392","23.35483","26.62384","0.02507","204.85043"
"157.31100","7.55384","23.34051","26.62384","0.02507","204.72481"
"157.41100","7.55377","23.27513","26.62384","0.02507","204.15138"
"157.51100","7.55369","23.30064","26.62384","0.02507","204.37509"
"157.61100","7.55359","23.37191","26.62384","0.02507","205.00026"
"157.71100","7.55347","23.35839","26.62384","0.02507","204.88162"
"157.81100","7.55331","23.30105","26.80115","0.02507","204.37871"
"157.91100","7.55314","23.34919","26.80115","0.02506","204.80095"
"158.01100","7.55295","23.38776","26.80115","0.02506","205.13925"
"158.11100","7.55278","23.32729","26.80115","0.02506","204.60887"
"158.21100","7.55261","23.29177","26.80115","0.02506","204.29736"
"158.31100","7.55243","23.35793","26.92450","0.02506","204.87767"
"158.41100","7.55224","23.37603","26.92450","0.02506","205.03635"
"158.51100","7.55201","23.32573","26.92450","0.02505","204.59515"
"158.61100","7.55174","23.33794","26.92450","0.02505","204.70227"
"158.71100","7.55142","23.39897","26.92450","0.02505","205.23758"
"158.81100","7.55110","23.36066","26.92450","0.02504","204.90160"
"158.91100","7.55077","23.30158","27.05237","0.02504","204.38341"
"159.01100","7.55044","23.34446","27.05237","0.02504","204.75951"
"159.11100","7.55010","23.35818","27.05237","0.02503","204.87984"
"159.21100","7.54970","23.31317","27.05237","0.02503","204.48500"
"159.31100","7.54922","23.35339","27.05237","0.02503","204.83778"
"159.41100","7.54856","23.37882","27.18424","0.02502","205.06088"
"159.51100","7.54766","23.31967","27.18424","0.02501","204.54207"
"159.61100","7.54650","23.30937","27.18424","0.02500","204.45171"
"159.71100","7.54514","23.31293","27.18424","0.02499","204.48289"
"159.81100","7.54382","23.25153","27.18424","0.02498","203.94435"
"159.91100","7.54266","23.23767","27.18424","0.02496","203.82280"
"160.01100","7.54153","23.26367","27.31968","0.02495","204.05083"
"160.11100","7.54018","23.21685","27.31968","0.02494","203.64015"
"160.21100","7.53837","23.21352","27.31968","0.02492","203.61098"
"160.31100","7.53612","23.22167","27.31968","0.02490","203.68250"
"160.41100","7.53394","23.15234","27.31968","0.02488","203.07433"
"160.51100","7.53173","23.08995","27.31968","0.02486","202.52711"
"160.61100","7.52851","23.09635","27.52708","0.02483","202.58327"
"160.71100","7.52501","23.03364","27.52708","0.02480","202.03320"
"160.81100","7.52121","22.94846","27.52708","0.02476","201.28610"
"160.91100","7.51785","22.94678","27.52708","0.02473","201.27130"
"161.01100","7.51485","22.90124","27.52708","0.02470","200.87187"
"161.11100","7.51176","22.82229","27.66814","0.02467","200.17941"
"161.21100","7.50944","22.82928","27.66814","0.02465","200.24071"
"161.31100","7.50732","22.83413","27.66814","0.02463","200.28326"
"161.41100","7.50505","22.73446","27.66814","0.02461","199.40901"
"161.51100","7.50322","22.70678","27.66814","0.02459","199.16623"
"161.61100","7.50186","22.73221","27.66814","0.02458","199.38931"
"161.71100","7.50067","22.68216","27.81137","0.02456","198.95027"
"161.81100","7.49934","22.67817","27.81137","0.02455","198.91531"
"161.91100","7.49774","22.70630","27.81137","0.02454","199.16202"
"162.01100","7.49622","22.65509","27.81137","0.02452","198.71289"
"162.11100","7.49502","22.63549","27.81137","0.02451","198.54095"
"162.21100","7.49405","22.65645","27.95866","0.02450","198.72476"
"162.31100","7.49313","22.61882","27.95866","0.02449","198.39470"
"162.41100","7.49217","22.57833","27.95866","0.02448","198.03960"
"162.51100","7.49104","22.61079","27.95866","0.02447","198.32433"
"162.61100","7.48972","22.58970","27.95866","0.02446","198.13934"
"162.71100","7.48838","22.55264","27.95866","0.02445","197.81425"
"162.81100","7.48726","22.58023","28.10950","0.02444","198.05629"
"162.91100","7.48634","22.60260","28.10950","0.02443","198.25247"
"163.01100","7.48557","22.57192","28.10950","0.02442","197.98338"
"163.11100","7.48485","22.51273","28.10950","0.02441","197.46416"
"163.21100","7.48409","22.52679","28.10950","0.02441","197.58752"
"163.31100","7.48323","22.54823","28.33934","0.02440","197.77554"
"163.41100","7.48216","22.50284","28.33934","0.02439","197.37743"
"163.51100","7.48096","22.47803","28.33934","0.02438","197.15987"
"163.61100","7.47986","22.52923","28.33934","0.02437","197.60893"
"163.71100","7.47900","22.50989","28.33934","0.02436","197.43930"
"163.81100","7.47833","22.47402","28.33934","0.02435","197.12469"
"163.91100","7.47778","22.48432","28.49726","0.02435","197.21497"
"164.01100","7.47732","22.49993","28.49726","0.02434","197.35194"
"164.11100","7.47692","22.45811","28.49726","0.02434","196.98514"
"164.21100","7.47652","22.47569","28.49726","0.02433","197.13928"
"164.31100","7.47607","22.50442","28.49726","0.02433","197.39127"
"164.41100","7.47554","22.46736","28.64845","0.02432","197.06625"
"164.51100","7.47491","22.47530","28.64845","0.02432","197.13588"
"164.61100","7.47420","22.51469","28.64845","0.02431","197.48140"
"164.71100","7.47348","22.46954","28.64845","0.02430","197.08539"
"164.81100","7.47283","22.44266","28.64845","0.02430","196.84959"
"164.91100","7.47230","22.47923","28.80876","0.02429","197.17033"
"165.01100","7.47190","22.45771","28.80876","0.02429","196.98158"
"165.11100","7.47159","22.44404","28.80876","0.02429","196.86169"
"165.21100","7.47134","22.48889","28.80876","0.02428","197.25510"
"165.31100","7.47116","22.48215","28.80876","0.02428","197.19598"
"165.41100","7.47101","22.46495","28.80876","0.02428","197.04510"
"165.51100","7.47090","22.50730","28.97119","0.02428","197.41656"
"165.61100","7.47082","22.48249","28.97119","0.02428","197.19894"
"165.71100","7.47076","22.45864","28.97119","0.02428","196.98975"
"165.81100","7.47071","22.50005","28.97119","0.02428","197.35295"
"165.91100","7.47068","22.49872","28.97119","0.02428","197.34134"
"166.01100","7.47065","22.46824","29.22013","0.02428","197.07397"
"166.11100","7.47062","22.52746","29.22013","0.02428","197.59338"
"166.21100","7.47060","22.52781","29.22013","0.02428","197.59647"
"166.31100","7.47057","22.49500","29.22013","0.02428","197.30872"
"166.41100","7.47056","22.53420","29.22013","0.02428","197.65251"
"166.51100","7.47054","22.53632","29.22013","0.02428","197.67110"
"166.61100","7.47053","22.49865","29.38750","0.02428","197.34068"
"166.71100","7.47053","22.54039","29.38750","0.02428","197.70682"
"166.81100","7.47052","22.55350","29.38750","0.02428","197.82184"
"166.91100","7.47051","22.51997","29.38750","0.02428","197.52768"
"167.01100","7.47050","22.57107","29.38750","0.02428","197.97592"
"167.11100","7.47049","22.57388","29.38750","0.02428","198.00060"
"167.21100","7.47049","22.53251","29.55630","0.02428","197.63771"
"167.31100","7.47048","22.58410","29.55630","0.02428","198.09021"
"167.41100","7.47048","22.58237","29.55630","0.02428","198.07506"
"167.51100","7.47048","22.54419","29.55630","0.02428","197.74013"
"167.61100","7.47047","22.59338","29.55630","0.02428","198.17159"
"167.71100","7.47047","22.60738","29.72455","0.02428","198.29437"
"167.81100","7.47046","22.56539","29.72455","0.02428","197.92606"
"167.91100","7.47046","22.62311","29.72455","0.02428","198.43233"
"168.01100","7.47046","22.62074","29.72455","0.02428","198.41154"
"168.11100","7.47046","22.56976","29.72455","0.02428","197.96440"
"168.21100","7.47046","22.63078","29.72455","0.02428","198.49959"
"168.31100","7.47045","22.63242","29.89187","0.02428","198.51401"
"168.41100","7.47045","22.59040","29.89187","0.02428","198.14543"
"168.51100","7.47045","22.65186","29.89187","0.02428","198.68452"
"168.61100","7.47045","22.64562","29.89187","0.02428","198.62984"
"168.71100","7.47045","22.61480","29.89187","0.02428","198.35948"
"168.81100","7.47045","22.67411","30.14450","0.02428","198.87967"
"168.91100","7.47045","22.65582","30.14450","0.02428","198.71928"
"169.01100","7.47044","22.63303","30.14450","0.02428","198.51938"
"169.11100","7.47044","22.68270","30.14450","0.02428","198.95503"
"169.21100","7.47044","22.65830","30.14450","0.02428","198.74106"
"169.31100","7.47044","22.65196","30.14450","0.02428","198.68542"
"169.41100","7.47044","22.70977","30.31610","0.02428","199.19246"
"169.51100","7.47044","22.67976","30.31610","0.02428","198.92924"
"169.61100","7.47044","22.67574","30.31610","0.02428","198.89395"
"169.71100","7.47044","22.73652","30.31610","0.02428","199.42706"
"169.81100","7.47044","22.67935","30.31610","0.02428","198.92567"
"169.91100","7.47044","22.69135","30.49223","0.02428","199.03088"
"170.01100","7.47044","22.73860","30.49223","0.02428","199.44536"
"170.11100","7.47044","22.67691","30.49223","0.02428","198.90428"
"170.21100","7.47044","22.71958","30.49223","0.02428","199.27852"
"170.31100","7.47043","22.74409","30.49223","0.02428","199.49353"
"170.41100","7.47043","22.70051","30.49223","0.02428","199.11128"
"170.51100","7.47043","22.75770","30.66570","0.02428","199.61288"
"170.61100","7.47043","22.75581","30.66570","0.02428","199.59631"
"170.71100","7.47043","22.71284","30.66570","0.02428","199.21944"
"170.81100","7.47043","22.76718","30.66570","0.02428","199.69604"
"170.91100","7.47043","22.75512","30.66570","0.02428","199.59023"
"171.01100","7.47042","22.71823","30.84369","0.02428","199.26668"
"171.11100","7.47042","22.79239","30.84369","0.02428","199.91714"
"171.21100","7.47042","22.76342","30.84369","0.02428","199.66309"
"171.31100","7.47042","22.75211","30.84369","0.02428","199.56386"
"171.41100","7.47042","22.80575","30.84369","0.02428","200.03436"
"171.51100","7.47042","22.76554","31.02376","0.02428","199.68161"
"171.61100","7.47042","22.77752","31.02376","0.02428","199.78674"
"171.71100","7.47042","22.82676","31.02376","0.02428","200.21863"
"171.81100","7.47041","22.77081","31.02376","0.02428","199.72789"
"171.91100","7.47041","22.79927","31.02376","0.02428","199.97754"
"172.01100","7.47041","22.84357","31.02376","0.02428","200.36610"
"172.11100","7.47041","22.77773","31.29460","0.02428","199.78856"
"172.21100","7.47040","22.81025","31.29460","0.02428","200.07381"
"172.31100","7.47041","22.84317","31.29460","0.02428","200.36256"
"172.41100","7.47040","22.78148","31.29460","0.02428","199.82141"
"172.51100","7.47040","22.82234","31.29460","0.02428","200.17984"
"172.61100","7.47040","22.86071","31.47666","0.02428","200.51643"
"172.71100","7.47039","22.80663","31.47666","0.02428","200.04205"
"172.81100","7.47039","22.85068","31.47666","0.02428","200.42841"
"172.91100","7.47039","22.87868","31.47666","0.02428","200.67403"
"173.01100","7.47038","22.83102","31.47666","0.02428","200.25598"
"173.11100","7.47038","22.85823","31.47666","0.02428","200.49461"
"173.21100","7.47038","22.89849","31.65967","0.02428","200.84775"
"173.31100","7.47037","22.84296","31.65967","0.02428","200.36073"
"173.41100","7.47037","22.85882","31.65967","0.02428","200.49980"
"173.51100","7.47037","22.90507","31.65967","0.02428","200.90550"
"173.61100","7.47036","22.85086","31.65967","0.02427","200.42998"
"173.71100","7.47036","22.87097","31.84381","0.02427","200.60638"
"173.81100","7.47035","22.92788","31.84381","0.02427","201.10555"
"173.91100","7.47035","22.87823","31.84381","0.02427","200.67012"
"174.01100","7.47035","22.87708","31.84381","0.02427","200.65996"
"174.11100","7.47034","22.93233","31.84381","0.02427","201.14458"
"174.21100","7.47034","22.89924","31.84381","0.02427","200.85432"
"174.31100","7.47033","22.87344","32.03050","0.02427","200.62808"
"174.41100","7.47032","22.94038","32.03050","0.02427","201.21516"
"174.51100","7.47032","22.91453","32.03050","0.02427","200.98845"
"174.61100","7.47031","22.89682","32.03050","0.02427","200.83315"
"174.71100","7.47030","22.96639","32.03050","0.02427","201.44336"
"174.81100","7.47029","22.93661","32.30945","0.02427","201.18213"
"174.91100","7.47028","22.91805","32.30945","0.02427","201.01930"
"175.01100","7.47027","22.98313","32.30945","0.02427","201.59016"
"175.11100","7.47025","22.96160","32.30945","0.02427","201.40132"
"175.21100","7.47024","22.91686","32.30945","0.02427","201.00891"
"175.31100","7.47022","22.97844","32.30945","0.02427","201.54906"
"175.41100","7.47021","22.96590","32.49541","0.02427","201.43903"
"175.51100","7.47020","22.92664","32.49541","0.02427","201.09471"
"175.61100","7.47018","22.99280","32.49541","0.02427","201.67502"
"175.71100","7.47016","22.98861","32.49541","0.02427","201.63826"
"175.81100","7.47014","22.94234","32.49541","0.02427","201.23242"
"175.91100","7.47012","23.00393","32.67865","0.02427","201.77264"
"176.01100","7.47009","23.01050","32.67865","0.02427","201.83028"
"176.11100","7.47006","22.94687","32.67865","0.02427","201.27217"
"176.21100","7.47003","22.99712","32.67865","0.02427","201.71289"
"176.31100","7.47001","23.01992","32.67865","0.02427","201.91287"
"176.41100","7.46998","22.97285","32.67865","0.02427","201.50005"
"176.51100","7.46994","23.00577","32.86681","0.02427","201.78877"
"176.61100","7.46990","23.05455","32.86681","0.02427","202.21664"
"176.71100","7.46985","22.99719","32.86681","0.02427","201.71350"
"176.81100","7.46979","23.00405","32.86681","0.02427","201.77367"
"176.91100","7.46973","23.06023","32.86681","0.02427","202.26645"
"177.01100","7.46966","23.00592","33.05751","0.02427","201.79007"
"177.11100","7.46958","23.00430","33.05751","0.02427","201.77589"
"177.21100","7.46949","23.07087","33.05751","0.02427","202.35976"
"177.31100","7.46937","23.03105","33.05751","0.02427","202.01047"
"177.41100","7.46922","23.00973","33.05751","0.02426","201.82352"
"177.51100","7.46902","23.07471","33.05751","0.02426","202.39348"
"177.61100","7.46872","23.05165","33.24977","0.02426","202.19116"
"177.71100","7.46829","22.98569","33.24977","0.02426","201.61259"
"177.81100","7.46768","23.02618","33.24977","0.02425","201.96780"
"177.91100","7.46681","23.06460","33.24977","0.02424","202.30473"
"178.01100","7.46568","22.97763","33.24977","0.02423","201.54190"
"178.11100","7.46449","22.92591","33.53514","0.02422","201.08827"
"178.21100","7.46342","22.99219","33.53514","0.02421","201.66962"
"178.31100","7.46255","23.02525","33.53514","0.02420","201.95961"
"178.41100","7.46188","22.97216","33.53514","0.02419","201.49399"
"178.51100","7.46134","22.91165","33.53514","0.02419","200.96320"
"178.61100","7.46088","22.93516","33.53514","0.02418","201.16937"
"178.71100","7.46046","22.99593","33.73054","0.02418","201.70241"
"178.81100","7.46005","22.97550","33.73054","0.02418","201.52328"
"178.91100","7.45959","22.90858","33.73054","0.02417","200.93628"
"179.01100","7.45902","22.93420","33.73054","0.02417","201.16100"
"179.11100","7.45833","22.99076","33.73054","0.02416","201.65706"
"179.21100","7.45753","22.95241","33.92069","0.02415","201.32069"
"179.31100","7.45670","22.88368","33.92069","0.02414","200.71786"
"179.41100","7.45598","22.92524","33.92069","0.02414","201.08240"
"179.51100","7.45538","22.94274","33.92069","0.02413","201.23592"
"179.61100","7.45489","22.87872","33.92069","0.02413","200.67436"
"179.71100","7.45449","22.89780","33.92069","0.02412","200.84169"
"179.81100","7.45415","22.93762","34.09939","0.02412","201.19098"
"179.91100","7.45385","22.88863","34.09939","0.02412","200.76132"
"180.01100","7.45356","22.88338","34.09939","0.02411","200.71524"
"180.11100","7.45328","22.92642","34.09939","0.02411","201.09276"
"180.21100","7.45298","22.87947","34.09939","0.02411","200.68095"
"180.31100","7.45267","22.86872","34.28825","0.02411","200.58665"
"180.41100","7.45234","22.91700","34.28825","0.02410","201.01010"
"180.51100","7.45197","22.87742","34.28825","0.02410","200.66298"
"180.61100","7.45155","22.87758","34.28825","0.02410","200.66440"
"180.71100","7.45101","22.91656","34.28825","0.02409","201.00624"
"180.81100","7.45030","22.86546","34.56749","0.02408","200.55804"
"180.91100","7.44942","22.86658","34.56749","0.02408","200.56786"
"181.01100","7.44844","22.87782","34.56749","0.02407","200.66650"
"181.11100","7.44752","22.81927","34.56749","0.02406","200.15294"
"181.21100","7.44668","22.82973","34.56749","0.02405","200.24466"
"181.31100","7.44592","22.84214","34.56749","0.02404","200.35352"
"181.41100","7.44522","22.79632","34.75242","0.02404","199.95158"
"181.51100","7.44447","22.82394","34.75242","0.02403","200.19392"
"181.61100","7.44354","22.84005","34.75242","0.02402","200.33514"
"181.71100","7.44233","22.76848","34.75242","0.02401","199.70740"
"181.81100","7.44074","22.73993","34.75242","0.02399","199.45699"
"181.91100","7.43915","22.76403","34.93723","0.02398","199.66838"
"182.01100","7.43784","22.72220","34.93723","0.02397","199.30151"
"182.11100","7.43675","22.66447","34.93723","0.02395","198.79515"
"182.21100","7.43559","22.68636","34.93723","0.02394","198.98709"
"182.31100","7.43407","22.70974","34.93723","0.02393","199.19217"
"182.41100","7.43221","22.65157","34.93723","0.02391","198.68195"
"182.51100","7.43052","22.63324","35.12203","0.02390","198.52121"
"182.61100","7.42911","22.65672","35.12203","0.02388","198.72720"
"182.71100","7.42779","22.58587","35.12203","0.02387","198.10568"
"182.81100","7.42633","22.57926","35.12203","0.02386","198.04778"
"182.91100","7.42466","22.56624","35.12203","0.02384","197.93356"
"183.01100","7.42313","22.50561","35.30388","0.02382","197.40173"
"183.11100","7.42190","22.54976","35.30388","0.02381","197.78902"
"183.21100","7.42085","22.52527","35.30388","0.02380","197.57417"
"183.31100","7.41986","22.50266","35.30388","0.02379","197.37590"
"183.41100","7.41870","22.54289","35.30388","0.02378","197.72873"
"183.51100","7.41729","22.50698","35.30388","0.02377","197.41376"
"183.61100","7.41591","22.42168","35.48363","0.02376","196.66557"
"183.71100","7.41486","22.43454","35.48363","0.02375","196.77837"
"183.81100","7.41414","22.46794","35.48363","0.02374","197.07129"
"183.91100","7.41364","22.43093","35.48363","0.02373","196.74670"
"184.01100","7.41326","22.40145","35.48363","0.02373","196.48810"
"184.11100","7.41295","22.46527","35.75331","0.02373","197.04790"
"184.21100","7.41269","22.48198","35.75331","0.02373","197.19446"
