Repository: Mecanon/morphing_wing

File: experimental/sma_database/flexinol_isobaric_200MPa_heating.csv (part 6 of 90)
Test : Start of hold value,"200.00000",MPa
Time,Extension,Load,Temperature: Chamber 3119-600 1 1,Tensile strain (Extension),Tensile stress
(s),(mm),(N),(C),(mm/mm),(MPa)
"305.51100","7.50767","22.70864","37.34173","0.02463","199.18251"
"305.61100","7.50779","22.76183","37.32283","0.02463","199.64909"
"305.71100","7.50793","22.71948","37.32283","0.02463","199.27768"
"305.81100","7.50809","22.72083","37.32283","0.02463","199.28952"
"305.91100","7.50826","22.76748","37.32283","0.02464","199.69868"
"306.01100","7.50845","22.77457","37.32283","0.02464","199.76088"
"306.11100","7.50867","22.71775","37.28657","0.02464","199.26250"
"306.21100","7.50891","22.74931","37.28657","0.02464","199.53929"
"306.31100","7.50917","22.75997","37.28657","0.02464","199.63275"
"306.41100","7.50946","22.71849","37.28657","0.02465","199.26897"
"306.51100","7.50977","22.75442","37.28657","0.02465","199.58414"
"306.61100","7.51010","22.80331","37.28657","0.02465","200.01289"
"306.71100","7.51043","22.76946","37.26379","0.02466","199.71606"
"306.81100","7.51074","22.78748","37.26379","0.02466","199.87407"
"306.91100","7.51102","22.82073","37.26379","0.02466","200.16571"
"307.01100","7.51128","22.76954","37.26379","0.02466","199.71672"
"307.11100","7.51151","22.74803","37.26379","0.02467","199.52809"
"307.21100","7.51171","22.80132","37.24277","0.02467","199.99551"
"307.31100","7.51189","22.78081","37.24277","0.02467","199.81558"
"307.41100","7.51204","22.77687","37.24277","0.02467","199.78104"
"307.51100","7.51217","22.82907","37.24277","0.02467","200.23885"
"307.61100","7.51228","22.81270","37.24277","0.02467","200.09529"
"307.71100","7.51238","22.78468","37.22479","0.02468","199.84953"
"307.81100","7.51247","22.80889","37.22479","0.02468","200.06189"
"307.91100","7.51255","22.81225","37.22479","0.02468","200.09132"
"308.01100","7.51263","22.76056","37.22479","0.02468","199.63797"
"308.11100","7.51270","22.78581","37.22479","0.02468","199.85947"
"308.21100","7.51277","22.81195","37.22479","0.02468","200.08873"
"308.31100","7.51283","22.76361","37.20052","0.02468","199.66473"
"308.41100","7.51288","22.80552","37.20052","0.02468","200.03233"
"308.51100","7.51293","22.83939","37.20052","0.02468","200.32942"
"308.61100","7.51298","22.79498","37.20052","0.02468","199.93990"
"308.71100","7.51303","22.78552","37.20052","0.02468","199.85687"
"308.81100","7.51308","22.81539","37.17104","0.02468","200.11891"
"308.91100","7.51312","22.76854","37.17104","0.02468","199.70793"
"309.01100","7.51316","22.75933","37.17104","0.02468","199.62715"
"309.11100","7.51320","22.81732","37.17104","0.02468","200.13579"
"309.21100","7.51324","22.80079","37.17104","0.02468","199.99080"
"309.31100","7.51328","22.77930","37.17104","0.02468","199.80237"
"309.41100","7.51331","22.82571","37.15151","0.02468","200.20938"
"309.51100","7.51335","22.80474","37.15151","0.02468","200.02551"
"309.61100","7.51338","22.75254","37.15151","0.02468","199.56763"
"309.71100","7.51341","22.79428","37.15151","0.02469","199.93369"
"309.81100","7.51345","22.80461","37.15151","0.02469","200.02432"
"309.91100","7.51348","22.76312","37.15151","0.02469","199.66042"
"310.01100","7.51351","22.81487","37.13246","0.02469","200.11430"
"310.11100","7.51355","22.83819","37.13246","0.02469","200.31883"
"310.21100","7.51358","22.78409","37.13246","0.02469","199.84436"
"310.31100","7.51361","22.78418","37.13246","0.02469","199.84514"
"310.41100","7.51364","22.82178","37.13246","0.02469","200.17491"
"310.51100","7.51367","22.76915","37.11118","0.02469","199.71332"
"310.61100","7.51370","22.75967","37.11118","0.02469","199.63019"
"310.71100","7.51373","22.81874","37.11118","0.02469","200.14828"
"310.81100","7.51375","22.77599","37.11118","0.02469","199.77327"
"310.91100","7.51378","22.77750","37.11118","0.02469","199.78658"
"311.01100","7.51381","22.83099","37.11118","0.02469","200.25572"
"311.11100","7.51383","22.81110","37.08973","0.02469","200.08122"
"311.21100","7.51386","22.76636","37.08973","0.02469","199.68883"
"311.31100","7.51388","22.81090","37.08973","0.02469","200.07947"
"311.41100","7.51391","22.79578","37.08973","0.02469","199.94687"
"311.51100","7.51393","22.75300","37.08973","0.02469","199.57162"
"311.61100","7.51396","22.80784","37.05835","0.02469","200.05269"
"311.71100","7.51398","22.82446","37.05835","0.02469","200.19849"
"311.81100","7.51400","22.76838","37.05835","0.02469","199.70653"
"311.91100","7.51402","22.81207","37.05835","0.02469","200.08981"
"312.01100","7.51404","22.81578","37.05835","0.02469","200.12234"
"312.11100","7.51406","22.74086","37.05835","0.02469","199.46519"
"312.21100","7.51409","22.78156","37.04142","0.02469","199.82217"
"312.31100","7.51411","22.79220","37.04142","0.02469","199.91551"
"312.41100","7.51414","22.75107","37.04142","0.02469","199.55475"
"312.51100","7.51416","22.79744","37.04142","0.02469","199.96143"
"312.61100","7.51418","22.81439","37.04142","0.02469","200.11014"
"312.71100","7.51420","22.76180","37.02183","0.02469","199.64879"
"312.81100","7.51422","22.79552","37.02183","0.02469","199.94464"
"312.91100","7.51425","22.80953","37.02183","0.02469","200.06746"
"313.01100","7.51427","22.75471","37.02183","0.02469","199.58669"
"313.11100","7.51429","22.78087","37.02183","0.02469","199.81609"
"313.21100","7.51431","22.79813","37.02183","0.02469","199.96753"
"313.31100","7.51434","22.75050","37.00147","0.02469","199.54970"
"313.41100","7.51436","22.80462","37.00147","0.02469","200.02440"
"313.51100","7.51439","22.81554","37.00147","0.02469","200.12021"
"313.61100","7.51441","22.77018","37.00147","0.02469","199.72232"
"313.71100","7.51443","22.79608","37.00147","0.02469","199.94948"
"313.81100","7.51445","22.79651","36.98270","0.02470","199.95326"
"313.91100","7.51447","22.73462","36.98270","0.02470","199.41048"
"314.01100","7.51450","22.77017","36.98270","0.02470","199.72221"
"314.11100","7.51453","22.79208","36.98270","0.02470","199.91441"
"314.21100","7.51455","22.76173","36.98270","0.02470","199.64822"
"314.31100","7.51457","22.80894","36.98270","0.02470","200.06227"
"314.41100","7.51459","22.81370","36.95053","0.02470","200.10406"
"314.51100","7.51461","22.75680","36.95053","0.02470","199.60501"
"314.61100","7.51464","22.78718","36.95053","0.02470","199.87146"
"314.71100","7.51467","22.79023","36.95053","0.02470","199.89819"
"314.81100","7.51469","22.73863","36.95053","0.02470","199.44562"
"314.91100","7.51472","22.79844","36.93531","0.02470","199.97017"
"315.01100","7.51474","22.79274","36.93531","0.02470","199.92026"
"315.11100","7.51477","22.75691","36.93531","0.02470","199.60599"
"315.21100","7.51480","22.79947","36.93531","0.02470","199.97929"
"315.31100","7.51482","22.80122","36.93531","0.02470","199.99460"
"315.41100","7.51485","22.75117","36.93531","0.02470","199.55560"
"315.51100","7.51488","22.77715","36.91868","0.02470","199.78346"
"315.61100","7.51492","22.78198","36.91868","0.02470","199.82581"
"315.71100","7.51495","22.73647","36.91868","0.02470","199.42662"
"315.81100","7.51498","22.77537","36.91868","0.02470","199.76790"
"315.91100","7.51502","22.79201","36.91868","0.02470","199.91377"
"316.01100","7.51504","22.74473","36.91868","0.02470","199.49911"
"316.11100","7.51508","22.79174","36.89933","0.02470","199.91142"
"316.21100","7.51511","22.81047","36.89933","0.02470","200.07576"
"316.31100","7.51515","22.74185","36.89933","0.02470","199.47386"
"316.41100","7.51518","22.77497","36.89933","0.02470","199.76431"
"316.51100","7.51522","22.77231","36.89933","0.02470","199.74106"
"316.61100","7.51527","22.73166","36.86922","0.02470","199.38449"
"316.71100","7.51530","22.78509","36.86922","0.02470","199.85312"
"316.81100","7.51534","22.80341","36.86922","0.02470","200.01379"
"316.91100","7.51538","22.76569","36.86922","0.02470","199.68295"
"317.01100","7.51542","22.79396","36.86922","0.02470","199.93094"
"317.11100","7.51547","22.79325","36.86922","0.02470","199.92470"
"317.21100","7.51552","22.72866","36.85245","0.02471","199.35812"
"317.31100","7.51557","22.77111","36.85245","0.02471","199.73051"
"317.41100","7.51562","22.77702","36.85245","0.02471","199.78230"
"317.51100","7.51567","22.74883","36.85245","0.02471","199.53511"
"317.61100","7.51573","22.80553","36.85245","0.02471","200.03244"
"317.71100","7.51579","22.80630","36.83361","0.02471","200.03920"
"317.81100","7.51584","22.75621","36.83361","0.02471","199.59978"
"317.91100","7.51591","22.79705","36.83361","0.02471","199.95799"
"318.01100","7.51597","22.77202","36.83361","0.02471","199.73848"
"318.11100","7.51605","22.73400","36.83361","0.02471","199.40497"
"318.21100","7.51612","22.79693","36.83361","0.02471","199.95699"
"318.31100","7.51620","22.76719","36.81361","0.02471","199.69615"
"318.41100","7.51629","22.76541","36.81361","0.02471","199.68050"
"318.51100","7.51638","22.81530","36.81361","0.02471","200.11809"
"318.61100","7.51648","22.77064","36.81361","0.02471","199.72638"
"318.71100","7.51660","22.76098","36.81361","0.02472","199.64165"
"318.81100","7.51674","22.80418","36.79650","0.02472","200.02058"
"318.91100","7.51688","22.75958","36.79650","0.02472","199.62933"
"319.01100","7.51704","22.75943","36.79650","0.02472","199.62804"
"319.11100","7.51721","22.79496","36.79650","0.02472","199.93970"
"319.21100","7.51739","22.76294","36.79650","0.02472","199.65884"
"319.31100","7.51757","22.79986","36.79650","0.02472","199.98265"
"319.41100","7.51775","22.83018","36.78081","0.02473","200.24863"
"319.51100","7.51795","22.77372","36.78081","0.02473","199.75337"
"319.61100","7.51814","22.80417","36.78081","0.02473","200.02045"
"319.71100","7.51834","22.80214","36.78081","0.02473","200.00270"
"319.81100","7.51854","22.75208","36.78081","0.02473","199.56354"
"319.91100","7.51872","22.81146","36.75067","0.02474","200.08444"
"320.01100","7.51888","22.80969","36.75067","0.02474","200.06886"
"320.11100","7.51902","22.80001","36.75067","0.02474","199.98401"
"320.21100","7.51915","22.84350","36.75067","0.02474","200.36548"
"320.31100","7.51926","22.81463","36.75067","0.02474","200.11220"
"320.41100","7.51937","22.78099","36.75067","0.02474","199.81714"
"320.51100","7.51947","22.82051","36.73101","0.02474","200.16379"
"320.61100","7.51956","22.78022","36.73101","0.02474","199.81041"
"320.71100","7.51964","22.78919","36.73101","0.02474","199.88910"
"320.81100","7.51970","22.84057","36.73101","0.02475","200.33975"
"320.91100","7.51976","22.80733","36.73101","0.02475","200.04822"
"321.01100","7.51981","22.81020","36.70926","0.02475","200.07338"
"321.11100","7.51986","22.84257","36.70926","0.02475","200.35728"
"321.21100","7.51991","22.78843","36.70926","0.02475","199.88237"
"321.31100","7.51996","22.80848","36.70926","0.02475","200.05826"
"321.41100","7.52000","22.82769","36.70926","0.02475","200.22675"
"321.51100","7.52004","22.77815","36.70926","0.02475","199.79228"
"321.61100","7.52007","22.82786","36.68752","0.02475","200.22824"
"321.71100","7.52009","22.82747","36.68752","0.02475","200.22479"
"321.81100","7.52012","22.79646","36.68752","0.02475","199.95280"
"321.91100","7.52015","22.84774","36.68752","0.02475","200.40265"
"322.01100","7.52018","22.82014","36.68752","0.02475","200.16055"
"322.11100","7.52020","22.79095","36.67193","0.02475","199.90451"
"322.21100","7.52023","22.82810","36.67193","0.02475","200.23033"
"322.31100","7.52025","22.78710","36.67193","0.02475","199.87073"
"322.41100","7.52028","22.78327","36.67193","0.02475","199.83716"
"322.51100","7.52029","22.83460","36.67193","0.02475","200.28740"
"322.61100","7.52031","22.79579","36.67193","0.02475","199.94698"
"322.71100","7.52033","22.81699","36.64246","0.02475","200.13290"
"322.81100","7.52035","22.84322","36.64246","0.02475","200.36302"
"322.91100","7.52037","22.78155","36.64246","0.02475","199.82210"
"323.01100","7.52038","22.79705","36.64246","0.02475","199.95805"
"323.11100","7.52040","22.81105","36.64246","0.02475","200.08083"
"323.21100","7.52042","22.77473","36.62506","0.02475","199.76222"
"323.31100","7.52043","22.82851","36.62506","0.02475","200.23398"
"323.41100","7.52045","22.81487","36.62506","0.02475","200.11435"
"323.51100","7.52046","22.79347","36.62506","0.02475","199.92662"
"323.61100","7.52047","22.83975","36.62506","0.02475","200.33260"
"323.71100","7.52049","22.78524","36.62506","0.02475","199.85440"
"323.81100","7.52050","22.78185","36.60799","0.02475","199.82474"
"323.91100","7.52052","22.81870","36.60799","0.02475","200.14787"
"324.01100","7.52053","22.76260","36.60799","0.02475","199.65588"
"324.11100","7.52054","22.80650","36.60799","0.02475","200.04091"
"324.21100","7.52055","22.82442","36.60799","0.02475","200.19809"
"324.31100","7.52056","22.78772","36.58979","0.02475","199.87614"
"324.41100","7.52057","22.83253","36.58979","0.02475","200.26920"
"324.51100","7.52058","22.81735","36.58979","0.02475","200.13611"
"324.61100","7.52059","22.77146","36.58979","0.02475","199.73357"
"324.71100","7.52061","22.81392","36.58979","0.02475","200.10597"
"324.81100","7.52062","22.76313","36.58979","0.02475","199.66049"
"324.91100","7.52063","22.77559","36.56859","0.02475","199.76984"
"325.01100","7.52064","22.82401","36.56859","0.02475","200.19452"
"325.11100","7.52065","22.78802","36.56859","0.02475","199.87878"
"325.21100","7.52066","22.81784","36.56859","0.02475","200.14040"
"325.31100","7.52067","22.82578","36.56859","0.02475","200.20998"
"325.41100","7.52068","22.76959","36.53773","0.02475","199.71716"
"325.51100","7.52069","22.79712","36.53773","0.02475","199.95860"
"325.61100","7.52070","22.78453","36.53773","0.02475","199.84821"
"325.71100","7.52072","22.75507","36.53773","0.02475","199.58978"
"325.81100","7.52073","22.81286","36.53773","0.02475","200.09666"
"325.91100","7.52074","22.80247","36.53773","0.02476","200.00555"
"326.01100","7.52075","22.78647","36.51957","0.02476","199.86520"
"326.11100","7.52076","22.82292","36.51957","0.02476","200.18495"
"326.21100","7.52077","22.77659","36.51957","0.02476","199.77858"
"326.31100","7.52078","22.75306","36.51957","0.02476","199.57217"
"326.41100","7.52079","22.80440","36.51957","0.02476","200.02249"
"326.51100","7.52080","22.75517","36.49987","0.02476","199.59064"
"326.61100","7.52081","22.77343","36.49987","0.02476","199.75084"
"326.71100","7.52082","22.81865","36.49987","0.02476","200.14746"
"326.81100","7.52083","22.78085","36.49987","0.02476","199.81589"
"326.91100","7.52084","22.79381","36.49987","0.02476","199.92960"
"327.01100","7.52085","22.81031","36.49987","0.02476","200.07437"
"327.11100","7.52086","22.74933","36.48250","0.02476","199.53943"
"327.21100","7.52087","22.77164","36.48250","0.02476","199.73517"
"327.31100","7.52088","22.78907","36.48250","0.02476","199.88803"
"327.41100","7.52089","22.74648","36.48250","0.02476","199.51445"
"327.51100","7.52090","22.80169","36.48250","0.02476","199.99872"
"327.61100","7.52091","22.80525","36.46439","0.02476","200.02998"
"327.71100","7.52092","22.76991","36.46439","0.02476","199.72002"
"327.81100","7.52093","22.81416","36.46439","0.02476","200.10809"
"327.91100","7.52094","22.78895","36.46439","0.02476","199.88699"
"328.01100","7.52095","22.74408","36.46439","0.02476","199.49339"
"328.11100","7.52096","22.79487","36.46439","0.02476","199.93889"
"328.21100","7.52097","22.75602","36.43629","0.02476","199.59816"
"328.31100","7.52098","22.76020","36.43629","0.02476","199.63478"
"328.41100","7.52099","22.81803","36.43629","0.02476","200.14204"
"328.51100","7.52100","22.77810","36.43629","0.02476","199.79179"
"328.61100","7.52101","22.79353","36.43629","0.02476","199.92711"
"328.71100","7.52101","22.81389","36.41879","0.02476","200.10573"
"328.81100","7.52102","22.74011","36.41879","0.02476","199.45859"
"328.91100","7.52103","22.76365","36.41879","0.02476","199.66505"
"329.01100","7.52104","22.76420","36.41879","0.02476","199.66986"
"329.11100","7.52106","22.73899","36.41879","0.02476","199.44881"
"329.21100","7.52106","22.80855","36.41879","0.02476","200.05891"
"329.31100","7.52107","22.79647","36.40130","0.02476","199.95291"
"329.41100","7.52108","22.77859","36.40130","0.02476","199.79613"
"329.51100","7.52109","22.81314","36.40130","0.02476","200.09912"
"329.61100","7.52110","22.76711","36.40130","0.02476","199.69537"
"329.71100","7.52111","22.74949","36.40130","0.02476","199.54089"
"329.81100","7.52112","22.78333","36.38271","0.02476","199.83766"
"329.91100","7.52113","22.74095","36.38271","0.02476","199.46593"
"330.01100","7.52114","22.78530","36.38271","0.02476","199.85495"
"330.11100","7.52115","22.81218","36.38271","0.02476","200.09074"
"330.21100","7.52116","22.75920","36.38271","0.02476","199.62601"
"330.31100","7.52116","22.79680","36.38271","0.02476","199.95583"
"330.41100","7.52117","22.78646","36.36480","0.02476","199.86514"
"330.51100","7.52118","22.73439","36.36480","0.02476","199.40839"
"330.61100","7.52120","22.77867","36.36480","0.02476","199.79681"
"330.71100","7.52121","22.74852","36.36480","0.02476","199.53236"
"330.81100","7.52122","22.75546","36.36480","0.02476","199.59323"
"330.91100","7.52124","22.80808","36.36480","0.02476","200.05476"
"331.01100","7.52124","22.76388","36.34472","0.02476","199.66707"
"331.11100","7.52125","22.75749","36.34472","0.02476","199.61105"
"331.21100","7.52127","22.79464","36.34472","0.02476","199.93692"
"331.31100","7.52128","22.73913","36.34472","0.02476","199.44997"
"331.41100","7.52130","22.74656","36.34472","0.02476","199.51515"
"331.51100","7.52131","22.78432","36.32961","0.02476","199.84639"
"331.61100","7.52133","22.73136","36.32961","0.02476","199.38182"
"331.71100","7.52134","22.77010","36.32961","0.02476","199.72160"
"331.81100","7.52135","22.79558","36.32961","0.02476","199.94510"
"331.91100","7.52136","22.74987","36.32961","0.02476","199.54420"
"332.01100","7.52138","22.77158","36.32961","0.02476","199.73465"
"332.11100","7.52139","22.78799","36.31188","0.02476","199.87854"
"332.21100","7.52141","22.72549","36.31188","0.02476","199.33037"
"332.31100","7.52142","22.75955","36.31188","0.02476","199.62909"
"332.41100","7.52144","22.76793","36.31188","0.02476","199.70261"
"332.51100","7.52145","22.73592","36.31188","0.02476","199.42186"
"332.61100","7.52146","22.80184","36.29351","0.02476","200.00002"
"332.71100","7.52147","22.79522","36.29351","0.02476","199.94196"
"332.81100","7.52149","22.75132","36.29351","0.02476","199.55688"
"332.91100","7.52150","22.78980","36.29351","0.02476","199.89447"
"333.01100","7.52152","22.74949","36.29351","0.02476","199.54082"
"333.11100","7.52154","22.72100","36.29351","0.02476","199.29100"
"333.21100","7.52156","22.77027","36.27720","0.02476","199.72314"
"333.31100","7.52157","22.74643","36.27720","0.02476","199.51401"
"333.41100","7.52158","22.76404","36.27720","0.02476","199.66850"
"333.51100","7.52160","22.81257","36.27720","0.02476","200.09412"
"333.61100","7.52161","22.76242","36.27720","0.02476","199.65427"
"333.71100","7.52163","22.75010","36.25353","0.02476","199.54620"
"333.81100","7.52164","22.77103","36.25353","0.02476","199.72977"
"333.91100","7.52167","22.71306","36.25353","0.02476","199.22133"
"334.01100","7.52169","22.74415","36.25353","0.02476","199.49400"
"334.11100","7.52171","22.77538","36.25353","0.02476","199.76797"
"334.21100","7.52172","22.73451","36.23672","0.02476","199.40945"
"334.31100","7.52174","22.79147","36.23672","0.02476","199.90909"
"334.41100","7.52175","22.79191","36.23672","0.02476","199.91290"
"334.51100","7.52177","22.73272","36.23672","0.02476","199.39374"
"334.61100","7.52179","22.77484","36.23672","0.02477","199.76323"
"334.71100","7.52181","22.74547","36.23672","0.02477","199.50558"
"334.81100","7.52184","22.71930","36.21843","0.02477","199.27602"
"334.91100","7.52186","22.78245","36.21843","0.02477","199.82996"
"335.01100","7.52188","22.74636","36.21843","0.02477","199.51344"
"335.11100","7.52190","22.75798","36.21843","0.02477","199.61531"
"335.21100","7.52192","22.80745","36.21843","0.02477","200.04921"
"335.31100","7.52194","22.75324","36.20540","0.02477","199.57376"
"335.41100","7.52196","22.75359","36.20540","0.02477","199.57686"
"335.51100","7.52199","22.77721","36.20540","0.02477","199.78400"
"335.61100","7.52202","22.70795","36.20540","0.02477","199.17650"
"335.71100","7.52206","22.74893","36.20540","0.02477","199.53593"
"335.81100","7.52209","22.76310","36.20540","0.02477","199.66025"
"335.91100","7.52211","22.73636","36.19220","0.02477","199.42572"
"336.01100","7.52213","22.78535","36.19220","0.02477","199.85544"
"336.11100","7.52217","22.78818","36.19220","0.02477","199.88022"
"336.21100","7.52220","22.72968","36.19220","0.02477","199.36708"
"336.31100","7.52223","22.76933","36.19220","0.02477","199.71490"
"336.41100","7.52227","22.75157","36.19220","0.02477","199.55910"
"336.51100","7.52231","22.70108","36.16995","0.02477","199.11629"
"336.61100","7.52235","22.77371","36.16995","0.02477","199.75328"
"336.71100","7.52239","22.76484","36.16995","0.02477","199.67551"
"336.81100","7.52243","22.74754","36.16995","0.02477","199.52373"
"336.91100","7.52246","22.79709","36.16995","0.02477","199.95839"
"337.01100","7.52250","22.78303","36.15211","0.02477","199.83507"
"337.11100","7.52254","22.72845","36.15211","0.02477","199.35629"
"337.21100","7.52259","22.76256","36.15211","0.02477","199.65549"
"337.31100","7.52265","22.73880","36.15211","0.02477","199.44713"
"337.41100","7.52270","22.72020","36.15211","0.02477","199.28392"
"337.51100","7.52275","22.79553","36.15211","0.02477","199.94467"
"337.61100","7.52280","22.78614","36.13757","0.02477","199.86237"
"337.71100","7.52284","22.75253","36.13757","0.02478","199.56752"
"337.81100","7.52290","22.79375","36.13757","0.02478","199.92905"
"337.91100","7.52295","22.76385","36.13757","0.02478","199.66685"
"338.01100","7.52301","22.72110","36.13757","0.02478","199.29187"
"338.11100","7.52309","22.78095","36.12298","0.02478","199.81679"
"338.21100","7.52317","22.75068","36.12298","0.02478","199.55125"
"338.31100","7.52324","22.74620","36.12298","0.02478","199.51198"
"338.41100","7.52332","22.82126","36.12298","0.02478","200.17039"
"338.51100","7.52339","22.79147","36.12298","0.02478","199.90904"
"338.61100","7.52347","22.76362","36.10821","0.02478","199.66483"
"338.71100","7.52356","22.80319","36.10821","0.02478","200.01189"
"338.81100","7.52366","22.76409","36.10821","0.02478","199.66890"
"338.91100","7.52378","22.73065","36.10821","0.02478","199.37563"
"339.01100","7.52392","22.79158","36.10821","0.02479","199.91003"
"339.11100","7.52407","22.76415","36.10821","0.02479","199.66949"
"339.21100","7.52421","22.76013","36.09967","0.02479","199.63420"
"339.31100","7.52437","22.82540","36.09967","0.02479","200.20670"
"339.41100","7.52454","22.80158","36.09967","0.02479","199.99777"
"339.51100","7.52475","22.77582","36.09967","0.02479","199.77179"
"339.61100","7.52498","22.81536","36.09967","0.02480","200.11861"
"339.71100","7.52524","22.79262","36.08214","0.02480","199.91917"
"339.81100","7.52555","22.75309","36.08214","0.02480","199.57243"
"339.91100","7.52586","22.81030","36.08214","0.02480","200.07423"
"340.01100","7.52614","22.82584","36.08214","0.02481","200.21054"
"340.11100","7.52642","22.79449","36.08214","0.02481","199.93553"
"340.21100","7.52669","22.80947","36.08214","0.02481","200.06699"
"340.31100","7.52695","22.85957","36.06911","0.02481","200.50638"
"340.41100","7.52721","22.82888","36.06911","0.02482","200.23720"
"340.51100","7.52743","22.78529","36.06911","0.02482","199.85487"
"340.61100","7.52762","22.83216","36.06911","0.02482","200.26598"
"340.71100","7.52780","22.84358","36.06911","0.02482","200.36613"
"340.81100","7.52794","22.80839","36.06911","0.02482","200.05748"
"340.91100","7.52807","22.82655","36.05605","0.02482","200.21677"
"341.01100","7.52818","22.88181","36.05605","0.02483","200.70149"
"341.11100","7.52828","22.88659","36.05605","0.02483","200.74336"
"341.21100","7.52839","22.82588","36.05605","0.02483","200.21086"
"341.31100","7.52848","22.82173","36.05605","0.02483","200.17453"
"341.41100","7.52856","22.86111","36.04588","0.02483","200.51988"
"341.51100","7.52863","22.83155","36.04588","0.02483","200.26060"
"341.61100","7.52870","22.80439","36.04588","0.02483","200.02237"
"341.71100","7.52875","22.86691","36.04588","0.02483","200.57079"
"341.81100","7.52881","22.90522","36.04588","0.02483","200.90680"
"341.91100","7.52887","22.85900","36.04588","0.02483","200.50139"
"342.01100","7.52892","22.83227","36.02834","0.02483","200.26692"
"342.11100","7.52898","22.86260","36.02834","0.02483","200.53297"
"342.21100","7.52903","22.85993","36.02834","0.02483","200.50957"
"342.31100","7.52907","22.80334","36.02834","0.02483","200.01315"
"342.41100","7.52912","22.82562","36.02834","0.02483","200.20862"
"342.51100","7.52916","22.88029","36.01707","0.02484","200.68810"
"342.61100","7.52920","22.88854","36.01707","0.02484","200.76054"
"342.71100","7.52923","22.84996","36.01707","0.02484","200.42210"
"342.81100","7.52927","22.86293","36.01707","0.02484","200.53589"
"342.91100","7.52931","22.88343","36.01707","0.02484","200.71565"
"343.01100","7.52935","22.84027","36.01707","0.02484","200.33714"
"343.11100","7.52938","22.80694","36.00794","0.02484","200.04478"
"343.21100","7.52941","22.85654","36.00794","0.02484","200.47980"
"343.31100","7.52944","22.88950","36.00794","0.02484","200.76891"
"343.41100","7.52947","22.84956","36.00794","0.02484","200.41859"
"343.51100","7.52949","22.86856","36.00794","0.02484","200.58528"
"343.61100","7.52952","22.90697","35.99786","0.02484","200.92218"
"343.71100","7.52955","22.87551","35.99786","0.02484","200.64622"
"343.81100","7.52957","22.82829","35.99786","0.02484","200.23201"
"343.91100","7.52960","22.84179","35.99786","0.02484","200.35042"
"344.01100","7.52962","22.87288","35.99786","0.02484","200.62317"
"344.11100","7.52964","22.84906","35.99786","0.02484","200.41423"
"344.21100","7.52965","22.84715","35.98999","0.02484","200.39749"
"344.31100","7.52967","22.91260","35.98999","0.02484","200.97156"
"344.41100","7.52969","22.90018","35.98999","0.02484","200.86259"
"344.51100","7.52971","22.84750","35.98999","0.02484","200.40050"
"344.61100","7.52973","22.85926","35.98999","0.02484","200.50366"
"344.71100","7.52975","22.88899","35.98523","0.02484","200.76447"
"344.81100","7.52976","22.84722","35.98523","0.02484","200.39804"
"344.91100","7.52978","22.83598","35.98523","0.02484","200.29951"
"345.01100","7.52979","22.90082","35.98523","0.02484","200.86824"
"345.11100","7.52981","22.88848","35.98523","0.02484","200.75995"
"345.21100","7.52982","22.84753","35.97682","0.02484","200.40083"
"345.31100","7.52984","22.87675","35.97682","0.02484","200.65704"
"345.41100","7.52985","22.89974","35.97682","0.02484","200.85872"
"345.51100","7.52986","22.85274","35.97682","0.02484","200.44652"
"345.61100","7.52988","22.83444","35.97682","0.02484","200.28601"
"345.71100","7.52989","22.88851","35.97682","0.02484","200.76022"
"345.81100","7.52990","22.86552","35.96876","0.02484","200.55861"
"345.91100","7.52991","22.84585","35.96876","0.02484","200.38603"
"346.01100","7.52992","22.88850","35.96876","0.02484","200.76013"
"346.11100","7.52993","22.90858","35.96876","0.02484","200.93626"
"346.21100","7.52994","22.85135","35.96876","0.02484","200.43433"
"346.31100","7.52996","22.85091","35.96876","0.02484","200.43044"
"346.41100","7.52997","22.88865","35.96082","0.02484","200.76144"
"346.51100","7.52998","22.85950","35.96082","0.02484","200.50580"
"346.61100","7.52998","22.83719","35.96082","0.02484","200.31007"
"346.71100","7.52999","22.88489","35.96082","0.02484","200.72849"
"346.81100","7.53000","22.90717","35.96082","0.02484","200.92389"
"346.91100","7.53001","22.85923","35.95336","0.02484","200.50343"
"347.01100","7.53001","22.87825","35.95336","0.02484","200.67023"
"347.11100","7.53002","22.91726","35.95336","0.02484","201.01237"
"347.21100","7.53003","22.87626","35.95336","0.02484","200.65279"
"347.31100","7.53004","22.84206","35.95336","0.02484","200.35281"
"347.41100","7.53005","22.87637","35.94722","0.02484","200.65375"
"347.51100","7.53005","22.88843","35.94722","0.02484","200.75952"
"347.61100","7.53006","22.85290","35.94722","0.02484","200.44792"
"347.71100","7.53006","22.87722","35.94722","0.02484","200.66118"
"347.81100","7.53007","22.92876","35.94722","0.02484","201.11328"
"347.91100","7.53007","22.89234","35.94722","0.02484","200.79387"
"348.01100","7.53008","22.85013","35.94389","0.02484","200.42358"
"348.11100","7.53008","22.88649","35.94389","0.02484","200.74251"
"348.21100","7.53009","22.88811","35.94389","0.02484","200.75671"
"348.31100","7.53009","22.85111","35.94389","0.02484","200.43217"
"348.41100","7.53009","22.87914","35.94389","0.02484","200.67807"
"348.51100","7.53010","22.92295","35.94315","0.02484","201.06236"
"348.61100","7.53010","22.89352","35.94315","0.02484","200.80420"
"348.71100","7.53010","22.86996","35.94315","0.02484","200.59749"
"348.81100","7.53011","22.90904","35.94315","0.02484","200.94028"
"348.91100","7.53011","22.89089","35.94315","0.02484","200.78108"
"349.01100","7.53011","22.83827","35.94315","0.02484","200.31958"
"349.11100","7.53011","22.87282","35.94315","0.02484","200.62263"
"349.21100","7.53012","22.91298","35.94315","0.02484","200.97491"
"349.31100","7.53012","22.87963","35.94315","0.02484","200.68234"
"349.41100","7.53012","22.88356","35.94315","0.02484","200.71681"
"349.51100","7.53012","22.93663","35.94315","0.02484","201.18228"
"349.61100","7.53012","22.91099","35.94035","0.02484","200.95743"
"349.71100","7.53013","22.85079","35.94035","0.02484","200.42940"
"349.81100","7.53013","22.88823","35.94035","0.02484","200.75778"
"349.91100","7.53013","22.89265","35.94035","0.02484","200.79659"
"350.01100","7.53013","22.85570","35.94035","0.02484","200.47249"
"350.11100","7.53013","22.88335","35.94035","0.02484","200.71501"
"350.21100","7.53013","22.93607","35.93865","0.02484","201.17735"
"350.31100","7.53013","22.90245","35.93865","0.02484","200.88248"
"350.41100","7.53013","22.86523","35.93865","0.02484","200.55603"
"350.51100","7.53013","22.90494","35.93865","0.02484","200.90434"
"350.61100","7.53013","22.88321","35.93865","0.02484","200.71371"
"350.71100","7.53013","22.83946","35.94127","0.02484","200.33003"
"350.81100","7.53013","22.88443","35.94127","0.02484","200.72441"
"350.91100","7.53013","22.91578","35.94127","0.02484","200.99939"
"351.01100","7.53013","22.88872","35.94127","0.02484","200.76204"
"351.11100","7.53013","22.89200","35.94127","0.02484","200.79085"
"351.21100","7.53013","22.93662","35.94127","0.02484","201.18219"
"351.31100","7.53013","22.88893","35.94141","0.02484","200.76393"
"351.41100","7.53013","22.84416","35.94141","0.02484","200.37122"
"351.51100","7.53013","22.89124","35.94141","0.02484","200.78421"
"351.61100","7.53013","22.90169","35.94141","0.02484","200.87582"
"351.71100","7.53013","22.86371","35.94141","0.02484","200.54268"
"351.81100","7.53013","22.90903","35.94588","0.02484","200.94019"
"351.91100","7.53013","22.95130","35.94588","0.02484","201.31100"
"352.01100","7.53013","22.90188","35.94588","0.02484","200.87747"
"352.11100","7.53013","22.86633","35.94588","0.02484","200.56570"
"352.21100","7.53013","22.89881","35.94588","0.02484","200.85057"
"352.31100","7.53013","22.89554","35.94588","0.02484","200.82191"
"352.41100","7.53013","22.85099","35.94880","0.02484","200.43118"
"352.51100","7.53013","22.89072","35.94880","0.02484","200.77959"
"352.61100","7.53012","22.94341","35.94880","0.02484","201.24181"
"352.71100","7.53012","22.90472","35.94880","0.02484","200.90240"
"352.81100","7.53012","22.88773","35.94880","0.02484","200.75336"
"352.91100","7.53012","22.92066","35.94997","0.02484","201.04225"
"353.01100","7.53012","22.90999","35.94997","0.02484","200.94865"
"353.11100","7.53012","22.85296","35.94997","0.02484","200.44839"
"353.21100","7.53012","22.88221","35.94997","0.02484","200.70494"
"353.31100","7.53012","22.92640","35.94997","0.02484","201.09256"
"353.41100","7.53012","22.89024","35.94997","0.02484","200.77539"
"353.51100","7.53012","22.89052","35.95277","0.02484","200.77791"
"353.61100","7.53012","22.93887","35.95277","0.02484","201.20197"
"353.71100","7.53012","22.92606","35.95277","0.02484","201.08960"
"353.81100","7.53012","22.86200","35.95277","0.02484","200.52771"
"353.91100","7.53012","22.87951","35.95277","0.02484","200.68130"
"354.01100","7.53012","22.92038","35.95926","0.02484","201.03978"
"354.11100","7.53012","22.87848","35.95926","0.02484","200.67230"
"354.21100","7.53012","22.88449","35.95926","0.02484","200.72501"
"354.31100","7.53011","22.94830","35.95926","0.02484","201.28467"
"354.41100","7.53011","22.92963","35.95926","0.02484","201.12090"
"354.51100","7.53011","22.88150","35.95926","0.02484","200.69873"
"354.61100","7.53011","22.90317","35.96506","0.02484","200.88884"
"354.71100","7.53011","22.92001","35.96506","0.02484","201.03651"
"354.81100","7.53011","22.87401","35.96506","0.02484","200.63306"
"354.91100","7.53011","22.87911","35.96506","0.02484","200.67780"
"355.01100","7.53011","22.93447","35.96506","0.02484","201.16335"
"355.11100","7.53010","22.91542","35.96984","0.02484","200.99625"
"355.21100","7.53010","22.89403","35.96984","0.02484","200.80864"
"355.31100","7.53010","22.94022","35.96984","0.02484","201.21379"
"355.41100","7.53010","22.94042","35.96984","0.02484","201.21552"
"355.51100","7.53010","22.88533","35.96984","0.02484","200.73236"
"355.61100","7.53010","22.89256","35.96984","0.02484","200.79576"
"355.71100","7.53010","22.93341","35.97877","0.02484","201.15408"
"355.81100","7.53010","22.89777","35.97877","0.02484","200.84146"
"355.91100","7.53010","22.89733","35.97877","0.02484","200.83755"
"356.01100","7.53009","22.94895","35.97877","0.02484","201.29033"
"356.11100","7.53009","22.93739","35.97877","0.02484","201.18896"
"356.21100","7.53010","22.88958","35.97877","0.02484","200.76961"
"356.31100","7.53009","22.92182","35.98656","0.02484","201.05243"
"356.41100","7.53009","22.94450","35.98656","0.02484","201.25134"
"356.51100","7.53009","22.89602","35.98656","0.02484","200.82611"
"356.61100","7.53010","22.89401","35.98656","0.02484","200.80852"
"356.71100","7.53009","22.94537","35.98656","0.02484","201.25899"
"356.81100","7.53009","22.93314","35.99788","0.02484","201.15166"
"356.91100","7.53009","22.89460","35.99788","0.02484","200.81367"
"357.01100","7.53008","22.94709","35.99788","0.02484","201.27405"
"357.11100","7.53008","22.95324","35.99788","0.02484","201.32802"
"357.21100","7.53009","22.89821","35.99788","0.02484","200.84531"
"357.31100","7.53008","22.90090","35.99788","0.02484","200.86888"
"357.41100","7.53008","22.95324","36.00674","0.02484","201.32797"
"357.51100","7.53008","22.93097","36.00674","0.02484","201.13271"
"357.61100","7.53008","22.89827","36.00674","0.02484","200.84586"
"357.71100","7.53008","22.94333","36.00674","0.02484","201.24112"
"357.81100","7.53008","22.96118","36.00674","0.02484","201.39766"
"357.91100","7.53008","22.91041","36.01628","0.02484","200.95236"
"358.01100","7.53007","22.90716","36.01628","0.02484","200.92384"
"358.11100","7.53007","22.95798","36.01628","0.02484","201.36957"
"358.21100","7.53007","22.94044","36.01628","0.02484","201.21574"
"358.31100","7.53007","22.89029","36.01628","0.02484","200.77585"
"358.41100","7.53007","22.92651","36.02485","0.02484","201.09358"
"358.51100","7.53007","22.96485","36.02485","0.02484","201.42986"
"358.61100","7.53007","22.92749","36.02485","0.02484","201.10216"
"358.71100","7.53006","22.91247","36.02485","0.02484","200.97037"
"358.81100","7.53006","22.96462","36.02485","0.02484","201.42783"
"358.91100","7.53006","22.95664","36.02485","0.02484","201.35783"
"359.01100","7.53006","22.90605","36.03834","0.02484","200.91405"
"359.11100","7.53006","22.92350","36.03834","0.02484","201.06715"
"359.21100","7.53006","22.96660","36.03834","0.02484","201.44518"
"359.31100","7.53006","22.93035","36.03834","0.02484","201.12718"
"359.41100","7.53006","22.91321","36.03834","0.02484","200.97685"
"359.51100","7.53005","22.97120","36.05804","0.02484","201.48549"
"359.61100","7.53005","22.97152","36.05804","0.02484","201.48834"
"359.71100","7.53005","22.91652","36.05804","0.02484","201.00595"
"359.81100","7.53005","22.92825","36.05804","0.02484","201.10881"
"359.91100","7.53005","22.96842","36.05804","0.02484","201.46112"
"360.01100","7.53005","22.92892","36.05804","0.02484","201.11464"
"360.11100","7.53005","22.91353","36.07262","0.02484","200.97966"
"360.21100","7.53005","22.97476","36.07262","0.02484","201.51672"
"360.31100","7.53004","22.97674","36.07262","0.02484","201.53413"
"360.41100","7.53004","22.93467","36.07262","0.02484","201.16512"
"360.51100","7.53004","22.95198","36.07262","0.02484","201.31694"
"360.61100","7.53004","22.98389","36.07262","0.02484","201.59680"
"360.71100","7.53004","22.94867","36.08775","0.02484","201.28787"
"360.81100","7.53004","22.90899","36.08775","0.02484","200.93990"
"360.91100","7.53003","22.96363","36.08775","0.02484","201.41910"
"361.01100","7.53004","22.97820","36.08775","0.02484","201.54689"
"361.11100","7.53003","22.93401","36.08775","0.02484","201.15936"
"361.21100","7.53003","22.96450","36.10282","0.02484","201.42679"
"361.31100","7.53003","23.00074","36.10282","0.02484","201.74463"
"361.41100","7.53003","22.96065","36.10282","0.02484","201.39296"
"361.51100","7.53002","22.92449","36.10282","0.02484","201.07579"
"361.61100","7.53003","22.96063","36.10282","0.02484","201.39281"
"361.71100","7.53003","22.97514","36.10282","0.02484","201.52010"
"361.81100","7.53002","22.92576","36.11493","0.02484","201.08698"
"361.91100","7.53002","22.95558","36.11493","0.02484","201.34853"
"362.01100","7.53002","23.00992","36.11493","0.02484","201.82515"
"362.11100","7.53002","22.97298","36.11493","0.02484","201.50113"
"362.21100","7.53002","22.93505","36.11493","0.02484","201.16841"
"362.31100","7.53001","22.96833","36.14193","0.02484","201.46036"
"362.41100","7.53001","22.98785","36.14193","0.02484","201.63159"
"362.51100","7.53001","22.93281","36.14193","0.02484","201.14880"
"362.61100","7.53001","22.94357","36.14193","0.02484","201.24323"
"362.71100","7.53001","23.00952","36.14193","0.02484","201.82161"
"362.81100","7.53000","22.98561","36.14193","0.02484","201.61194"
"362.91100","7.53000","22.94295","36.16069","0.02484","201.23773"
"363.01100","7.53000","22.97197","36.16069","0.02484","201.49231"
"363.11100","7.53000","22.99741","36.16069","0.02484","201.71544"
"363.21100","7.53000","22.94886","36.16069","0.02484","201.28955"
"363.31100","7.53000","22.92578","36.16069","0.02484","201.08711"
"363.41100","7.53000","22.98495","36.17816","0.02484","201.60617"
"363.51100","7.52999","23.00209","36.17816","0.02484","201.75645"
"363.61100","7.52999","22.95274","36.17816","0.02484","201.32364"
"363.71100","7.52999","22.97635","36.17816","0.02484","201.53067"
"363.81100","7.52999","23.02015","36.17816","0.02484","201.91493"
"363.91100","7.52999","22.99068","36.17816","0.02484","201.65640"
"364.01100","7.52998","22.93182","36.19429","0.02484","201.14012"
"364.11100","7.52998","22.96470","36.19429","0.02484","201.42850"
"364.21100","7.52998","22.99709","36.19429","0.02484","201.71262"
"364.31100","7.52998","22.96801","36.19429","0.02484","201.45757"
"364.41100","7.52998","22.95658","36.19429","0.02484","201.35727"
"364.51100","7.52997","23.01647","36.21253","0.02484","201.88257"
"364.61100","7.52997","23.00953","36.21253","0.02484","201.82169"
"364.71100","7.52997","22.95634","36.21253","0.02484","201.35519"
"364.81100","7.52997","22.96599","36.21253","0.02484","201.43983"
"364.91100","7.52997","23.00265","36.21253","0.02484","201.76138"
"365.01100","7.52997","22.96571","36.24027","0.02484","201.43735"
"365.11100","7.52996","22.95107","36.24027","0.02484","201.30893"
"365.21100","7.52996","23.00905","36.24027","0.02484","201.81757"
"365.31100","7.52996","23.02609","36.24027","0.02484","201.96700"
"365.41100","7.52996","22.98226","36.24027","0.02484","201.58255"
"365.51100","7.52996","22.97515","36.24027","0.02484","201.52016"
"365.61100","7.52995","23.01791","36.26087","0.02484","201.89523"
"365.71100","7.52995","22.98877","36.26087","0.02484","201.63962"
"365.81100","7.52995","22.93908","36.26087","0.02484","201.20377"
"365.91100","7.52995","22.98500","36.26087","0.02484","201.60661"
"366.01100","7.52995","23.02123","36.26087","0.02484","201.92435"
