Repository: Mecanon/morphing_wing

File: experimental/sma_database/flexinol_isobaric_200MPa_heating.csv (part 7 of 90)
Test : Start of hold value,"200.00000",MPa
Time,Extension,Load,Temperature: Chamber 3119-600 1 1,Tensile strain (Extension),Tensile stress
(s),(mm),(N),(C),(mm/mm),(MPa)
"366.11100","7.52994","22.98196","36.26087","0.02484","201.57993"
"366.21100","7.52994","22.98642","36.28271","0.02484","201.61905"
"366.31100","7.52994","23.03069","36.28271","0.02484","202.00732"
"366.41100","7.52994","23.01294","36.28271","0.02484","201.85162"
"366.51100","7.52994","22.96380","36.28271","0.02484","201.42061"
"366.61100","7.52993","22.96779","36.28271","0.02484","201.45560"
"366.71100","7.52993","23.01387","36.30364","0.02484","201.85979"
"366.81100","7.52993","22.97587","36.30364","0.02484","201.52650"
"366.91100","7.52993","22.97673","36.30364","0.02484","201.53401"
"367.01100","7.52992","23.03842","36.30364","0.02484","202.07516"
"367.11100","7.52992","23.03045","36.30364","0.02484","202.00523"
"367.21100","7.52992","22.97854","36.30364","0.02484","201.54988"
"367.31100","7.52991","22.97556","36.32367","0.02484","201.52380"
"367.41100","7.52991","23.01896","36.32367","0.02484","201.90442"
"367.51100","7.52991","22.98780","36.32367","0.02484","201.63115"
"367.61100","7.52991","22.95785","36.32367","0.02484","201.36842"
"367.71100","7.52991","23.02218","36.32367","0.02484","201.93268"
"367.81100","7.52991","23.05072","36.35459","0.02484","202.18298"
"367.91100","7.52990","23.00001","36.35459","0.02484","201.73827"
"368.01100","7.52990","22.99334","36.35459","0.02484","201.67969"
"368.11100","7.52990","23.03163","36.35459","0.02484","202.01555"
"368.21100","7.52990","23.01107","36.35459","0.02484","201.83524"
"368.31100","7.52989","22.95995","36.35459","0.02484","201.38686"
"368.41100","7.52989","22.99749","36.38271","0.02484","201.71616"
"368.51100","7.52989","23.04520","36.38271","0.02484","202.13457"
"368.61100","7.52989","23.02021","36.38271","0.02484","201.91537"
"368.71100","7.52988","22.98990","36.38271","0.02484","201.64960"
"368.81100","7.52988","23.02488","36.38271","0.02484","201.95633"
"368.91100","7.52988","23.04391","36.40627","0.02484","202.12329"
"369.01100","7.52987","22.99251","36.40627","0.02484","201.67245"
"369.11100","7.52987","22.97018","36.40627","0.02484","201.47659"
"369.21100","7.52987","23.03542","36.40627","0.02484","202.04880"
"369.31100","7.52987","23.04178","36.40627","0.02484","202.10458"
"369.41100","7.52986","23.00144","36.40627","0.02484","201.75078"
"369.51100","7.52986","23.03008","36.42592","0.02484","202.00200"
"369.61100","7.52986","23.06484","36.42592","0.02484","202.30685"
"369.71100","7.52986","23.04394","36.42592","0.02484","202.12355"
"369.81100","7.52985","22.98347","36.42592","0.02484","201.59311"
"369.91100","7.52985","23.01371","36.42592","0.02484","201.85838"
"370.01100","7.52985","23.04515","36.42592","0.02484","202.13416"
"370.11100","7.52985","23.00624","36.45112","0.02484","201.79285"
"370.21100","7.52984","23.00816","36.45112","0.02484","201.80969"
"370.31100","7.52984","23.06924","36.45112","0.02484","202.34549"
"370.41100","7.52983","23.07711","36.45112","0.02484","202.41449"
"370.51100","7.52983","23.01618","36.45112","0.02484","201.88010"
"370.61100","7.52983","23.01439","36.48502","0.02484","201.86433"
"370.71100","7.52983","23.06473","36.48502","0.02484","202.30592"
"370.81100","7.52983","23.02502","36.48502","0.02484","201.95757"
"370.91100","7.52982","22.99952","36.48502","0.02484","201.73396"
"371.01100","7.52982","23.04215","36.48502","0.02484","202.10785"
"371.11100","7.52981","23.08560","36.48502","0.02484","202.48895"
"371.21100","7.52981","23.03602","36.50800","0.02484","202.05405"
"371.31100","7.52981","23.01838","36.50800","0.02484","201.89938"
"371.41100","7.52981","23.06520","36.50800","0.02484","202.31004"
"371.51100","7.52980","23.05561","36.50800","0.02484","202.22592"
"371.61100","7.52980","23.00681","36.50800","0.02484","201.79790"
"371.71100","7.52980","23.02508","36.53133","0.02484","201.95810"
"371.81100","7.52979","23.07255","36.53133","0.02484","202.37448"
"371.91100","7.52979","23.05098","36.53133","0.02484","202.18533"
"372.01100","7.52979","23.01588","36.53133","0.02484","201.87746"
"372.11100","7.52978","23.07295","36.53133","0.02484","202.37799"
"372.21100","7.52978","23.08111","36.55789","0.02484","202.44955"
"372.31100","7.52978","23.02399","36.55789","0.02484","201.94859"
"372.41100","7.52977","23.01712","36.55789","0.02484","201.88828"
"372.51100","7.52977","23.07099","36.55789","0.02484","202.36084"
"372.61100","7.52977","23.05455","36.55789","0.02484","202.21661"
"372.71100","7.52976","23.01367","36.55789","0.02484","201.85803"
"372.81100","7.52976","23.05663","36.58601","0.02484","202.23489"
"372.91100","7.52975","23.10005","36.58601","0.02484","202.61569"
"373.01100","7.52975","23.04665","36.58601","0.02484","202.14732"
"373.11100","7.52975","23.01793","36.58601","0.02484","201.89537"
"373.21100","7.52975","23.06280","36.58601","0.02484","202.28894"
"373.31100","7.52974","23.06729","36.61349","0.02484","202.32838"
"373.41100","7.52974","23.01681","36.61349","0.02484","201.88560"
"373.51100","7.52973","23.03291","36.61349","0.02484","202.02682"
"373.61100","7.52973","23.09496","36.61349","0.02484","202.57104"
"373.71100","7.52972","23.08754","36.61349","0.02484","202.50601"
"373.81100","7.52972","23.03113","36.61349","0.02484","202.01120"
"373.91100","7.52971","23.06781","36.64626","0.02484","202.33292"
"374.01100","7.52971","23.09240","36.64626","0.02484","202.54858"
"374.11100","7.52971","23.05582","36.64626","0.02484","202.22777"
"374.21100","7.52971","23.01354","36.64626","0.02484","201.85690"
"374.31100","7.52970","23.05861","36.64626","0.02484","202.25218"
"374.41100","7.52970","23.09916","36.67907","0.02484","202.60785"
"374.51100","7.52969","23.04754","36.67907","0.02484","202.15515"
"374.61100","7.52969","23.04132","36.67907","0.02484","202.10057"
"374.71100","7.52969","23.08236","36.67907","0.02484","202.46056"
"374.81100","7.52968","23.08339","36.67907","0.02484","202.46960"
"374.91100","7.52968","23.03128","36.67907","0.02484","202.01250"
"375.01100","7.52967","23.03649","36.70678","0.02484","202.05823"
"375.11100","7.52967","23.09664","36.70678","0.02484","202.58575"
"375.21100","7.52967","23.07569","36.70678","0.02484","202.40205"
"375.31100","7.52966","23.03564","36.70678","0.02484","202.05074"
"375.41100","7.52965","23.08397","36.70678","0.02484","202.47466"
"375.51100","7.52965","23.11471","36.73204","0.02484","202.74428"
"375.61100","7.52964","23.06157","36.73204","0.02484","202.27820"
"375.71100","7.52964","23.03414","36.73204","0.02484","202.03755"
"375.81100","7.52964","23.08354","36.73204","0.02484","202.47090"
"375.91100","7.52963","23.09992","36.73204","0.02484","202.61458"
"376.01100","7.52963","23.05167","36.73204","0.02484","202.19133"
"376.11100","7.52962","23.06303","36.76082","0.02484","202.29099"
"376.21100","7.52961","23.12958","36.76082","0.02484","202.87468"
"376.31100","7.52961","23.09439","36.76082","0.02484","202.56610"
"376.41100","7.52960","23.04753","36.76082","0.02484","202.15504"
"376.51100","7.52960","23.08315","36.76082","0.02484","202.46745"
"376.61100","7.52960","23.10666","36.79982","0.02484","202.67368"
"376.71100","7.52959","23.06296","36.79982","0.02484","202.29041"
"376.81100","7.52959","23.05140","36.79982","0.02484","202.18895"
"376.91100","7.52958","23.11937","36.79982","0.02484","202.78514"
"377.01100","7.52957","23.11081","36.79982","0.02484","202.71011"
"377.11100","7.52956","23.05142","36.79982","0.02484","202.18916"
"377.21100","7.52956","23.07406","36.83031","0.02484","202.38771"
"377.31100","7.52956","23.11638","36.83031","0.02484","202.75897"
"377.41100","7.52955","23.08658","36.83031","0.02484","202.49757"
"377.51100","7.52955","23.04743","36.83031","0.02484","202.15413"
"377.61100","7.52954","23.10399","36.83031","0.02484","202.65028"
"377.71100","7.52953","23.12762","36.85969","0.02484","202.85751"
"377.81100","7.52953","23.07094","36.85969","0.02484","202.36035"
"377.91100","7.52952","23.07350","36.85969","0.02484","202.38280"
"378.01100","7.52951","23.12850","36.85969","0.02484","202.86528"
"378.11100","7.52951","23.10493","36.85969","0.02484","202.65852"
"378.21100","7.52950","23.05535","36.85969","0.02484","202.22365"
"378.31100","7.52949","23.09502","36.89282","0.02484","202.57158"
"378.41100","7.52949","23.13555","36.89282","0.02484","202.92705"
"378.51100","7.52948","23.09098","36.89282","0.02484","202.53619"
"378.61100","7.52947","23.06642","36.89282","0.02484","202.32072"
"378.71100","7.52946","23.11474","36.89282","0.02484","202.74452"
"378.81100","7.52945","23.12923","36.92245","0.02484","202.87166"
"378.91100","7.52944","23.07071","36.92245","0.02484","202.35838"
"379.01100","7.52944","23.06951","36.92245","0.02484","202.34781"
"379.11100","7.52943","23.12928","36.92245","0.02484","202.87209"
"379.21100","7.52942","23.11615","36.92245","0.02484","202.75690"
"379.31100","7.52942","23.06789","36.92245","0.02484","202.33360"
"379.41100","7.52940","23.09884","36.95018","0.02484","202.60513"
"379.51100","7.52939","23.14627","36.95018","0.02484","203.02109"
"379.61100","7.52938","23.10328","36.95018","0.02484","202.64401"
"379.71100","7.52938","23.05438","36.95018","0.02484","202.21512"
"379.81100","7.52937","23.10271","36.95018","0.02484","202.63905"
"379.91100","7.52936","23.13270","36.98786","0.02484","202.90211"
"380.01100","7.52936","23.08018","36.98786","0.02484","202.44145"
"380.11100","7.52934","23.08424","36.98786","0.02484","202.47705"
"380.21100","7.52933","23.14971","36.98786","0.02484","203.05128"
"380.31100","7.52932","23.14555","36.98786","0.02484","203.01476"
"380.41100","7.52931","23.07985","36.98786","0.02484","202.43851"
"380.51100","7.52930","23.09127","37.01674","0.02484","202.53871"
"380.61100","7.52929","23.14537","37.01674","0.02484","203.01320"
"380.71100","7.52928","23.09351","37.01674","0.02484","202.55830"
"380.81100","7.52927","23.06013","37.01674","0.02484","202.26559"
"380.91100","7.52926","23.13075","37.01674","0.02484","202.88498"
"381.01100","7.52925","23.15640","37.04465","0.02484","203.11000"
"381.11100","7.52924","23.10289","37.04465","0.02484","202.64063"
"381.21100","7.52922","23.10434","37.04465","0.02484","202.65329"
"381.31100","7.52921","23.15442","37.04465","0.02484","203.09261"
"381.41100","7.52920","23.13172","37.04465","0.02484","202.89346"
"381.51100","7.52919","23.06617","37.04465","0.02484","202.31854"
"381.61100","7.52918","23.12323","37.07174","0.02484","202.81905"
"381.71100","7.52917","23.15775","37.07174","0.02484","203.12177"
"381.81100","7.52916","23.11268","37.07174","0.02484","202.72647"
"381.91100","7.52914","23.11336","37.07174","0.02484","202.73248"
"382.01100","7.52913","23.17413","37.07174","0.02484","203.26544"
"382.11100","7.52911","23.15359","37.09753","0.02483","203.08534"
"382.21100","7.52910","23.07948","37.09753","0.02483","202.43530"
"382.31100","7.52909","23.12489","37.09753","0.02483","202.83360"
"382.41100","7.52908","23.15443","37.09753","0.02483","203.09270"
"382.51100","7.52907","23.09980","37.09753","0.02483","202.61353"
"382.61100","7.52905","23.11003","37.09753","0.02483","202.70323"
"382.71100","7.52903","23.18271","37.13681","0.02483","203.34073"
"382.81100","7.52902","23.15253","37.13681","0.02483","203.07603"
"382.91100","7.52900","23.09875","37.13681","0.02483","202.60429"
"383.01100","7.52898","23.14929","37.13681","0.02483","203.04759"
"383.11100","7.52897","23.15464","37.13681","0.02483","203.09454"
"383.21100","7.52896","23.08970","37.16693","0.02483","202.52493"
"383.31100","7.52894","23.11146","37.16693","0.02483","202.71574"
"383.41100","7.52892","23.17650","37.16693","0.02483","203.28629"
"383.51100","7.52891","23.13973","37.16693","0.02483","202.96375"
"383.61100","7.52889","23.10419","37.16693","0.02483","202.65198"
"383.71100","7.52887","23.17299","37.16693","0.02483","203.25545"
"383.81100","7.52886","23.16727","37.19419","0.02483","203.20532"
"383.91100","7.52884","23.10223","37.19419","0.02483","202.63486"
"384.01100","7.52882","23.11923","37.19419","0.02483","202.78391"
"384.11100","7.52881","23.16777","37.19419","0.02483","203.20969"
"384.21100","7.52879","23.11438","37.19419","0.02483","202.74138"
"384.31100","7.52877","23.10269","37.19419","0.02483","202.63889"
"384.41100","7.52875","23.17212","37.22162","0.02483","203.24780"
"384.51100","7.52873","23.15590","37.22162","0.02483","203.10559"
"384.61100","7.52871","23.11082","37.22162","0.02483","202.71017"
"384.71100","7.52869","23.14471","37.22162","0.02483","203.00746"
"384.81100","7.52867","23.18253","37.22162","0.02483","203.33911"
"384.91100","7.52866","23.11263","37.26918","0.02483","202.72607"
"385.01100","7.52864","23.11412","37.26918","0.02483","202.73914"
"385.11100","7.52861","23.17762","37.26918","0.02483","203.29610"
"385.21100","7.52859","23.14073","37.26918","0.02483","202.97255"
"385.31100","7.52856","23.11213","37.26918","0.02483","202.72163"
"385.41100","7.52854","23.16889","37.30177","0.02483","203.21948"
"385.51100","7.52852","23.16920","37.30177","0.02483","203.22221"
"385.61100","7.52850","23.11042","37.30177","0.02483","202.70668"
"385.71100","7.52848","23.13839","37.30177","0.02483","202.95203"
"385.81100","7.52846","23.18125","37.30177","0.02483","203.32794"
"385.91100","7.52843","23.11956","37.30177","0.02483","202.78683"
"386.01100","7.52841","23.12154","37.33381","0.02483","202.80423"
"386.11100","7.52838","23.18973","37.33381","0.02483","203.40234"
"386.21100","7.52835","23.14442","37.33381","0.02483","203.00490"
"386.31100","7.52832","23.11814","37.33381","0.02483","202.77438"
"386.41100","7.52829","23.17132","37.33381","0.02483","203.24083"
"386.51100","7.52826","23.16087","37.35994","0.02483","203.14919"
"386.61100","7.52824","23.11250","37.35994","0.02483","202.72487"
"386.71100","7.52821","23.16572","37.35994","0.02483","203.19173"
"386.81100","7.52818","23.18805","37.35994","0.02483","203.38756"
"386.91100","7.52814","23.11909","37.35994","0.02483","202.78267"
"387.01100","7.52810","23.15034","37.35994","0.02483","203.05684"
"387.11100","7.52806","23.18639","37.38863","0.02482","203.37303"
"387.21100","7.52802","23.12244","37.38863","0.02482","202.81206"
"387.31100","7.52799","23.12741","37.38863","0.02482","202.85564"
"387.41100","7.52795","23.17931","37.38863","0.02482","203.31091"
"387.51100","7.52791","23.13553","37.38863","0.02482","202.92690"
"387.61100","7.52787","23.11827","37.41916","0.02482","202.77553"
"387.71100","7.52782","23.18016","37.41916","0.02482","203.31836"
"387.81100","7.52777","23.14824","37.41916","0.02482","203.03835"
"387.91100","7.52772","23.12001","37.41916","0.02482","202.79080"
"388.01100","7.52766","23.16417","37.41916","0.02482","203.17810"
"388.11100","7.52761","23.15216","37.41916","0.02482","203.07274"
"388.21100","7.52756","23.10432","37.46670","0.02482","202.65320"
"388.31100","7.52751","23.16409","37.46670","0.02482","203.17744"
"388.41100","7.52744","23.16167","37.46670","0.02482","203.15620"
"388.51100","7.52737","23.11480","37.46670","0.02482","202.74504"
"388.61100","7.52728","23.17105","37.46670","0.02482","203.23849"
"388.71100","7.52720","23.16300","37.49741","0.02482","203.16783"
"388.81100","7.52712","23.11714","37.49741","0.02482","202.76563"
"388.91100","7.52704","23.15162","37.49741","0.02482","203.06799"
"389.01100","7.52696","23.16286","37.49741","0.02481","203.16658"
"389.11100","7.52688","23.10741","37.49741","0.02481","202.68025"
"389.21100","7.52677","23.14275","37.49741","0.02481","202.99023"
"389.31100","7.52665","23.17100","37.52739","0.02481","203.23802"
"389.41100","7.52651","23.10731","37.52739","0.02481","202.67940"
"389.51100","7.52636","23.14286","37.52739","0.02481","202.99117"
"389.61100","7.52622","23.16745","37.52739","0.02481","203.20688"
"389.71100","7.52606","23.10923","37.52739","0.02481","202.69626"
"389.81100","7.52589","23.12922","37.55548","0.02480","202.87158"
"389.91100","7.52568","23.14418","37.55548","0.02480","203.00276"
"390.01100","7.52544","23.09271","37.55548","0.02480","202.55133"
"390.11100","7.52514","23.13313","37.55548","0.02480","202.90584"
"390.21100","7.52477","23.12424","37.55548","0.02479","202.82788"
"390.31100","7.52432","23.07504","37.55548","0.02479","202.39635"
"390.41100","7.52379","23.12425","37.58879","0.02478","202.82796"
"390.51100","7.52315","23.08033","37.58879","0.02478","202.44272"
"390.61100","7.52240","23.05817","37.58879","0.02477","202.24838"
"390.71100","7.52160","23.08525","37.58879","0.02476","202.48589"
"390.81100","7.52078","23.02494","37.58879","0.02476","201.95686"
"390.91100","7.52007","23.04049","37.63332","0.02475","202.09329"
"391.01100","7.51945","23.05100","37.63332","0.02474","202.18549"
"391.11100","7.51890","22.99641","37.63332","0.02474","201.70670"
"391.21100","7.51841","23.02999","37.63332","0.02473","202.00124"
"391.31100","7.51798","23.01953","37.63332","0.02473","201.90941"
"391.41100","7.51754","22.98038","37.63332","0.02472","201.56606"
"391.51100","7.51711","23.01845","37.66074","0.02472","201.89993"
"391.61100","7.51662","23.00624","37.66074","0.02472","201.79288"
"391.71100","7.51606","22.96198","37.66074","0.02471","201.40462"
"391.81100","7.51538","22.99648","37.66074","0.02470","201.70729"
"391.91100","7.51463","22.98722","37.66074","0.02470","201.62604"
"392.01100","7.51388","22.92872","37.68640","0.02469","201.11293"
"392.11100","7.51320","22.93981","37.68640","0.02468","201.21024"
"392.21100","7.51262","22.95344","37.68640","0.02468","201.32976"
"392.31100","7.51209","22.92557","37.68640","0.02467","201.08531"
"392.41100","7.51163","22.89483","37.68640","0.02467","200.81567"
"392.51100","7.51121","22.93304","37.68640","0.02466","201.15079"
"392.61100","7.51079","22.92897","37.71521","0.02466","201.11510"
"392.71100","7.51041","22.86946","37.71521","0.02466","200.59315"
"392.81100","7.51007","22.87689","37.71521","0.02465","200.65829"
"392.91100","7.50976","22.94272","37.71521","0.02465","201.23575"
"393.01100","7.50948","22.87332","37.71521","0.02465","200.62697"
"393.11100","7.50921","22.84599","37.74449","0.02465","200.38730"
"393.21100","7.50895","22.88202","37.74449","0.02464","200.70329"
"393.31100","7.50867","22.90690","37.74449","0.02464","200.92151"
"393.41100","7.50834","22.84513","37.74449","0.02464","200.37975"
"393.51100","7.50799","22.84938","37.74449","0.02463","200.41702"
"393.61100","7.50761","22.92155","37.74449","0.02463","201.05002"
"393.71100","7.50722","22.86546","37.77303","0.02463","200.55803"
"393.81100","7.50679","22.80906","37.77303","0.02462","200.06339"
"393.91100","7.50636","22.83005","37.77303","0.02462","200.24750"
"394.01100","7.50588","22.87025","37.77303","0.02461","200.60010"
"394.11100","7.50541","22.81355","37.77303","0.02461","200.10278"
"394.21100","7.50501","22.79618","37.81078","0.02461","199.95041"
"394.31100","7.50464","22.86980","37.81078","0.02460","200.59613"
"394.41100","7.50434","22.83766","37.81078","0.02460","200.31424"
"394.51100","7.50411","22.78539","37.81078","0.02460","199.85573"
"394.61100","7.50392","22.82804","37.81078","0.02459","200.22986"
"394.71100","7.50377","22.83072","37.84209","0.02459","200.25337"
"394.81100","7.50364","22.76928","37.84209","0.02459","199.71440"
"394.91100","7.50352","22.80225","37.84209","0.02459","200.00363"
"395.01100","7.50340","22.83696","37.84209","0.02459","200.30807"
"395.11100","7.50329","22.78581","37.84209","0.02459","199.85944"
"395.21100","7.50319","22.80095","37.84209","0.02459","199.99220"
"395.31100","7.50310","22.84692","37.87038","0.02459","200.39546"
"395.41100","7.50303","22.79307","37.87038","0.02459","199.92311"
"395.51100","7.50296","22.78488","37.87038","0.02459","199.85130"
"395.61100","7.50291","22.82900","37.87038","0.02459","200.23824"
"395.71100","7.50286","22.78143","37.87038","0.02458","199.82101"
"395.81100","7.50280","22.78243","37.89703","0.02458","199.82976"
"395.91100","7.50275","22.83539","37.89703","0.02458","200.29431"
"396.01100","7.50270","22.79307","37.89703","0.02458","199.92311"
"396.11100","7.50265","22.78951","37.89703","0.02458","199.89191"
"396.21100","7.50260","22.83504","37.89703","0.02458","200.29126"
"396.31100","7.50256","22.79418","37.89703","0.02458","199.93288"
"396.41100","7.50253","22.79225","37.92651","0.02458","199.91595"
"396.51100","7.50249","22.83352","37.92651","0.02458","200.27795"
"396.61100","7.50245","22.79127","37.92651","0.02458","199.90730"
"396.71100","7.50241","22.79117","37.92651","0.02458","199.90642"
"396.81100","7.50237","22.84774","37.92651","0.02458","200.40265"
"396.91100","7.50233","22.79058","37.92651","0.02458","199.90126"
"397.01100","7.50230","22.79189","37.96705","0.02458","199.91272"
"397.11100","7.50227","22.83276","37.96705","0.02458","200.27122"
"397.21100","7.50224","22.77475","37.96705","0.02458","199.76239"
"397.31100","7.50221","22.78911","37.96705","0.02458","199.88837"
"397.41100","7.50218","22.82139","37.96705","0.02458","200.17154"
"397.51100","7.50214","22.77576","37.99427","0.02458","199.77130"
"397.61100","7.50211","22.81209","37.99427","0.02458","200.08998"
"397.71100","7.50208","22.83880","37.99427","0.02458","200.32419"
"397.81100","7.50205","22.79154","37.99427","0.02458","199.90973"
"397.91100","7.50202","22.82356","37.99427","0.02458","200.19055"
"398.01100","7.50199","22.82479","37.99427","0.02458","200.20129"
"398.11100","7.50197","22.77032","38.02413","0.02458","199.72354"
"398.21100","7.50194","22.81223","38.02413","0.02458","200.09116"
"398.31100","7.50191","22.80148","38.02413","0.02458","199.99686"
"398.41100","7.50188","22.77305","38.02413","0.02458","199.74751"
"398.51100","7.50185","22.83254","38.02413","0.02458","200.26932"
"398.61100","7.50183","22.80031","38.04864","0.02457","199.98659"
"398.71100","7.50180","22.79890","38.04864","0.02457","199.97427"
"398.81100","7.50178","22.83780","38.04864","0.02457","200.31543"
"398.91100","7.50176","22.78947","38.04864","0.02457","199.89153"
"399.01100","7.50173","22.79147","38.04864","0.02457","199.90910"
"399.11100","7.50170","22.82767","38.04864","0.02457","200.22664"
"399.21100","7.50168","22.76868","38.07630","0.02457","199.70918"
"399.31100","7.50165","22.80876","38.07630","0.02457","200.06076"
"399.41100","7.50162","22.83474","38.07630","0.02457","200.28860"
"399.51100","7.50159","22.78164","38.07630","0.02457","199.82286"
"399.61100","7.50156","22.83420","38.07630","0.02457","200.28387"
"399.71100","7.50154","22.82743","38.11767","0.02457","200.22449"
"399.81100","7.50152","22.77622","38.11767","0.02457","199.77530"
"399.91100","7.50148","22.82796","38.11767","0.02457","200.22913"
"400.01100","7.50145","22.80779","38.11767","0.02457","200.05222"
"400.11100","7.50142","22.77282","38.11767","0.02457","199.74550"
"400.21100","7.50138","22.83903","38.11767","0.02457","200.32623"
"400.31100","7.50135","22.80929","38.14071","0.02457","200.06541"
"400.41100","7.50132","22.78656","38.14071","0.02457","199.86600"
"400.51100","7.50129","22.83950","38.14071","0.02457","200.33035"
"400.61100","7.50127","22.79608","38.14071","0.02457","199.94949"
"400.71100","7.50124","22.77945","38.14071","0.02457","199.80365"
"400.81100","7.50121","22.83312","38.16938","0.02457","200.27437"
"400.91100","7.50117","22.78241","38.16938","0.02457","199.82964"
"401.01100","7.50114","22.79243","38.16938","0.02457","199.91748"
"401.11100","7.50110","22.83668","38.16938","0.02457","200.30565"
"401.21100","7.50107","22.78579","38.16938","0.02457","199.85922"
"401.31100","7.50105","22.79764","38.19546","0.02457","199.96321"
"401.41100","7.50102","22.82296","38.19546","0.02457","200.18532"
"401.51100","7.50099","22.77056","38.19546","0.02457","199.72568"
"401.61100","7.50095","22.80665","38.19546","0.02457","200.04219"
"401.71100","7.50092","22.81964","38.19546","0.02457","200.15614"
"401.81100","7.50088","22.77956","38.19546","0.02457","199.80461"
"401.91100","7.50084","22.82616","38.21793","0.02457","200.21333"
"402.01100","7.50081","22.82517","38.21793","0.02457","200.20470"
"402.11100","7.50078","22.78329","38.21793","0.02456","199.83728"
"402.21100","7.50074","22.81580","38.21793","0.02456","200.12250"
"402.31100","7.50071","22.80121","38.21793","0.02456","199.99451"
"402.41100","7.50067","22.77395","38.21793","0.02456","199.75545"
"402.51100","7.50062","22.82504","38.25216","0.02456","200.20355"
"402.61100","7.50058","22.80067","38.25216","0.02456","199.98981"
"402.71100","7.50053","22.79700","38.25216","0.02456","199.95757"
"402.81100","7.50049","22.85075","38.25216","0.02456","200.42905"
"402.91100","7.50045","22.79792","38.25216","0.02456","199.96568"
"403.01100","7.50040","22.80433","38.27949","0.02456","200.02188"
"403.11100","7.50036","22.82300","38.27949","0.02456","200.18562"
"403.21100","7.50032","22.76084","38.27949","0.02456","199.64044"
"403.31100","7.50026","22.80348","38.27949","0.02456","200.01440"
"403.41100","7.50020","22.80455","38.27949","0.02456","200.02380"
"403.51100","7.50014","22.77411","38.27949","0.02456","199.75677"
"403.61100","7.50007","22.83399","38.30643","0.02456","200.28204"
"403.71100","7.50001","22.81144","38.30643","0.02456","200.08427"
"403.81100","7.49995","22.77893","38.30643","0.02456","199.79907"
"403.91100","7.49989","22.82375","38.30643","0.02456","200.19217"
"404.01100","7.49982","22.77243","38.30643","0.02456","199.74210"
"404.11100","7.49974","22.77798","38.32732","0.02455","199.79077"
"404.21100","7.49964","22.80987","38.32732","0.02455","200.07050"
"404.31100","7.49953","22.76144","38.32732","0.02455","199.64565"
"404.41100","7.49941","22.80367","38.32732","0.02455","200.01610"
"404.51100","7.49929","22.81218","38.32732","0.02455","200.09071"
"404.61100","7.49917","22.76101","38.34818","0.02455","199.64194"
"404.71100","7.49903","22.80553","38.34818","0.02455","200.03244"
"404.81100","7.49888","22.78541","38.34818","0.02455","199.85596"
"404.91100","7.49870","22.74814","38.34818","0.02455","199.52899"
"405.01100","7.49847","22.80771","38.34818","0.02454","200.05153"
"405.11100","7.49822","22.75632","38.34818","0.02454","199.60072"
"405.21100","7.49794","22.77620","38.37133","0.02454","199.77515"
"405.31100","7.49767","22.81010","38.37133","0.02454","200.07251"
"405.41100","7.49741","22.74219","38.37133","0.02453","199.47681"
"405.51100","7.49717","22.76180","38.37133","0.02453","199.64883"
"405.61100","7.49694","22.77914","38.37133","0.02453","199.80096"
"405.71100","7.49673","22.70490","38.40308","0.02453","199.14978"
"405.81100","7.49652","22.74475","38.40308","0.02452","199.49930"
"405.91100","7.49633","22.76373","38.40308","0.02452","199.66576"
"406.01100","7.49616","22.72269","38.40308","0.02452","199.30582"
"406.11100","7.49601","22.78282","38.40308","0.02452","199.83321"
"406.21100","7.49589","22.77865","38.40308","0.02452","199.79663"
"406.31100","7.49579","22.72067","38.42765","0.02452","199.28810"
"406.41100","7.49569","22.75658","38.42765","0.02452","199.60303"
"406.51100","7.49562","22.73543","38.42765","0.02452","199.41754"
"406.61100","7.49555","22.68596","38.42765","0.02452","198.98367"
"406.71100","7.49549","22.75930","38.42765","0.02451","199.62691"
"406.81100","7.49543","22.73500","38.45518","0.02451","199.41377"
"406.91100","7.49537","22.71668","38.45518","0.02451","199.25307"
"407.01100","7.49532","22.78279","38.45518","0.02451","199.83298"
"407.11100","7.49527","22.74478","38.45518","0.02451","199.49951"
"407.21100","7.49522","22.70645","38.45518","0.02451","199.16336"
"407.31100","7.49517","22.76323","38.45518","0.02451","199.66139"
"407.41100","7.49514","22.72377","38.47908","0.02451","199.31526"
"407.51100","7.49511","22.69552","38.47908","0.02451","199.06750"
"407.61100","7.49508","22.77324","38.47908","0.02451","199.74915"
"407.71100","7.49505","22.73260","38.47908","0.02451","199.39272"
"407.81100","7.49502","22.72230","38.47908","0.02451","199.30234"
"407.91100","7.49500","22.78295","38.50162","0.02451","199.83430"
"408.01100","7.49497","22.74319","38.50162","0.02451","199.48564"
"408.11100","7.49496","22.70602","38.50162","0.02451","199.15958"
"408.21100","7.49493","22.75957","38.50162","0.02451","199.62932"
"408.31100","7.49492","22.72091","38.50162","0.02451","199.29018"
"408.41100","7.49490","22.70566","38.50162","0.02451","199.15639"
"408.51100","7.49489","22.77653","38.52055","0.02451","199.77806"
"408.61100","7.49487","22.74549","38.52055","0.02451","199.50580"
"408.71100","7.49486","22.73429","38.52055","0.02451","199.40758"
"408.81100","7.49485","22.78287","38.52055","0.02451","199.83360"
"408.91100","7.49483","22.72762","38.52055","0.02451","199.34903"
"409.01100","7.49483","22.69638","38.55167","0.02451","199.07504"
"409.11100","7.49482","22.74910","38.55167","0.02451","199.53745"
"409.21100","7.49481","22.70357","38.55167","0.02451","199.13805"
"409.31100","7.49480","22.70988","38.55167","0.02451","199.19347"
"409.41100","7.49479","22.77243","38.55167","0.02451","199.74210"
"409.51100","7.49478","22.73694","38.55167","0.02451","199.43077"
"409.61100","7.49477","22.72780","38.57376","0.02451","199.35059"
"409.71100","7.49477","22.78124","38.57376","0.02451","199.81934"
"409.81100","7.49476","22.72399","38.57376","0.02451","199.31723"
"409.91100","7.49475","22.68742","38.57376","0.02451","198.99641"
"410.01100","7.49474","22.75824","38.57376","0.02451","199.61757"
"410.11100","7.49474","22.70970","38.59341","0.02451","199.19185"
"410.21100","7.49473","22.71793","38.59341","0.02451","199.26407"
"410.31100","7.49472","22.78895","38.59341","0.02451","199.88695"
"410.41100","7.49472","22.74817","38.59341","0.02451","199.52930"
"410.51100","7.49471","22.71822","38.59341","0.02451","199.26660"
"410.61100","7.49471","22.77115","38.61493","0.02451","199.73087"
"410.71100","7.49470","22.73901","38.61493","0.02451","199.44894"
"410.81100","7.49470","22.68734","38.61493","0.02451","198.99571"
"410.91100","7.49469","22.75672","38.61493","0.02451","199.60431"
"411.01100","7.49469","22.75799","38.61493","0.02451","199.61540"
"411.11100","7.49469","22.71936","38.61493","0.02451","199.27660"
"411.21100","7.49468","22.76486","38.63446","0.02451","199.67569"
"411.31100","7.49468","22.78955","38.63446","0.02451","199.89221"
"411.41100","7.49467","22.70746","38.63446","0.02451","199.17224"
"411.51100","7.49467","22.73448","38.63446","0.02451","199.40923"
"411.61100","7.49467","22.76466","38.63446","0.02451","199.67392"
"411.71100","7.49467","22.69641","38.63446","0.02451","199.07529"
"411.81100","7.49466","22.72969","38.65975","0.02451","199.36720"
"411.91100","7.49466","22.78304","38.65975","0.02451","199.83517"
"412.01100","7.49466","22.73738","38.65975","0.02451","199.43463"
"412.11100","7.49465","22.73866","38.65975","0.02451","199.44585"
"412.21100","7.49465","22.78892","38.65975","0.02451","199.88667"
"412.31100","7.49465","22.73425","38.67851","0.02451","199.40720"
"412.41100","7.49465","22.69928","38.67851","0.02451","199.10042"
"412.51100","7.49465","22.76312","38.67851","0.02451","199.66039"
"412.61100","7.49465","22.73556","38.67851","0.02451","199.41869"
"412.71100","7.49464","22.71253","38.67851","0.02451","199.21672"
"412.81100","7.49464","22.79222","38.67851","0.02451","199.91568"
"412.91100","7.49464","22.76296","38.69744","0.02451","199.65900"
"413.01100","7.49464","22.72174","38.69744","0.02451","199.29747"
"413.11100","7.49464","22.76818","38.69744","0.02451","199.70483"
"413.21100","7.49464","22.74763","38.69744","0.02451","199.52452"
"413.31100","7.49464","22.69425","38.69744","0.02451","199.05638"
"413.41100","7.49464","22.74912","38.71692","0.02451","199.53760"
"413.51100","7.49464","22.75639","38.71692","0.02451","199.60136"
"413.61100","7.49463","22.71985","38.71692","0.02451","199.28093"
"413.71100","7.49463","22.78346","38.71692","0.02451","199.83884"
"413.81100","7.49463","22.78456","38.71692","0.02451","199.84851"
"413.91100","7.49464","22.70907","38.71692","0.02451","199.18637"
"414.01100","7.49463","22.76085","38.74300","0.02451","199.64049"
"414.11100","7.49463","22.76305","38.74300","0.02451","199.65982"
"414.21100","7.49463","22.69650","38.74300","0.02451","199.07607"
"414.31100","7.49463","22.75551","38.74300","0.02451","199.59370"
"414.41100","7.49463","22.77481","38.74300","0.02451","199.76299"
"414.51100","7.49462","22.71975","38.77187","0.02451","199.28001"
"414.61100","7.49463","22.76296","38.77187","0.02451","199.65900"
"414.71100","7.49463","22.77931","38.77187","0.02451","199.80246"
"414.81100","7.49462","22.69639","38.77187","0.02451","199.07507"
"414.91100","7.49463","22.73680","38.77187","0.02451","199.42960"
"415.01100","7.49462","22.77403","38.77187","0.02451","199.75615"
"415.11100","7.49462","22.71372","38.79297","0.02451","199.22714"
"415.21100","7.49462","22.75668","38.79297","0.02451","199.60390"
"415.31100","7.49462","22.80275","38.79297","0.02451","200.00803"
"415.41100","7.49462","22.73106","38.79297","0.02451","199.37923"
"415.51100","7.49462","22.74583","38.79297","0.02451","199.50873"
"415.61100","7.49462","22.78954","38.81238","0.02451","199.89211"
"415.71100","7.49462","22.70920","38.81238","0.02451","199.18750"
"415.81100","7.49462","22.70883","38.81238","0.02451","199.18422"
"415.91100","7.49462","22.77186","38.81238","0.02451","199.73705"
"416.01100","7.49462","22.73403","38.81238","0.02451","199.40527"
"416.11100","7.49462","22.73057","38.83127","0.02451","199.37491"
"416.21100","7.49462","22.80374","38.83127","0.02451","200.01668"
"416.31100","7.49462","22.77401","38.83127","0.02451","199.75594"
"416.41100","7.49462","22.70897","38.83127","0.02451","199.18549"
"416.51100","7.49462","22.76339","38.83127","0.02451","199.66277"
"416.61100","7.49462","22.76315","38.83127","0.02451","199.66064"
"416.71100","7.49462","22.69684","38.84991","0.02451","199.07906"
"416.81100","7.49462","22.75226","38.84991","0.02451","199.56520"
"416.91100","7.49462","22.78196","38.84991","0.02451","199.82564"
"417.01100","7.49462","22.72849","38.84991","0.02451","199.35666"
"417.11100","7.49462","22.76652","38.84991","0.02451","199.69023"
"417.21100","7.49462","22.80068","38.87459","0.02451","199.98990"
"417.31100","7.49462","22.72970","38.87459","0.02451","199.36725"
"417.41100","7.49462","22.71758","38.87459","0.02451","199.26097"
"417.51100","7.49462","22.77677","38.87459","0.02451","199.78017"
"417.61100","7.49462","22.71946","38.87459","0.02451","199.27744"
"417.71100","7.49462","22.71633","38.87459","0.02451","199.24997"
"417.81100","7.49462","22.78741","38.89040","0.02451","199.87343"
"417.91100","7.49462","22.75371","38.89040","0.02451","199.57790"
"418.01100","7.49462","22.72104","38.89040","0.02451","199.29135"
"418.11100","7.49462","22.78104","38.89040","0.02451","199.81763"
"418.21100","7.49462","22.75892","38.89040","0.02451","199.62357"
"418.31100","7.49462","22.70479","38.89040","0.02451","199.14876"
"418.41100","7.49462","22.76506","38.90616","0.02451","199.67741"
"418.51100","7.49462","22.75976","38.90616","0.02451","199.63098"
"418.61100","7.49462","22.70908","38.90616","0.02451","199.18642"
"418.71100","7.49462","22.78465","38.90616","0.02451","199.84923"
"418.81100","7.49462","22.78815","38.90616","0.02451","199.87996"
"418.91100","7.49462","22.71884","38.92071","0.02451","199.27202"
"419.01100","7.49462","22.75604","38.92071","0.02451","199.59828"
"419.11100","7.49462","22.77618","38.92071","0.02451","199.77496"
"419.21100","7.49462","22.71145","38.92071","0.02451","199.20723"
"419.31100","7.49463","22.75558","38.92071","0.02451","199.59427"
"419.41100","7.49463","22.78054","38.92071","0.02451","199.81325"
"419.51100","7.49462","22.72828","38.93892","0.02451","199.35481"
"419.61100","7.49462","22.77921","38.93892","0.02451","199.80157"
"419.71100","7.49462","22.79535","38.93892","0.02451","199.94308"
"419.81100","7.49463","22.72152","38.93892","0.02451","199.29556"
"419.91100","7.49463","22.74360","38.93892","0.02451","199.48915"
"420.01100","7.49463","22.77378","38.96136","0.02451","199.75394"
"420.11100","7.49463","22.71334","38.96136","0.02451","199.22374"
"420.21100","7.49463","22.76010","38.96136","0.02451","199.63396"
"420.31100","7.49463","22.80124","38.96136","0.02451","199.99475"
"420.41100","7.49463","22.74851","38.96136","0.02451","199.53227"
"420.51100","7.49463","22.75918","38.96136","0.02451","199.62585"
"420.61100","7.49463","22.80933","38.97536","0.02451","200.06570"
"420.71100","7.49463","22.73523","38.97536","0.02451","199.41582"
"420.81100","7.49463","22.72583","38.97536","0.02451","199.33334"
"420.91100","7.49463","22.77708","38.97536","0.02451","199.78285"
"421.01100","7.49463","22.73565","38.97536","0.02451","199.41948"
"421.11100","7.49463","22.73399","38.99219","0.02451","199.40494"
"421.21100","7.49463","22.81028","38.99219","0.02451","200.07407"
"421.31100","7.49463","22.78077","38.99219","0.02451","199.81526"
"421.41100","7.49463","22.72672","38.99219","0.02451","199.34119"
"421.51100","7.49463","22.78861","38.99219","0.02451","199.88396"
"421.61100","7.49463","22.77415","38.99219","0.02451","199.75719"
"421.71100","7.49463","22.71147","39.00788","0.02451","199.20735"
"421.81100","7.49463","22.76464","39.00788","0.02451","199.67375"
"421.91100","7.49463","22.78813","39.00788","0.02451","199.87979"
"422.01100","7.49463","22.72920","39.00788","0.02451","199.36292"
"422.11100","7.49463","22.76796","39.00788","0.02451","199.70284"
"422.21100","7.49463","22.81710","39.02691","0.02451","200.13385"
"422.31100","7.49463","22.74266","39.02691","0.02451","199.48093"
"422.41100","7.49463","22.72920","39.02691","0.02451","199.36287"
"422.51100","7.49463","22.79091","39.02691","0.02451","199.90419"
"422.61100","7.49464","22.73473","39.02691","0.02451","199.41138"
"422.71100","7.49464","22.73305","39.02691","0.02451","199.39664"
"422.81100","7.49463","22.81102","39.04911","0.02451","200.08055"
"422.91100","7.49463","22.76806","39.04911","0.02451","199.70375"
"423.01100","7.49463","22.74070","39.04911","0.02451","199.46379"
"423.11100","7.49463","22.79484","39.04911","0.02451","199.93866"
"423.21100","7.49463","22.76803","39.04911","0.02451","199.70346"
"423.31100","7.49464","22.70130","39.06245","0.02451","199.11821"
"423.41100","7.49464","22.76179","39.06245","0.02451","199.64874"
"423.51100","7.49464","22.75488","39.06245","0.02451","199.58818"
"423.61100","7.49464","22.71998","39.06245","0.02451","199.28206"
"423.71100","7.49464","22.80941","39.06245","0.02451","200.06644"
"423.81100","7.49464","22.80158","39.06245","0.02451","199.99776"
"423.91100","7.49464","22.72820","39.07764","0.02451","199.35414"
"424.01100","7.49464","22.76990","39.07764","0.02451","199.71989"
"424.11100","7.49464","22.77466","39.07764","0.02451","199.76161"
"424.21100","7.49464","22.70581","39.07764","0.02451","199.15776"
"424.31100","7.49464","22.74964","39.07764","0.02451","199.54219"
"424.41100","7.49464","22.77783","39.09279","0.02451","199.78941"
"424.51100","7.49464","22.72419","39.09279","0.02451","199.31897"
"424.61100","7.49464","22.78024","39.09279","0.02451","199.81061"
"424.71100","7.49464","22.81146","39.09279","0.02451","200.08444"
"424.81100","7.49464","22.74106","39.09279","0.02451","199.46690"
"424.91100","7.49464","22.75690","39.09279","0.02451","199.60588"
"425.01100","7.49464","22.78735","39.10624","0.02451","199.87292"
"425.11100","7.49464","22.71078","39.10624","0.02451","199.20137"
"425.21100","7.49464","22.75850","39.10624","0.02451","199.61989"
"425.31100","7.49464","22.80569","39.10624","0.02451","200.03380"
"425.41100","7.49464","22.74183","39.10624","0.02451","199.47368"
"425.51100","7.49464","22.76661","39.12785","0.02451","199.69104"
"425.61100","7.49464","22.81397","39.12785","0.02451","200.10648"
"425.71100","7.49464","22.75043","39.12785","0.02451","199.54910"
"425.81100","7.49465","22.72945","39.12785","0.02451","199.36510"
"425.91100","7.49465","22.79440","39.12785","0.02451","199.93474"
"426.01100","7.49465","22.73999","39.12785","0.02451","199.45753"
"426.11100","7.49464","22.74610","39.14142","0.02451","199.51109"
"426.21100","7.49465","22.82187","39.14142","0.02451","200.17570"
"426.31100","7.49464","22.76787","39.14142","0.02451","199.70212"
"426.41100","7.49464","22.73549","39.14142","0.02451","199.41805"
"426.51100","7.49465","22.79404","39.14142","0.02451","199.93163"
"426.61100","7.49465","22.76787","39.14142","0.02451","199.70209"
