Repository: Mecanon/morphing_wing

File: experimental/sma_database/flexinol_isobaric_trained_200MPa.csv (part 7 of 86)
Test : Start of hold value,"200.00000",MPa
Time,Extension,Load,Temperature: Chamber 3119-600 1 1,Tensile strain (Extension),Tensile stress
(s),(mm),(N),(C),(mm/mm),(MPa)
"368.52400","5.13788","23.08405","34.77531","0.02282","202.47540"
"368.62400","5.13788","23.06254","34.77531","0.02282","202.28670"
"368.72400","5.13787","23.13588","34.77531","0.02282","202.92998"
"368.82400","5.13787","22.98150","34.77531","0.02282","201.57591"
"368.92400","5.13787","23.21623","34.77531","0.02282","203.63478"
"369.02400","5.13785","22.96721","34.85925","0.02282","201.45049"
"369.12400","5.13785","23.29636","34.85925","0.02282","204.33755"
"369.22400","5.13784","22.99895","34.85925","0.02282","201.72897"
"369.32400","5.13782","23.28661","34.85925","0.02282","204.25204"
"369.42400","5.13782","23.01132","34.85925","0.02282","201.83746"
"369.52400","5.13782","23.20954","34.94857","0.02282","203.57605"
"369.62400","5.13781","23.05412","34.94857","0.02282","202.21284"
"369.72400","5.13781","23.11899","34.94857","0.02282","202.78180"
"369.82400","5.13781","23.14760","34.94857","0.02282","203.03279"
"369.92400","5.13778","23.05854","34.94857","0.02282","202.25165"
"370.02400","5.13779","23.25126","34.94857","0.02282","203.94202"
"370.12400","5.13777","23.02397","35.06782","0.02282","201.94843"
"370.22400","5.13777","23.30127","35.06782","0.02282","204.38068"
"370.32400","5.13777","22.98459","35.06782","0.02282","201.60295"
"370.42400","5.13774","23.28297","35.06782","0.02282","204.22015"
"370.52400","5.13775","22.96350","35.06782","0.02282","201.41798"
"370.62400","5.13774","23.23260","35.14440","0.02282","203.77835"
"370.72400","5.13774","23.03114","35.14440","0.02282","202.01131"
"370.82400","5.13773","23.18850","35.14440","0.02282","203.39154"
"370.92400","5.13772","23.14387","35.14440","0.02282","203.00002"
"371.02400","5.13772","23.14743","35.14440","0.02282","203.03127"
"371.12400","5.13771","23.20984","35.22873","0.02282","203.57867"
"371.22400","5.13771","23.06538","35.22873","0.02282","202.31160"
"371.32400","5.13770","23.23906","35.22873","0.02282","203.83499"
"371.42400","5.13770","22.99516","35.22873","0.02282","201.69566"
"371.52400","5.13769","23.28427","35.22873","0.02282","204.23157"
"371.62400","5.13768","22.98065","35.22873","0.02282","201.56839"
"371.72400","5.13767","23.29806","35.31379","0.02282","204.35249"
"371.82400","5.13766","23.02513","35.31379","0.02282","201.95859"
"371.92400","5.13765","23.29608","35.31379","0.02282","204.33514"
"372.02400","5.13764","23.05995","35.31379","0.02282","202.26399"
"372.12400","5.13763","23.23998","35.31379","0.02282","203.84303"
"372.22400","5.13762","23.10463","35.40051","0.02282","202.65590"
"372.32400","5.13761","23.16875","35.40051","0.02282","203.21832"
"372.42400","5.13761","23.18032","35.40051","0.02282","203.31975"
"372.52400","5.13759","23.10368","35.40051","0.02282","202.64751"
"372.62400","5.13758","23.27191","35.40051","0.02282","204.12311"
"372.72400","5.13756","23.08961","35.40051","0.02282","202.52417"
"372.82400","5.13753","23.32946","35.48879","0.02282","204.62788"
"372.92400","5.13752","23.07531","35.48879","0.02282","202.39873"
"373.02400","5.13751","23.35082","35.48879","0.02282","204.81531"
"373.12400","5.13749","23.02914","35.48879","0.02282","201.99373"
"373.22400","5.13748","23.33457","35.48879","0.02282","204.67270"
"373.32400","5.13747","23.04448","35.62313","0.02282","202.12828"
"373.42400","5.13746","23.34072","35.62313","0.02282","204.72672"
"373.52400","5.13743","23.09766","35.62313","0.02282","202.59473"
"373.62400","5.13740","23.34097","35.62313","0.02282","204.72888"
"373.72400","5.13738","23.14120","35.62313","0.02282","202.97668"
"373.82400","5.13736","23.30527","35.62313","0.02282","204.41574"
"373.92400","5.13734","23.18083","35.71213","0.02282","203.32422"
"374.02400","5.13733","23.21282","35.71213","0.02282","203.60481"
"374.12400","5.13729","23.23982","35.71213","0.02282","203.84169"
"374.22400","5.13728","23.15589","35.71213","0.02281","203.10547"
"374.32400","5.13724","23.29618","35.71213","0.02281","204.33598"
"374.42400","5.13723","23.13661","35.71213","0.02281","202.93642"
"374.52400","5.13719","23.35361","35.80124","0.02281","204.83969"
"374.62400","5.13717","23.12780","35.80124","0.02281","202.85907"
"374.72400","5.13712","23.38928","35.80124","0.02281","205.15259"
"374.82400","5.13709","23.08347","35.80124","0.02281","202.47023"
"374.92400","5.13702","23.39117","35.80124","0.02281","205.16919"
"375.02400","5.13694","23.07298","35.89117","0.02281","202.37828"
"375.12400","5.13682","23.37123","35.89117","0.02281","204.99426"
"375.22400","5.13670","23.09134","35.89117","0.02281","202.53926"
"375.32400","5.13650","23.37602","35.89117","0.02281","205.03627"
"375.42400","5.13632","23.13170","35.89117","0.02281","202.89334"
"375.52400","5.13600","23.36540","35.89117","0.02280","204.94313"
"375.62400","5.13563","23.15940","35.98062","0.02280","203.13625"
"375.72400","5.13511","23.28612","35.98062","0.02279","204.24774"
"375.82400","5.13449","23.17183","35.98062","0.02279","203.24535"
"375.92400","5.13368","23.20934","35.98062","0.02278","203.57428"
"376.02400","5.13271","23.16323","35.98062","0.02277","203.16988"
"376.12400","5.13164","23.19719","36.11578","0.02276","203.46771"
"376.22400","5.13065","23.14308","36.11578","0.02275","202.99310"
"376.32400","5.12980","23.22293","36.11578","0.02274","203.69347"
"376.42400","5.12904","23.10260","36.11578","0.02273","202.63811"
"376.52400","5.12828","23.24532","36.11578","0.02273","203.88991"
"376.62400","5.12750","23.02874","36.11578","0.02272","201.99019"
"376.72400","5.12663","23.23829","36.21099","0.02271","203.82820"
"376.82400","5.12555","22.95559","36.21099","0.02270","201.34857"
"376.92400","5.12424","23.22213","36.21099","0.02269","203.68649"
"377.02400","5.12291","22.91788","36.21099","0.02268","201.01781"
"377.12400","5.12172","23.20290","36.21099","0.02266","203.51781"
"377.22400","5.12065","22.90779","36.30805","0.02265","200.92940"
"377.32400","5.11952","23.19894","36.30805","0.02264","203.48309"
"377.42400","5.11808","22.87419","36.30805","0.02263","200.63466"
"377.52400","5.11630","23.14187","36.30805","0.02261","202.98250"
"377.62400","5.11453","22.80533","36.30805","0.02259","200.03067"
"377.72400","5.11308","23.07436","36.30805","0.02258","202.39037"
"377.82400","5.11178","22.75876","36.40421","0.02257","199.62215"
"377.92400","5.11032","23.02823","36.40421","0.02255","201.98578"
"378.02400","5.10847","22.73266","36.40421","0.02253","199.39325"
"378.12400","5.10646","22.99136","36.40421","0.02252","201.66237"
"378.22400","5.10463","22.69137","36.40421","0.02250","199.03110"
"378.32400","5.10285","22.93252","36.54205","0.02248","201.14624"
"378.42400","5.10067","22.63847","36.54205","0.02246","198.56706"
"378.52400","5.09850","22.82307","36.54205","0.02244","200.18629"
"378.62400","5.09673","22.58694","36.54205","0.02242","198.11514"
"378.72400","5.09522","22.76902","36.54205","0.02241","199.71219"
"378.82400","5.09358","22.53921","36.54205","0.02239","197.69641"
"378.92400","5.09175","22.76524","36.63623","0.02237","199.67903"
"379.02400","5.09039","22.48497","36.63623","0.02236","197.22073"
"379.12400","5.08942","22.75235","36.63623","0.02235","199.56593"
"379.22400","5.08871","22.45546","36.63623","0.02234","196.96182"
"379.32400","5.08819","22.73442","36.63623","0.02234","199.40871"
"379.42400","5.08776","22.42369","36.63623","0.02233","196.68321"
"379.52400","5.08733","22.71420","36.72609","0.02233","199.23132"
"379.62400","5.08695","22.41191","36.72609","0.02233","196.57983"
"379.72400","5.08655","22.72041","36.72609","0.02232","199.28577"
"379.82400","5.08615","22.43343","36.72609","0.02232","196.76862"
"379.92400","5.08563","22.72835","36.72609","0.02231","199.35541"
"380.02400","5.08507","22.43833","36.81963","0.02231","196.81163"
"380.12400","5.08452","22.70961","36.81963","0.02230","199.19109"
"380.22400","5.08401","22.41444","36.81963","0.02230","196.60207"
"380.32400","5.08358","22.68866","36.81963","0.02229","199.00729"
"380.42400","5.08322","22.39917","36.81963","0.02229","196.46815"
"380.52400","5.08299","22.65124","36.81963","0.02229","198.67905"
"380.62400","5.08280","22.42574","36.91127","0.02228","196.70117"
"380.72400","5.08268","22.63252","36.91127","0.02228","198.51494"
"380.82400","5.08255","22.50428","36.91127","0.02228","197.39011"
"380.92400","5.08247","22.59754","36.91127","0.02228","198.20811"
"381.02400","5.08239","22.58075","36.91127","0.02228","198.06081"
"381.12400","5.08235","22.51261","37.04929","0.02228","197.46312"
"381.22400","5.08231","22.60945","37.04929","0.02228","198.31258"
"381.32400","5.08229","22.44751","37.04929","0.02228","196.89215"
"381.42400","5.08228","22.65459","37.04929","0.02228","198.70850"
"381.52400","5.08227","22.44423","37.04929","0.02228","196.86331"
"381.62400","5.08226","22.69440","37.04929","0.02228","199.05765"
"381.72400","5.08226","22.44040","37.14310","0.02228","196.82977"
"381.82400","5.08226","22.71613","37.14310","0.02228","199.24821"
"381.92400","5.08226","22.45764","37.14310","0.02228","196.98097"
"382.02400","5.08226","22.68922","37.14310","0.02228","199.01225"
"382.12400","5.08226","22.49270","37.14310","0.02228","197.28847"
"382.22400","5.08227","22.63159","37.23753","0.02228","198.50677"
"382.32400","5.08227","22.54900","37.23753","0.02228","197.78233"
"382.42400","5.08227","22.58658","37.23753","0.02228","198.11198"
"382.52400","5.08227","22.62671","37.23753","0.02228","198.46396"
"382.62400","5.08227","22.55111","37.23753","0.02228","197.80084"
"382.72400","5.08227","22.70727","37.23753","0.02228","199.17058"
"382.82400","5.08227","22.50481","37.33389","0.02228","197.39476"
"382.92400","5.08228","22.72676","37.33389","0.02228","199.34152"
"383.02400","5.08228","22.45133","37.33389","0.02228","196.92564"
"383.12400","5.08229","22.71789","37.33389","0.02228","199.26366"
"383.22400","5.08229","22.45257","37.33389","0.02228","196.93649"
"383.32400","5.08229","22.70835","37.47591","0.02228","199.18004"
"383.42400","5.08229","22.50397","37.47591","0.02228","197.38736"
"383.52400","5.08230","22.70774","37.47591","0.02228","199.17464"
"383.62400","5.08230","22.58282","37.47591","0.02228","198.07895"
"383.72400","5.08230","22.64596","37.47591","0.02228","198.63274"
"383.82400","5.08230","22.64030","37.47591","0.02228","198.58308"
"383.92400","5.08231","22.57105","37.56891","0.02228","197.97571"
"384.02400","5.08231","22.69243","37.56891","0.02228","199.04037"
"384.12400","5.08232","22.53020","37.56891","0.02228","197.61740"
"384.22400","5.08232","22.74207","37.56891","0.02228","199.47578"
"384.32400","5.08231","22.51175","37.56891","0.02228","197.45555"
"384.42400","5.08232","22.79190","37.56891","0.02228","199.91284"
"384.52400","5.08232","22.52528","37.66122","0.02228","197.57428"
"384.62400","5.08232","22.78157","37.66122","0.02228","199.82227"
"384.72400","5.08233","22.54631","37.66122","0.02228","197.75876"
"384.82400","5.08233","22.72224","37.66122","0.02228","199.30182"
"384.92400","5.08233","22.58625","37.66122","0.02228","198.10909"
"385.02400","5.08232","22.67536","37.75483","0.02228","198.89061"
"385.12400","5.08234","22.66858","37.75483","0.02228","198.83119"
"385.22400","5.08234","22.62434","37.75483","0.02228","198.44318"
"385.32400","5.08234","22.75279","37.75483","0.02228","199.56984"
"385.42400","5.08234","22.58433","37.75483","0.02228","198.09222"
"385.52400","5.08234","22.80760","37.75483","0.02228","200.05054"
"385.62400","5.08234","22.54865","37.84790","0.02228","197.77930"
"385.72400","5.08235","22.80896","37.84790","0.02228","200.06252"
"385.82400","5.08234","22.53097","37.84790","0.02228","197.62418"
"385.92400","5.08235","22.78051","37.84790","0.02228","199.81294"
"386.02400","5.08235","22.56590","37.84790","0.02228","197.93051"
"386.12400","5.08235","22.75858","37.98672","0.02228","199.62057"
"386.22400","5.08235","22.65728","37.98672","0.02228","198.73204"
"386.32400","5.08235","22.72244","37.98672","0.02228","199.30359"
"386.42400","5.08236","22.72594","37.98672","0.02228","199.33432"
"386.52400","5.08235","22.64933","37.98672","0.02228","198.66231"
"386.62400","5.08236","22.76538","37.98672","0.02228","199.68028"
"386.72400","5.08236","22.59494","38.07538","0.02228","198.18524"
"386.82400","5.08236","22.81113","38.07538","0.02228","200.08156"
"386.92400","5.08237","22.57869","38.07538","0.02228","198.04272"
"387.02400","5.08236","22.85775","38.07538","0.02228","200.49046"
"387.12400","5.08236","22.58800","38.07538","0.02228","198.12436"
"387.22400","5.08237","22.87379","38.17039","0.02228","200.63113"
"387.32400","5.08237","22.60062","38.17039","0.02228","198.23508"
"387.42400","5.08237","22.82909","38.17039","0.02228","200.23904"
"387.52400","5.08237","22.62644","38.17039","0.02228","198.46159"
"387.62400","5.08237","22.78348","38.17039","0.02228","199.83896"
"387.72400","5.08237","22.67654","38.17039","0.02228","198.90099"
"387.82400","5.08238","22.72131","38.26046","0.02228","199.29367"
"387.92400","5.08238","22.74589","38.26046","0.02228","199.50926"
"388.02400","5.08238","22.66832","38.26046","0.02228","198.82887"
"388.12400","5.08238","22.82751","38.26046","0.02228","200.22523"
"388.22400","5.08238","22.63475","38.26046","0.02228","198.53447"
"388.32400","5.08238","22.86788","38.26046","0.02228","200.57928"
"388.42400","5.08238","22.60514","38.34673","0.02228","198.27470"
"388.52400","5.08238","22.86790","38.34673","0.02228","200.57950"
"388.62400","5.08238","22.60285","38.34673","0.02228","198.25464"
"388.72400","5.08238","22.84836","38.34673","0.02228","200.40811"
"388.82400","5.08238","22.65511","38.34673","0.02228","198.71303"
"388.92400","5.08238","22.80515","38.48931","0.02228","200.02908"
"389.02400","5.08238","22.74803","38.48931","0.02228","199.52802"
"389.12400","5.08238","22.73673","38.48931","0.02228","199.42897"
"389.22400","5.08238","22.83511","38.48931","0.02228","200.29185"
"389.32400","5.08238","22.65226","38.48931","0.02228","198.68806"
"389.42400","5.08239","22.88026","38.48931","0.02228","200.68790"
"389.52400","5.08239","22.61425","38.57947","0.02228","198.35468"
"389.62400","5.08238","22.88671","38.57947","0.02228","200.74445"
"389.72400","5.08238","22.67978","38.57947","0.02228","198.92940"
"389.82400","5.08238","22.84034","38.57947","0.02228","200.33774"
"389.92400","5.08237","22.78657","38.57947","0.02228","199.86607"
"390.02400","5.08238","22.73981","38.66925","0.02228","199.45595"
"390.12400","5.08238","22.85658","38.66925","0.02228","200.48018"
"390.22400","5.08238","22.64684","38.66925","0.02228","198.64047"
"390.32400","5.08239","22.89322","38.66925","0.02228","200.80159"
"390.42400","5.08238","22.61819","38.66925","0.02228","198.38918"
"390.52400","5.08239","22.89015","38.66925","0.02228","200.77460"
"390.62400","5.08239","22.65477","38.75906","0.02228","198.71002"
"390.72400","5.08238","22.88444","38.75906","0.02228","200.72455"
"390.82400","5.08239","22.72308","38.75906","0.02228","199.30922"
"390.92400","5.08239","22.81425","38.75906","0.02228","200.10886"
"391.02400","5.08238","22.79529","38.75906","0.02228","199.94260"
"391.12400","5.08239","22.74672","38.89565","0.02228","199.51660"
"391.22400","5.08240","22.85322","38.89565","0.02228","200.45068"
"391.32400","5.08239","22.68255","38.89565","0.02228","198.95369"
"391.42400","5.08240","22.89895","38.89565","0.02228","200.85185"
"391.52400","5.08239","22.66454","38.89565","0.02228","198.79575"
"391.62400","5.08240","22.93731","38.89565","0.02228","201.18832"
"391.72400","5.08239","22.66566","38.98639","0.02228","198.80560"
"391.82400","5.08239","22.94439","38.98639","0.02228","201.25035"
"391.92400","5.08239","22.67977","38.98639","0.02228","198.92929"
"392.02400","5.08239","22.92195","38.98639","0.02228","201.05353"
"392.12400","5.08239","22.69933","38.98639","0.02228","199.10092"
"392.22400","5.08239","22.87486","39.07610","0.02228","200.64055"
"392.32400","5.08239","22.74416","39.07610","0.02228","199.49414"
"392.42400","5.08239","22.81539","39.07610","0.02228","200.11885"
"392.52400","5.08239","22.83911","39.07610","0.02228","200.32693"
"392.62400","5.08239","22.77158","39.07610","0.02228","199.73459"
"392.72400","5.08239","22.92550","39.07610","0.02228","201.08464"
"392.82400","5.08239","22.70138","39.16563","0.02228","199.11890"
"392.92400","5.08239","22.96399","39.16563","0.02228","201.42232"
"393.02400","5.08239","22.68091","39.16563","0.02228","198.93935"
"393.12400","5.08239","22.96202","39.16563","0.02228","201.40501"
"393.22400","5.08239","22.68881","39.16563","0.02228","199.00859"
"393.32400","5.08239","22.94923","39.25642","0.02228","201.29282"
"393.42400","5.08239","22.75231","39.25642","0.02228","199.56561"
"393.52400","5.08238","22.92781","39.25642","0.02228","201.10498"
"393.62400","5.08238","22.81833","39.25642","0.02228","200.14471"
"393.72400","5.08238","22.85133","39.25642","0.02228","200.43413"
"393.82400","5.08239","22.87363","39.25642","0.02228","200.62975"
"393.92400","5.08239","22.76105","39.39098","0.02228","199.64224"
"394.02400","5.08238","22.91724","39.39098","0.02228","201.01221"
"394.12400","5.08239","22.72248","39.39098","0.02228","199.30392"
"394.22400","5.08238","22.98279","39.39098","0.02228","201.58722"
"394.32400","5.08238","22.72741","39.39098","0.02228","199.34723"
"394.42400","5.08237","23.02146","39.39098","0.02228","201.92639"
"394.52400","5.08238","22.73902","39.47970","0.02228","199.44901"
"394.62400","5.08238","22.98405","39.47970","0.02228","201.59827"
"394.72400","5.08238","22.76466","39.47970","0.02228","199.67395"
"394.82400","5.08237","22.92006","39.47970","0.02228","201.03693"
"394.92400","5.08238","22.82091","39.47970","0.02228","200.16730"
"395.02400","5.08237","22.86880","39.56990","0.02228","200.58736"
"395.12400","5.08237","22.90272","39.56990","0.02228","200.88490"
"395.22400","5.08237","22.81949","39.56990","0.02228","200.15483"
"395.32400","5.08236","22.98852","39.56990","0.02228","201.63747"
"395.42400","5.08237","22.76672","39.56990","0.02228","199.69200"
"395.52400","5.08236","23.01786","39.56990","0.02228","201.89484"
"395.62400","5.08237","22.73326","39.65738","0.02228","199.39850"
"395.72400","5.08237","23.00805","39.65738","0.02228","201.80873"
"395.82400","5.08237","22.75889","39.65738","0.02228","199.62329"
"395.92400","5.08235","22.99888","39.65738","0.02228","201.72832"
"396.02400","5.08235","22.82507","39.65738","0.02228","200.20380"
"396.12400","5.08236","22.95223","39.74682","0.02228","201.31911"
"396.22400","5.08236","22.90893","39.74682","0.02228","200.93933"
"396.32400","5.08235","22.87941","39.74682","0.02228","200.68039"
"396.42400","5.08234","22.97298","39.74682","0.02228","201.50114"
"396.52400","5.08235","22.80712","39.74682","0.02228","200.04637"
"396.62400","5.08234","23.01065","39.83733","0.02228","201.83153"
"396.72400","5.08235","22.75716","39.83733","0.02228","199.60815"
"396.82400","5.08235","23.03658","39.83733","0.02228","202.05898"
"396.92400","5.08234","22.75986","39.83733","0.02228","199.63177"
"397.02400","5.08234","23.04670","39.83733","0.02228","202.14774"
"397.12400","5.08234","22.79821","39.83733","0.02228","199.96817"
"397.22400","5.08233","23.02488","39.96627","0.02228","201.95633"
"397.32400","5.08233","22.84417","39.96627","0.02228","200.37131"
"397.42400","5.08233","22.96150","39.96627","0.02228","201.40047"
"397.52400","5.08233","22.88589","39.96627","0.02228","200.73726"
"397.62400","5.08233","22.89442","39.96627","0.02228","200.81204"
"397.72400","5.08233","22.96234","40.05180","0.02228","201.40785"
"397.82400","5.08232","22.84782","40.05180","0.02228","200.40331"
"397.92400","5.08232","23.04400","40.05180","0.02228","202.12411"
"398.02400","5.08232","22.81102","40.05180","0.02228","200.08055"
"398.12400","5.08232","23.08274","40.05180","0.02228","202.46390"
"398.22400","5.08232","22.79882","40.05180","0.02228","199.97359"
"398.32400","5.08231","23.07061","40.13752","0.02228","202.35751"
"398.42400","5.08231","22.81455","40.13752","0.02228","200.11156"
"398.52400","5.08231","23.02237","40.13752","0.02228","201.93431"
"398.62400","5.08230","22.87847","40.13752","0.02228","200.67218"
"398.72400","5.08230","22.97003","40.13752","0.02228","201.47528"
"398.82400","5.08230","22.98357","40.22467","0.02228","201.59402"
"398.92400","5.08229","22.90942","40.22467","0.02228","200.94368"
"399.02400","5.08229","23.06005","40.22467","0.02228","202.26482"
"399.12400","5.08229","22.84089","40.22467","0.02228","200.34253"
"399.22400","5.08229","23.08387","40.22467","0.02228","202.47377"
"399.32400","5.08229","22.80891","40.22467","0.02228","200.06201"
"399.42400","5.08228","23.06897","40.31108","0.02228","202.34306"
"399.52400","5.08228","22.84421","40.31108","0.02228","200.37167"
"399.62400","5.08228","23.01379","40.31108","0.02228","201.85907"
"399.72400","5.08228","22.94630","40.31108","0.02228","201.26715"
"399.82400","5.08228","22.93726","40.31108","0.02228","201.18782"
"399.92400","5.08227","23.03753","40.44156","0.02228","202.06737"
"400.02400","5.08227","22.85026","40.44156","0.02228","200.42476"
"400.12400","5.08227","23.09064","40.44156","0.02228","202.53316"
"400.22400","5.08226","22.81870","40.44156","0.02228","200.14792"
"400.32400","5.08226","23.08717","40.44156","0.02228","202.50273"
"400.42400","5.08226","22.83754","40.44156","0.02228","200.31320"
"400.52400","5.08226","23.04394","40.52105","0.02228","202.12357"
"400.62400","5.08225","22.91620","40.52105","0.02228","201.00311"
"400.72400","5.08226","22.97111","40.52105","0.02228","201.48473"
"400.82400","5.08225","23.01523","40.52105","0.02228","201.87177"
"400.92400","5.08225","22.89771","40.52105","0.02228","200.84093"
"401.02400","5.08224","23.08036","40.60514","0.02228","202.44302"
"401.12400","5.08222","22.83171","40.60514","0.02228","200.26205"
"401.22400","5.08224","23.10365","40.60514","0.02228","202.64723"
"401.32400","5.08223","22.84652","40.60514","0.02228","200.39197"
"401.42400","5.08223","23.06096","40.60514","0.02228","202.27283"
"401.52400","5.08222","22.93497","40.60514","0.02228","201.16776"
"401.62400","5.08222","22.98806","40.69409","0.02228","201.63338"
"401.72400","5.08221","23.04097","40.69409","0.02228","202.09749"
"401.82400","5.08221","22.89255","40.69409","0.02228","200.79567"
"401.92400","5.08221","23.10818","40.69409","0.02228","202.68697"
"402.02400","5.08221","22.83969","40.69409","0.02228","200.33199"
"402.12400","5.08220","23.11612","40.78294","0.02228","202.75668"
"402.22400","5.08219","22.84618","40.78294","0.02228","200.38896"
"402.32400","5.08219","23.09572","40.78294","0.02228","202.57771"
"402.42400","5.08218","22.91770","40.78294","0.02228","201.01630"
"402.52400","5.08218","23.05379","40.78294","0.02228","202.20992"
"402.62400","5.08218","23.01020","40.78294","0.02228","201.82764"
"402.72400","5.08218","22.97007","40.90667","0.02228","201.47563"
"402.82400","5.08217","23.08063","40.90667","0.02228","202.44537"
"402.92400","5.08217","22.87283","40.90667","0.02228","200.62270"
"403.02400","5.08217","23.11619","40.90667","0.02228","202.75731"
"403.12400","5.08216","22.86137","40.90667","0.02228","200.52220"
"403.22400","5.08216","23.11396","40.98857","0.02228","202.73769"
"403.32400","5.08215","22.95476","40.98857","0.02228","201.34131"
"403.42400","5.08215","23.05013","40.98857","0.02228","202.17780"
"403.52400","5.08214","23.07817","40.98857","0.02228","202.42378"
"403.62400","5.08214","22.92734","40.98857","0.02228","201.10080"
"403.72400","5.08213","23.13486","40.98857","0.02228","202.92105"
"403.82400","5.08213","22.85181","41.07099","0.02228","200.43832"
"403.92400","5.08213","23.14496","41.07099","0.02228","203.00958"
"404.02400","5.08212","22.85921","41.07099","0.02228","200.50327"
"404.12400","5.08211","23.14925","41.07099","0.02228","203.04721"
"404.22400","5.08210","22.92259","41.07099","0.02228","201.05916"
"404.32400","5.08209","23.13900","41.14978","0.02228","202.95738"
"404.42400","5.08208","23.00824","41.14978","0.02228","201.81038"
"404.52400","5.08207","23.06061","41.14978","0.02228","202.26976"
"404.62400","5.08205","23.05627","41.14978","0.02228","202.23170"
"404.72400","5.08201","22.96375","41.14978","0.02228","201.42021"
"404.82400","5.08195","23.11967","41.14978","0.02228","202.78781"
"404.92400","5.08182","22.91339","41.22805","0.02228","200.97850"
"405.02400","5.08160","23.16711","41.22805","0.02227","203.20389"
"405.12400","5.08131","22.91397","41.22805","0.02227","200.98355"
"405.22400","5.08094","23.19710","41.22805","0.02227","203.46698"
"405.32400","5.08044","22.93324","41.22805","0.02226","201.15257"
"405.42400","5.07984","23.12212","41.35165","0.02226","202.80930"
"405.52400","5.07904","22.94705","41.35165","0.02225","201.27373"
"405.62400","5.07794","23.00917","41.35165","0.02224","201.81856"
"405.72400","5.07646","22.96098","41.35165","0.02222","201.39584"
"405.82400","5.07485","22.90649","41.35165","0.02221","200.91791"
"405.92400","5.07346","22.98119","41.35165","0.02219","201.57312"
"406.02400","5.07219","22.85842","41.43013","0.02218","200.49632"
"406.12400","5.07086","22.98094","41.43013","0.02217","201.57098"
"406.22400","5.06920","22.81782","41.43013","0.02215","200.14017"
"406.32400","5.06701","22.89728","41.43013","0.02213","200.83716"
"406.42400","5.06523","22.76812","41.43013","0.02211","199.70430"
"406.52400","5.06375","22.79144","41.51037","0.02210","199.90883"
"406.62400","5.06227","22.76844","41.51037","0.02209","199.70708"
"406.72400","5.06017","22.69858","41.51037","0.02206","199.09431"
"406.82400","5.05769","22.70873","41.51037","0.02204","199.18335"
"406.92400","5.05581","22.70031","41.51037","0.02202","199.10953"
"407.02400","5.05379","22.60467","41.51037","0.02200","198.27060"
"407.12400","5.05113","22.69088","41.59473","0.02198","199.02679"
"407.22400","5.04876","22.50882","41.59473","0.02195","197.42990"
"407.32400","5.04696","22.60281","41.59473","0.02194","198.25432"
"407.42400","5.04524","22.51586","41.59473","0.02192","197.49165"
"407.52400","5.04345","22.45733","41.59473","0.02190","196.97827"
"407.62400","5.04203","22.54530","41.67025","0.02189","197.74983"
"407.72400","5.04112","22.37714","41.67025","0.02188","196.27492"
"407.82400","5.04050","22.59888","41.67025","0.02187","198.21985"
"407.92400","5.04004","22.34648","41.67025","0.02187","196.00595"
"408.02400","5.03968","22.63554","41.67025","0.02187","198.54141"
"408.12400","5.03939","22.32450","41.67025","0.02186","195.81317"
"408.22400","5.03914","22.60777","41.75092","0.02186","198.29776"
"408.32400","5.03894","22.33367","41.75092","0.02186","195.89365"
"408.42400","5.03877","22.54072","41.75092","0.02186","197.70966"
"408.52400","5.03864","22.37928","41.75092","0.02186","196.29366"
"408.62400","5.03852","22.49795","41.75092","0.02185","197.33456"
"408.72400","5.03840","22.44346","41.87044","0.02185","196.85664"
"408.82400","5.03832","22.46035","41.87044","0.02185","197.00478"
"408.92400","5.03824","22.50793","41.87044","0.02185","197.42204"
"409.02400","5.03818","22.40937","41.87044","0.02185","196.55762"
"409.12400","5.03814","22.54522","41.87044","0.02185","197.74919"
"409.22400","5.03811","22.34013","41.94715","0.02185","195.95026"
"409.32400","5.03809","22.56445","41.94715","0.02185","197.91782"
"409.42400","5.03807","22.31672","41.94715","0.02185","195.74493"
"409.52400","5.03806","22.59731","41.94715","0.02185","198.20609"
"409.62400","5.03806","22.32577","41.94715","0.02185","195.82436"
"409.72400","5.03805","22.62273","41.94715","0.02185","198.42903"
"409.82400","5.03806","22.31987","42.02628","0.02185","195.77257"
"409.92400","5.03806","22.61339","42.02628","0.02185","198.34714"
"410.02400","5.03807","22.30883","42.02628","0.02185","195.67572"
"410.12400","5.03806","22.59972","42.02628","0.02185","198.22722"
"410.22400","5.03807","22.31428","42.02628","0.02185","195.72350"
"410.32400","5.03807","22.60032","42.02628","0.02185","198.23247"
"410.42400","5.03808","22.34463","42.10415","0.02185","195.98975"
"410.52400","5.03808","22.60583","42.10415","0.02185","198.28076"
"410.62400","5.03808","22.39197","42.10415","0.02185","196.40494"
"410.72400","5.03809","22.59054","42.10415","0.02185","198.14664"
"410.82400","5.03809","22.41707","42.10415","0.02185","196.62511"
"410.92400","5.03810","22.55012","42.18184","0.02185","197.79216"
"411.02400","5.03810","22.42863","42.18184","0.02185","196.72653"
"411.12400","5.03810","22.52714","42.18184","0.02185","197.59056"
"411.22400","5.03810","22.45888","42.18184","0.02185","196.99188"
"411.32400","5.03812","22.52963","42.18184","0.02185","197.61244"
"411.42400","5.03812","22.49696","42.18184","0.02185","197.32587"
"411.52400","5.03811","22.53062","42.29675","0.02185","197.62111"
"411.62400","5.03812","22.52789","42.29675","0.02185","197.59720"
"411.72400","5.03813","22.49384","42.29675","0.02185","197.29851"
"411.82400","5.03814","22.54029","42.29675","0.02185","197.70592"
"411.92400","5.03813","22.47169","42.29675","0.02185","197.10417"
"412.02400","5.03814","22.56262","42.37168","0.02185","197.90182"
"412.12400","5.03814","22.44615","42.37168","0.02185","196.88022"
"412.22400","5.03815","22.60920","42.37168","0.02185","198.31033"
"412.32400","5.03814","22.43215","42.37168","0.02185","196.75743"
"412.42400","5.03815","22.66324","42.37168","0.02185","198.78436"
"412.52400","5.03815","22.40381","42.37168","0.02185","196.50885"
"412.62400","5.03816","22.67583","42.44696","0.02185","198.89478"
"412.72400","5.03816","22.37295","42.44696","0.02185","196.23811"
"412.82400","5.03817","22.67338","42.44696","0.02185","198.87329"
"412.92400","5.03817","22.37365","42.44696","0.02185","196.24432"
"413.02400","5.03818","22.67941","42.44696","0.02185","198.92616"
"413.12400","5.03818","22.39216","42.52367","0.02185","196.40665"
"413.22400","5.03818","22.66927","42.52367","0.02185","198.83723"
"413.32400","5.03819","22.42192","42.52367","0.02185","196.66766"
"413.42400","5.03819","22.64872","42.52367","0.02185","198.65697"
"413.52400","5.03819","22.43938","42.52367","0.02185","196.82086"
"413.62400","5.03820","22.62125","42.52367","0.02185","198.41602"
"413.72400","5.03820","22.46959","42.59839","0.02185","197.08578"
"413.82400","5.03821","22.58843","42.59839","0.02185","198.12814"
"413.92400","5.03821","22.51460","42.59839","0.02185","197.48058"
"414.02400","5.03821","22.56491","42.59839","0.02185","197.92189"
"414.12400","5.03821","22.55270","42.59839","0.02185","197.81480"
"414.22400","5.03822","22.55431","42.67090","0.02185","197.82892"
"414.32400","5.03822","22.58534","42.67090","0.02185","198.10107"
"414.42400","5.03822","22.55273","42.67090","0.02185","197.81508"
"414.52400","5.03822","22.57752","42.67090","0.02185","198.03250"
"414.62400","5.03823","22.55966","42.67090","0.02185","197.87584"
"414.72400","5.03823","22.53360","42.67090","0.02185","197.64720"
"414.82400","5.03823","22.59038","42.77693","0.02185","198.14526"
"414.92400","5.03824","22.49668","42.77693","0.02185","197.32336"
"415.02400","5.03824","22.65064","42.77693","0.02185","198.67380"
"415.12400","5.03824","22.47390","42.77693","0.02185","197.12360"
"415.22400","5.03825","22.67851","42.77693","0.02185","198.91829"
"415.32400","5.03826","22.48482","42.84977","0.02185","197.21939"
"415.42400","5.03826","22.65917","42.84977","0.02185","198.74864"
"415.52400","5.03827","22.50435","42.84977","0.02185","197.39070"
"415.62400","5.03828","22.61407","42.84977","0.02185","198.35307"
"415.72400","5.03827","22.53966","42.84977","0.02185","197.70041"
"415.82400","5.03829","22.56775","42.84977","0.02185","197.94682"
"415.92400","5.03831","22.60456","42.92161","0.02185","198.26967"
"416.02400","5.03829","22.55044","42.92161","0.02185","197.79494"
"416.12400","5.03829","22.65068","42.92161","0.02185","198.67416"
"416.22400","5.03831","22.53700","42.92161","0.02185","197.67705"
"416.32400","5.03831","22.68499","42.92161","0.02185","198.97511"
"416.42400","5.03831","22.49599","42.99131","0.02185","197.31732"
"416.52400","5.03830","22.69184","42.99131","0.02185","199.03517"
"416.62400","5.03832","22.47258","42.99131","0.02185","197.11203"
"416.72400","5.03832","22.71894","42.99131","0.02185","199.27292"
"416.82400","5.03833","22.47336","42.99131","0.02185","197.11885"
"416.92400","5.03833","22.74534","42.99131","0.02185","199.50449"
"417.02400","5.03832","22.48911","43.10015","0.02185","197.25703"
"417.12400","5.03833","22.75643","43.10015","0.02185","199.60175"
"417.22400","5.03833","22.47849","43.10015","0.02185","197.16388"
"417.32400","5.03834","22.75007","43.10015","0.02185","199.54594"
"417.42400","5.03834","22.46280","43.10015","0.02185","197.02628"
"417.52400","5.03833","22.74845","43.17313","0.02185","199.53177"
"417.62400","5.03834","22.46616","43.17313","0.02185","197.05569"
"417.72400","5.03834","22.75325","43.17313","0.02185","199.57384"
"417.82400","5.03835","22.48105","43.17313","0.02185","197.18634"
"417.92400","5.03835","22.76271","43.17313","0.02185","199.65686"
"418.02400","5.03836","22.50538","43.17313","0.02185","197.39977"
"418.12400","5.03836","22.74698","43.24767","0.02185","199.51886"
"418.22400","5.03836","22.51470","43.24767","0.02185","197.48145"
"418.32400","5.03837","22.70119","43.24767","0.02185","199.11723"
"418.42400","5.03837","22.54424","43.24767","0.02185","197.74057"
"418.52400","5.03837","22.67090","43.24767","0.02185","198.85156"
"418.62400","5.03838","22.58471","43.24767","0.02185","198.09550"
"418.72400","5.03838","22.63345","43.32217","0.02185","198.52303"
"418.82400","5.03838","22.63812","43.32217","0.02185","198.56404"
"418.92400","5.03838","22.61856","43.32217","0.02185","198.39241"
"419.02400","5.03838","22.67904","43.32217","0.02185","198.92294"
"419.12400","5.03839","22.57861","43.32217","0.02185","198.04199"
"419.22400","5.03839","22.70477","43.39882","0.02185","199.14859"
"419.32400","5.03839","22.54746","43.39882","0.02185","197.76878"
"419.42400","5.03840","22.72920","43.39882","0.02185","199.36290"
"419.52400","5.03840","22.52857","43.39882","0.02185","197.60316"
"419.62400","5.03840","22.75824","43.39882","0.02185","199.61761"
"419.72400","5.03841","22.52671","43.39882","0.02185","197.58684"
"419.82400","5.03840","22.78164","43.50711","0.02185","199.82286"
"419.92400","5.03841","22.51675","43.50711","0.02185","197.49942"
"420.02400","5.03841","22.78671","43.50711","0.02185","199.86732"
"420.12400","5.03842","22.51688","43.50711","0.02185","197.50058"
"420.22400","5.03842","22.78543","43.50711","0.02185","199.85606"
"420.32400","5.03842","22.51281","43.58131","0.02185","197.46486"
"420.42400","5.03842","22.78283","43.58131","0.02185","199.83333"
"420.52400","5.03843","22.52215","43.58131","0.02185","197.54681"
"420.62400","5.03842","22.79639","43.58131","0.02185","199.95224"
"420.72400","5.03843","22.52805","43.58131","0.02185","197.59859"
"420.82400","5.03843","22.80331","43.58131","0.02185","200.01294"
"420.92400","5.03843","22.52364","43.65318","0.02185","197.55991"
"421.02400","5.03842","22.80066","43.65318","0.02185","199.98972"
"421.12400","5.03844","22.53074","43.65318","0.02185","197.62216"
"421.22400","5.03846","22.79275","43.65318","0.02185","199.92032"
"421.32400","5.03845","22.52674","43.65318","0.02185","197.58707"
"421.42400","5.03845","22.79826","43.72291","0.02185","199.96861"
"421.52400","5.03845","22.53638","43.72291","0.02185","197.67162"
"421.62400","5.03846","22.80257","43.72291","0.02185","200.00644"
"421.72400","5.03847","22.54303","43.72291","0.02185","197.72993"
"421.82400","5.03847","22.81280","43.72291","0.02185","200.09618"
"421.92400","5.03846","22.53939","43.72291","0.02185","197.69804"
"422.02400","5.03847","22.80685","43.79264","0.02185","200.04402"
"422.12400","5.03847","22.53561","43.79264","0.02185","197.66490"
"422.22400","5.03847","22.80049","43.79264","0.02185","199.98822"
"422.32400","5.03848","22.53882","43.79264","0.02185","197.69299"
"422.42400","5.03848","22.82463","43.79264","0.02185","200.19989"
"422.52400","5.03849","22.55804","43.89791","0.02185","197.86160"
"422.62400","5.03849","22.82599","43.89791","0.02185","200.21188"
"422.72400","5.03850","22.55273","43.89791","0.02185","197.81508"
"422.82400","5.03849","22.81899","43.89791","0.02185","200.15050"
"422.92400","5.03850","22.54402","43.89791","0.02185","197.73865"
"423.02400","5.03850","22.81735","43.89791","0.02185","200.13608"
"423.12400","5.03850","22.53976","43.96881","0.02185","197.70126"
"423.22400","5.03850","22.81279","43.96881","0.02185","200.09607"
"423.32400","5.03850","22.54998","43.96881","0.02185","197.79094"
"423.42400","5.03850","22.83014","43.96881","0.02185","200.24831"
"423.52400","5.03850","22.56669","43.96881","0.02185","197.93748"
"423.62400","5.03850","22.84204","44.03814","0.02185","200.35268"
"423.72400","5.03851","22.57228","44.03814","0.02185","197.98647"
"423.82400","5.03851","22.83468","44.03814","0.02185","200.28812"
"423.92400","5.03851","22.57664","44.03814","0.02185","198.02475"
"424.02400","5.03851","22.83904","44.03814","0.02185","200.32635"
"424.12400","5.03851","22.58972","44.03814","0.02185","198.13947"
"424.22400","5.03851","22.84450","44.10374","0.02185","200.37421"
"424.32400","5.03851","22.61018","44.10374","0.02185","198.31895"
"424.42400","5.03851","22.84772","44.10374","0.02185","200.40244"
"424.52400","5.03852","22.60804","44.10374","0.02185","198.30019"
"424.62400","5.03852","22.82528","44.10374","0.02185","200.20564"
"424.72400","5.03852","22.59737","44.17051","0.02185","198.20656"
"424.82400","5.03853","22.80141","44.17051","0.02185","199.99626"
"424.92400","5.03853","22.59807","44.17051","0.02185","198.21271"
"425.02400","5.03853","22.81895","44.17051","0.02185","200.15012"
"425.12400","5.03853","22.62725","44.17051","0.02185","198.46869"
"425.22400","5.03853","22.84213","44.17051","0.02185","200.35344"
"425.32400","5.03852","22.63669","44.27423","0.02185","198.55145"
"425.42400","5.03853","22.85009","44.27423","0.02185","200.42326"
"425.52400","5.03853","22.62435","44.27423","0.02185","198.44319"
"425.62400","5.03854","22.83529","44.27423","0.02185","200.29346"
"425.72400","5.03854","22.61343","44.27423","0.02185","198.34741"
"425.82400","5.03854","22.83858","44.34232","0.02185","200.32233"
"425.92400","5.03854","22.62916","44.34232","0.02185","198.48540"
"426.02400","5.03854","22.85900","44.34232","0.02185","200.50136"
"426.12400","5.03854","22.63832","44.34232","0.02185","198.56575"
"426.22400","5.03854","22.87197","44.34232","0.02185","200.61514"
"426.32400","5.03855","22.63692","44.34232","0.02185","198.55347"
"426.42400","5.03855","22.85974","44.41239","0.02185","200.50786"
"426.52400","5.03855","22.61651","44.41239","0.02185","198.37445"
"426.62400","5.03855","22.84712","44.41239","0.02185","200.39717"
"426.72400","5.03856","22.61687","44.41239","0.02185","198.37761"
"426.82400","5.03856","22.86348","44.41239","0.02185","200.54071"
"426.92400","5.03856","22.62351","44.48139","0.02185","198.43585"
"427.02400","5.03856","22.89288","44.48139","0.02185","200.79854"
"427.12400","5.03856","22.63492","44.48139","0.02185","198.53593"
"427.22400","5.03856","22.89200","44.48139","0.02185","200.79083"
"427.32400","5.03856","22.61959","44.48139","0.02185","198.40146"
"427.42400","5.03856","22.87881","44.55017","0.02185","200.67511"
"427.52400","5.03857","22.61427","44.55017","0.02185","198.35478"
"427.62400","5.03856","22.87701","44.55017","0.02185","200.65939"
"427.72400","5.03857","22.62322","44.55017","0.02185","198.43330"
"427.82400","5.03857","22.89983","44.55017","0.02185","200.85954"
"427.92400","5.03857","22.64557","44.55017","0.02185","198.62933"
"428.02400","5.03856","22.90588","44.61545","0.02185","200.91261"
"428.12400","5.03858","22.63548","44.61545","0.02185","198.54085"
"428.22400","5.03856","22.89482","44.61545","0.02185","200.81561"
"428.32400","5.03858","22.63070","44.61545","0.02185","198.49898"
"428.42400","5.03857","22.89077","44.61545","0.02185","200.78006"
"428.52400","5.03857","22.64257","44.71755","0.02185","198.60304"
"428.62400","5.03857","22.89731","44.71755","0.02185","200.83746"
"428.72400","5.03858","22.67069","44.71755","0.02185","198.84969"
"428.82400","5.03857","22.91341","44.71755","0.02185","200.97868"
"428.92400","5.03857","22.67188","44.71755","0.02185","198.86015"
"429.02400","5.03857","22.89590","44.71755","0.02185","200.82503"
