Repository: Mecanon/morphing_wing

File: experimental/sma_database/flexinol_isobaric_trained_200MPa.csv (part 8 of 86)
Test : Start of hold value,"200.00000",MPa
Time,Extension,Load,Temperature: Chamber 3119-600 1 1,Tensile strain (Extension),Tensile stress
(s),(mm),(N),(C),(mm/mm),(MPa)
"429.12400","5.03858","22.66415","44.78647","0.02185","198.79233"
"429.22400","5.03857","22.88553","44.78647","0.02185","200.73413"
"429.32400","5.03857","22.67783","44.78647","0.02185","198.91234"
"429.42400","5.03858","22.88328","44.78647","0.02185","200.71440"
"429.52400","5.03857","22.70658","44.78647","0.02185","199.16446"
"429.62400","5.03857","22.90677","44.78647","0.02185","200.92039"
"429.72400","5.03858","22.70802","44.85729","0.02185","199.17708"
"429.82400","5.03857","22.90408","44.85729","0.02185","200.89684"
"429.92400","5.03858","22.70683","44.85729","0.02185","199.16667"
"430.02400","5.03858","22.88134","44.85729","0.02185","200.69733"
"430.12400","5.03858","22.68993","44.85729","0.02185","199.01845"
"430.22400","5.03858","22.87854","44.92031","0.02185","200.67276"
"430.32400","5.03858","22.71344","44.92031","0.02185","199.22467"
"430.42400","5.03857","22.90415","44.92031","0.02185","200.89743"
"430.52400","5.03857","22.72326","44.92031","0.02185","199.31081"
"430.62400","5.03857","22.92980","44.92031","0.02185","201.12241"
"430.72400","5.03858","22.71317","44.92031","0.02185","199.22231"
"430.82400","5.03857","22.92684","44.98901","0.02185","201.09642"
"430.92400","5.03858","22.69614","44.98901","0.02185","199.07289"
"431.02400","5.03857","22.92244","44.98901","0.02185","201.05783"
"431.12400","5.03858","22.69961","44.98901","0.02185","199.10335"
"431.22400","5.03857","22.93266","44.98901","0.02185","201.14751"
"431.32400","5.03857","22.70919","45.09175","0.02185","199.18739"
"431.42400","5.03857","22.94880","45.09175","0.02185","201.28906"
"431.52400","5.03857","22.71195","45.09175","0.02185","199.21161"
"431.62400","5.03857","22.94249","45.09175","0.02185","201.23370"
"431.72400","5.03858","22.70228","45.09175","0.02185","199.12679"
"431.82400","5.03857","22.93426","45.09175","0.02185","201.16151"
"431.92400","5.03858","22.69302","45.16026","0.02185","199.04552"
"432.02400","5.03859","22.92693","45.16026","0.02185","201.09718"
"432.12400","5.03858","22.69159","45.16026","0.02185","199.03304"
"432.22400","5.03858","22.94783","45.16026","0.02185","201.28055"
"432.32400","5.03857","22.70197","45.16026","0.02185","199.12405"
"432.42400","5.03857","22.95176","45.22701","0.02185","201.31497"
"432.52400","5.03857","22.69574","45.22701","0.02185","199.06944"
"432.62400","5.03857","22.95232","45.22701","0.02185","201.31992"
"432.72400","5.03858","22.69798","45.22701","0.02185","199.08910"
"432.82400","5.03858","22.94815","45.22701","0.02185","201.28333"
"432.92400","5.03859","22.69547","45.29273","0.02185","199.06700"
"433.02400","5.03857","22.96700","45.29273","0.02185","201.44865"
"433.12400","5.03857","22.70791","45.29273","0.02185","199.17619"
"433.22400","5.03858","22.98621","45.29273","0.02185","201.61716"
"433.32400","5.03858","22.71716","45.29273","0.02185","199.25734"
"433.42400","5.03857","22.98716","45.29273","0.02185","201.62555"
"433.52400","5.03857","22.71445","45.35762","0.02185","199.23354"
"433.62400","5.03856","22.97530","45.35762","0.02185","201.52148"
"433.72400","5.03857","22.72188","45.35762","0.02185","199.29869"
"433.82400","5.03857","22.97736","45.35762","0.02185","201.53952"
"433.92400","5.03857","22.73706","45.35762","0.02185","199.43185"
"434.02400","5.03856","22.97129","45.35762","0.02185","201.48633"
"434.12400","5.03857","22.74319","45.44572","0.02185","199.48561"
"434.22400","5.03856","22.96558","45.44572","0.02185","201.43623"
"434.32400","5.03856","22.75589","45.44572","0.02185","199.59700"
"434.42400","5.03856","22.95539","45.44572","0.02185","201.34689"
"434.52400","5.03856","22.76411","45.44572","0.02185","199.66910"
"434.62400","5.03856","22.95826","45.51281","0.02185","201.37199"
"434.72400","5.03856","22.77014","45.51281","0.02185","199.72202"
"434.82400","5.03856","22.96307","45.51281","0.02185","201.41418"
"434.92400","5.03856","22.77455","45.51281","0.02185","199.76064"
"435.02400","5.03856","22.97302","45.51281","0.02185","201.50146"
"435.12400","5.03856","22.76200","45.51281","0.02185","199.65062"
"435.22400","5.03856","22.96902","45.57950","0.02185","201.46640"
"435.32400","5.03855","22.75459","45.57950","0.02185","199.58560"
"435.42400","5.03855","22.98172","45.57950","0.02185","201.57779"
"435.52400","5.03855","22.74610","45.57950","0.02185","199.51114"
"435.62400","5.03855","23.00268","45.57950","0.02185","201.76169"
"435.72400","5.03854","22.76350","45.64239","0.02185","199.66377"
"435.82400","5.03854","23.00644","45.64239","0.02185","201.79459"
"435.92400","5.03854","22.77076","45.64239","0.02185","199.72742"
"436.02400","5.03855","23.00265","45.64239","0.02185","201.76135"
"436.12400","5.03854","22.76217","45.64239","0.02185","199.65208"
"436.22400","5.03854","22.99454","45.64239","0.02185","201.69022"
"436.32400","5.03854","22.76623","45.70094","0.02185","199.68771"
"436.42400","5.03855","22.98649","45.70094","0.02185","201.61966"
"436.52400","5.03854","22.76034","45.70094","0.02185","199.63600"
"436.62400","5.03854","23.00212","45.70094","0.02185","201.75670"
"436.72400","5.03854","22.77736","45.70094","0.02185","199.78531"
"436.82400","5.03853","23.00591","45.79648","0.02185","201.78995"
"436.92400","5.03853","22.78282","45.79648","0.02185","199.83321"
"437.02400","5.03853","23.00167","45.79648","0.02185","201.75281"
"437.12400","5.03853","22.77194","45.79648","0.02185","199.73775"
"437.22400","5.03854","22.99906","45.79648","0.02185","201.72989"
"437.32400","5.03853","22.77172","45.79648","0.02185","199.73581"
"437.42400","5.03853","22.99273","45.85254","0.02185","201.67435"
"437.52400","5.03853","22.78677","45.85254","0.02185","199.86784"
"437.62400","5.03853","23.01274","45.85254","0.02185","201.84993"
"437.72400","5.03852","22.80083","45.85254","0.02185","199.99113"
"437.82400","5.03851","23.02470","45.85254","0.02185","201.95477"
"437.92400","5.03852","22.80428","45.91384","0.02185","200.02141"
"438.02400","5.03852","23.02484","45.91384","0.02185","201.95599"
"438.12400","5.03852","22.79649","45.91384","0.02185","199.95313"
"438.22400","5.03852","23.02474","45.91384","0.02185","201.95515"
"438.32400","5.03851","22.78255","45.91384","0.02185","199.83081"
"438.42400","5.03850","23.03358","45.91384","0.02185","202.03265"
"438.52400","5.03851","22.78292","45.97010","0.02185","199.83411"
"438.62400","5.03851","23.03256","45.97010","0.02185","202.02377"
"438.72400","5.03851","22.78815","45.97010","0.02185","199.88000"
"438.82400","5.03851","23.04498","45.97010","0.02185","202.13269"
"438.92400","5.03851","22.78360","45.97010","0.02185","199.84003"
"439.02400","5.03850","23.05564","46.02699","0.02185","202.22621"
"439.12400","5.03850","22.77483","46.02699","0.02185","199.76312"
"439.22400","5.03850","23.06452","46.02699","0.02185","202.30406"
"439.32400","5.03849","22.77389","46.02699","0.02185","199.75490"
"439.42400","5.03849","23.07297","46.02699","0.02185","202.37819"
"439.52400","5.03849","22.79277","46.02699","0.02185","199.92047"
"439.62400","5.03849","23.07956","46.12238","0.02185","202.43600"
"439.72400","5.03849","22.79177","46.12238","0.02185","199.91171"
"439.82400","5.03848","23.07539","46.12238","0.02185","202.39944"
"439.92400","5.03848","22.80052","46.12238","0.02185","199.98848"
"440.02400","5.03848","23.07308","46.12238","0.02185","202.37917"
"440.12400","5.03848","22.80409","46.19014","0.02185","200.01976"
"440.22400","5.03848","23.07652","46.19014","0.02185","202.40927"
"440.32400","5.03848","22.81294","46.19014","0.02185","200.09738"
"440.42400","5.03847","23.07299","46.19014","0.02185","202.37836"
"440.52400","5.03847","22.81708","46.19014","0.02185","200.13374"
"440.62400","5.03847","23.07449","46.19014","0.02185","202.39154"
"440.72400","5.03847","22.82259","46.26302","0.02185","200.18201"
"440.82400","5.03846","23.08911","46.26302","0.02185","202.51973"
"440.92400","5.03846","22.82865","46.26302","0.02185","200.23517"
"441.02400","5.03846","23.08130","46.26302","0.02185","202.45123"
"441.12400","5.03846","22.83709","46.26302","0.02185","200.30923"
"441.22400","5.03845","23.08697","46.33209","0.02185","202.50093"
"441.32400","5.03845","22.84132","46.33209","0.02185","200.34631"
"441.42400","5.03845","23.08710","46.33209","0.02185","202.50211"
"441.52400","5.03845","22.84458","46.33209","0.02185","200.37488"
"441.62400","5.03844","23.07298","46.33209","0.02185","202.37825"
"441.72400","5.03845","22.84131","46.33209","0.02185","200.34622"
"441.82400","5.03844","23.07566","46.39735","0.02185","202.40178"
"441.92400","5.03844","22.85635","46.39735","0.02185","200.47820"
"442.02400","5.03843","23.09100","46.39735","0.02185","202.53629"
"442.12400","5.03844","22.85794","46.39735","0.02185","200.49214"
"442.22400","5.03843","23.09133","46.39735","0.02185","202.53923"
"442.32400","5.03843","22.85868","46.49848","0.02185","200.49863"
"442.42400","5.03842","23.08488","46.49848","0.02185","202.48260"
"442.52400","5.03842","22.84716","46.49848","0.02185","200.39752"
"442.62400","5.03842","23.08558","46.49848","0.02185","202.48874"
"442.72400","5.03841","22.84434","46.49848","0.02185","200.37285"
"442.82400","5.03841","23.07937","46.49848","0.02185","202.43436"
"442.92400","5.03841","22.88226","46.55805","0.02185","200.70544"
"443.02400","5.03839","23.07520","46.55805","0.02185","202.39775"
"443.12400","5.03840","22.89584","46.55805","0.02185","200.82454"
"443.22400","5.03839","23.06539","46.55805","0.02185","202.31168"
"443.32400","5.03839","22.91324","46.55805","0.02185","200.97719"
"443.42400","5.03838","23.05929","46.62019","0.02185","202.25822"
"443.52400","5.03839","22.92736","46.62019","0.02185","201.10098"
"443.62400","5.03838","23.04492","46.62019","0.02185","202.13213"
"443.72400","5.03839","22.95274","46.62019","0.02185","201.32362"
"443.82400","5.03837","23.03577","46.62019","0.02185","202.05190"
"443.92400","5.03838","22.96297","46.62019","0.02185","201.41330"
"444.02400","5.03837","23.03091","46.68188","0.02185","202.00928"
"444.12400","5.03837","22.99370","46.68188","0.02185","201.68286"
"444.22400","5.03837","23.00193","46.68188","0.02185","201.75504"
"444.32400","5.03836","23.02093","46.68188","0.02185","201.92171"
"444.42400","5.03836","22.97660","46.68188","0.02185","201.53291"
"444.52400","5.03835","23.06575","46.74527","0.02185","202.31485"
"444.62400","5.03835","22.92988","46.74527","0.02185","201.12308"
"444.72400","5.03835","23.10522","46.74527","0.02185","202.66101"
"444.82400","5.03834","22.89863","46.74527","0.02185","200.84901"
"444.92400","5.03834","23.14444","46.74527","0.02185","203.00505"
"445.02400","5.03834","22.88166","46.74527","0.02185","200.70016"
"445.12400","5.03833","23.16327","46.80920","0.02185","203.17020"
"445.22400","5.03833","22.87026","46.80920","0.02185","200.60019"
"445.32400","5.03833","23.16516","46.80920","0.02185","203.18684"
"445.42400","5.03832","22.86994","46.80920","0.02185","200.59735"
"445.52400","5.03831","23.16542","46.80920","0.02185","203.18912"
"445.62400","5.03831","22.88404","46.90150","0.02185","200.72099"
"445.72400","5.03831","23.16923","46.90150","0.02185","203.22252"
"445.82400","5.03830","22.90804","46.90150","0.02185","200.93153"
"445.92400","5.03830","23.14697","46.90150","0.02185","203.02727"
"446.02400","5.03829","22.93050","46.90150","0.02185","201.12857"
"446.12400","5.03829","23.10994","46.90150","0.02185","202.70247"
"446.22400","5.03829","22.95362","46.96535","0.02185","201.33136"
"446.32400","5.03829","23.09486","46.96535","0.02185","202.57019"
"446.42400","5.03828","22.96985","46.96535","0.02185","201.47366"
"446.52400","5.03827","23.09724","46.96535","0.02185","202.59103"
"446.62400","5.03827","22.99031","46.96535","0.02185","201.65317"
"446.72400","5.03826","23.10498","47.02433","0.02185","202.65894"
"446.82400","5.03826","23.01211","47.02433","0.02185","201.84433"
"446.92400","5.03825","23.07724","47.02433","0.02185","202.41560"
"447.02400","5.03825","23.02803","47.02433","0.02185","201.98399"
"447.12400","5.03825","23.03535","47.02433","0.02185","202.04822"
"447.22400","5.03824","23.03639","47.02433","0.02185","202.05730"
"447.32400","5.03825","23.01455","47.08603","0.02185","201.86581"
"447.42400","5.03823","23.05772","47.08603","0.02185","202.24445"
"447.52400","5.03823","23.00844","47.08603","0.02185","201.81221"
"447.62400","5.03822","23.09452","47.08603","0.02185","202.56723"
"447.72400","5.03822","22.99155","47.08603","0.02185","201.66406"
"447.82400","5.03822","23.11135","47.15021","0.02185","202.71481"
"447.92400","5.03820","22.97736","47.15021","0.02185","201.53958"
"448.02400","5.03820","23.12038","47.15021","0.02185","202.79401"
"448.12400","5.03820","22.96042","47.15021","0.02185","201.39096"
"448.22400","5.03818","23.12427","47.15021","0.02185","202.82817"
"448.32400","5.03818","22.96394","47.15021","0.02185","201.42188"
"448.42400","5.03818","23.13973","47.24564","0.02185","202.96376"
"448.52400","5.03818","22.95615","47.24564","0.02185","201.35349"
"448.62400","5.03815","23.15659","47.24564","0.02185","203.11163"
"448.72400","5.03817","22.95797","47.24564","0.02185","201.36949"
"448.82400","5.03814","23.16104","47.24564","0.02185","203.15063"
"448.92400","5.03815","22.94846","47.31015","0.02185","201.28610"
"449.02400","5.03814","23.17270","47.31015","0.02185","203.25296"
"449.12400","5.03814","22.93421","47.31015","0.02185","201.16110"
"449.22400","5.03813","23.19163","47.31015","0.02185","203.41898"
"449.32400","5.03813","22.93598","47.31015","0.02185","201.17659"
"449.42400","5.03812","23.20532","47.31015","0.02185","203.53909"
"449.52400","5.03812","22.92618","47.37561","0.02185","201.09068"
"449.62400","5.03811","23.24105","47.37561","0.02185","203.85242"
"449.72400","5.03811","22.92590","47.37561","0.02185","201.08818"
"449.82400","5.03810","23.22952","47.37561","0.02185","203.75127"
"449.92400","5.03810","22.91892","47.37561","0.02185","201.02699"
"450.02400","5.03809","23.21288","47.37561","0.02185","203.60533"
"450.12400","5.03809","22.90855","47.43925","0.02185","200.93605"
"450.22400","5.03808","23.21090","47.43925","0.02185","203.58800"
"450.32400","5.03807","22.92423","47.43925","0.02185","201.07352"
"450.42400","5.03807","23.21806","47.43925","0.02185","203.65082"
"450.52400","5.03806","22.96038","47.43925","0.02185","201.39067"
"450.62400","5.03805","23.21184","47.54021","0.02185","203.59627"
"450.72400","5.03805","22.97938","47.54021","0.02185","201.55727"
"450.82400","5.03804","23.19757","47.54021","0.02185","203.47112"
"450.92400","5.03803","22.99067","47.54021","0.02185","201.65636"
"451.02400","5.03802","23.18728","47.54021","0.02185","203.38086"
"451.12400","5.03802","23.00649","47.54021","0.02185","201.79510"
"451.22400","5.03801","23.16191","47.60963","0.02185","203.15829"
"451.32400","5.03800","23.03059","47.60963","0.02185","202.00642"
"451.42400","5.03799","23.14974","47.60963","0.02185","203.05157"
"451.52400","5.03798","23.04369","47.60963","0.02185","202.12132"
"451.62400","5.03797","23.15104","47.60963","0.02185","203.06294"
"451.72400","5.03796","23.03988","47.67309","0.02185","202.08792"
"451.82400","5.03795","23.13943","47.67309","0.02185","202.96111"
"451.92400","5.03793","23.05125","47.67309","0.02185","202.18770"
"452.02400","5.03793","23.13089","47.67309","0.02185","202.88625"
"452.12400","5.03790","23.07993","47.67309","0.02185","202.43924"
"452.22400","5.03785","23.13509","47.67309","0.02185","202.92302"
"452.32400","5.03779","23.09472","47.73316","0.02185","202.56895"
"452.42400","5.03766","23.14262","47.73316","0.02185","202.98907"
"452.52400","5.03750","23.10195","47.73316","0.02184","202.63239"
"452.62400","5.03728","23.11353","47.73316","0.02184","202.73393"
"452.72400","5.03702","23.09306","47.73316","0.02184","202.55438"
"452.82400","5.03661","23.10478","47.73316","0.02184","202.65720"
"452.92400","5.03600","23.08402","47.79605","0.02183","202.47507"
"453.02400","5.03523","23.09904","47.79605","0.02182","202.60680"
"453.12400","5.03446","23.03658","47.79605","0.02181","202.05901"
"453.22400","5.03368","23.13975","47.79605","0.02181","202.96394"
"453.32400","5.03302","22.96141","47.79605","0.02180","201.39963"
"453.42400","5.03253","23.17271","47.88600","0.02180","203.25301"
"453.52400","5.03213","22.91862","47.88600","0.02179","201.02438"
"453.62400","5.03173","23.17962","47.88600","0.02179","203.31361"
"453.72400","5.03136","22.89768","47.88600","0.02178","200.84065"
"453.82400","5.03100","23.16669","47.88600","0.02178","203.20023"
"453.92400","5.03056","22.90725","47.88600","0.02178","200.92461"
"454.02400","5.03009","23.13957","47.94648","0.02177","202.96234"
"454.12400","5.02944","22.93186","47.94648","0.02177","201.14046"
"454.22400","5.02875","23.09160","47.94648","0.02176","202.54155"
"454.32400","5.02787","22.93291","47.94648","0.02175","201.14966"
"454.42400","5.02701","23.03166","47.94648","0.02174","202.01581"
"454.52400","5.02607","22.91118","48.01056","0.02173","200.95911"
"454.62400","5.02529","23.00909","48.01056","0.02173","201.81789"
"454.72400","5.02458","22.89118","48.01056","0.02172","200.78368"
"454.82400","5.02397","23.02085","48.01056","0.02171","201.92105"
"454.92400","5.02337","22.87118","48.01056","0.02171","200.60826"
"455.02400","5.02282","23.03600","48.01056","0.02170","202.05388"
"455.12400","5.02220","22.82390","48.07607","0.02170","200.19350"
"455.22400","5.02150","23.04723","48.07607","0.02169","202.15242"
"455.32400","5.02058","22.73980","48.07607","0.02168","199.45583"
"455.42400","5.01945","23.03329","48.07607","0.02167","202.03012"
"455.52400","5.01828","22.71445","48.07607","0.02166","199.23354"
"455.62400","5.01727","22.97319","48.16935","0.02165","201.50296"
"455.72400","5.01644","22.74720","48.16935","0.02164","199.52080"
"455.82400","5.01574","22.90486","48.16935","0.02163","200.90363"
"455.92400","5.01508","22.81549","48.16935","0.02163","200.11977"
"456.02400","5.01438","22.81275","48.16935","0.02162","200.09572"
"456.12400","5.01353","22.87104","48.16935","0.02161","200.60698"
"456.22400","5.01241","22.72319","48.23259","0.02160","199.31015"
"456.32400","5.01104","22.85745","48.23259","0.02159","200.48782"
"456.42400","5.00963","22.69362","48.23259","0.02157","199.05078"
"456.52400","5.00852","22.77766","48.23259","0.02156","199.78792"
"456.62400","5.00758","22.73680","48.23259","0.02155","199.42957"
"456.72400","5.00670","22.69974","48.29793","0.02154","199.10451"
"456.82400","5.00578","22.76772","48.29793","0.02154","199.70073"
"456.92400","5.00464","22.63864","48.29793","0.02152","198.56860"
"457.02400","5.00324","22.75484","48.29793","0.02151","199.58777"
"457.12400","5.00185","22.59254","48.29793","0.02150","198.16420"
"457.22400","5.00078","22.70436","48.29793","0.02149","199.14497"
"457.32400","4.99991","22.58233","48.36475","0.02148","198.07471"
"457.42400","4.99915","22.67772","48.36475","0.02147","198.91132"
"457.52400","4.99849","22.59187","48.36475","0.02146","198.15836"
"457.62400","4.99787","22.64644","48.36475","0.02146","198.63699"
"457.72400","4.99717","22.60545","48.36475","0.02145","198.27748"
"457.82400","4.99651","22.58625","48.43293","0.02145","198.10907"
"457.92400","4.99574","22.64265","48.43293","0.02144","198.60371"
"458.02400","4.99500","22.50552","48.43293","0.02143","197.40091"
"458.12400","4.99441","22.67438","48.43293","0.02143","198.88203"
"458.22400","4.99400","22.45849","48.43293","0.02142","196.98843"
"458.32400","4.99363","22.70597","48.43293","0.02142","199.15916"
"458.42400","4.99338","22.42013","48.50084","0.02142","196.65195"
"458.52400","4.99319","22.72272","48.50084","0.02141","199.30602"
"458.62400","4.99302","22.44530","48.50084","0.02141","196.87274"
"458.72400","4.99289","22.68722","48.50084","0.02141","198.99469"
"458.82400","4.99278","22.50090","48.50084","0.02141","197.36040"
"458.92400","4.99270","22.60177","48.59520","0.02141","198.24519"
"459.02400","4.99263","22.57089","48.59520","0.02141","197.97437"
"459.12400","4.99258","22.52812","48.59520","0.02141","197.59920"
"459.22400","4.99254","22.64921","48.59520","0.02141","198.66132"
"459.32400","4.99252","22.47660","48.59520","0.02141","197.14728"
"459.42400","4.99248","22.72941","48.59520","0.02141","199.36478"
"459.52400","4.99247","22.43951","48.65943","0.02141","196.82198"
"459.62400","4.99246","22.74416","48.65943","0.02141","199.49413"
"459.72400","4.99245","22.45068","48.65943","0.02141","196.91992"
"459.82400","4.99243","22.69973","48.65943","0.02141","199.10442"
"459.92400","4.99244","22.51105","48.65943","0.02141","197.44943"
"460.02400","4.99243","22.63073","48.72249","0.02141","198.49921"
"460.12400","4.99242","22.59801","48.72249","0.02141","198.21216"
"460.22400","4.99243","22.54886","48.72249","0.02141","197.78111"
"460.32400","4.99243","22.71012","48.72249","0.02141","199.19557"
"460.42400","4.99242","22.46449","48.72249","0.02141","197.04102"
"460.52400","4.99243","22.75653","48.72249","0.02141","199.60263"
"460.62400","4.99243","22.45462","48.78474","0.02141","196.95447"
"460.72400","4.99243","22.72423","48.78474","0.02141","199.31932"
"460.82400","4.99243","22.48809","48.78474","0.02141","197.24806"
"460.92400","4.99243","22.66995","48.78474","0.02141","198.84319"
"461.02400","4.99243","22.58379","48.78474","0.02141","198.08743"
"461.12400","4.99243","22.60144","48.85125","0.02141","198.24229"
"461.22400","4.99244","22.70132","48.85125","0.02141","199.11839"
"461.32400","4.99244","22.51451","48.85125","0.02141","197.47984"
"461.42400","4.99244","22.76733","48.85125","0.02141","199.69733"
"461.52400","4.99244","22.48123","48.85125","0.02141","197.18793"
"461.62400","4.99244","22.76950","48.85125","0.02141","199.71637"
"461.72400","4.99245","22.47519","48.95336","0.02141","197.13493"
"461.82400","4.99245","22.75121","48.95336","0.02141","199.55595"
"461.92400","4.99245","22.52987","48.95336","0.02141","197.61456"
"462.02400","4.99245","22.69964","48.95336","0.02141","199.10362"
"462.12400","4.99245","22.62214","48.95336","0.02141","198.42386"
"462.22400","4.99245","22.63169","48.95336","0.02141","198.50764"
"462.32400","4.99245","22.69972","49.02227","0.02141","199.10429"
"462.42400","4.99246","22.56411","49.02227","0.02141","197.91489"
"462.52400","4.99246","22.74048","49.02227","0.02141","199.46184"
"462.62400","4.99247","22.51356","49.02227","0.02141","197.47144"
"462.72400","4.99247","22.76862","49.02227","0.02141","199.70866"
"462.82400","4.99247","22.49289","49.09081","0.02141","197.29015"
"462.92400","4.99246","22.79587","49.09081","0.02141","199.94768"
"463.02400","4.99247","22.52274","49.09081","0.02141","197.55199"
"463.12400","4.99247","22.79052","49.09081","0.02141","199.90074"
"463.22400","4.99247","22.55285","49.09081","0.02141","197.81604"
"463.32400","4.99248","22.75666","49.09081","0.02141","199.60374"
"463.42400","4.99248","22.57207","49.15783","0.02141","197.98463"
"463.52400","4.99247","22.70075","49.15783","0.02141","199.11334"
"463.62400","4.99248","22.61799","49.15783","0.02141","198.38742"
"463.72400","4.99247","22.64009","49.15783","0.02141","198.58128"
"463.82400","4.99249","22.69756","49.15783","0.02141","199.08533"
"463.92400","4.99248","22.59414","49.25228","0.02141","198.17824"
"464.02400","4.99250","22.74508","49.25228","0.02141","199.50215"
"464.12400","4.99249","22.56089","49.25228","0.02141","197.88660"
"464.22400","4.99249","22.77981","49.25228","0.02141","199.80682"
"464.32400","4.99249","22.53444","49.25228","0.02141","197.65465"
"464.42400","4.99249","22.80525","49.25228","0.02141","200.02991"
"464.52400","4.99249","22.53060","49.31820","0.02141","197.62096"
"464.62400","4.99249","22.83174","49.31820","0.02141","200.26233"
"464.72400","4.99248","22.55869","49.31820","0.02141","197.86734"
"464.82400","4.99248","22.81508","49.31820","0.02141","200.11613"
"464.92400","4.99249","22.58665","49.31820","0.02141","198.11255"
"465.02400","4.99250","22.77854","49.38687","0.02141","199.79568"
"465.12400","4.99250","22.62489","49.38687","0.02141","198.44794"
"465.22400","4.99250","22.72295","49.38687","0.02141","199.30804"
"465.32400","4.99251","22.66544","49.38687","0.02141","198.80360"
"465.42400","4.99250","22.68152","49.38687","0.02141","198.94472"
"465.52400","4.99250","22.73361","49.38687","0.02141","199.40160"
"465.62400","4.99250","22.63314","49.45395","0.02141","198.52034"
"465.72400","4.99250","22.79053","49.45395","0.02141","199.90083"
"465.82400","4.99251","22.59126","49.45395","0.02141","198.15303"
"465.92400","4.99251","22.82613","49.45395","0.02141","200.21307"
"466.02400","4.99251","22.55978","49.45395","0.02141","197.87689"
"466.12400","4.99251","22.83644","49.52206","0.02141","200.30351"
"466.22400","4.99251","22.55250","49.52206","0.02141","197.81299"
"466.32400","4.99252","22.81644","49.52206","0.02141","200.12808"
"466.42400","4.99251","22.58999","49.52206","0.02141","198.14189"
"466.52400","4.99251","22.79105","49.52206","0.02141","199.90536"
"466.62400","4.99251","22.64565","49.52206","0.02141","198.63004"
"466.72400","4.99252","22.75006","49.59158","0.02141","199.54590"
"466.82400","4.99252","22.68822","49.59158","0.02141","199.00340"
"466.92400","4.99252","22.69821","49.59158","0.02141","199.09109"
"467.02400","4.99252","22.74246","49.59158","0.02141","199.47920"
"467.12400","4.99252","22.65129","49.59158","0.02141","198.67953"
"467.22400","4.99252","22.80353","49.69585","0.02141","200.01483"
"467.32400","4.99252","22.64228","49.69585","0.02141","198.60048"
"467.42400","4.99252","22.86518","49.69585","0.02141","200.55562"
"467.52400","4.99253","22.62143","49.69585","0.02141","198.41762"
"467.62400","4.99252","22.87933","49.69585","0.02141","200.67975"
"467.72400","4.99253","22.60139","49.69585","0.02141","198.24188"
"467.82400","4.99252","22.87878","49.76743","0.02141","200.67487"
"467.92400","4.99253","22.60791","49.76743","0.02141","198.29900"
"468.02400","4.99252","22.86564","49.76743","0.02141","200.55963"
"468.12400","4.99253","22.64162","49.76743","0.02141","198.59470"
"468.22400","4.99253","22.85444","49.76743","0.02141","200.46138"
"468.32400","4.99252","22.68447","49.83791","0.02141","198.97058"
"468.42400","4.99252","22.83699","49.83791","0.02141","200.30835"
"468.52400","4.99253","22.72935","49.83791","0.02141","199.36423"
"468.62400","4.99253","22.79238","49.83791","0.02141","199.91705"
"468.72400","4.99253","22.74175","49.83791","0.02141","199.47301"
"468.82400","4.99254","22.73174","49.83791","0.02141","199.38515"
"468.92400","4.99253","22.78693","49.90312","0.02141","199.86925"
"469.02400","4.99253","22.71080","49.90312","0.02141","199.20148"
"469.12400","4.99252","22.83452","49.90312","0.02141","200.28671"
"469.22400","4.99253","22.69641","49.90312","0.02141","199.07530"
"469.32400","4.99252","22.88115","49.90312","0.02141","200.69565"
"469.42400","4.99253","22.68193","49.97172","0.02141","198.94832"
"469.52400","4.99252","22.90841","49.97172","0.02141","200.93483"
"469.62400","4.99253","22.65900","49.97172","0.02141","198.74718"
"469.72400","4.99252","22.91594","49.97172","0.02141","201.00081"
"469.82400","4.99253","22.64911","49.97172","0.02141","198.66043"
"469.92400","4.99253","22.91694","49.97172","0.02141","201.00958"
"470.02400","4.99253","22.64855","50.06937","0.02141","198.65552"
"470.12400","4.99253","22.92095","50.06937","0.02141","201.04482"
"470.22400","4.99253","22.67227","50.06937","0.02141","198.86351"
"470.32400","4.99252","22.90929","50.06937","0.02141","200.94252"
"470.42400","4.99252","22.69744","50.06937","0.02141","199.08427"
"470.52400","4.99253","22.85998","50.13663","0.02141","200.50999"
"470.62400","4.99253","22.72967","50.13663","0.02141","199.36702"
"470.72400","4.99253","22.80813","50.13663","0.02141","200.05521"
"470.82400","4.99253","22.78559","50.13663","0.02141","199.85750"
"470.92400","4.99253","22.76532","50.13663","0.02141","199.67970"
"471.02400","4.99253","22.85185","50.13663","0.02141","200.43871"
"471.12400","4.99253","22.73216","50.20597","0.02141","199.38889"
"471.22400","4.99253","22.92034","50.20597","0.02141","201.03938"
"471.32400","4.99253","22.70721","50.20597","0.02141","199.17001"
"471.42400","4.99253","22.94846","50.20597","0.02141","201.28609"
"471.52400","4.99253","22.67869","50.20597","0.02141","198.91988"
"471.62400","4.99253","22.95650","50.27005","0.02141","201.35657"
"471.72400","4.99253","22.67688","50.27005","0.02141","198.90395"
"471.82400","4.99253","22.95221","50.27005","0.02141","201.31900"
"471.92400","4.99253","22.70514","50.27005","0.02141","199.15186"
"472.02400","4.99252","22.92856","50.27005","0.02141","201.11150"
"472.12400","4.99252","22.74469","50.27005","0.02141","199.49873"
"472.22400","4.99252","22.88990","50.33808","0.02141","200.77246"
"472.32400","4.99252","22.77596","50.33808","0.02141","199.77307"
"472.42400","4.99252","22.85340","50.33808","0.02141","200.45226"
"472.52400","4.99253","22.81310","50.33808","0.02141","200.09885"
"472.62400","4.99252","22.81912","50.33808","0.02141","200.15163"
"472.72400","4.99252","22.85659","50.44119","0.02141","200.48030"
"472.82400","4.99252","22.79342","50.44119","0.02141","199.92619"
"472.92400","4.99252","22.90331","50.44119","0.02141","200.89008"
"473.02400","4.99252","22.76763","50.44119","0.02141","199.69995"
"473.12400","4.99252","22.93456","50.44119","0.02141","201.16414"
"473.22400","4.99252","22.75834","50.44119","0.02141","199.61853"
"473.32400","4.99252","22.96370","50.51116","0.02141","201.41975"
"473.42400","4.99251","22.72042","50.51116","0.02141","199.28589"
"473.52400","4.99252","22.97783","50.51116","0.02141","201.54366"
"473.62400","4.99252","22.71140","50.51116","0.02141","199.20674"
"473.72400","4.99252","22.98580","50.51116","0.02141","201.61362"
"473.82400","4.99251","22.71054","50.58284","0.02141","199.19922"
"473.92400","4.99252","22.97676","50.58284","0.02141","201.53426"
"474.02400","4.99250","22.70602","50.58284","0.02141","199.15955"
"474.12400","4.99251","22.96807","50.58284","0.02141","201.45808"
"474.22400","4.99251","22.71746","50.58284","0.02141","199.25989"
"474.32400","4.99251","22.96356","50.58284","0.02141","201.41852"
"474.42400","4.99251","22.74071","50.65040","0.02141","199.46388"
"474.52400","4.99251","22.94882","50.65040","0.02141","201.28923"
"474.62400","4.99251","22.76662","50.65040","0.02141","199.69113"
"474.72400","4.99250","22.93653","50.65040","0.02141","201.18147"
"474.82400","4.99250","22.79260","50.65040","0.02141","199.91896"
"474.92400","4.99250","22.93078","50.71563","0.02141","201.13104"
"475.02400","4.99251","22.81106","50.71563","0.02141","200.08090"
"475.12400","4.99249","22.90907","50.71563","0.02141","200.94057"
"475.22400","4.99250","22.83986","50.71563","0.02141","200.33351"
"475.32400","4.99249","22.89526","50.71563","0.02141","200.81944"
"475.42400","4.99249","22.86912","50.71563","0.02141","200.59016"
"475.52400","4.99249","22.88619","50.81658","0.02141","200.73985"
"475.62400","4.99249","22.89143","50.81658","0.02141","200.78587"
"475.72400","4.99248","22.87694","50.81658","0.02141","200.65874"
"475.82400","4.99249","22.90349","50.81658","0.02141","200.89163"
"475.92400","4.99248","22.85915","50.81658","0.02141","200.50272"
"476.02400","4.99248","22.90989","50.88396","0.02141","200.94778"
"476.12400","4.99248","22.85020","50.88396","0.02141","200.42422"
"476.22400","4.99248","22.91191","50.88396","0.02141","200.96545"
"476.32400","4.99248","22.85789","50.88396","0.02141","200.49162"
"476.42400","4.99248","22.92212","50.88396","0.02141","201.05501"
"476.52400","4.99248","22.88491","50.88396","0.02141","200.72868"
"476.62400","4.99247","22.91863","50.95144","0.02141","201.02441"
"476.72400","4.99247","22.91204","50.95144","0.02141","200.96660"
"476.82400","4.99247","22.89921","50.95144","0.02141","200.85410"
"476.92400","4.99247","22.91524","50.95144","0.02141","200.99469"
"477.02400","4.99247","22.86592","50.95144","0.02141","200.56209"
"477.12400","4.99247","22.93486","51.01863","0.02141","201.16681"
"477.22400","4.99247","22.83716","51.01863","0.02141","200.30981"
"477.32400","4.99246","22.99145","51.01863","0.02141","201.66318"
"477.42400","4.99246","22.82193","51.01863","0.02141","200.17625"
"477.52400","4.99246","23.03254","51.01863","0.02141","202.02353"
"477.62400","4.99246","22.79821","51.01863","0.02141","199.96823"
"477.72400","4.99246","23.04980","51.08077","0.02141","202.17499"
"477.82400","4.99246","22.78543","51.08077","0.02141","199.85609"
"477.92400","4.99245","23.04660","51.08077","0.02141","202.14691"
"478.02400","4.99245","22.79221","51.08077","0.02141","199.91560"
"478.12400","4.99245","23.02459","51.08077","0.02141","201.95381"
"478.22400","4.99245","22.84715","51.14629","0.02141","200.39749"
"478.32400","4.99245","22.97802","51.14629","0.02141","201.54536"
"478.42400","4.99244","22.93066","51.14629","0.02141","201.12993"
"478.52400","4.99244","22.90312","51.14629","0.02141","200.88840"
"478.62400","4.99244","23.01126","51.14629","0.02141","201.83687"
"478.72400","4.99244","22.83584","51.24755","0.02141","200.29828"
"478.82400","4.99243","23.07018","51.24755","0.02141","202.35371"
"478.92400","4.99243","22.80759","51.24755","0.02141","200.05046"
"479.02400","4.99243","23.05545","51.24755","0.02141","202.22455"
"479.12400","4.99242","22.88322","51.24755","0.02141","200.71385"
"479.22400","4.99243","22.95561","51.24755","0.02141","201.34882"
"479.32400","4.99242","23.01222","51.31396","0.02141","201.84534"
"479.42400","4.99241","22.86305","51.31396","0.02141","200.53690"
"479.52400","4.99242","23.08517","51.31396","0.02141","202.48520"
"479.62400","4.99241","22.82814","51.31396","0.02141","200.23070"
"479.72400","4.99241","23.05190","51.31396","0.02141","202.19337"
"479.82400","4.99241","22.91264","51.31396","0.02141","200.97191"
"479.92400","4.99240","22.96216","51.37107","0.02141","201.40620"
"480.02400","4.99240","23.05227","51.37107","0.02141","202.19659"
"480.12400","4.99240","22.87144","51.37107","0.02141","200.61053"
"480.22400","4.99239","23.11892","51.37107","0.02141","202.78123"
"480.32400","4.99238","22.88026","51.37107","0.02141","200.68791"
"480.42400","4.99239","23.04101","51.43839","0.02141","202.09787"
"480.52400","4.99239","22.98490","51.43839","0.02141","201.60565"
"480.62400","4.99239","22.88970","51.43839","0.02141","200.77071"
"480.72400","4.99238","23.09279","51.43839","0.02141","202.55205"
"480.82400","4.99238","22.87484","51.43839","0.02141","200.64032"
"480.92400","4.99237","23.05124","51.43839","0.02141","202.18756"
"481.02400","4.99237","23.01849","51.50341","0.02141","201.90034"
"481.12400","4.99237","22.92285","51.50341","0.02141","201.06148"
"481.22400","4.99236","23.13037","51.50341","0.02141","202.88168"
"481.32400","4.99236","22.87985","51.50341","0.02141","200.68425"
"481.42400","4.99236","23.09393","51.50341","0.02141","202.56206"
"481.52400","4.99236","22.96412","51.60229","0.02141","201.42346"
"481.62400","4.99235","22.95806","51.60229","0.02141","201.37030"
"481.72400","4.99235","23.10088","51.60229","0.02140","202.62294"
"481.82400","4.99234","22.88595","51.60229","0.02140","200.73775"
"481.92400","4.99234","23.13981","51.60229","0.02140","202.96446"
"482.02400","4.99233","22.93504","51.60229","0.02140","201.16833"
"482.12400","4.99233","23.05514","51.67633","0.02140","202.22180"
"482.22400","4.99233","23.05898","51.67633","0.02140","202.25543"
"482.32400","4.99233","22.92440","51.67633","0.02140","201.07504"
"482.42400","4.99232","23.13302","51.67633","0.02140","202.90488"
"482.52400","4.99232","22.88082","51.67633","0.02140","200.69276"
"482.62400","4.99231","23.09160","51.75181","0.02140","202.54155"
"482.72400","4.99231","22.99032","51.75181","0.02140","201.65326"
"482.82400","4.99230","22.96566","51.75181","0.02140","201.43692"
"482.92400","4.99229","23.12655","51.75181","0.02140","202.84814"
"483.02400","4.99229","22.90352","51.75181","0.02140","200.89194"
"483.12400","4.99229","23.14349","51.75181","0.02140","202.99675"
"483.22400","4.99228","22.98206","51.82278","0.02140","201.58080"
"483.32400","4.99228","23.00209","51.82278","0.02140","201.75652"
"483.42400","4.99227","23.11954","51.82278","0.02140","202.78668"
"483.52400","4.99227","22.89943","51.82278","0.02140","200.85600"
"483.62400","4.99226","23.14423","51.82278","0.02140","203.00317"
"483.72400","4.99225","22.97692","51.89225","0.02140","201.53574"
"483.82400","4.99225","23.03011","51.89225","0.02140","202.00223"
"483.92400","4.99224","23.11988","51.89225","0.02140","202.78966"
"484.02400","4.99221","22.91306","51.89225","0.02140","200.97559"
"484.12400","4.99220","23.15265","51.89225","0.02140","203.07707"
"484.22400","4.99216","22.98065","51.99699","0.02140","201.56844"
"484.32400","4.99212","23.02082","51.99699","0.02140","201.92079"
"484.42400","4.99204","23.13137","51.99699","0.02140","202.89040"
"484.52400","4.99194","22.92099","51.99699","0.02140","201.04515"
"484.62400","4.99177","23.16077","51.99699","0.02140","203.14828"
"484.72400","4.99158","23.01857","51.99699","0.02140","201.90099"
"484.82400","4.99135","23.01244","52.06789","0.02140","201.84724"
"484.92400","4.99100","23.16940","52.06789","0.02139","203.22398"
"485.02400","4.99057","22.92863","52.06789","0.02139","201.11214"
"485.12400","4.99001","23.09643","52.06789","0.02138","202.58397"
"485.22400","4.98933","23.04403","52.06789","0.02138","202.12430"
"485.32400","4.98844","22.90616","52.06789","0.02137","200.91507"
"485.42400","4.98731","23.12028","52.13800","0.02136","202.79312"
"485.52400","4.98604","22.84535","52.13800","0.02134","200.38165"
"485.62400","4.98497","23.10747","52.13800","0.02133","202.68082"
"485.72400","4.98403","22.82768","52.13800","0.02132","200.22670"
"485.82400","4.98320","23.08750","52.13800","0.02132","202.50560"
"485.92400","4.98246","22.82022","52.21175","0.02131","200.16121"
"486.02400","4.98161","23.01372","52.21175","0.02130","201.85846"
"486.12400","4.98081","22.98088","52.21175","0.02129","201.57048"
"486.22400","4.98010","22.87900","52.21175","0.02129","200.67683"
"486.32400","4.97947","22.85461","52.21175","0.02128","200.46289"
"486.42400","4.97890","22.89792","52.21175","0.02127","200.84277"
"486.52400","4.97845","22.94254","52.28617","0.02127","201.23413"
"486.62400","4.97816","22.96715","52.28617","0.02127","201.45003"
"486.72400","4.97794","22.95289","52.28617","0.02126","201.32494"
"486.82400","4.97767","22.92302","52.28617","0.02126","201.06290"
"486.92400","4.97720","22.93690","52.28617","0.02126","201.18465"
"487.02400","4.97637","22.94375","52.39266","0.02125","201.24478"
"487.12400","4.97557","22.92220","52.39266","0.02124","201.05576"
"487.22400","4.97476","22.89060","52.39266","0.02123","200.77859"
"487.32400","4.97388","22.84939","52.39266","0.02123","200.41710"
"487.42400","4.97285","22.79369","52.39266","0.02122","199.92856"
"487.52400","4.97166","22.76627","52.39266","0.02120","199.68802"
"487.62400","4.97052","22.81668","52.46232","0.02119","200.13025"
"487.72400","4.96953","22.86233","52.46232","0.02118","200.53056"
"487.82400","4.96861","22.81117","52.46232","0.02117","200.08191"
"487.92400","4.96771","22.71889","52.46232","0.02117","199.27249"
"488.02400","4.96678","22.67683","52.46232","0.02116","198.90355"
"488.12400","4.96571","22.69284","52.46232","0.02115","199.04401"
"488.22400","4.96436","22.73601","52.53400","0.02113","199.42261"
"488.32400","4.96269","22.75538","52.53400","0.02112","199.59254"
"488.42400","4.96104","22.75713","52.53400","0.02110","199.60789"
"488.52400","4.95961","22.74310","52.53400","0.02109","199.48480"
"488.62400","4.95827","22.71435","52.53400","0.02107","199.23260"
"488.72400","4.95676","22.67893","52.60468","0.02106","198.92195"
"488.82400","4.95498","22.62522","52.60468","0.02104","198.45090"
"488.92400","4.95333","22.57555","52.60468","0.02103","198.01521"
"489.02400","4.95207","22.53103","52.60468","0.02101","197.62471"
"489.12400","4.95105","22.49638","52.60468","0.02100","197.32074"
"489.22400","4.95017","22.47486","52.60468","0.02099","197.13200"
"489.32400","4.94929","22.48427","52.71179","0.02099","197.21454"
"489.42400","4.94838","22.52246","52.71179","0.02098","197.54958"
"489.52400","4.94747","22.56466","52.71179","0.02097","197.91966"
"489.62400","4.94668","22.53039","52.71179","0.02096","197.61906"
