Repository: Mecanon/morphing_wing

File: experimental/sma_database/flexinol_isobaric_trained_200MPa.csv (part 9 of 86)
Test : Start of hold value,"200.00000",MPa
Time,Extension,Load,Temperature: Chamber 3119-600 1 1,Tensile strain (Extension),Tensile stress
(s),(mm),(N),(C),(mm/mm),(MPa)
"489.72400","4.94607","22.44346","52.71179","0.02095","196.85658"
"489.82400","4.94561","22.39391","52.78113","0.02095","196.42203"
"489.92400","4.94526","22.45683","52.78113","0.02095","196.97392"
"490.02400","4.94500","22.54360","52.78113","0.02094","197.73495"
"490.12400","4.94478","22.52118","52.78113","0.02094","197.53831"
"490.22400","4.94463","22.44216","52.78113","0.02094","196.84523"
"490.32400","4.94451","22.39927","52.78113","0.02094","196.46904"
"490.42400","4.94442","22.45410","52.85422","0.02094","196.94989"
"490.52400","4.94435","22.52266","52.85422","0.02094","197.55127"
"490.62400","4.94430","22.50757","52.85422","0.02094","197.41891"
"490.72400","4.94426","22.43123","52.85422","0.02094","196.74930"
"490.82400","4.94424","22.39027","52.85422","0.02094","196.39003"
"490.92400","4.94421","22.45890","52.92275","0.02094","196.99200"
"491.02400","4.94420","22.55162","52.92275","0.02094","197.80528"
"491.12400","4.94419","22.54574","52.92275","0.02094","197.75369"
"491.22400","4.94419","22.45376","52.92275","0.02094","196.94696"
"491.32400","4.94419","22.40615","52.92275","0.02094","196.52933"
"491.42400","4.94419","22.46173","52.98599","0.02094","197.01689"
"491.52400","4.94419","22.54784","52.98599","0.02094","197.77213"
"491.62400","4.94419","22.54336","52.98599","0.02094","197.73286"
"491.72400","4.94419","22.46597","52.98599","0.02094","197.05409"
"491.82400","4.94419","22.43786","52.98599","0.02094","196.80748"
"491.92400","4.94419","22.52711","52.98599","0.02094","197.59036"
"492.02400","4.94419","22.60611","53.05253","0.02094","198.28328"
"492.12400","4.94420","22.57667","53.05253","0.02094","198.02505"
"492.22400","4.94420","22.48128","53.05253","0.02094","197.18832"
"492.32400","4.94420","22.45418","53.05253","0.02094","196.95059"
"492.42400","4.94420","22.54157","53.05253","0.02094","197.71712"
"492.52400","4.94421","22.60085","53.15683","0.02094","198.23709"
"492.62400","4.94421","22.56892","53.15683","0.02094","197.95706"
"492.72400","4.94421","22.49173","53.15683","0.02094","197.27997"
"492.82400","4.94421","22.48512","53.15683","0.02094","197.22197"
"492.92400","4.94421","22.58084","53.15683","0.02094","198.06158"
"493.02400","4.94422","22.63504","53.15683","0.02094","198.53702"
"493.12400","4.94422","22.57800","53.22739","0.02094","198.03667"
"493.22400","4.94422","22.48057","53.22739","0.02094","197.18211"
"493.32400","4.94423","22.47334","53.22739","0.02094","197.11873"
"493.42400","4.94423","22.56257","53.22739","0.02094","197.90137"
"493.52400","4.94423","22.63280","53.22739","0.02094","198.51738"
"493.62400","4.94423","22.58826","53.29975","0.02094","198.12665"
"493.72400","4.94423","22.51584","53.29975","0.02094","197.49144"
"493.82400","4.94424","22.51011","53.29975","0.02094","197.44124"
"493.92400","4.94424","22.58203","53.29975","0.02094","198.07207"
"494.02400","4.94424","22.63348","53.29975","0.02094","198.52333"
"494.12400","4.94425","22.59335","53.29975","0.02094","198.17130"
"494.22400","4.94425","22.50687","53.36973","0.02094","197.41280"
"494.32400","4.94425","22.47224","53.36973","0.02094","197.10904"
"494.42400","4.94426","22.54882","53.36973","0.02094","197.78075"
"494.52400","4.94426","22.62685","53.36973","0.02094","198.46516"
"494.62400","4.94426","22.62983","53.36973","0.02094","198.49130"
"494.72400","4.94426","22.56105","53.43892","0.02094","197.88803"
"494.82400","4.94426","22.50696","53.43892","0.02094","197.41360"
"494.92400","4.94427","22.53274","53.43892","0.02094","197.63969"
"495.02400","4.94427","22.60577","53.43892","0.02094","198.28023"
"495.12400","4.94428","22.62741","53.43892","0.02094","198.47011"
"495.22400","4.94428","22.57488","53.43892","0.02094","198.00934"
"495.32400","4.94429","22.50136","53.50692","0.02094","197.36444"
"495.42400","4.94429","22.52127","53.50692","0.02094","197.53908"
"495.52400","4.94429","22.60325","53.50692","0.02094","198.25813"
"495.62400","4.94429","22.67491","53.50692","0.02094","198.88673"
"495.72400","4.94429","22.65352","53.50692","0.02094","198.69908"
"495.82400","4.94429","22.56664","53.61036","0.02094","197.93704"
"495.92400","4.94430","22.53042","53.61036","0.02094","197.61937"
"496.02400","4.94430","22.57288","53.61036","0.02094","197.99179"
"496.12400","4.94430","22.63621","53.61036","0.02094","198.54729"
"496.22400","4.94430","22.65068","53.61036","0.02094","198.67416"
"496.32400","4.94431","22.60048","53.61036","0.02094","198.23387"
"496.42400","4.94431","22.55680","53.68198","0.02094","197.85075"
"496.52400","4.94431","22.57781","53.68198","0.02094","198.03502"
"496.62400","4.94431","22.66703","53.68198","0.02094","198.81755"
"496.72400","4.94431","22.70886","53.68198","0.02094","199.18446"
"496.82400","4.94432","22.64385","53.68198","0.02094","198.61429"
"496.92400","4.94432","22.56350","53.75129","0.02094","197.90953"
"497.02400","4.94432","22.55226","53.75129","0.02094","197.81090"
"497.12400","4.94432","22.63682","53.75129","0.02094","198.55263"
"497.22400","4.94433","22.69554","53.75129","0.02094","199.06769"
"497.32400","4.94433","22.67353","53.75129","0.02094","198.87460"
"497.42400","4.94433","22.60651","53.75129","0.02094","198.28679"
"497.52400","4.94433","22.58269","53.81896","0.02094","198.07780"
"497.62400","4.94433","22.65377","53.81896","0.02094","198.70131"
"497.72400","4.94434","22.71757","53.81896","0.02094","199.26086"
"497.82400","4.94434","22.70310","53.81896","0.02094","199.13396"
"497.92400","4.94434","22.61732","53.81896","0.02094","198.38153"
"498.02400","4.94434","22.57326","53.88745","0.02094","197.99513"
"498.12400","4.94434","22.63184","53.88745","0.02094","198.50890"
"498.22400","4.94434","22.71392","53.88745","0.02094","199.22891"
"498.32400","4.94435","22.74199","53.88745","0.02094","199.47513"
"498.42400","4.94435","22.68027","53.88745","0.02094","198.93369"
"498.52400","4.94435","22.59969","53.88745","0.02094","198.22691"
"498.62400","4.94435","22.61148","53.99471","0.02094","198.33034"
"498.72400","4.94435","22.68866","53.99471","0.02094","199.00732"
"498.82400","4.94436","22.73716","53.99471","0.02094","199.43272"
"498.92400","4.94436","22.70234","53.99471","0.02094","199.12729"
"499.02400","4.94436","22.64147","53.99471","0.02094","198.59341"
"499.12400","4.94436","22.63183","54.06755","0.02094","198.50880"
"499.22400","4.94436","22.70082","54.06755","0.02094","199.11395"
"499.32400","4.94436","22.77654","54.06755","0.02094","199.77815"
"499.42400","4.94436","22.76684","54.06755","0.02094","199.69302"
"499.52400","4.94436","22.68868","54.06755","0.02094","199.00749"
"499.62400","4.94437","22.61114","54.06755","0.02094","198.32733"
"499.72400","4.94437","22.62603","54.14090","0.02094","198.45798"
"499.82400","4.94437","22.69897","54.14090","0.02094","199.09778"
"499.92400","4.94437","22.77158","54.14090","0.02094","199.73460"
"500.02400","4.94437","22.75028","54.14090","0.02094","199.54784"
"500.12400","4.94437","22.68616","54.14090","0.02094","198.98543"
"500.22400","4.94437","22.65425","54.21121","0.02094","198.70551"
"500.32400","4.94438","22.68220","54.21121","0.02094","198.95062"
"500.42400","4.94438","22.75365","54.21121","0.02094","199.57739"
"500.52400","4.94438","22.77449","54.21121","0.02094","199.76012"
"500.62400","4.94438","22.71989","54.21121","0.02094","199.28125"
"500.72400","4.94438","22.65165","54.21121","0.02094","198.68271"
"500.82400","4.94438","22.64947","54.28371","0.02094","198.66354"
"500.92400","4.94438","22.72097","54.28371","0.02094","199.29074"
"501.02400","4.94438","22.80201","54.28371","0.02094","200.00151"
"501.12400","4.94438","22.82469","54.28371","0.02094","200.20044"
"501.22400","4.94438","22.75756","54.28371","0.02094","199.61165"
"501.32400","4.94438","22.67265","54.39266","0.02094","198.86684"
"501.42400","4.94439","22.65208","54.39266","0.02094","198.68643"
"501.52400","4.94439","22.71159","54.39266","0.02094","199.20840"
"501.62400","4.94439","22.78704","54.39266","0.02094","199.87022"
"501.72400","4.94439","22.79087","54.39266","0.02094","199.90385"
"501.82400","4.94439","22.73598","54.39266","0.02094","199.42232"
"501.92400","4.94439","22.68472","54.46730","0.02094","198.97275"
"502.02400","4.94439","22.69998","54.46730","0.02094","199.10657"
"502.12400","4.94439","22.77417","54.46730","0.02094","199.75737"
"502.22400","4.94440","22.81505","54.46730","0.02094","200.11591"
"502.32400","4.94440","22.78041","54.46730","0.02094","199.81206"
"502.42400","4.94440","22.70078","54.53788","0.02094","199.11366"
"502.52400","4.94440","22.66498","54.53788","0.02094","198.79962"
"502.62400","4.94440","22.71473","54.53788","0.02094","199.23599"
"502.72400","4.94440","22.80010","54.53788","0.02094","199.98476"
"502.82400","4.94440","22.82885","54.53788","0.02094","200.23692"
"502.92400","4.94440","22.78080","54.53788","0.02094","199.81552"
"503.02400","4.94440","22.70632","54.60948","0.02094","199.16223"
"503.12400","4.94440","22.69066","54.60948","0.02094","199.02483"
"503.22400","4.94440","22.75484","54.60948","0.02094","199.58780"
"503.32400","4.94440","22.81418","54.60948","0.02094","200.10829"
"503.42400","4.94440","22.80725","54.60948","0.02094","200.04749"
"503.52400","4.94440","22.74688","54.68188","0.02094","199.51793"
"503.62400","4.94440","22.70127","54.68188","0.02094","199.11787"
"503.72400","4.94440","22.74116","54.68188","0.02094","199.46777"
"503.82400","4.94440","22.81539","54.68188","0.02094","200.11887"
"503.92400","4.94440","22.85513","54.68188","0.02094","200.46742"
"504.02400","4.94440","22.82204","54.68188","0.02094","200.17722"
"504.12400","4.94440","22.73733","54.79299","0.02094","199.43422"
"504.22400","4.94440","22.69728","54.79299","0.02094","199.08290"
"504.32400","4.94441","22.72869","54.79299","0.02094","199.35843"
"504.42400","4.94440","22.81557","54.79299","0.02094","200.12044"
"504.52400","4.94440","22.86945","54.79299","0.02094","200.59303"
"504.62400","4.94440","22.83768","54.86221","0.02094","200.31442"
"504.72400","4.94440","22.78242","54.86221","0.02094","199.82971"
"504.82400","4.94440","22.74071","54.86221","0.02094","199.46387"
"504.92400","4.94440","22.77403","54.86221","0.02094","199.75612"
"505.02400","4.94440","22.83959","54.86221","0.02094","200.33112"
"505.12400","4.94440","22.86631","54.86221","0.02094","200.56554"
"505.22400","4.94440","22.82352","54.93126","0.02094","200.19022"
"505.32400","4.94440","22.76732","54.93126","0.02094","199.69730"
"505.42400","4.94440","22.75451","54.93126","0.02094","199.58488"
"505.52400","4.94440","22.81164","54.93126","0.02094","200.08601"
"505.62400","4.94440","22.89839","54.93126","0.02094","200.84686"
"505.72400","4.94440","22.90823","55.00266","0.02094","200.93317"
"505.82400","4.94440","22.85074","55.00266","0.02094","200.42897"
"505.92400","4.94439","22.77517","55.00266","0.02094","199.76608"
"506.02400","4.94440","22.75925","55.00266","0.02094","199.62650"
"506.12400","4.94440","22.79654","55.00266","0.02094","199.95358"
"506.22400","4.94440","22.88089","55.00266","0.02094","200.69341"
"506.32400","4.94439","22.90190","55.07342","0.02094","200.87769"
"506.42400","4.94439","22.86936","55.07342","0.02094","200.59224"
"506.52400","4.94439","22.80187","55.07342","0.02094","200.00027"
"506.62400","4.94440","22.79103","55.07342","0.02094","199.90520"
"506.72400","4.94439","22.83674","55.07342","0.02094","200.30614"
"506.82400","4.94439","22.89869","55.14486","0.02094","200.84956"
"506.92400","4.94439","22.91175","55.14486","0.02094","200.96407"
"507.02400","4.94439","22.85931","55.14486","0.02094","200.50414"
"507.12400","4.94439","22.81544","55.14486","0.02094","200.11937"
"507.22400","4.94439","22.80789","55.14486","0.02094","200.05307"
"507.32400","4.94439","22.88157","55.14486","0.02094","200.69937"
"507.42400","4.94438","22.95852","55.24997","0.02094","201.37434"
"507.52400","4.94438","22.94960","55.24997","0.02094","201.29608"
"507.62400","4.94438","22.87555","55.24997","0.02094","200.64656"
"507.72400","4.94438","22.79749","55.24997","0.02094","199.96187"
"507.82400","4.94438","22.80907","55.24997","0.02094","200.06349"
"507.92400","4.94438","22.88168","55.32063","0.02094","200.70032"
"508.02400","4.94438","22.94216","55.32063","0.02094","201.23083"
"508.12400","4.94438","22.92731","55.32063","0.02094","201.10052"
"508.22400","4.94437","22.86686","55.32063","0.02094","200.57036"
"508.32400","4.94437","22.83756","55.32063","0.02094","200.31337"
"508.42400","4.94437","22.88305","55.32063","0.02094","200.71236"
"508.52400","4.94437","22.94517","55.38691","0.02094","201.25722"
"508.62400","4.94437","22.95292","55.38691","0.02094","201.32516"
"508.72400","4.94437","22.87858","55.38691","0.02094","200.67316"
"508.82400","4.94437","22.81572","55.38691","0.02094","200.12175"
"508.92400","4.94437","22.83545","55.38691","0.02094","200.29485"
"509.02400","4.94436","22.91714","55.45558","0.02094","201.01134"
"509.12400","4.94436","22.98430","55.45558","0.02094","201.60040"
"509.22400","4.94436","22.97211","55.45558","0.02094","201.49352"
"509.32400","4.94436","22.89072","55.45558","0.02094","200.77966"
"509.42400","4.94436","22.82808","55.45558","0.02094","200.23021"
"509.52400","4.94436","22.83936","55.45558","0.02094","200.32909"
"509.62400","4.94436","22.92334","55.52582","0.02094","201.06577"
"509.72400","4.94436","22.96775","55.52582","0.02094","201.45526"
"509.82400","4.94435","22.94094","55.52582","0.02094","201.22009"
"509.92400","4.94435","22.88824","55.52582","0.02094","200.75787"
"510.02400","4.94435","22.86730","55.52582","0.02094","200.57420"
"510.12400","4.94434","22.92242","55.63309","0.02094","201.05769"
"510.22400","4.94434","22.98170","55.63309","0.02094","201.57759"
"510.32400","4.94434","22.99972","55.63309","0.02094","201.73572"
"510.42400","4.94434","22.92677","55.63309","0.02094","201.09579"
"510.52400","4.94434","22.84844","55.63309","0.02094","200.40874"
"510.62400","4.94434","22.84524","55.63309","0.02094","200.38071"
"510.72400","4.94434","22.91378","55.70224","0.02094","200.98190"
"510.82400","4.94433","22.99447","55.70224","0.02094","201.68968"
"510.92400","4.94433","23.02756","55.70224","0.02094","201.97984"
"511.02400","4.94433","22.97996","55.70224","0.02094","201.56236"
"511.12400","4.94433","22.91727","55.70224","0.02094","201.01248"
"511.22400","4.94433","22.87864","55.77499","0.02094","200.67365"
"511.32400","4.94433","22.92020","55.77499","0.02094","201.03818"
"511.42400","4.94433","22.99168","55.77499","0.02094","201.66515"
"511.52400","4.94432","23.00121","55.77499","0.02094","201.74875"
"511.62400","4.94432","22.96309","55.77499","0.02094","201.41444"
"511.72400","4.94432","22.89821","55.77499","0.02094","200.84529"
"511.82400","4.94431","22.89835","55.84626","0.02094","200.84656"
"511.92400","4.94431","22.96051","55.84626","0.02094","201.39175"
"512.02400","4.94431","23.02545","55.84626","0.02094","201.96140"
"512.12400","4.94431","23.01784","55.84626","0.02094","201.89465"
"512.22400","4.94431","22.94987","55.84626","0.02094","201.29845"
"512.32400","4.94431","22.87813","55.95809","0.02094","200.66920"
"512.42400","4.94431","22.87238","55.95809","0.02094","200.61876"
"512.52400","4.94430","22.96388","55.95809","0.02094","201.42130"
"512.62400","4.94430","23.04872","55.95809","0.02094","202.16548"
"512.72400","4.94429","23.04880","55.95809","0.02094","202.16617"
"512.82400","4.94429","22.97095","55.95809","0.02094","201.48334"
"512.92400","4.94429","22.90784","56.03143","0.02094","200.92982"
"513.02400","4.94429","22.91842","56.03143","0.02094","201.02261"
"513.12400","4.94429","22.99072","56.03143","0.02094","201.65677"
"513.22400","4.94428","23.02473","56.03143","0.02094","201.95503"
"513.32400","4.94428","22.99120","56.03143","0.02094","201.66093"
"513.42400","4.94428","22.91952","56.03143","0.02094","201.03220"
"513.52400","4.94428","22.90931","56.10424","0.02094","200.94270"
"513.62400","4.94427","22.98473","56.10424","0.02094","201.60423"
"513.72400","4.94427","23.06236","56.10424","0.02094","202.28514"
"513.82400","4.94427","23.07281","56.10424","0.02094","202.37682"
"513.92400","4.94427","22.98506","56.10424","0.02094","201.60713"
"514.02400","4.94427","22.90557","56.17570","0.02094","200.90985"
"514.12400","4.94426","22.90400","56.17570","0.02094","200.89610"
"514.22400","4.94426","22.97765","56.17570","0.02094","201.54211"
"514.32400","4.94426","23.05249","56.17570","0.02094","202.19858"
"514.42400","4.94425","23.04932","56.17570","0.02094","202.17070"
"514.52400","4.94425","23.00148","56.17570","0.02094","201.75114"
"514.62400","4.94425","22.94166","56.24508","0.02094","201.22639"
"514.72400","4.94424","22.93777","56.24508","0.02094","201.19228"
"514.82400","4.94424","23.01306","56.24508","0.02094","201.85271"
"514.92400","4.94424","23.05952","56.24508","0.02094","202.26019"
"515.02400","4.94424","23.05741","56.24508","0.02094","202.24171"
"515.12400","4.94423","23.00089","56.35548","0.02094","201.74594"
"515.22400","4.94423","22.95205","56.35548","0.02094","201.31760"
"515.32400","4.94422","22.95377","56.35548","0.02094","201.33263"
"515.42400","4.94422","23.01767","56.35548","0.02094","201.89316"
"515.52400","4.94421","23.08780","56.35548","0.02094","202.50826"
"515.62400","4.94421","23.10393","56.35548","0.02094","202.64977"
"515.72400","4.94421","23.03610","56.43254","0.02094","202.05481"
"515.82400","4.94421","22.97019","56.43254","0.02094","201.47664"
"515.92400","4.94421","22.93574","56.43254","0.02094","201.17447"
"516.02400","4.94420","22.97242","56.43254","0.02094","201.49625"
"516.12400","4.94420","23.04907","56.43254","0.02094","202.16852"
"516.22400","4.94419","23.10828","56.51273","0.02094","202.68790"
"516.32400","4.94419","23.10848","56.51273","0.02094","202.68967"
"516.42400","4.94418","23.04918","56.51273","0.02094","202.16956"
"516.52400","4.94418","22.98068","56.51273","0.02094","201.56868"
"516.62400","4.94418","22.95060","56.51273","0.02094","201.30481"
"516.72400","4.94418","22.98380","56.51273","0.02094","201.59605"
"516.82400","4.94418","23.05439","56.58184","0.02094","202.21518"
"516.92400","4.94417","23.10690","56.58184","0.02094","202.67583"
"517.02400","4.94417","23.08191","56.58184","0.02094","202.45660"
"517.12400","4.94416","23.02899","56.58184","0.02094","201.99240"
"517.22400","4.94415","22.99137","56.58184","0.02094","201.66248"
"517.32400","4.94415","23.00756","56.64654","0.02094","201.80446"
"517.42400","4.94414","23.06074","56.64654","0.02094","202.27092"
"517.52400","4.94414","23.11449","56.64654","0.02094","202.74237"
"517.62400","4.94413","23.12178","56.64654","0.02094","202.80632"
"517.72400","4.94413","23.06976","56.64654","0.02094","202.35002"
"517.82400","4.94413","23.00168","56.64654","0.02094","201.75285"
"517.92400","4.94412","22.98950","56.74311","0.02094","201.64607"
"518.02400","4.94412","23.05090","56.74311","0.02094","202.18457"
"518.12400","4.94411","23.13006","56.74311","0.02094","202.87891"
"518.22400","4.94410","23.17128","56.74311","0.02094","203.24046"
"518.32400","4.94410","23.14000","56.74311","0.02094","202.96613"
"518.42400","4.94409","23.05992","56.74311","0.02094","202.26367"
"518.52400","4.94408","23.00420","56.82141","0.02094","201.77501"
"518.62400","4.94408","23.02846","56.82141","0.02094","201.98776"
"518.72400","4.94407","23.10648","56.82141","0.02094","202.67213"
"518.82400","4.94406","23.16392","56.82141","0.02094","203.17593"
"518.92400","4.94404","23.16103","56.82141","0.02094","203.15054"
"519.02400","4.94403","23.09981","56.89975","0.02093","202.61363"
"519.12400","4.94401","23.04933","56.89975","0.02093","202.17085"
"519.22400","4.94399","23.06308","56.89975","0.02093","202.29141"
"519.32400","4.94395","23.12658","56.89975","0.02093","202.84840"
"519.42400","4.94390","23.17614","56.89975","0.02093","203.28308"
"519.52400","4.94382","23.17040","56.89975","0.02093","203.23276"
"519.62400","4.94371","23.10583","56.97077","0.02093","202.66643"
"519.72400","4.94358","23.04572","56.97077","0.02093","202.13914"
"519.82400","4.94343","23.03757","56.97077","0.02093","202.06772"
"519.92400","4.94325","23.09681","56.97077","0.02093","202.58730"
"520.02400","4.94301","23.16989","56.97077","0.02093","203.22830"
"520.12400","4.94271","23.19815","57.03679","0.02092","203.47615"
"520.22400","4.94234","23.16628","57.03679","0.02092","203.19661"
"520.32400","4.94188","23.08695","57.03679","0.02091","202.50079"
"520.42400","4.94131","23.01202","57.03679","0.02091","201.84360"
"520.52400","4.94060","23.00161","57.03679","0.02090","201.75227"
"520.62400","4.93973","23.01742","57.03679","0.02089","201.89098"
"520.72400","4.93876","23.04961","57.14641","0.02088","202.17328"
"520.82400","4.93785","23.08633","57.14641","0.02087","202.49538"
"520.92400","4.93707","23.09052","57.14641","0.02087","202.53209"
"521.02400","4.93644","23.08399","57.14641","0.02086","202.47481"
"521.12400","4.93593","23.06915","57.14641","0.02086","202.34464"
"521.22400","4.93548","23.04862","57.21856","0.02085","202.16457"
"521.32400","4.93507","23.04298","57.21856","0.02085","202.11510"
"521.42400","4.93467","23.03971","57.21856","0.02084","202.08649"
"521.52400","4.93426","23.04575","57.21856","0.02084","202.13943"
"521.62400","4.93380","23.05691","57.21856","0.02084","202.23732"
"521.72400","4.93326","23.06374","57.21856","0.02083","202.29718"
"521.82400","4.93261","23.06476","57.28934","0.02082","202.30615"
"521.92400","4.93180","23.04441","57.28934","0.02082","202.12766"
"522.02400","4.93089","23.02872","57.28934","0.02081","201.99004"
"522.12400","4.92997","23.00202","57.28934","0.02080","201.75586"
"522.22400","4.92917","22.97891","57.28934","0.02079","201.55319"
"522.32400","4.92850","22.96374","57.35821","0.02078","201.42006"
"522.42400","4.92794","22.94476","57.35821","0.02078","201.25365"
"522.52400","4.92745","22.93520","57.35821","0.02077","201.16975"
"522.62400","4.92699","22.92142","57.35821","0.02077","201.04893"
"522.72400","4.92655","22.90145","57.35821","0.02076","200.87376"
"522.82400","4.92609","22.87178","57.35821","0.02076","200.61353"
"522.92400","4.92560","22.85242","57.42292","0.02076","200.44373"
"523.02400","4.92504","22.85827","57.42292","0.02075","200.49496"
"523.12400","4.92437","22.89577","57.42292","0.02074","200.82391"
"523.22400","4.92357","22.93495","57.42292","0.02074","201.16760"
"523.32400","4.92265","22.91789","57.42292","0.02073","201.01797"
"523.42400","4.92177","22.84630","57.52493","0.02072","200.38997"
"523.52400","4.92099","22.80920","57.52493","0.02071","200.06459"
"523.62400","4.92026","22.85741","57.52493","0.02070","200.48746"
"523.72400","4.91958","22.91573","57.52493","0.02070","200.99895"
"523.82400","4.91894","22.89577","57.52493","0.02069","200.82391"
"523.92400","4.91830","22.81775","57.52493","0.02068","200.13962"
"524.02400","4.91762","22.74092","57.59298","0.02068","199.46565"
"524.12400","4.91681","22.71588","57.59298","0.02067","199.24606"
"524.22400","4.91578","22.73034","57.59298","0.02066","199.37291"
"524.32400","4.91454","22.77036","57.59298","0.02065","199.72392"
"524.42400","4.91323","22.78448","57.59298","0.02064","199.84775"
"524.52400","4.91214","22.77722","57.66235","0.02062","199.78409"
"524.62400","4.91126","22.75677","57.66235","0.02062","199.60469"
"524.72400","4.91049","22.74240","57.66235","0.02061","199.47868"
"524.82400","4.90976","22.71995","57.66235","0.02060","199.28177"
"524.92400","4.90896","22.70568","57.66235","0.02059","199.15659"
"525.02400","4.90800","22.70782","57.72955","0.02058","199.17540"
"525.12400","4.90688","22.71176","57.72955","0.02057","199.20992"
"525.22400","4.90569","22.71410","57.72955","0.02056","199.23044"
"525.32400","4.90464","22.72532","57.72955","0.02055","199.32889"
"525.42400","4.90377","22.72320","57.72955","0.02054","199.31030"
"525.52400","4.90308","22.70814","57.72955","0.02054","199.17821"
"525.62400","4.90252","22.67529","57.79914","0.02053","198.89000"
"525.72400","4.90206","22.63832","57.79914","0.02053","198.56581"
"525.82400","4.90165","22.58245","57.79914","0.02052","198.07576"
"525.92400","4.90125","22.54829","57.79914","0.02052","197.77612"
"526.02400","4.90087","22.54881","57.79914","0.02052","197.78062"
"526.12400","4.90045","22.57834","57.86988","0.02051","198.03966"
"526.22400","4.90003","22.62222","57.86988","0.02051","198.42459"
"526.32400","4.89959","22.67424","57.86988","0.02050","198.88083"
"526.42400","4.89914","22.65524","57.86988","0.02050","198.71420"
"526.52400","4.89873","22.58445","57.86988","0.02049","198.09329"
"526.62400","4.89834","22.52198","57.86988","0.02049","197.54536"
"526.72400","4.89798","22.54325","57.97642","0.02049","197.73184"
"526.82400","4.89767","22.61770","57.97642","0.02048","198.38489"
"526.92400","4.89738","22.64901","57.97642","0.02048","198.65950"
"527.02400","4.89713","22.58824","57.97642","0.02048","198.12648"
"527.12400","4.89692","22.53015","57.97642","0.02048","197.61694"
"527.22400","4.89674","22.55658","58.04959","0.02047","197.84883"
"527.32400","4.89657","22.63610","58.04959","0.02047","198.54626"
"527.42400","4.89644","22.63890","58.04959","0.02047","198.57085"
"527.52400","4.89634","22.58678","58.04959","0.02047","198.11374"
"527.62400","4.89624","22.49991","58.04959","0.02047","197.35175"
"527.72400","4.89617","22.50024","58.04959","0.02047","197.35460"
"527.82400","4.89611","22.57802","58.12201","0.02047","198.03687"
"527.92400","4.89606","22.65177","58.12201","0.02047","198.68370"
"528.02400","4.89601","22.65326","58.12201","0.02047","198.69684"
"528.12400","4.89597","22.58799","58.12201","0.02047","198.12434"
"528.22400","4.89594","22.53673","58.12201","0.02047","197.67468"
"528.32400","4.89592","22.57352","58.19215","0.02047","197.99741"
"528.42400","4.89590","22.65386","58.19215","0.02047","198.70210"
"528.52400","4.89588","22.66046","58.19215","0.02047","198.75998"
"528.62400","4.89588","22.58758","58.19215","0.02047","198.12071"
"528.72400","4.89587","22.54445","58.19215","0.02047","197.74245"
"528.82400","4.89586","22.57572","58.19215","0.02047","198.01665"
"528.92400","4.89586","22.66462","58.25871","0.02047","198.79645"
"529.02400","4.89585","22.70820","58.25871","0.02047","199.17868"
"529.12400","4.89585","22.64295","58.25871","0.02047","198.60638"
"529.22400","4.89585","22.56501","58.25871","0.02047","197.92271"
"529.32400","4.89585","22.56483","58.25871","0.02047","197.92120"
"529.42400","4.89585","22.63773","58.36186","0.02047","198.56058"
"529.52400","4.89585","22.69084","58.36186","0.02047","199.02643"
"529.62400","4.89586","22.65271","58.36186","0.02047","198.69199"
"529.72400","4.89586","22.58334","58.36186","0.02047","198.08356"
"529.82400","4.89586","22.58058","58.36186","0.02047","198.05930"
"529.92400","4.89586","22.65775","58.36186","0.02047","198.73621"
"530.02400","4.89586","22.72817","58.43158","0.02047","199.35384"
"530.12400","4.89586","22.71189","58.43158","0.02047","199.21111"
"530.22400","4.89586","22.63093","58.43158","0.02047","198.50096"
"530.32400","4.89586","22.58070","58.43158","0.02047","198.06033"
"530.42400","4.89586","22.60705","58.43158","0.02047","198.29147"
"530.52400","4.89586","22.68808","58.50081","0.02047","199.00224"
"530.62400","4.89586","22.73211","58.50081","0.02047","199.38843"
"530.72400","4.89587","22.68598","58.50081","0.02047","198.98378"
"530.82400","4.89587","22.61319","58.50081","0.02047","198.34534"
"530.92400","4.89587","22.61396","58.50081","0.02047","198.35207"
"531.02400","4.89587","22.68382","58.50081","0.02047","198.96487"
"531.12400","4.89587","22.74007","58.56953","0.02047","199.45824"
"531.22400","4.89587","22.71678","58.56953","0.02047","199.25397"
"531.32400","4.89587","22.63775","58.56953","0.02047","198.56078"
"531.42400","4.89587","22.60228","58.56953","0.02047","198.24963"
"531.52400","4.89587","22.65855","58.56953","0.02047","198.74318"
"531.62400","4.89587","22.74873","58.64050","0.02047","199.53418"
"531.72400","4.89588","22.77987","58.64050","0.02047","199.80736"
"531.82400","4.89587","22.72551","58.64050","0.02047","199.33057"
"531.92400","4.89588","22.63437","58.64050","0.02047","198.53114"
"532.02400","4.89588","22.62594","58.64050","0.02047","198.45715"
"532.12400","4.89588","22.67908","58.64050","0.02047","198.92328"
"532.22400","4.89588","22.75618","58.71526","0.02047","199.59952"
"532.32400","4.89588","22.76129","58.71526","0.02047","199.64435"
"532.42400","4.89588","22.71443","58.71526","0.02047","199.23338"
"532.52400","4.89588","22.66398","58.71526","0.02047","198.79082"
"532.62400","4.89588","22.67165","58.71526","0.02047","198.85811"
"532.72400","4.89588","22.74849","58.82068","0.02047","199.53206"
"532.82400","4.89588","22.79836","58.82068","0.02047","199.96951"
"532.92400","4.89588","22.76756","58.82068","0.02047","199.69931"
"533.02400","4.89588","22.69496","58.82068","0.02047","199.06256"
"533.12400","4.89589","22.65128","58.82068","0.02047","198.67947"
"533.22400","4.89588","22.69232","58.82068","0.02047","199.03941"
"533.32400","4.89588","22.78838","58.89799","0.02047","199.88200"
"533.42400","4.89588","22.83000","58.89799","0.02047","200.24704"
"533.52400","4.89588","22.79539","58.89799","0.02047","199.94351"
"533.62400","4.89588","22.71443","58.89799","0.02047","199.23335"
"533.72400","4.89588","22.68186","58.89799","0.02047","198.94769"
"533.82400","4.89588","22.73345","58.97385","0.02047","199.40019"
"533.92400","4.89589","22.80046","58.97385","0.02047","199.98788"
"534.02400","4.89589","22.78729","58.97385","0.02047","199.87245"
"534.12400","4.89589","22.72189","58.97385","0.02047","199.29881"
"534.22400","4.89589","22.68033","58.97385","0.02047","198.93427"
"534.32400","4.89589","22.72474","59.04426","0.02047","199.32382"
"534.42400","4.89589","22.82155","59.04426","0.02047","200.17290"
"534.52400","4.89589","22.85611","59.04426","0.02047","200.47607"
"534.62400","4.89589","22.77798","59.04426","0.02047","199.79071"
"534.72400","4.89589","22.70080","59.04426","0.02047","199.11377"
"534.82400","4.89589","22.68699","59.04426","0.02047","198.99266"
"534.92400","4.89589","22.77382","59.11437","0.02047","199.75429"
"535.02400","4.89589","22.84394","59.11437","0.02047","200.36926"
"535.12400","4.89589","22.83102","59.11437","0.02047","200.25600"
"535.22400","4.89589","22.76517","59.11437","0.02047","199.67844"
"535.32400","4.89589","22.73285","59.11437","0.02047","199.39493"
"535.42400","4.89589","22.77204","59.18353","0.02047","199.73862"
"535.52400","4.89589","22.83134","59.18353","0.02047","200.25877"
"535.62400","4.89589","22.83074","59.18353","0.02047","200.25349"
"535.72400","4.89589","22.76585","59.18353","0.02047","199.68436"
"535.82400","4.89589","22.70082","59.18353","0.02047","199.11394"
"535.92400","4.89589","22.71249","59.18353","0.02047","199.21634"
"536.02400","4.89589","22.81146","59.28596","0.02047","200.08446"
"536.12400","4.89589","22.88012","59.28596","0.02047","200.68666"
"536.22400","4.89589","22.86084","59.28596","0.02047","200.51752"
"536.32400","4.89589","22.78889","59.28596","0.02047","199.88646"
"536.42400","4.89589","22.73803","59.28596","0.02047","199.44037"
"536.52400","4.89589","22.75673","59.35281","0.02047","199.60434"
"536.62400","4.89589","22.84585","59.35281","0.02047","200.38605"
"536.72400","4.89589","22.89199","59.35281","0.02047","200.79080"
"536.82400","4.89589","22.84098","59.35281","0.02047","200.34332"
"536.92400","4.89588","22.77859","59.35281","0.02047","199.79607"
"537.02400","4.89588","22.75388","59.35281","0.02047","199.57938"
"537.12400","4.89588","22.80919","59.42050","0.02047","200.06447"
"537.22400","4.89589","22.88065","59.42050","0.02047","200.69131"
"537.32400","4.89588","22.89398","59.42050","0.02047","200.80826"
"537.42400","4.89588","22.83325","59.42050","0.02047","200.27557"
"537.52400","4.89588","22.76797","59.42050","0.02047","199.70291"
"537.62400","4.89589","22.74727","59.48927","0.02047","199.52136"
"537.72400","4.89588","22.81059","59.48927","0.02047","200.07675"
"537.82400","4.89588","22.89660","59.48927","0.02047","200.83122"
"537.92400","4.89588","22.91305","59.48927","0.02047","200.97545"
"538.02400","4.89588","22.87108","59.48927","0.02047","200.60733"
"538.12400","4.89588","22.78766","59.48927","0.02047","199.87566"
"538.22400","4.89588","22.77249","59.55695","0.02047","199.74257"
"538.32400","4.89588","22.81822","59.55695","0.02047","200.14372"
"538.42400","4.89588","22.89249","59.55695","0.02047","200.79515"
"538.52400","4.89588","22.89163","59.55695","0.02047","200.78758"
"538.62400","4.89588","22.83644","59.55695","0.02047","200.30356"
"538.72400","4.89588","22.78346","59.66146","0.02047","199.83879"
"538.82400","4.89588","22.79865","59.66146","0.02047","199.97206"
"538.92400","4.89587","22.87107","59.66146","0.02047","200.60727"
"539.02400","4.89587","22.92559","59.66146","0.02047","201.08548"
"539.12400","4.89587","22.89827","59.66146","0.02047","200.84587"
"539.22400","4.89587","22.81235","59.66146","0.02047","200.09218"
"539.32400","4.89587","22.77687","59.72481","0.02047","199.78104"
"539.42400","4.89587","22.83461","59.72481","0.02047","200.28751"
"539.52400","4.89587","22.91928","59.72481","0.02047","201.03017"
"539.62400","4.89587","22.94632","59.72481","0.02047","201.26733"
"539.72400","4.89586","22.88958","59.72481","0.02047","200.76961"
"539.82400","4.89586","22.81030","59.78979","0.02047","200.07420"
"539.92400","4.89587","22.81377","59.78979","0.02047","200.10466"
"540.02400","4.89586","22.87676","59.78979","0.02047","200.65720"
"540.12400","4.89586","22.93234","59.78979","0.02047","201.14468"
"540.22400","4.89586","22.91285","59.78979","0.02047","200.97375"
"540.32400","4.89586","22.83815","59.78979","0.02047","200.31848"
"540.42400","4.89586","22.80043","59.85802","0.02047","199.98770"
"540.52400","4.89586","22.83985","59.85802","0.02047","200.33347"
"540.62400","4.89586","22.93182","59.85802","0.02047","201.14015"
"540.72400","4.89585","22.95487","59.85802","0.02047","201.34229"
"540.82400","4.89585","22.89820","59.85802","0.02047","200.84526"
"540.92400","4.89586","22.81034","59.92439","0.02047","200.07460"
"541.02400","4.89585","22.79599","59.92439","0.02047","199.94872"
"541.12400","4.89585","22.86343","59.92439","0.02047","200.54025"
"541.22400","4.89585","22.94287","59.92439","0.02047","201.23703"
"541.32400","4.89585","22.94012","59.92439","0.02047","201.21297"
"541.42400","4.89585","22.88210","59.92439","0.02047","200.70404"
"541.52400","4.89584","22.84146","60.02427","0.02047","200.34755"
"541.62400","4.89584","22.86732","60.02427","0.02047","200.57434"
"541.72400","4.89584","22.94860","60.02427","0.02047","201.28732"
"541.82400","4.89584","22.97723","60.02427","0.02047","201.53845"
"541.92400","4.89584","22.92078","60.02427","0.02047","201.04326"
"542.02400","4.89584","22.84581","60.09018","0.02047","200.38573"
"542.12400","4.89584","22.80710","60.09018","0.02047","200.04619"
"542.22400","4.89583","22.86671","60.09018","0.02047","200.56903"
"542.32400","4.89583","22.95956","60.09018","0.02047","201.38345"
"542.42400","4.89582","22.99596","60.09018","0.02047","201.70271"
"542.52400","4.89582","22.94035","60.09018","0.02047","201.21495"
"542.62400","4.89582","22.86553","60.15263","0.02047","200.55872"
"542.72400","4.89582","22.85498","60.15263","0.02047","200.46617"
"542.82400","4.89582","22.91433","60.15263","0.02047","200.98671"
"542.92400","4.89581","22.98512","60.15263","0.02047","201.60759"
"543.02400","4.89581","22.99433","60.15263","0.02047","201.68837"
"543.12400","4.89581","22.93485","60.21724","0.02047","201.16670"
"543.22400","4.89580","22.87760","60.21724","0.02047","200.66451"
"543.32400","4.89580","22.89926","60.21724","0.02047","200.85452"
"543.42400","4.89580","22.97185","60.21724","0.02047","201.49123"
"543.52400","4.89579","23.02992","60.21724","0.02047","202.00056"
"543.62400","4.89580","22.99658","60.28529","0.02047","201.70818"
"543.72400","4.89579","22.90788","60.28529","0.02047","200.93011"
"543.82400","4.89579","22.85706","60.28529","0.02047","200.48434"
"543.92400","4.89579","22.90106","60.28529","0.02047","200.87035"
"544.02400","4.89578","22.99264","60.28529","0.02047","201.67358"
"544.12400","4.89578","23.02208","60.28529","0.02047","201.93179"
"544.22400","4.89577","22.97342","60.35673","0.02047","201.50499"
"544.32400","4.89577","22.89832","60.35673","0.02047","200.84628"
"544.42400","4.89577","22.89793","60.35673","0.02047","200.84283"
"544.52400","4.89576","22.95522","60.35673","0.02047","201.34541"
"544.62400","4.89576","23.02087","60.35673","0.02047","201.92122"
"544.72400","4.89575","22.99691","60.35673","0.02047","201.71104"
"544.82400","4.89575","22.91228","60.45499","0.02047","200.96875"
"544.92400","4.89575","22.88025","60.45499","0.02047","200.68784"
"545.02400","4.89574","22.94032","60.45499","0.02047","201.21471"
"545.12400","4.89573","23.04366","60.45499","0.02047","202.12112"
"545.22400","4.89572","23.06931","60.45499","0.02046","202.34607"
"545.32400","4.89570","23.00864","60.52255","0.02046","201.81396"
"545.42400","4.89568","22.92294","60.52255","0.02046","201.06224"
"545.52400","4.89566","22.91915","60.52255","0.02046","201.02901"
"545.62400","4.89563","22.98650","60.52255","0.02046","201.61975"
"545.72400","4.89560","23.05359","60.52255","0.02046","202.20818"
"545.82400","4.89555","23.04812","60.52255","0.02046","202.16022"
"545.92400","4.89550","22.98209","60.59106","0.02046","201.58109"
"546.02400","4.89543","22.93271","60.59106","0.02046","201.14795"
"546.12400","4.89534","22.97416","60.59106","0.02046","201.51152"
"546.22400","4.89524","23.05326","60.59106","0.02046","202.20528"
"546.32400","4.89513","23.07742","60.59106","0.02046","202.41721"
"546.42400","4.89502","23.04386","60.65646","0.02046","202.12280"
"546.52400","4.89489","22.97082","60.65646","0.02046","201.48221"
"546.62400","4.89473","22.92492","60.65646","0.02046","201.07956"
"546.72400","4.89456","22.97006","60.65646","0.02045","201.47554"
"546.82400","4.89434","23.04615","60.65646","0.02045","202.14290"
"546.92400","4.89409","23.11370","60.65646","0.02045","202.73546"
"547.02400","4.89381","23.10035","60.75724","0.02045","202.61830"
"547.12400","4.89351","23.03268","60.75724","0.02044","202.02480"
"547.22400","4.89316","22.96856","60.75724","0.02044","201.46234"
"547.32400","4.89276","22.92554","60.75724","0.02044","201.08502"
"547.42400","4.89233","22.92754","60.75724","0.02043","201.10262"
"547.52400","4.89180","22.98050","60.83025","0.02043","201.56709"
"547.62400","4.89117","23.02612","60.83025","0.02042","201.96729"
"547.72400","4.89045","23.05641","60.83025","0.02041","202.23293"
"547.82400","4.88971","23.06656","60.83025","0.02041","202.32193"
"547.92400","4.88900","23.04874","60.83025","0.02040","202.16565"
"548.02400","4.88836","23.03055","60.83025","0.02039","202.00612"
"548.12400","4.88777","23.01517","60.90375","0.02039","201.87120"
"548.22400","4.88727","22.99368","60.90375","0.02038","201.68275"
"548.32400","4.88683","22.97904","60.90375","0.02038","201.55432"
"548.42400","4.88640","22.97490","60.90375","0.02037","201.51794"
"548.52400","4.88598","22.98417","60.90375","0.02037","201.59930"
"548.62400","4.88552","22.98364","60.90375","0.02037","201.59465"
"548.72400","4.88505","22.97867","60.97702","0.02036","201.55106"
"548.82400","4.88448","22.97606","60.97702","0.02036","201.52815"
"548.92400","4.88379","22.95466","60.97702","0.02035","201.34048"
"549.02400","4.88296","22.92161","60.97702","0.02034","201.05054"
"549.12400","4.88203","22.88700","60.97702","0.02033","200.74704"
"549.22400","4.88112","22.84742","61.04583","0.02032","200.39981"
"549.32400","4.88028","22.81973","61.04583","0.02031","200.15692"
"549.42400","4.87950","22.80213","61.04583","0.02031","200.00256"
"549.52400","4.87876","22.77889","61.04583","0.02030","199.79874"
"549.62400","4.87804","22.79431","61.04583","0.02029","199.93402"
"549.72400","4.87730","22.81092","61.04583","0.02029","200.07971"
"549.82400","4.87650","22.84847","61.14672","0.02028","200.40903"
"549.92400","4.87558","22.85900","61.14672","0.02027","200.50142"
"550.02400","4.87454","22.79683","61.14672","0.02026","199.95609"
"550.12400","4.87345","22.69866","61.14672","0.02025","199.09503"
"550.22400","4.87239","22.69184","61.14672","0.02024","199.03525"
