Repository: Mecanon/morphing_wing

File: experimental/sma_database/flexinol_isobaric_200MPa_heating.csv (part 10 of 90)
Test : Start of hold value,"200.00000",MPa
Time,Extension,Load,Temperature: Chamber 3119-600 1 1,Tensile strain (Extension),Tensile stress
(s),(mm),(N),(C),(mm/mm),(MPa)
"547.91100","7.47526","22.83875","43.05193","0.02432","200.32379"
"548.01100","7.47526","22.87481","43.05193","0.02432","200.64006"
"548.11100","7.47526","22.92261","43.06998","0.02432","201.05933"
"548.21100","7.47526","22.86058","43.06998","0.02432","200.51529"
"548.31100","7.47526","22.83797","43.06998","0.02432","200.31699"
"548.41100","7.47526","22.89437","43.06998","0.02432","200.81165"
"548.51100","7.47526","22.83624","43.06998","0.02432","200.30180"
"548.61100","7.47526","22.83884","43.08955","0.02432","200.32457"
"548.71100","7.47525","22.91474","43.08955","0.02432","200.99033"
"548.81100","7.47525","22.87829","43.08955","0.02432","200.67056"
"548.91100","7.47525","22.85159","43.08955","0.02432","200.43637"
"549.01100","7.47525","22.91129","43.08955","0.02432","200.96002"
"549.11100","7.47525","22.87895","43.08955","0.02432","200.67639"
"549.21100","7.47525","22.82197","43.10351","0.02432","200.17664"
"549.31100","7.47525","22.86316","43.10351","0.02432","200.53793"
"549.41100","7.47525","22.85897","43.10351","0.02432","200.50116"
"549.51100","7.47525","22.83306","43.10351","0.02432","200.27383"
"549.61100","7.47525","22.91396","43.10351","0.02432","200.98344"
"549.71100","7.47525","22.91866","43.10351","0.02432","201.02470"
"549.81100","7.47525","22.85188","43.12091","0.02432","200.43890"
"549.91100","7.47525","22.88836","43.12091","0.02432","200.75897"
"550.01100","7.47525","22.88050","43.12091","0.02432","200.69002"
"550.11100","7.47525","22.81925","43.12091","0.02432","200.15276"
"550.21100","7.47525","22.86984","43.12091","0.02432","200.59651"
"550.31100","7.47524","22.88859","43.14550","0.02432","200.76096"
"550.41100","7.47524","22.84266","43.14550","0.02432","200.35812"
"550.51100","7.47524","22.90620","43.14550","0.02432","200.91541"
"550.61100","7.47524","22.92587","43.14550","0.02432","201.08795"
"550.71100","7.47524","22.85289","43.14550","0.02432","200.44777"
"550.81100","7.47524","22.86400","43.14550","0.02432","200.54526"
"550.91100","7.47524","22.88849","43.16351","0.02432","200.76006"
"551.01100","7.47524","22.81734","43.16351","0.02432","200.13599"
"551.11100","7.47524","22.86883","43.16351","0.02432","200.58763"
"551.21100","7.47524","22.90455","43.16351","0.02432","200.90097"
"551.31100","7.47523","22.85287","43.16351","0.02432","200.44759"
"551.41100","7.47523","22.90639","43.17695","0.02432","200.91708"
"551.51100","7.47523","22.92434","43.17695","0.02432","201.07449"
"551.61100","7.47523","22.84146","43.17695","0.02432","200.34756"
"551.71100","7.47523","22.87603","43.17695","0.02432","200.65080"
"551.81100","7.47523","22.89108","43.17695","0.02432","200.78276"
"551.91100","7.47523","22.83099","43.17695","0.02432","200.25568"
"552.01100","7.47523","22.89669","43.19288","0.02432","200.83199"
"552.11100","7.47523","22.92047","43.19288","0.02432","201.04056"
"552.21100","7.47522","22.87170","43.19288","0.02432","200.61279"
"552.31100","7.47523","22.90268","43.19288","0.02432","200.88452"
"552.41100","7.47523","22.91772","43.19288","0.02432","201.01642"
"552.51100","7.47522","22.82850","43.20811","0.02432","200.23390"
"552.61100","7.47523","22.86796","43.20811","0.02432","200.58002"
"552.71100","7.47523","22.89264","43.20811","0.02432","200.79651"
"552.81100","7.47522","22.83953","43.20811","0.02432","200.33061"
"552.91100","7.47522","22.90619","43.20811","0.02432","200.91534"
"553.01100","7.47522","22.92857","43.20811","0.02432","201.11162"
"553.11100","7.47522","22.86867","43.23456","0.02432","200.58624"
"553.21100","7.47522","22.89943","43.23456","0.02432","200.85602"
"553.31100","7.47522","22.92198","43.23456","0.02432","201.05382"
"553.41100","7.47522","22.84465","43.23456","0.02432","200.37550"
"553.51100","7.47522","22.86715","43.23456","0.02432","200.57288"
"553.61100","7.47522","22.91553","43.23456","0.02432","200.99728"
"553.71100","7.47521","22.86684","43.25124","0.02432","200.57019"
"553.81100","7.47521","22.87884","43.25124","0.02432","200.67538"
"553.91100","7.47521","22.94659","43.25124","0.02432","201.26971"
"554.01100","7.47521","22.89481","43.25124","0.02432","200.81551"
"554.11100","7.47521","22.84529","43.25124","0.02432","200.38120"
"554.21100","7.47521","22.90038","43.27179","0.02432","200.86433"
"554.31100","7.47521","22.86527","43.27179","0.02432","200.55641"
"554.41100","7.47521","22.83234","43.27179","0.02432","200.26753"
"554.51100","7.47521","22.90289","43.27179","0.02432","200.88637"
"554.61100","7.47521","22.91020","43.27179","0.02432","200.95047"
"554.71100","7.47521","22.86375","43.28990","0.02432","200.54309"
"554.81100","7.47520","22.91411","43.28990","0.02432","200.98477"
"554.91100","7.47520","22.91961","43.28990","0.02432","201.03307"
"555.01100","7.47520","22.83702","43.28990","0.02432","200.30865"
"555.11100","7.47521","22.86528","43.28990","0.02432","200.55649"
"555.21100","7.47520","22.90128","43.28990","0.02432","200.87221"
"555.31100","7.47520","22.84246","43.30673","0.02432","200.35637"
"555.41100","7.47520","22.89716","43.30673","0.02432","200.83612"
"555.51100","7.47520","22.94501","43.30673","0.02432","201.25577"
"555.61100","7.47520","22.88643","43.30673","0.02432","200.74194"
"555.71100","7.47520","22.87280","43.30673","0.02432","200.62245"
"555.81100","7.47520","22.91869","43.33219","0.02432","201.02492"
"555.91100","7.47520","22.85358","43.33219","0.02432","200.45389"
"556.01100","7.47520","22.84681","43.33219","0.02432","200.39445"
"556.11100","7.47519","22.91537","43.33219","0.02432","200.99582"
"556.21100","7.47519","22.88000","43.33219","0.02432","200.68564"
"556.31100","7.47519","22.86940","43.33219","0.02432","200.59261"
"556.41100","7.47519","22.93216","43.34954","0.02432","201.14307"
"556.51100","7.47519","22.90117","43.34954","0.02432","200.87126"
"556.61100","7.47519","22.84679","43.34954","0.02432","200.39427"
"556.71100","7.47519","22.90160","43.34954","0.02432","200.87505"
"556.81100","7.47519","22.87539","43.34954","0.02432","200.64511"
"556.91100","7.47519","22.84843","43.36536","0.02432","200.40868"
"557.01100","7.47519","22.92625","43.36536","0.02432","201.09126"
"557.11100","7.47518","22.91854","43.36536","0.02432","201.02365"
"557.21100","7.47518","22.88170","43.36536","0.02432","200.70052"
"557.31100","7.47518","22.93757","43.36536","0.02432","201.19057"
"557.41100","7.47518","22.91974","43.36536","0.02432","201.03421"
"557.51100","7.47518","22.84298","43.38175","0.02432","200.36092"
"557.61100","7.47518","22.90095","43.38175","0.02432","200.86931"
"557.71100","7.47518","22.88976","43.38175","0.02432","200.77116"
"557.81100","7.47518","22.84609","43.38175","0.02432","200.38820"
"557.91100","7.47518","22.91833","43.38175","0.02432","201.02176"
"558.01100","7.47518","22.92979","43.39779","0.02432","201.12230"
"558.11100","7.47517","22.88783","43.39779","0.02432","200.75423"
"558.21100","7.47517","22.90721","43.39779","0.02432","200.92424"
"558.31100","7.47517","22.91123","43.39779","0.02432","200.95953"
"558.41100","7.47517","22.83957","43.39779","0.02432","200.33093"
"558.51100","7.47517","22.87401","43.41565","0.02432","200.63304"
"558.61100","7.47517","22.91027","43.41565","0.02432","200.95113"
"558.71100","7.47517","22.85210","43.41565","0.02432","200.44090"
"558.81100","7.47517","22.89984","43.41565","0.02432","200.85960"
"558.91100","7.47517","22.94816","43.41565","0.02432","201.28343"
"559.01100","7.47516","22.88839","43.41565","0.02432","200.75920"
"559.11100","7.47516","22.87550","43.44371","0.02432","200.64615"
"559.21100","7.47516","22.92254","43.44371","0.02432","201.05876"
"559.31100","7.47516","22.86240","43.44371","0.02432","200.53120"
"559.41100","7.47516","22.85152","43.44371","0.02432","200.43582"
"559.51100","7.47516","22.92395","43.44371","0.02432","201.07109"
"559.61100","7.47516","22.90066","43.44371","0.02432","200.86679"
"559.71100","7.47516","22.87479","43.45993","0.02432","200.63986"
"559.81100","7.47515","22.94220","43.45993","0.02432","201.23114"
"559.91100","7.47516","22.92307","43.45993","0.02432","201.06332"
"560.01100","7.47516","22.84272","43.45993","0.02432","200.35864"
"560.11100","7.47515","22.89325","43.45993","0.02432","200.80185"
"560.21100","7.47515","22.89618","43.47655","0.02432","200.82748"
"560.31100","7.47515","22.84421","43.47655","0.02432","200.37169"
"560.41100","7.47515","22.91501","43.47655","0.02432","200.99271"
"560.51100","7.47515","22.93657","43.47655","0.02432","201.18179"
"560.61100","7.47515","22.88627","43.47655","0.02432","200.74063"
"560.71100","7.47515","22.91833","43.47655","0.02432","201.02184"
"560.81100","7.47515","22.93877","43.49180","0.02432","201.20105"
"560.91100","7.47515","22.85937","43.49180","0.02432","200.50465"
"561.01100","7.47515","22.88021","43.49180","0.02432","200.68741"
"561.11100","7.47515","22.92110","43.49180","0.02432","201.04610"
"561.21100","7.47514","22.86227","43.49180","0.02432","200.53011"
"561.31100","7.47514","22.89646","43.50201","0.02432","200.82996"
"561.41100","7.47514","22.95026","43.50201","0.02432","201.30185"
"561.51100","7.47514","22.89027","43.50201","0.02432","200.77565"
"561.61100","7.47514","22.89054","43.50201","0.02432","200.77806"
"561.71100","7.47514","22.92819","43.50201","0.02432","201.10828"
"561.81100","7.47513","22.85376","43.50201","0.02432","200.45543"
"561.91100","7.47513","22.87277","43.52847","0.02432","200.62215"
"562.01100","7.47513","22.92728","43.52847","0.02432","201.10028"
"562.11100","7.47513","22.88597","43.52847","0.02432","200.73793"
"562.21100","7.47513","22.91008","43.52847","0.02432","200.94946"
"562.31100","7.47513","22.96353","43.52847","0.02432","201.41826"
"562.41100","7.47512","22.90375","43.54684","0.02432","200.89394"
"562.51100","7.47513","22.88642","43.54684","0.02432","200.74188"
"562.61100","7.47513","22.93687","43.54684","0.02432","201.18445"
"562.71100","7.47512","22.87473","43.54684","0.02432","200.63936"
"562.81100","7.47512","22.88598","43.54684","0.02432","200.73808"
"562.91100","7.47512","22.95017","43.56424","0.02432","201.30107"
"563.01100","7.47512","22.90188","43.56424","0.02432","200.87747"
"563.11100","7.47512","22.91199","43.56424","0.02432","200.96620"
"563.21100","7.47511","22.96502","43.56424","0.02432","201.43130"
"563.31100","7.47512","22.88802","43.56424","0.02432","200.75592"
"563.41100","7.47512","22.86971","43.56424","0.02432","200.59532"
"563.51100","7.47511","22.92666","43.57960","0.02432","201.09488"
"563.61100","7.47511","22.87708","43.57960","0.02432","200.65996"
"563.71100","7.47511","22.87443","43.57960","0.02432","200.63675"
"563.81100","7.47511","22.95562","43.57960","0.02432","201.34891"
"563.91100","7.47511","22.91984","43.57960","0.02432","201.03500"
"564.01100","7.47511","22.89096","43.57960","0.02432","200.78172"
"564.11100","7.47511","22.95456","43.59489","0.02432","201.33957"
"564.21100","7.47511","22.91576","43.59489","0.02432","200.99927"
"564.31100","7.47510","22.85890","43.59489","0.02432","200.50053"
"564.41100","7.47510","22.93268","43.59489","0.02432","201.14766"
"564.51100","7.47510","22.93395","43.59489","0.02432","201.15884"
"564.61100","7.47510","22.88838","43.61286","0.02432","200.75911"
"564.71100","7.47510","22.94948","43.61286","0.02432","201.29506"
"564.81100","7.47509","22.96942","43.61286","0.02432","201.46992"
"564.91100","7.47509","22.88908","43.61286","0.02432","200.76520"
"565.01100","7.47509","22.90738","43.61286","0.02432","200.92580"
"565.11100","7.47509","22.95308","43.61286","0.02432","201.32657"
"565.21100","7.47509","22.87844","43.63147","0.02432","200.67192"
"565.31100","7.47509","22.87910","43.63147","0.02432","200.67773"
"565.41100","7.47509","22.95894","43.63147","0.02432","201.37801"
"565.51100","7.47508","22.91874","43.63147","0.02432","201.02539"
"565.61100","7.47508","22.89440","43.63147","0.02432","200.81194"
"565.71100","7.47508","22.96090","43.64953","0.02432","201.39517"
"565.81100","7.47508","22.93641","43.64953","0.02432","201.18037"
"565.91100","7.47508","22.86833","43.64953","0.02432","200.58325"
"566.01100","7.47508","22.92160","43.64953","0.02432","201.05045"
"566.11100","7.47508","22.94296","43.64953","0.02432","201.23785"
"566.21100","7.47507","22.88630","43.64953","0.02432","200.74084"
"566.31100","7.47507","22.92658","43.66610","0.02432","201.09416"
"566.41100","7.47507","22.98061","43.66610","0.02432","201.56810"
"566.51100","7.47507","22.92128","43.66610","0.02432","201.04770"
"566.61100","7.47507","22.91222","43.66610","0.02432","200.96817"
"566.71100","7.47507","22.96008","43.66610","0.02432","201.38802"
"566.81100","7.47507","22.90301","43.68314","0.02432","200.88741"
"566.91100","7.47507","22.88435","43.68314","0.02432","200.72375"
"567.01100","7.47506","22.94692","43.68314","0.02432","201.27260"
"567.11100","7.47506","22.92358","43.68314","0.02432","201.06787"
"567.21100","7.47506","22.89582","43.68314","0.02432","200.82434"
"567.31100","7.47506","22.95075","43.68314","0.02432","201.30615"
"567.41100","7.47506","22.94245","43.71034","0.02432","201.23332"
"567.51100","7.47506","22.87472","43.71034","0.02432","200.63930"
"567.61100","7.47505","22.92788","43.71034","0.02432","201.10553"
"567.71100","7.47505","22.93332","43.71034","0.02432","201.15323"
"567.81100","7.47505","22.87607","43.71034","0.02432","200.65112"
"567.91100","7.47505","22.93585","43.73023","0.02432","201.17551"
"568.01100","7.47505","22.96842","43.73023","0.02432","201.46112"
"568.11100","7.47505","22.91418","43.73023","0.02432","200.98544"
"568.21100","7.47504","22.92964","43.73023","0.02432","201.12099"
"568.31100","7.47504","22.95868","43.73023","0.02432","201.37576"
"568.41100","7.47504","22.89957","43.73023","0.02432","200.85727"
"568.51100","7.47504","22.88252","43.74769","0.02432","200.70769"
"568.61100","7.47504","22.94752","43.74769","0.02432","201.27779"
"568.71100","7.47504","22.90134","43.74769","0.02432","200.87282"
"568.81100","7.47503","22.90363","43.74769","0.02432","200.89287"
"568.91100","7.47503","22.96925","43.74769","0.02432","201.46843"
"569.01100","7.47503","22.93654","43.76313","0.02432","201.18156"
"569.11100","7.47503","22.88075","43.76313","0.02432","200.69220"
"569.21100","7.47503","22.92358","43.76313","0.02432","201.06787"
"569.31100","7.47503","22.92279","43.76313","0.02432","201.06091"
"569.41100","7.47503","22.86301","43.76313","0.02432","200.53658"
"569.51100","7.47502","22.91183","43.76313","0.02432","200.96475"
"569.61100","7.47502","22.95153","43.78929","0.02432","201.31297"
"569.71100","7.47502","22.90571","43.78929","0.02432","200.91112"
"569.81100","7.47502","22.91739","43.78929","0.02432","201.01357"
"569.91100","7.47502","22.97197","43.78929","0.02432","201.49225"
"570.01100","7.47501","22.91936","43.78929","0.02432","201.03081"
"570.11100","7.47501","22.88250","43.78929","0.02432","200.70753"
"570.21100","7.47501","22.94623","43.80554","0.02432","201.26651"
"570.31100","7.47501","22.93441","43.80554","0.02432","201.16281"
"570.41100","7.47501","22.89897","43.80554","0.02432","200.85199"
"570.51100","7.47500","22.95625","43.80554","0.02432","201.35443"
"570.61100","7.47500","22.98437","43.80554","0.02432","201.60106"
"570.71100","7.47500","22.91157","43.82166","0.02432","200.96248"
"570.81100","7.47500","22.92734","43.82166","0.02432","201.10080"
"570.91100","7.47499","22.96549","43.82166","0.02432","201.43549"
"571.01100","7.47499","22.89861","43.82166","0.02432","200.84888"
"571.11100","7.47499","22.89579","43.82166","0.02432","200.82408"
"571.21100","7.47499","22.96654","43.82166","0.02432","201.44461"
"571.31100","7.47499","22.93961","43.83963","0.02432","201.20845"
"571.41100","7.47498","22.91455","43.83963","0.02432","200.98865"
"571.51100","7.47498","22.97708","43.83963","0.02432","201.53714"
"571.61100","7.47498","22.95784","43.83963","0.02432","201.36836"
"571.71100","7.47497","22.87896","43.83963","0.02432","200.67650"
"571.81100","7.47497","22.93667","43.85567","0.02432","201.18266"
"571.91100","7.47497","22.95241","43.85567","0.02432","201.32074"
"572.01100","7.47497","22.89715","43.85567","0.02432","200.83603"
"572.11100","7.47497","22.94607","43.85567","0.02432","201.26511"
"572.21100","7.47496","22.99172","43.85567","0.02432","201.66556"
"572.31100","7.47496","22.93893","43.85567","0.02432","201.20247"
"572.41100","7.47496","22.93503","43.87982","0.02432","201.16829"
"572.51100","7.47495","22.98214","43.87982","0.02432","201.58150"
"572.61100","7.47495","22.91276","43.87982","0.02432","200.97295"
"572.71100","7.47495","22.89327","43.87982","0.02432","200.80203"
"572.81100","7.47494","22.96391","43.87982","0.02432","201.42159"
"572.91100","7.47494","22.94139","43.89530","0.02432","201.22406"
"573.01100","7.47494","22.91050","43.89530","0.02432","200.95311"
"573.11100","7.47493","22.97803","43.89530","0.02432","201.54539"
"573.21100","7.47493","22.96689","43.89530","0.02432","201.44775"
"573.31100","7.47492","22.89696","43.89530","0.02432","200.83438"
"573.41100","7.47492","22.95331","43.89530","0.02432","201.32863"
"573.51100","7.47491","22.95649","43.91160","0.02432","201.35648"
"573.61100","7.47490","22.89613","43.91160","0.02432","200.82709"
"573.71100","7.47490","22.93495","43.91160","0.02432","201.16757"
"573.81100","7.47490","22.97864","43.91160","0.02432","201.55081"
"573.91100","7.47489","22.92474","43.91160","0.02432","201.07802"
"574.01100","7.47488","22.94069","43.91160","0.02432","201.21796"
"574.11100","7.47486","22.99583","43.92575","0.02432","201.70157"
"574.21100","7.47484","22.92938","43.92575","0.02432","201.11868"
"574.31100","7.47482","22.90654","43.92575","0.02432","200.91835"
"574.41100","7.47479","22.97369","43.92575","0.02432","201.50737"
"574.51100","7.47477","22.94302","43.92575","0.02432","201.23834"
"574.61100","7.47475","22.90785","43.94239","0.02432","200.92992"
"574.71100","7.47473","22.97354","43.94239","0.02432","201.50603"
"574.81100","7.47469","22.99077","43.94239","0.02432","201.65720"
"574.91100","7.47465","22.91403","43.94239","0.02432","200.98405"
"575.01100","7.47460","22.92896","43.94239","0.02432","201.11505"
"575.11100","7.47455","22.97850","43.94239","0.02431","201.54953"
"575.21100","7.47450","22.90321","43.97060","0.02431","200.88914"
"575.31100","7.47445","22.90244","43.97060","0.02431","200.88239"
"575.41100","7.47441","22.96617","43.97060","0.02431","201.44139"
"575.51100","7.47437","22.94205","43.97060","0.02431","201.22987"
"575.61100","7.47432","22.90187","43.97060","0.02431","200.87746"
"575.71100","7.47426","22.96569","43.98992","0.02431","201.43724"
"575.81100","7.47417","22.97004","43.98992","0.02431","201.47533"
"575.91100","7.47405","22.88192","43.98992","0.02431","200.70241"
"576.01100","7.47392","22.91591","43.98992","0.02431","201.00058"
"576.11100","7.47378","22.96241","43.98992","0.02431","201.40846"
"576.21100","7.47363","22.90215","43.98992","0.02431","200.87990"
"576.31100","7.47347","22.90653","44.00739","0.02430","200.91832"
"576.41100","7.47328","22.97205","44.00739","0.02430","201.49301"
"576.51100","7.47304","22.93212","44.00739","0.02430","201.14272"
"576.61100","7.47276","22.88226","44.00739","0.02430","200.70544"
"576.71100","7.47245","22.93938","44.00739","0.02429","201.20642"
"576.81100","7.47213","22.91468","44.02565","0.02429","200.98975"
"576.91100","7.47185","22.84108","44.02565","0.02429","200.34419"
"577.01100","7.47162","22.89594","44.02565","0.02429","200.82536"
"577.11100","7.47144","22.91199","44.02565","0.02429","200.96622"
"577.21100","7.47127","22.85409","44.02565","0.02428","200.45833"
"577.31100","7.47112","22.89566","44.02565","0.02428","200.82292"
"577.41100","7.47095","22.93987","44.05370","0.02428","201.21068"
"577.51100","7.47077","22.85578","44.05370","0.02428","200.47319"
"577.61100","7.47060","22.85843","44.05370","0.02428","200.49643"
"577.71100","7.47044","22.91801","44.05370","0.02428","201.01898"
"577.81100","7.47030","22.86738","44.05370","0.02427","200.57492"
"577.91100","7.47019","22.82891","44.06760","0.02427","200.23744"
"578.01100","7.47007","22.90204","44.06760","0.02427","200.87894"
"578.11100","7.46995","22.91258","44.06760","0.02427","200.97139"
"578.21100","7.46982","22.84026","44.06760","0.02427","200.33705"
"578.31100","7.46967","22.86988","44.06760","0.02427","200.59682"
"578.41100","7.46953","22.92185","44.06760","0.02427","201.05270"
"578.51100","7.46939","22.86377","44.08379","0.02427","200.54323"
"578.61100","7.46924","22.80560","44.08379","0.02426","200.03300"
"578.71100","7.46911","22.85226","44.08379","0.02426","200.44228"
"578.81100","7.46900","22.90313","44.08379","0.02426","200.88849"
"578.91100","7.46888","22.82889","44.08379","0.02426","200.23727"
"579.01100","7.46874","22.80598","44.09898","0.02426","200.03636"
"579.11100","7.46856","22.88991","44.09898","0.02426","200.77251"
"579.21100","7.46835","22.91231","44.09898","0.02426","200.96899"
"579.31100","7.46810","22.83416","44.09898","0.02425","200.28349"
"579.41100","7.46782","22.76812","44.09898","0.02425","199.70430"
"579.51100","7.46750","22.82567","44.09898","0.02425","200.20903"
"579.61100","7.46714","22.88424","44.11282","0.02424","200.72278"
"579.71100","7.46673","22.84350","44.11282","0.02424","200.36542"
"579.81100","7.46624","22.77117","44.11282","0.02424","199.73100"
"579.91100","7.46565","22.76836","44.11282","0.02423","199.70641"
"580.01100","7.46501","22.82073","44.11282","0.02422","200.16574"
"580.11100","7.46441","22.86621","44.13131","0.02422","200.56467"
"580.21100","7.46392","22.83217","44.13131","0.02421","200.26608"
"580.31100","7.46356","22.75640","44.13131","0.02421","199.60150"
"580.41100","7.46332","22.71542","44.13131","0.02421","199.24200"
"580.51100","7.46316","22.76467","44.13131","0.02421","199.67403"
"580.61100","7.46302","22.82734","44.13131","0.02421","200.22371"
"580.71100","7.46290","22.82618","44.15789","0.02420","200.21355"
"580.81100","7.46278","22.76130","44.15789","0.02420","199.64445"
"580.91100","7.46266","22.70816","44.15789","0.02420","199.17834"
"581.01100","7.46257","22.74434","44.15789","0.02420","199.49571"
"581.11100","7.46251","22.79957","44.15789","0.02420","199.98015"
"581.21100","7.46245","22.79521","44.17781","0.02420","199.94191"
"581.31100","7.46241","22.73163","44.17781","0.02420","199.38425"
"581.41100","7.46238","22.69234","44.17781","0.02420","199.03963"
"581.51100","7.46234","22.76087","44.17781","0.02420","199.64070"
"581.61100","7.46230","22.83138","44.17781","0.02420","200.25919"
"581.71100","7.46225","22.83157","44.17781","0.02420","200.26082"
"581.81100","7.46221","22.75419","44.19373","0.02420","199.58212"
"581.91100","7.46217","22.70195","44.19373","0.02420","199.12384"
"582.01100","7.46214","22.74558","44.19373","0.02420","199.50661"
"582.11100","7.46212","22.80865","44.19373","0.02420","200.05974"
"582.21100","7.46210","22.79739","44.19373","0.02420","199.96100"
"582.31100","7.46209","22.72494","44.20880","0.02420","199.32556"
"582.41100","7.46207","22.73022","44.20880","0.02420","199.37187"
"582.51100","7.46204","22.80296","44.20880","0.02420","200.00983"
"582.61100","7.46201","22.84813","44.20880","0.02420","200.40610"
"582.71100","7.46199","22.80987","44.20880","0.02420","200.07050"
"582.81100","7.46197","22.71848","44.20880","0.02419","199.26886"
"582.91100","7.46196","22.71217","44.22574","0.02419","199.21355"
"583.01100","7.46194","22.79462","44.22574","0.02419","199.93671"
"583.11100","7.46193","22.81944","44.22574","0.02419","200.15439"
"583.21100","7.46192","22.75950","44.22574","0.02419","199.62866"
"583.31100","7.46191","22.71859","44.22574","0.02419","199.26987"
"583.41100","7.46189","22.75695","44.25057","0.02419","199.60628"
"583.51100","7.46187","22.82900","44.25057","0.02419","200.23825"
"583.61100","7.46186","22.81353","44.25057","0.02419","200.10255"
"583.71100","7.46185","22.75260","44.25057","0.02419","199.56816"
"583.81100","7.46184","22.71534","44.25057","0.02419","199.24132"
"583.91100","7.46183","22.76706","44.25057","0.02419","199.69493"
"584.01100","7.46182","22.83900","44.27037","0.02419","200.32596"
"584.11100","7.46181","22.81113","44.27037","0.02419","200.08150"
"584.21100","7.46180","22.74961","44.27037","0.02419","199.54187"
"584.31100","7.46179","22.73919","44.27037","0.02419","199.45050"
"584.41100","7.46178","22.78374","44.27037","0.02419","199.84131"
"584.51100","7.46178","22.82833","44.27037","0.02419","200.23239"
"584.61100","7.46177","22.78571","44.28825","0.02419","199.85855"
"584.71100","7.46177","22.72226","44.28825","0.02419","199.30203"
"584.81100","7.46176","22.73242","44.28825","0.02419","199.39117"
"584.91100","7.46175","22.81010","44.28825","0.02419","200.07249"
"585.01100","7.46175","22.84978","44.28825","0.02419","200.42052"
"585.11100","7.46174","22.79705","44.30607","0.02419","199.95802"
"585.21100","7.46173","22.73575","44.30607","0.02419","199.42032"
"585.31100","7.46172","22.73012","44.30607","0.02419","199.37097"
"585.41100","7.46172","22.79131","44.30607","0.02419","199.90767"
"585.51100","7.46171","22.82938","44.30607","0.02419","200.24159"
"585.61100","7.46171","22.78850","44.30607","0.02419","199.88303"
"585.71100","7.46170","22.73137","44.33384","0.02419","199.38194"
"585.81100","7.46170","22.74607","44.33384","0.02419","199.51088"
"585.91100","7.46169","22.80112","44.33384","0.02419","199.99373"
"586.01100","7.46168","22.84985","44.33384","0.02419","200.42111"
"586.11100","7.46168","22.80810","44.33384","0.02419","200.05495"
"586.21100","7.46167","22.73005","44.35007","0.02419","199.37039"
"586.31100","7.46167","22.72676","44.35007","0.02419","199.34145"
"586.41100","7.46166","22.78772","44.35007","0.02419","199.87622"
"586.51100","7.46166","22.84474","44.35007","0.02419","200.37628"
"586.61100","7.46165","22.81505","44.35007","0.02419","200.11589"
"586.71100","7.46165","22.75133","44.35007","0.02419","199.55696"
"586.81100","7.46164","22.73925","44.37186","0.02419","199.45102"
"586.91100","7.46164","22.79693","44.37186","0.02419","199.95694"
"587.01100","7.46163","22.84375","44.37186","0.02419","200.36761"
"587.11100","7.46163","22.80214","44.37186","0.02419","200.00264"
"587.21100","7.46163","22.73469","44.37186","0.02419","199.41104"
"587.31100","7.46162","22.74224","44.38832","0.02419","199.47728"
"587.41100","7.46161","22.81906","44.38832","0.02419","200.15103"
"587.51100","7.46161","22.85485","44.38832","0.02419","200.46503"
"587.61100","7.46160","22.80375","44.38832","0.02419","200.01675"
"587.71100","7.46160","22.73455","44.38832","0.02419","199.40985"
"587.81100","7.46160","22.74008","44.38832","0.02419","199.45833"
"587.91100","7.46159","22.80117","44.40589","0.02419","199.99416"
"588.01100","7.46159","22.83458","44.40589","0.02419","200.28719"
"588.11100","7.46159","22.78245","44.40589","0.02419","199.82997"
"588.21100","7.46158","22.74607","44.40589","0.02419","199.51083"
"588.31100","7.46158","22.78067","44.40589","0.02419","199.81433"
"588.41100","7.46157","22.84917","44.40589","0.02419","200.41515"
"588.51100","7.46156","22.86859","44.43463","0.02419","200.58553"
"588.61100","7.46156","22.78989","44.43463","0.02419","199.89520"
"588.71100","7.46156","22.73661","44.43463","0.02419","199.42789"
"588.81100","7.46155","22.77294","44.43463","0.02419","199.74655"
"588.91100","7.46154","22.83892","44.43463","0.02419","200.32524"
"589.01100","7.46154","22.84952","44.44968","0.02419","200.41824"
"589.11100","7.46154","22.78283","44.44968","0.02419","199.83331"
"589.21100","7.46153","22.74339","44.44968","0.02419","199.48734"
"589.31100","7.46153","22.78049","44.44968","0.02419","199.81279"
"589.41100","7.46152","22.84887","44.44968","0.02419","200.41255"
"589.51100","7.46152","22.83714","44.44968","0.02419","200.30962"
"589.61100","7.46152","22.76379","44.46931","0.02419","199.66629"
"589.71100","7.46152","22.73908","44.46931","0.02419","199.44957"
"589.81100","7.46151","22.80329","44.46931","0.02419","200.01273"
"589.91100","7.46150","22.86770","44.46931","0.02419","200.57774"
"590.01100","7.46150","22.84404","44.46931","0.02419","200.37019"
"590.11100","7.46150","22.76597","44.49037","0.02419","199.68542"
"590.21100","7.46149","22.72476","44.49037","0.02419","199.32394"
"590.31100","7.46149","22.77549","44.49037","0.02419","199.76889"
"590.41100","7.46148","22.82914","44.49037","0.02419","200.23949"
"590.51100","7.46148","22.82131","44.49037","0.02419","200.17085"
"590.61100","7.46148","22.75349","44.49037","0.02419","199.57593"
"590.71100","7.46148","22.73034","44.50813","0.02419","199.37292"
"590.81100","7.46147","22.78999","44.50813","0.02419","199.89609"
"590.91100","7.46147","22.85781","44.50813","0.02419","200.49094"
"591.01100","7.46146","22.86549","44.50813","0.02419","200.55836"
"591.11100","7.46146","22.79631","44.50813","0.02419","199.95154"
"591.21100","7.46146","22.73565","44.53629","0.02419","199.41946"
"591.31100","7.46145","22.76421","44.53629","0.02419","199.66997"
"591.41100","7.46145","22.83055","44.53629","0.02419","200.25183"
"591.51100","7.46145","22.86886","44.53629","0.02419","200.58792"
"591.61100","7.46145","22.80787","44.53629","0.02419","200.05292"
"591.71100","7.46144","22.75272","44.53629","0.02419","199.56923"
"591.81100","7.46144","22.75492","44.55523","0.02419","199.58849"
"591.91100","7.46143","22.81281","44.55523","0.02419","200.09627"
"592.01100","7.46143","22.85535","44.55523","0.02419","200.46938"
"592.11100","7.46143","22.80850","44.55523","0.02419","200.05846"
"592.21100","7.46143","22.74112","44.55523","0.02419","199.46742"
"592.31100","7.46142","22.75630","44.57283","0.02419","199.60056"
"592.41100","7.46142","22.82989","44.57283","0.02419","200.24608"
"592.51100","7.46142","22.87273","44.57283","0.02419","200.62180"
"592.61100","7.46141","22.83318","44.57283","0.02419","200.27489"
"592.71100","7.46141","22.75702","44.57283","0.02419","199.60687"
"592.81100","7.46141","22.74092","44.57283","0.02419","199.46568"
"592.91100","7.46141","22.78993","44.58707","0.02419","199.89555"
"593.01100","7.46140","22.85089","44.58707","0.02419","200.43027"
"593.11100","7.46140","22.81712","44.58707","0.02419","200.13409"
"593.21100","7.46140","22.75264","44.58707","0.02419","199.56853"
"593.31100","7.46140","22.75343","44.58707","0.02419","199.57539"
"593.41100","7.46139","22.81907","44.60221","0.02419","200.15120"
"593.51100","7.46139","22.87008","44.60221","0.02419","200.59856"
"593.61100","7.46139","22.83669","44.60221","0.02419","200.30566"
"593.71100","7.46139","22.75305","44.60221","0.02419","199.57207"
"593.81100","7.46138","22.74409","44.60221","0.02419","199.49347"
"593.91100","7.46138","22.80653","44.62268","0.02419","200.04118"
"594.01100","7.46138","22.86397","44.62268","0.02419","200.54497"
"594.11100","7.46138","22.82652","44.62268","0.02419","200.21654"
"594.21100","7.46137","22.75914","44.62268","0.02419","199.62547"
"594.31100","7.46136","22.74229","44.62268","0.02419","199.47768"
"594.41100","7.46136","22.79162","44.62268","0.02419","199.91043"
"594.51100","7.46136","22.84139","44.64406","0.02419","200.34695"
"594.61100","7.46136","22.80893","44.64406","0.02419","200.06218"
"594.71100","7.46136","22.74557","44.64406","0.02419","199.50647"
"594.81100","7.46136","22.75046","44.64406","0.02419","199.54936"
"594.91100","7.46135","22.82411","44.64406","0.02419","200.19539"
"595.01100","7.46135","22.88049","44.65931","0.02419","200.68987"
"595.11100","7.46134","22.83157","44.65931","0.02419","200.26082"
"595.21100","7.46134","22.76196","44.65931","0.02419","199.65027"
"595.31100","7.46134","22.74054","44.65931","0.02419","199.46234"
"595.41100","7.46134","22.79949","44.65931","0.02419","199.97939"
"595.51100","7.46134","22.85969","44.65931","0.02419","200.50746"
"595.61100","7.46134","22.83315","44.67557","0.02419","200.27466"
"595.71100","7.46134","22.76791","44.67557","0.02419","199.70239"
"595.81100","7.46133","22.74900","44.67557","0.02419","199.53659"
"595.91100","7.46133","22.80600","44.67557","0.02419","200.03654"
"596.01100","7.46132","22.86645","44.67557","0.02419","200.56676"
"596.11100","7.46132","22.84972","44.69448","0.02419","200.41997"
"596.21100","7.46132","22.78811","44.69448","0.02419","199.87958"
"596.31100","7.46132","22.73234","44.69448","0.02419","199.39046"
"596.41100","7.46132","22.77520","44.69448","0.02419","199.76637"
"596.51100","7.46131","22.85510","44.69448","0.02419","200.46716"
"596.61100","7.46131","22.86873","44.69448","0.02419","200.58675"
"596.71100","7.46131","22.82264","44.70973","0.02419","200.18250"
"596.81100","7.46131","22.75268","44.70973","0.02419","199.56880"
"596.91100","7.46130","22.74518","44.70973","0.02419","199.50310"
"597.01100","7.46130","22.80005","44.70973","0.02419","199.98434"
"597.11100","7.46130","22.85759","44.70973","0.02419","200.48901"
"597.21100","7.46130","22.83789","44.72919","0.02419","200.31628"
"597.31100","7.46130","22.77210","44.72919","0.02419","199.73918"
"597.41100","7.46129","22.77038","44.72919","0.02419","199.72408"
"597.51100","7.46129","22.83189","44.72919","0.02419","200.26361"
"597.61100","7.46129","22.88180","44.72919","0.02419","200.70140"
"597.71100","7.46129","22.87404","44.72919","0.02419","200.63335"
"597.81100","7.46128","22.79521","44.74623","0.02419","199.94185"
"597.91100","7.46128","22.75949","44.74623","0.02419","199.62856"
"598.01100","7.46128","22.79859","44.74623","0.02419","199.97151"
"598.11100","7.46128","22.87297","44.74623","0.02419","200.62396"
"598.21100","7.46128","22.87135","44.74623","0.02419","200.60973"
"598.31100","7.46127","22.80201","44.74623","0.02419","200.00156"
"598.41100","7.46127","22.75853","44.76344","0.02419","199.62016"
"598.51100","7.46127","22.79046","44.76344","0.02419","199.90025"
"598.61100","7.46126","22.84548","44.76344","0.02419","200.38283"
"598.71100","7.46126","22.85862","44.76344","0.02419","200.49805"
"598.81100","7.46126","22.80044","44.76344","0.02419","199.98776"
"598.91100","7.46126","22.75686","44.77837","0.02419","199.60548"
"599.01100","7.46126","22.81225","44.77837","0.02419","200.09138"
"599.11100","7.46125","22.87905","44.77837","0.02419","200.67726"
"599.21100","7.46125","22.88025","44.77837","0.02419","200.68776"
"599.31100","7.46124","22.80649","44.77837","0.02419","200.04079"
"599.41100","7.46124","22.75045","44.77837","0.02419","199.54927"
"599.51100","7.46124","22.78877","44.79639","0.02419","199.88539"
"599.61100","7.46124","22.85106","44.79639","0.02419","200.43179"
"599.71100","7.46123","22.86577","44.79639","0.02419","200.56081"
"599.81100","7.46123","22.80433","44.79639","0.02419","200.02188"
"599.91100","7.46122","22.76789","44.79639","0.02419","199.70222"
"600.01100","7.46122","22.82467","44.82488","0.02419","200.20030"
"600.11100","7.46121","22.88641","44.82488","0.02419","200.74182"
"600.21100","7.46121","22.87335","44.82488","0.02419","200.62730"
"600.31100","7.46121","22.80592","44.82488","0.02419","200.03583"
"600.41100","7.46121","22.75811","44.82488","0.02419","199.61647"
"600.51100","7.46120","22.80989","44.82488","0.02419","200.07066"
"600.61100","7.46120","22.87093","44.84629","0.02419","200.60603"
"600.71100","7.46120","22.88564","44.84629","0.02419","200.73511"
"600.81100","7.46119","22.82002","44.84629","0.02419","200.15947"
"600.91100","7.46119","22.76614","44.84629","0.02419","199.68689"
"601.01100","7.46118","22.78623","44.84629","0.02419","199.86316"
"601.11100","7.46118","22.84572","44.86378","0.02419","200.38489"
"601.21100","7.46117","22.88035","44.86378","0.02419","200.68864"
"601.31100","7.46117","22.83380","44.86378","0.02419","200.28040"
"601.41100","7.46117","22.77174","44.86378","0.02419","199.73602"
"601.51100","7.46117","22.78808","44.86378","0.02419","199.87935"
"601.61100","7.46116","22.86115","44.87952","0.02419","200.52025"
"601.71100","7.46115","22.90587","44.87952","0.02419","200.91252"
"601.81100","7.46115","22.87522","44.87952","0.02419","200.64363"
"601.91100","7.46114","22.79984","44.87952","0.02419","199.98250"
"602.01100","7.46114","22.76449","44.87952","0.02419","199.67241"
"602.11100","7.46114","22.80633","44.87952","0.02419","200.03941"
"602.21100","7.46114","22.88061","44.89594","0.02419","200.69095"
"602.31100","7.46113","22.88669","44.89594","0.02419","200.74431"
"602.41100","7.46113","22.82569","44.89594","0.02419","200.20926"
"602.51100","7.46112","22.77876","44.89594","0.02419","199.79758"
"602.61100","7.46111","22.80877","44.89594","0.02419","200.06082"
"602.71100","7.46111","22.87225","44.89594","0.02419","200.61758"
"602.81100","7.46110","22.89404","44.92115","0.02419","200.80873"
"602.91100","7.46110","22.84190","44.92115","0.02419","200.35139"
"603.01100","7.46110","22.77806","44.92115","0.02419","199.79143"
"603.11100","7.46109","22.79051","44.92115","0.02419","199.90065"
"603.21100","7.46109","22.86592","44.92115","0.02419","200.56212"
"603.31100","7.46108","22.90077","44.93780","0.02419","200.86781"
"603.41100","7.46107","22.85700","44.93780","0.02419","200.48384"
"603.51100","7.46107","22.79274","44.93780","0.02419","199.92021"
"603.61100","7.46106","22.77425","44.93780","0.02419","199.75806"
"603.71100","7.46105","22.83147","44.93780","0.02419","200.25993"
"603.81100","7.46105","22.87206","44.95456","0.02419","200.61594"
"603.91100","7.46105","22.84588","44.95456","0.02419","200.38635"
"604.01100","7.46104","22.78204","44.95456","0.02419","199.82637"
"604.11100","7.46103","22.78778","44.95456","0.02419","199.87675"
"604.21100","7.46102","22.85702","44.95456","0.02419","200.48402"
"604.31100","7.46101","22.90704","44.95456","0.02419","200.92281"
"604.41100","7.46100","22.87804","44.97200","0.02419","200.66844"
"604.51100","7.46100","22.80162","44.97200","0.02419","199.99808"
"604.61100","7.46099","22.76561","44.97200","0.02419","199.68227"
"604.71100","7.46099","22.82732","44.97200","0.02419","200.22351"
"604.81100","7.46098","22.88608","44.97200","0.02419","200.73889"
"604.91100","7.46098","22.86636","44.97200","0.02419","200.56593"
"605.01100","7.46096","22.79903","44.98825","0.02419","199.97539"
"605.11100","7.46095","22.78156","44.98825","0.02419","199.82216"
"605.21100","7.46094","22.83723","44.98825","0.02419","200.31047"
"605.31100","7.46093","22.88248","44.98825","0.02419","200.70732"
"605.41100","7.46093","22.86118","44.98825","0.02419","200.52051"
"605.51100","7.46092","22.78976","45.01299","0.02418","199.89412"
"605.61100","7.46091","22.75455","45.01299","0.02418","199.58524"
"605.71100","7.46090","22.82466","45.01299","0.02418","200.20020"
"605.81100","7.46089","22.88394","45.01299","0.02418","200.72017"
"605.91100","7.46088","22.88157","45.01299","0.02418","200.69940"
"606.01100","7.46086","22.81528","45.01299","0.02418","200.11795"
"606.11100","7.46085","22.77993","45.03095","0.02418","199.80789"
"606.21100","7.46084","22.80097","45.03095","0.02418","199.99240"
"606.31100","7.46084","22.86954","45.03095","0.02418","200.59383"
"606.41100","7.46083","22.88023","45.03095","0.02418","200.68765"
"606.51100","7.46082","22.82515","45.03095","0.02418","200.20453"
"606.61100","7.46081","22.77976","45.05306","0.02418","199.80635"
"606.71100","7.46079","22.80584","45.05306","0.02418","200.03508"
"606.81100","7.46077","22.87327","45.05306","0.02418","200.62659"
"606.91100","7.46076","22.90776","45.05306","0.02418","200.92906"
"607.01100","7.46075","22.88264","45.05306","0.02418","200.70874"
"607.11100","7.46074","22.80810","45.06773","0.02418","200.05495"
"607.21100","7.46073","22.77250","45.06773","0.02418","199.74265"
"607.31100","7.46071","22.81892","45.06773","0.02418","200.14989"
"607.41100","7.46070","22.89212","45.06773","0.02418","200.79187"
"607.51100","7.46068","22.88498","45.06773","0.02418","200.72926"
"607.61100","7.46066","22.82684","45.06773","0.02418","200.21931"
"607.71100","7.46065","22.78071","45.08091","0.02418","199.81468"
"607.81100","7.46063","22.79802","45.08091","0.02418","199.96651"
"607.91100","7.46062","22.86438","45.08091","0.02418","200.54861"
"608.01100","7.46061","22.87813","45.08091","0.02418","200.66917"
"608.11100","7.46059","22.82935","45.08091","0.02418","200.24133"
"608.21100","7.46058","22.76825","45.09649","0.02418","199.70544"
"608.31100","7.46056","22.79070","45.09649","0.02418","199.90228"
"608.41100","7.46054","22.87463","45.09649","0.02418","200.63853"
