Repository: Mecanon/morphing_wing

File: experimental/sma_database/flexinol_isobaric_trained_200MPa.csv (part 10 of 86)
Test : Start of hold value,"200.00000",MPa
Time,Extension,Load,Temperature: Chamber 3119-600 1 1,Tensile strain (Extension),Tensile stress
(s),(mm),(N),(C),(mm/mm),(MPa)
"550.32400","4.87135","22.75479","61.21740","0.02023","199.58734"
"550.42400","4.87031","22.82013","61.21740","0.02022","200.16045"
"550.52400","4.86919","22.81426","61.21740","0.02021","200.10895"
"550.62400","4.86786","22.76255","61.21740","0.02019","199.65540"
"550.72400","4.86622","22.69369","61.21740","0.02018","199.05142"
"550.82400","4.86457","22.62994","61.21740","0.02016","198.49223"
"550.92400","4.86317","22.60135","61.28520","0.02015","198.24146"
"551.02400","4.86190","22.56912","61.28520","0.02014","197.95879"
"551.12400","4.86055","22.56236","61.28520","0.02012","197.89955"
"551.22400","4.85901","22.54728","61.28520","0.02011","197.76724"
"551.32400","4.85734","22.55414","61.28520","0.02009","197.82742"
"551.42400","4.85587","22.56675","61.35732","0.02008","197.93800"
"551.52400","4.85470","22.60062","61.35732","0.02007","198.23506"
"551.62400","4.85367","22.61434","61.35732","0.02006","198.35541"
"551.72400","4.85268","22.59194","61.35732","0.02005","198.15892"
"551.82400","4.85173","22.50947","61.35732","0.02004","197.43561"
"551.92400","4.85081","22.44529","61.35732","0.02003","196.87265"
"552.02400","4.84995","22.46724","61.43053","0.02002","197.06514"
"552.12400","4.84920","22.56220","61.43053","0.02001","197.89807"
"552.22400","4.84855","22.58018","61.43053","0.02001","198.05583"
"552.32400","4.84802","22.50516","61.43053","0.02000","197.39777"
"552.42400","4.84758","22.44328","61.43053","0.02000","196.85506"
"552.52400","4.84722","22.44674","61.53626","0.01999","196.88541"
"552.62400","4.84693","22.50657","61.53626","0.01999","197.41020"
"552.72400","4.84668","22.55505","61.53626","0.01999","197.83536"
"552.82400","4.84649","22.54403","61.53626","0.01999","197.73871"
"552.92400","4.84632","22.48511","61.53626","0.01998","197.22192"
"553.02400","4.84618","22.41915","61.53626","0.01998","196.64334"
"553.12400","4.84607","22.39890","61.60361","0.01998","196.46574"
"553.22400","4.84596","22.43822","61.60361","0.01998","196.81065"
"553.32400","4.84588","22.49635","61.60361","0.01998","197.32054"
"553.42400","4.84581","22.54890","61.60361","0.01998","197.78143"
"553.52400","4.84576","22.55937","61.60361","0.01998","197.87325"
"553.62400","4.84571","22.52489","61.60361","0.01998","197.57083"
"553.72400","4.84568","22.45954","61.67198","0.01998","196.99763"
"553.82400","4.84566","22.40650","61.67198","0.01998","196.53242"
"553.92400","4.84564","22.41476","61.67198","0.01998","196.60489"
"554.02400","4.84562","22.46802","61.67198","0.01998","197.07201"
"554.12400","4.84561","22.54606","61.67198","0.01998","197.75656"
"554.22400","4.84561","22.59446","61.73873","0.01998","198.18109"
"554.32400","4.84560","22.59041","61.73873","0.01998","198.14555"
"554.42400","4.84560","22.55300","61.73873","0.01998","197.81738"
"554.52400","4.84560","22.47488","61.73873","0.01998","197.13219"
"554.62400","4.84560","22.42972","61.73873","0.01998","196.73611"
"554.72400","4.84560","22.44164","61.73873","0.01998","196.84068"
"554.82400","4.84560","22.50104","61.84345","0.01998","197.36166"
"554.92400","4.84560","22.56398","61.84345","0.01998","197.91371"
"555.02400","4.84560","22.60589","61.84345","0.01998","198.28134"
"555.12400","4.84560","22.60242","61.84345","0.01998","198.25087"
"555.22400","4.84561","22.54610","61.84345","0.01998","197.75688"
"555.32400","4.84561","22.48974","61.90702","0.01998","197.26251"
"555.42400","4.84561","22.45136","61.90702","0.01998","196.92590"
"555.52400","4.84562","22.46907","61.90702","0.01998","197.08127"
"555.62400","4.84562","22.52555","61.90702","0.01998","197.57664"
"555.72400","4.84563","22.57813","61.90702","0.01998","198.03781"
"555.82400","4.84563","22.59551","61.90702","0.01998","198.19025"
"555.92400","4.84563","22.58217","61.96779","0.01998","198.07327"
"556.02400","4.84563","22.53530","61.96779","0.01998","197.66217"
"556.12400","4.84564","22.50178","61.96779","0.01998","197.36818"
"556.22400","4.84564","22.49433","61.96779","0.01998","197.30281"
"556.32400","4.84564","22.52172","61.96779","0.01998","197.54306"
"556.42400","4.84564","22.57598","62.02665","0.01998","198.01892"
"556.52400","4.84564","22.61752","62.02665","0.01998","198.38332"
"556.62400","4.84565","22.64431","62.02665","0.01998","198.61830"
"556.72400","4.84565","22.60993","62.02665","0.01998","198.31679"
"556.82400","4.84565","22.56296","62.02665","0.01998","197.90477"
"556.92400","4.84565","22.52266","62.02665","0.01998","197.55130"
"557.02400","4.84566","22.50579","62.08987","0.01998","197.40329"
"557.12400","4.84566","22.53089","62.08987","0.01998","197.62343"
"557.22400","4.84566","22.57468","62.08987","0.01998","198.00754"
"557.32400","4.84566","22.61944","62.08987","0.01998","198.40015"
"557.42400","4.84567","22.64487","62.08987","0.01998","198.62321"
"557.52400","4.84567","22.63582","62.08987","0.01998","198.54382"
"557.62400","4.84567","22.60149","62.18861","0.01998","198.24275"
"557.72400","4.84567","22.56315","62.18861","0.01998","197.90646"
"557.82400","4.84567","22.54353","62.18861","0.01998","197.73430"
"557.92400","4.84568","22.56228","62.18861","0.01998","197.89883"
"558.02400","4.84568","22.59884","62.18861","0.01998","198.21950"
"558.12400","4.84568","22.64901","62.26539","0.01998","198.65950"
"558.22400","4.84568","22.67411","62.26539","0.01998","198.87967"
"558.32400","4.84569","22.67390","62.26539","0.01998","198.87785"
"558.42400","4.84569","22.63994","62.26539","0.01998","198.57996"
"558.52400","4.84569","22.59681","62.26539","0.01998","198.20166"
"558.62400","4.84569","22.56690","62.34116","0.01998","197.93936"
"558.72400","4.84569","22.56175","62.34116","0.01998","197.89413"
"558.82400","4.84570","22.58932","62.34116","0.01998","198.13596"
"558.92400","4.84569","22.63082","62.34116","0.01998","198.50000"
"559.02400","4.84570","22.67670","62.34116","0.01998","198.90237"
"559.12400","4.84569","22.70560","62.34116","0.01998","199.15590"
"559.22400","4.84570","22.70394","62.41269","0.01998","199.14136"
"559.32400","4.84570","22.68815","62.41269","0.01998","199.00285"
"559.42400","4.84570","22.65274","62.41269","0.01998","198.69223"
"559.52400","4.84571","22.61310","62.41269","0.01998","198.34456"
"559.62400","4.84571","22.61102","62.41269","0.01998","198.32626"
"559.72400","4.84571","22.61641","62.47965","0.01998","198.37361"
"559.82400","4.84571","22.65401","62.47965","0.01998","198.70340"
"559.92400","4.84571","22.69376","62.47965","0.01998","199.05200"
"560.02400","4.84571","22.73453","62.47965","0.01998","199.40962"
"560.12400","4.84571","22.73137","62.47965","0.01998","199.38190"
"560.22400","4.84571","22.69726","62.47965","0.01998","199.08275"
"560.32400","4.84571","22.66207","62.54571","0.01998","198.77411"
"560.42400","4.84571","22.63111","62.54571","0.01998","198.50250"
"560.52400","4.84572","22.62683","62.54571","0.01998","198.46497"
"560.62400","4.84572","22.66043","62.54571","0.01998","198.75969"
"560.72400","4.84572","22.69509","62.54571","0.01998","199.06372"
"560.82400","4.84572","22.74306","62.64806","0.01998","199.48442"
"560.92400","4.84572","22.75768","62.64806","0.01998","199.61272"
"561.02400","4.84572","22.73971","62.64806","0.01998","199.45511"
"561.12400","4.84573","22.69942","62.64806","0.01998","199.10167"
"561.22400","4.84573","22.66184","62.64806","0.01998","198.77208"
"561.32400","4.84573","22.64548","62.64806","0.01998","198.62862"
"561.42400","4.84573","22.65938","62.71759","0.01998","198.75052"
"561.52400","4.84573","22.69673","62.71759","0.01998","199.07811"
"561.62400","4.84573","22.73371","62.71759","0.01998","199.40247"
"561.72400","4.84573","22.77820","62.71759","0.01998","199.79268"
"561.82400","4.84573","22.78886","62.71759","0.01998","199.88622"
"561.92400","4.84573","22.76419","62.78764","0.01998","199.66980"
"562.02400","4.84573","22.72930","62.78764","0.01998","199.36378"
"562.12400","4.84574","22.69031","62.78764","0.01998","199.02179"
"562.22400","4.84573","22.66693","62.78764","0.01998","198.81668"
"562.32400","4.84573","22.66766","62.78764","0.01998","198.82307"
"562.42400","4.84574","22.68251","62.78764","0.01998","198.95334"
"562.52400","4.84574","22.71631","62.86025","0.01998","199.24985"
"562.62400","4.84574","22.76291","62.86025","0.01998","199.65858"
"562.72400","4.84574","22.78252","62.86025","0.01998","199.83055"
"562.82400","4.84574","22.78761","62.86025","0.01998","199.87521"
"562.92400","4.84574","22.76705","62.86025","0.01998","199.69490"
"563.02400","4.84574","22.73874","62.97475","0.01998","199.44658"
"563.12400","4.84574","22.71105","62.97475","0.01998","199.20366"
"563.22400","4.84574","22.68517","62.97475","0.01998","198.97668"
"563.32400","4.84574","22.68921","62.97475","0.01998","199.01212"
"563.42400","4.84574","22.70326","62.97475","0.01998","199.13541"
"563.52400","4.84575","22.74099","62.97475","0.01998","199.46628"
"563.62400","4.84575","22.77990","63.04468","0.01998","199.80760"
"563.72400","4.84575","22.79949","63.04468","0.01998","199.97940"
"563.82400","4.84575","22.81557","63.04468","0.01998","200.12044"
"563.92400","4.84575","22.81831","63.04468","0.01998","200.14450"
"564.02400","4.84575","22.79535","63.04468","0.01998","199.94312"
"564.12400","4.84575","22.76525","63.04468","0.01998","199.67909"
"564.22400","4.84574","22.72807","63.12105","0.01998","199.35300"
"564.32400","4.84575","22.70548","63.12105","0.01998","199.15485"
"564.42400","4.84574","22.70469","63.12105","0.01998","199.14795"
"564.52400","4.84575","22.72537","63.12105","0.01998","199.32932"
"564.62400","4.84575","22.76359","63.12105","0.01998","199.66454"
"564.72400","4.84575","22.81393","63.19599","0.01998","200.10609"
"564.82400","4.84574","22.86829","63.19599","0.01998","200.58290"
"564.92400","4.84574","22.88765","63.19599","0.01998","200.75267"
"565.02400","4.84574","22.88083","63.19599","0.01998","200.69290"
"565.12400","4.84574","22.84470","63.19599","0.01998","200.37601"
"565.22400","4.84574","22.79289","63.26616","0.01998","199.92155"
"565.32400","4.84574","22.75018","63.26616","0.01998","199.54688"
"565.42400","4.84575","22.73755","63.26616","0.01998","199.43614"
"565.52400","4.84575","22.75704","63.26616","0.01998","199.60706"
"565.62400","4.84574","22.79329","63.26616","0.01998","199.92503"
"565.72400","4.84574","22.85254","63.26616","0.01998","200.44473"
"565.82400","4.84574","22.90049","63.33755","0.01998","200.86528"
"565.92400","4.84574","22.91061","63.33755","0.01998","200.95407"
"566.02400","4.84574","22.87080","63.33755","0.01998","200.60487"
"566.12400","4.84574","22.81753","63.33755","0.01998","200.13765"
"566.22400","4.84574","22.77486","63.33755","0.01998","199.76340"
"566.32400","4.84574","22.74643","63.44208","0.01998","199.51401"
"566.42400","4.84574","22.73359","63.44208","0.01998","199.40137"
"566.52400","4.84574","22.77000","63.44208","0.01998","199.72079"
"566.62400","4.84574","22.83091","63.44208","0.01998","200.25502"
"566.72400","4.84574","22.88457","63.44208","0.01998","200.72569"
"566.82400","4.84574","22.92377","63.44208","0.01998","201.06955"
"566.92400","4.84573","22.91487","63.50815","0.01998","200.99146"
"567.02400","4.84574","22.87611","63.50815","0.01998","200.65150"
"567.12400","4.84573","22.82648","63.50815","0.01998","200.21614"
"567.22400","4.84573","22.78454","63.50815","0.01998","199.84833"
"567.32400","4.84574","22.76216","63.50815","0.01998","199.65199"
"567.42400","4.84573","22.77120","63.57038","0.01998","199.73131"
"567.52400","4.84573","22.81163","63.57038","0.01998","200.08592"
"567.62400","4.84573","22.87470","63.57038","0.01998","200.63914"
"567.72400","4.84573","22.93986","63.57038","0.01998","201.21062"
"567.82400","4.84573","22.96275","63.57038","0.01998","201.41138"
"567.92400","4.84572","22.96209","63.57038","0.01998","201.40562"
"568.02400","4.84572","22.91755","63.63799","0.01998","201.01495"
"568.12400","4.84573","22.85328","63.63799","0.01998","200.45125"
"568.22400","4.84572","22.80810","63.63799","0.01998","200.05490"
"568.32400","4.84572","22.79401","63.63799","0.01998","199.93138"
"568.42400","4.84572","22.79733","63.63799","0.01998","199.96053"
"568.52400","4.84572","22.84576","63.71044","0.01998","200.38525"
"568.62400","4.84572","22.90155","63.71044","0.01998","200.87460"
"568.72400","4.84571","22.94164","63.71044","0.01998","201.22623"
"568.82400","4.84571","22.96311","63.71044","0.01998","201.41461"
"568.92400","4.84572","22.94102","63.71044","0.01998","201.22078"
"569.02400","4.84572","22.91845","63.71044","0.01998","201.02287"
"569.12400","4.84572","22.87293","63.82286","0.01998","200.62363"
"569.22400","4.84571","22.83867","63.82286","0.01998","200.32312"
"569.32400","4.84571","22.82478","63.82286","0.01998","200.20128"
"569.42400","4.84571","22.83756","63.82286","0.01998","200.31339"
"569.52400","4.84571","22.86768","63.82286","0.01998","200.57750"
"569.62400","4.84571","22.89137","63.82286","0.01998","200.78537"
"569.72400","4.84570","22.92110","63.89028","0.01998","201.04610"
"569.82400","4.84571","22.95369","63.89028","0.01998","201.33195"
"569.92400","4.84570","22.96623","63.89028","0.01998","201.44193"
"570.02400","4.84570","22.95477","63.89028","0.01998","201.34146"
"570.12400","4.84570","22.91785","63.89028","0.01998","201.01761"
"570.22400","4.84570","22.88275","63.95529","0.01998","200.70975"
"570.32400","4.84570","22.86243","63.95529","0.01998","200.53152"
"570.42400","4.84569","22.86565","63.95529","0.01998","200.55977"
"570.52400","4.84569","22.89174","63.95529","0.01998","200.78857"
"570.62400","4.84569","22.91719","63.95529","0.01998","201.01184"
"570.72400","4.84569","22.95865","63.95529","0.01998","201.37547"
"570.82400","4.84569","22.98748","64.01973","0.01998","201.62831"
"570.92400","4.84569","22.98461","64.01973","0.01998","201.60315"
"571.02400","4.84568","22.95936","64.01973","0.01998","201.38171"
"571.12400","4.84568","22.91572","64.01973","0.01998","200.99893"
"571.22400","4.84568","22.89236","64.01973","0.01998","200.79405"
"571.32400","4.84567","22.88895","64.08456","0.01998","200.76410"
"571.42400","4.84567","22.91490","64.08456","0.01998","200.99173"
"571.52400","4.84567","22.96635","64.08456","0.01998","201.44298"
"571.62400","4.84567","22.99622","64.08456","0.01998","201.70500"
"571.72400","4.84567","23.01918","64.08456","0.01998","201.90634"
"571.82400","4.84567","22.98729","64.17560","0.01998","201.62663"
"571.92400","4.84566","22.93895","64.17560","0.01998","201.20268"
"572.02400","4.84566","22.90440","64.17560","0.01998","200.89961"
"572.12400","4.84566","22.88059","64.17560","0.01998","200.69080"
"572.22400","4.84566","22.87855","64.17560","0.01998","200.67285"
"572.32400","4.84565","22.92161","64.17560","0.01998","201.05057"
"572.42400","4.84565","22.96033","64.23682","0.01998","201.39023"
"572.52400","4.84565","22.99764","64.23682","0.01998","201.71744"
"572.62400","4.84565","23.00422","64.23682","0.01998","201.77518"
"572.72400","4.84565","22.97890","64.23682","0.01998","201.55305"
"572.82400","4.84565","22.93114","64.23682","0.01998","201.13411"
"572.92400","4.84564","22.90420","64.30247","0.01998","200.89784"
"573.02400","4.84564","22.89824","64.30247","0.01998","200.84557"
"573.12400","4.84564","22.89873","64.30247","0.01998","200.84984"
"573.22400","4.84564","22.92166","64.30247","0.01998","201.05101"
"573.32400","4.84563","22.96339","64.30247","0.01998","201.41699"
"573.42400","4.84563","23.00664","64.30247","0.01998","201.79642"
"573.52400","4.84563","23.01290","64.36510","0.01998","201.85126"
"573.62400","4.84563","22.99385","64.36510","0.01998","201.68420"
"573.72400","4.84563","22.96038","64.36510","0.01998","201.39066"
"573.82400","4.84563","22.92871","64.36510","0.01998","201.11279"
"573.92400","4.84562","22.90693","64.36510","0.01998","200.92180"
"574.02400","4.84562","22.91672","64.36510","0.01998","201.00769"
"574.12400","4.84562","22.93453","64.42571","0.01998","201.16393"
"574.22400","4.84561","22.98087","64.42571","0.01998","201.57033"
"574.32400","4.84561","23.01509","64.42571","0.01998","201.87053"
"574.42400","4.84561","23.02624","64.42571","0.01998","201.96829"
"574.52400","4.84561","23.02046","64.42571","0.01998","201.91763"
"574.62400","4.84560","22.99078","64.51878","0.01998","201.65727"
"574.72400","4.84560","22.97110","64.51878","0.01998","201.48468"
"574.82400","4.84560","22.94040","64.51878","0.01998","201.21539"
"574.92400","4.84559","22.93983","64.51878","0.01998","201.21042"
"575.02400","4.84559","22.95206","64.51878","0.01998","201.31764"
"575.12400","4.84558","22.99924","64.51878","0.01998","201.73152"
"575.22400","4.84558","23.04622","64.57894","0.01998","202.14357"
"575.32400","4.84558","23.08501","64.57894","0.01998","202.48376"
"575.42400","4.84558","23.08198","64.57894","0.01998","202.45724"
"575.52400","4.84557","23.06713","64.57894","0.01998","202.32700"
"575.62400","4.84557","23.02206","64.57894","0.01998","201.93166"
"575.72400","4.84556","22.99234","64.64321","0.01998","201.67096"
"575.82400","4.84556","22.97574","64.64321","0.01998","201.52533"
"575.92400","4.84556","22.99199","64.64321","0.01998","201.66791"
"576.02400","4.84555","23.03032","64.64321","0.01998","202.00409"
"576.12400","4.84555","23.07715","64.64321","0.01998","202.41484"
"576.22400","4.84554","23.10280","64.64321","0.01998","202.63986"
"576.32400","4.84554","23.08344","64.70525","0.01998","202.47002"
"576.42400","4.84553","23.04489","64.70525","0.01998","202.13190"
"576.52400","4.84552","23.02127","64.70525","0.01998","201.92473"
"576.62400","4.84552","23.00391","64.70525","0.01998","201.77245"
"576.72400","4.84551","23.03765","64.70525","0.01998","202.06834"
"576.82400","4.84550","23.07688","64.76850","0.01998","202.41248"
"576.92400","4.84549","23.11856","64.76850","0.01998","202.77803"
"577.02400","4.84548","23.14162","64.76850","0.01998","202.98035"
"577.12400","4.84547","23.11180","64.76850","0.01998","202.71877"
"577.22400","4.84545","23.06347","64.76850","0.01998","202.29482"
"577.32400","4.84543","23.01920","64.76850","0.01998","201.90651"
"577.42400","4.84540","23.00761","64.86658","0.01998","201.80487"
"577.52400","4.84536","23.04946","64.86658","0.01998","202.17198"
"577.62400","4.84529","23.11194","64.86658","0.01997","202.72002"
"577.72400","4.84521","23.18065","64.86658","0.01997","203.32265"
"577.82400","4.84509","23.18602","64.86658","0.01997","203.36974"
"577.92400","4.84495","23.15424","64.93279","0.01997","203.09105"
"578.02400","4.84478","23.10606","64.93279","0.01997","202.66840"
"578.12400","4.84456","23.05482","64.93279","0.01997","202.21902"
"578.22400","4.84427","23.03124","64.93279","0.01996","202.01216"
"578.32400","4.84389","23.05069","64.93279","0.01996","202.18272"
"578.42400","4.84341","23.07351","64.93279","0.01996","202.38293"
"578.52400","4.84284","23.09705","64.99943","0.01995","202.58937"
"578.62400","4.84222","23.12044","64.99943","0.01994","202.79454"
"578.72400","4.84156","23.13746","64.99943","0.01994","202.94382"
"578.82400","4.84093","23.13356","64.99943","0.01993","202.90967"
"578.92400","4.84036","23.12038","64.99943","0.01993","202.79404"
"579.02400","4.83987","23.12179","65.06978","0.01992","202.80635"
"579.12400","4.83941","23.12317","65.06978","0.01992","202.81848"
"579.22400","4.83899","23.12243","65.06978","0.01991","202.81203"
"579.32400","4.83859","23.10715","65.06978","0.01991","202.67793"
"579.42400","4.83821","23.09100","65.06978","0.01991","202.53629"
"579.52400","4.83781","23.08782","65.06978","0.01990","202.50845"
"579.62400","4.83739","23.04611","65.13898","0.01990","202.14255"
"579.72400","4.83692","23.00785","65.13898","0.01989","201.80699"
"579.82400","4.83638","22.96686","65.13898","0.01989","201.44745"
"579.92400","4.83572","22.92394","65.13898","0.01988","201.07103"
"580.02400","4.83497","22.91290","65.13898","0.01987","200.97414"
"580.12400","4.83416","22.91410","65.23458","0.01987","200.98471"
"580.22400","4.83332","22.93541","65.23458","0.01986","201.17160"
"580.32400","4.83255","22.96891","65.23458","0.01985","201.46547"
"580.42400","4.83185","22.99697","65.23458","0.01984","201.71159"
"580.52400","4.83123","23.01744","65.23458","0.01984","201.89107"
"580.62400","4.83068","23.00351","65.23458","0.01983","201.76889"
"580.72400","4.83017","22.98285","65.30132","0.01983","201.58769"
"580.82400","4.82970","22.95237","65.30132","0.01982","201.32033"
"580.92400","4.82920","22.90911","65.30132","0.01982","200.94096"
"581.02400","4.82864","22.87884","65.30132","0.01981","200.67543"
"581.12400","4.82799","22.86288","65.30132","0.01981","200.53548"
"581.22400","4.82721","22.89899","65.36444","0.01980","200.85213"
"581.32400","4.82634","22.96249","65.36444","0.01979","201.40915"
"581.42400","4.82545","22.97021","65.36444","0.01978","201.47684"
"581.52400","4.82460","22.88280","65.36444","0.01977","200.71013"
"581.62400","4.82382","22.80413","65.36444","0.01977","200.02010"
"581.72400","4.82309","22.81812","65.42481","0.01976","200.14281"
"581.82400","4.82240","22.88542","65.42481","0.01975","200.73312"
"581.92400","4.82171","22.93831","65.42481","0.01974","201.19708"
"582.02400","4.82095","22.94521","65.42481","0.01974","201.25752"
"582.12400","4.82001","22.88365","65.42481","0.01973","200.71758"
"582.22400","4.81881","22.81804","65.42481","0.01972","200.14217"
"582.32400","4.81743","22.76864","65.48560","0.01970","199.70885"
"582.42400","4.81613","22.73973","65.48560","0.01969","199.45523"
"582.52400","4.81498","22.73008","65.48560","0.01968","199.37062"
"582.62400","4.81398","22.73763","65.48560","0.01967","199.43686"
"582.72400","4.81295","22.75778","65.48560","0.01966","199.61362"
"582.82400","4.81179","22.79225","65.54902","0.01965","199.91594"
"582.92400","4.81034","22.81799","65.54902","0.01963","200.14172"
"583.02400","4.80881","22.81720","65.54902","0.01962","200.13472"
"583.12400","4.80752","22.80224","65.54902","0.01961","200.00351"
"583.22400","4.80646","22.75710","65.54902","0.01960","199.60760"
"583.32400","4.80560","22.68774","65.54902","0.01959","198.99925"
"583.42400","4.80480","22.62897","65.64716","0.01958","198.48376"
"583.52400","4.80400","22.62830","65.64716","0.01957","198.47789"
"583.62400","4.80311","22.69376","65.64716","0.01956","199.05200"
"583.72400","4.80215","22.74646","65.64716","0.01955","199.51425"
"583.82400","4.80120","22.71204","65.64716","0.01955","199.21240"
"583.92400","4.80036","22.63470","65.64716","0.01954","198.53406"
"584.02400","4.79967","22.58601","65.72032","0.01953","198.10698"
"584.12400","4.79914","22.60726","65.72032","0.01953","198.29332"
"584.22400","4.79872","22.65813","65.72032","0.01952","198.73955"
"584.32400","4.79838","22.67697","65.72032","0.01952","198.90477"
"584.42400","4.79810","22.64563","65.72032","0.01952","198.62987"
"584.52400","4.79785","22.58643","65.78922","0.01951","198.11061"
"584.62400","4.79762","22.53405","65.78922","0.01951","197.65121"
"584.72400","4.79741","22.53491","65.78922","0.01951","197.65872"
"584.82400","4.79723","22.60450","65.78922","0.01951","198.26912"
"584.92400","4.79706","22.66923","65.78922","0.01951","198.83690"
"585.02400","4.79689","22.70009","65.78922","0.01950","199.10754"
"585.12400","4.79674","22.67940","65.85378","0.01950","198.92610"
"585.22400","4.79659","22.63518","65.85378","0.01950","198.53821"
"585.32400","4.79647","22.56858","65.85378","0.01950","197.95404"
"585.42400","4.79635","22.53929","65.85378","0.01950","197.69716"
"585.52400","4.79623","22.56413","65.85378","0.01950","197.91504"
"585.62400","4.79610","22.61623","65.91700","0.01950","198.37202"
"585.72400","4.79599","22.68368","65.91700","0.01949","198.96361"
"585.82400","4.79587","22.72348","65.91700","0.01949","199.31270"
"585.92400","4.79576","22.73067","65.91700","0.01949","199.37576"
"586.02400","4.79565","22.69883","65.91700","0.01949","199.09648"
"586.12400","4.79555","22.63432","65.91700","0.01949","198.53067"
"586.22400","4.79545","22.58635","66.02278","0.01949","198.10995"
"586.32400","4.79536","22.56748","66.02278","0.01949","197.94444"
"586.42400","4.79527","22.59627","66.02278","0.01949","198.19691"
"586.52400","4.79518","22.64506","66.02278","0.01949","198.62488"
"586.62400","4.79508","22.71101","66.02278","0.01949","199.20337"
"586.72400","4.79498","22.74902","66.09554","0.01948","199.53676"
"586.82400","4.79488","22.75450","66.09554","0.01948","199.58478"
"586.92400","4.79478","22.72229","66.09554","0.01948","199.30231"
"587.02400","4.79469","22.66772","66.09554","0.01948","198.82368"
"587.12400","4.79461","22.61659","66.09554","0.01948","198.37518"
"587.22400","4.79453","22.59194","66.09554","0.01948","198.15900"
"587.32400","4.79446","22.59892","66.16880","0.01948","198.22020"
"587.42400","4.79439","22.63622","66.16880","0.01948","198.54733"
"587.52400","4.79432","22.68616","66.16880","0.01948","198.98540"
"587.62400","4.79425","22.72509","66.16880","0.01948","199.32684"
"587.72400","4.79419","22.76460","66.16880","0.01948","199.67336"
"587.82400","4.79413","22.76755","66.16880","0.01948","199.69926"
"587.92400","4.79407","22.75072","66.23746","0.01948","199.55167"
"588.02400","4.79402","22.70818","66.23746","0.01948","199.17854"
"588.12400","4.79398","22.67597","66.23746","0.01948","198.89603"
"588.22400","4.79394","22.65420","66.23746","0.01947","198.70506"
"588.32400","4.79390","22.64364","66.23746","0.01947","198.61241"
"588.42400","4.79387","22.64760","66.34598","0.01947","198.64720"
"588.52400","4.79384","22.65856","66.34598","0.01947","198.74327"
"588.62400","4.79381","22.67723","66.34598","0.01947","198.90706"
"588.72400","4.79378","22.71037","66.34598","0.01947","199.19771"
"588.82400","4.79376","22.74853","66.34598","0.01947","199.53244"
"588.92400","4.79374","22.77336","66.41811","0.01947","199.75021"
"589.02400","4.79372","22.78868","66.41811","0.01947","199.88463"
"589.12400","4.79371","22.79298","66.41811","0.01947","199.92230"
"589.22400","4.79369","22.80355","66.41811","0.01947","200.01501"
"589.32400","4.79367","22.78760","66.41811","0.01947","199.87514"
"589.42400","4.79366","22.77059","66.41811","0.01947","199.72594"
"589.52400","4.79365","22.73445","66.49067","0.01947","199.40897"
"589.62400","4.79364","22.69000","66.49067","0.01947","199.01907"
"589.72400","4.79363","22.67229","66.49067","0.01947","198.86374"
"589.82400","4.79362","22.66959","66.49067","0.01947","198.84004"
"589.92400","4.79361","22.69837","66.49067","0.01947","199.09244"
"590.02400","4.79360","22.71931","66.56931","0.01947","199.27618"
"590.12400","4.79359","22.74908","66.56931","0.01947","199.53726"
"590.22400","4.79359","22.77460","66.56931","0.01947","199.76108"
"590.32400","4.79358","22.79747","66.56931","0.01947","199.96169"
"590.42400","4.79358","22.81518","66.56931","0.01947","200.11707"
"590.52400","4.79358","22.80834","66.56931","0.01947","200.05707"
"590.62400","4.79357","22.81747","66.64005","0.01947","200.13712"
"590.72400","4.79357","22.80631","66.64005","0.01947","200.03922"
"590.82400","4.79357","22.77517","66.64005","0.01947","199.76611"
"590.92400","4.79356","22.76729","66.64005","0.01947","199.69701"
"591.02400","4.79356","22.75017","66.64005","0.01947","199.54680"
"591.12400","4.79355","22.74153","66.70725","0.01947","199.47104"
"591.22400","4.79355","22.73325","66.70725","0.01947","199.39839"
"591.32400","4.79355","22.71817","66.70725","0.01947","199.26616"
"591.42400","4.79355","22.70898","66.70725","0.01947","199.18555"
"591.52400","4.79355","22.71690","66.70725","0.01947","199.25500"
"591.62400","4.79355","22.74156","66.70725","0.01947","199.47128"
"591.72400","4.79354","22.78362","66.80372","0.01947","199.84023"
"591.82400","4.79354","22.83542","66.80372","0.01947","200.29462"
"591.92400","4.79354","22.87995","66.80372","0.01947","200.68513"
"592.02400","4.79353","22.90977","66.80372","0.01947","200.94675"
"592.12400","4.79353","22.91194","66.80372","0.01947","200.96577"
"592.22400","4.79353","22.90153","66.87315","0.01947","200.87445"
"592.32400","4.79352","22.86420","66.87315","0.01947","200.54698"
"592.42400","4.79352","22.82600","66.87315","0.01947","200.21198"
"592.52400","4.79352","22.80060","66.87315","0.01947","199.98918"
"592.62400","4.79352","22.77680","66.87315","0.01947","199.78043"
"592.72400","4.79352","22.77311","66.87315","0.01947","199.74800"
"592.82400","4.79351","22.79218","66.94124","0.01947","199.91534"
"592.92400","4.79350","22.82097","66.94124","0.01947","200.16786"
"593.02400","4.79350","22.86028","66.94124","0.01947","200.51265"
"593.12400","4.79349","22.90288","66.94124","0.01947","200.88628"
"593.22400","4.79349","22.92319","66.94124","0.01947","201.06444"
"593.32400","4.79348","22.93975","67.01231","0.01947","201.20969"
"593.42400","4.79348","22.95519","67.01231","0.01947","201.34514"
"593.52400","4.79347","22.94469","67.01231","0.01947","201.25301"
"593.62400","4.79346","22.93074","67.01231","0.01947","201.13065"
"593.72400","4.79346","22.91630","67.01231","0.01947","201.00401"
"593.82400","4.79344","22.89044","67.01231","0.01947","200.77719"
"593.92400","4.79344","22.86078","67.08589","0.01947","200.51698"
"594.02400","4.79343","22.84147","67.08589","0.01947","200.34761"
"594.12400","4.79341","22.82362","67.08589","0.01947","200.19110"
"594.22400","4.79340","22.80828","67.08589","0.01947","200.05650"
"594.32400","4.79339","22.81120","67.08589","0.01947","200.08214"
"594.42400","4.79337","22.84471","67.18401","0.01947","200.37605"
"594.52400","4.79335","22.88109","67.18401","0.01947","200.69514"
"594.62400","4.79333","22.93421","67.18401","0.01947","201.16110"
"594.72400","4.79329","22.96396","67.18401","0.01947","201.42203"
"594.82400","4.79326","22.98135","67.18401","0.01947","201.57455"
"594.92400","4.79322","22.99215","67.18401","0.01947","201.66930"
"595.02400","4.79319","22.98696","67.24707","0.01947","201.62379"
"595.12400","4.79314","22.97619","67.24707","0.01947","201.52930"
"595.22400","4.79310","22.96416","67.24707","0.01947","201.42383"
"595.32400","4.79305","22.96765","67.24707","0.01947","201.45436"
"595.42400","4.79299","22.96124","67.24707","0.01947","201.39815"
"595.52400","4.79293","22.94167","67.30675","0.01946","201.22650"
"595.62400","4.79285","22.91734","67.30675","0.01946","201.01312"
"595.72400","4.79278","22.89846","67.30675","0.01946","200.84750"
"595.82400","4.79269","22.88468","67.30675","0.01946","200.72664"
"595.92400","4.79261","22.86785","67.30675","0.01946","200.57903"
"596.02400","4.79251","22.87119","67.30675","0.01946","200.60835"
"596.12400","4.79241","22.88780","67.37456","0.01946","200.75401"
"596.22400","4.79230","22.90737","67.37456","0.01946","200.92563"
"596.32400","4.79218","22.93650","67.37456","0.01946","201.18121"
"596.42400","4.79205","22.97516","67.37456","0.01946","201.52031"
"596.52400","4.79191","23.00883","67.37456","0.01946","201.81563"
"596.62400","4.79176","23.02776","67.44791","0.01945","201.98163"
"596.72400","4.79160","23.04661","67.44791","0.01945","202.14699"
"596.82400","4.79144","23.04983","67.44791","0.01945","202.17523"
"596.92400","4.79128","23.05341","67.44791","0.01945","202.20665"
"597.02400","4.79113","23.05363","67.44791","0.01945","202.20859"
"597.12400","4.79097","23.04504","67.44791","0.01945","202.13324"
"597.22400","4.79081","23.04057","67.52335","0.01944","202.09398"
"597.32400","4.79064","23.02569","67.52335","0.01944","201.96346"
"597.42400","4.79046","23.00485","67.52335","0.01944","201.78067"
"597.52400","4.79028","22.97112","67.52335","0.01944","201.48480"
"597.62400","4.79008","22.93079","67.52335","0.01944","201.13109"
"597.72400","4.78989","22.91025","67.63943","0.01944","200.95096"
"597.82400","4.78969","22.89768","67.63943","0.01943","200.84064"
"597.92400","4.78948","22.90840","67.63943","0.01943","200.93472"
"598.02400","4.78925","22.93756","67.63943","0.01943","201.19044"
"598.12400","4.78899","22.96857","67.63943","0.01943","201.46246"
"598.22400","4.78869","23.01322","67.63943","0.01942","201.85406"
"598.32400","4.78833","23.03406","67.71151","0.01942","202.03693"
"598.42400","4.78789","23.05059","67.71151","0.01942","202.18187"
"598.52400","4.78735","23.04150","67.71151","0.01941","202.10211"
"598.62400","4.78667","23.00025","67.71151","0.01940","201.74037"
"598.72400","4.78584","22.94769","67.71151","0.01940","201.27934"
"598.82400","4.78492","22.89991","67.78687","0.01939","200.86026"
"598.92400","4.78401","22.85722","67.78687","0.01938","200.48578"
"599.02400","4.78318","22.85176","67.78687","0.01937","200.43788"
"599.12400","4.78243","22.89698","67.78687","0.01936","200.83456"
"599.22400","4.78173","22.93969","67.78687","0.01936","201.20915"
"599.32400","4.78102","22.97064","67.85521","0.01935","201.48059"
"599.42400","4.78027","22.96281","67.85521","0.01934","201.41193"
"599.52400","4.77942","22.88450","67.85521","0.01933","200.72510"
"599.62400","4.77844","22.80300","67.85521","0.01932","200.01019"
"599.72400","4.77733","22.79272","67.85521","0.01931","199.92009"
"599.82400","4.77615","22.85186","67.85521","0.01930","200.43881"
"599.92400","4.77498","22.87051","67.91851","0.01929","200.60233"
"600.02400","4.77385","22.85230","67.91851","0.01928","200.44263"
"600.12400","4.77266","22.80121","67.91851","0.01927","199.99451"
"600.22400","4.77123","22.74020","67.91851","0.01925","199.45935"
"600.32400","4.76939","22.68287","67.91851","0.01924","198.95648"
"600.42400","4.76750","22.65101","67.91851","0.01922","198.67709"
"600.52400","4.76591","22.62304","68.01718","0.01920","198.43170"
"600.62400","4.76444","22.61101","68.01718","0.01919","198.32622"
"600.72400","4.76275","22.60583","68.01718","0.01917","198.28078"
"600.82400","4.76079","22.62714","68.01718","0.01915","198.46774"
"600.92400","4.75900","22.66230","68.01718","0.01913","198.77612"
"601.02400","4.75767","22.68209","68.07576","0.01912","198.94969"
"601.12400","4.75654","22.66864","68.07576","0.01911","198.83171"
"601.22400","4.75542","22.58792","68.07576","0.01910","198.12367"
"601.32400","4.75421","22.50155","68.07576","0.01909","197.36610"
"601.42400","4.75295","22.49733","68.07576","0.01908","197.32910"
"601.52400","4.75190","22.55380","68.07576","0.01907","197.82443"
"601.62400","4.75108","22.61024","68.13692","0.01906","198.31947"
"601.72400","4.75044","22.61669","68.13692","0.01905","198.37607"
"601.82400","4.74995","22.59740","68.13692","0.01905","198.20686"
"601.92400","4.74953","22.55486","68.13692","0.01904","197.83371"
"602.02400","4.74919","22.51186","68.13692","0.01904","197.45659"
"602.12400","4.74889","22.48361","68.20160","0.01904","197.20880"
"602.22400","4.74863","22.48765","68.20160","0.01903","197.24417"
"602.32400","4.74840","22.51145","68.20160","0.01903","197.45294"
"602.42400","4.74819","22.55717","68.20160","0.01903","197.85399"
"602.52400","4.74800","22.61142","68.20160","0.01903","198.32982"
"602.62400","4.74780","22.63165","68.20160","0.01903","198.50725"
"602.72400","4.74761","22.64874","68.26822","0.01902","198.65714"
"602.82400","4.74741","22.63804","68.26822","0.01902","198.56335"
"602.92400","4.74721","22.59455","68.26822","0.01902","198.18181"
"603.02400","4.74703","22.55429","68.26822","0.01902","197.82875"
"603.12400","4.74686","22.51890","68.26822","0.01902","197.51834"
"603.22400","4.74671","22.49119","68.37289","0.01902","197.27527"
"603.32400","4.74655","22.48509","68.37289","0.01901","197.22176"
"603.42400","4.74641","22.49907","68.37289","0.01901","197.34442"
"603.52400","4.74628","22.53369","68.37289","0.01901","197.64801"
"603.62400","4.74616","22.57918","68.37289","0.01901","198.04700"
"603.72400","4.74604","22.61981","68.37289","0.01901","198.40344"
"603.82400","4.74593","22.64559","68.44281","0.01901","198.62956"
"603.92400","4.74583","22.66608","68.44281","0.01901","198.80928"
"604.02400","4.74575","22.66490","68.44281","0.01901","198.79889"
"604.12400","4.74568","22.65749","68.44281","0.01901","198.73387"
"604.22400","4.74562","22.66475","68.44281","0.01900","198.79756"
"604.32400","4.74557","22.64801","68.51310","0.01900","198.65073"
"604.42400","4.74553","22.63874","68.51310","0.01900","198.56946"
"604.52400","4.74549","22.62764","68.51310","0.01900","198.47208"
"604.62400","4.74545","22.62237","68.51310","0.01900","198.42586"
"604.72400","4.74542","22.61114","68.51310","0.01900","198.32736"
"604.82400","4.74540","22.59274","68.51310","0.01900","198.16599"
"604.92400","4.74538","22.57183","68.58183","0.01900","197.98257"
"605.02400","4.74537","22.56383","68.58183","0.01900","197.91241"
"605.12400","4.74536","22.54850","68.58183","0.01900","197.77797"
"605.22400","4.74535","22.54614","68.58183","0.01900","197.75728"
"605.32400","4.74534","22.55720","68.58183","0.01900","197.85426"
"605.42400","4.74534","22.58629","68.65261","0.01900","198.10942"
"605.52400","4.74533","22.61466","68.65261","0.01900","198.35828"
"605.62400","4.74532","22.63645","68.65261","0.01900","198.54933"
"605.72400","4.74532","22.64813","68.65261","0.01900","198.65182"
"605.82400","4.74532","22.65268","68.65261","0.01900","198.69173"
"605.92400","4.74532","22.66710","68.65261","0.01900","198.81821"
"606.02400","4.74532","22.67518","68.74825","0.01900","198.88908"
"606.12400","4.74532","22.68818","68.74825","0.01900","199.00305"
"606.22400","4.74532","22.71913","68.74825","0.01900","199.27454"
"606.32400","4.74532","22.74811","68.74825","0.01900","199.52876"
"606.42400","4.74531","22.77336","68.74825","0.01900","199.75023"
"606.52400","4.74531","22.77621","68.81097","0.01900","199.77525"
"606.62400","4.74532","22.78411","68.81097","0.01900","199.84448"
"606.72400","4.74531","22.78655","68.81097","0.01900","199.86595"
"606.82400","4.74532","22.75638","68.81097","0.01900","199.60129"
"606.92400","4.74531","22.75901","68.81097","0.01900","199.62440"
"607.02400","4.74532","22.74543","68.81097","0.01900","199.50528"
"607.12400","4.74532","22.75311","68.87698","0.01900","199.57263"
"607.22400","4.74531","22.75609","68.87698","0.01900","199.59877"
"607.32400","4.74531","22.75171","68.87698","0.01900","199.56033"
"607.42400","4.74531","22.74727","68.87698","0.01900","199.52142"
"607.52400","4.74531","22.72136","68.87698","0.01900","199.29410"
"607.62400","4.74531","22.69108","68.94482","0.01900","199.02855"
"607.72400","4.74532","22.66733","68.94482","0.01900","198.82019"
"607.82400","4.74532","22.65639","68.94482","0.01900","198.72429"
"607.92400","4.74532","22.66222","68.94482","0.01900","198.77538"
"608.02400","4.74532","22.68563","68.94482","0.01900","198.98071"
"608.12400","4.74531","22.70992","68.94482","0.01900","199.19377"
"608.22400","4.74531","22.75154","69.01582","0.01900","199.55882"
"608.32400","4.74531","22.78385","69.01582","0.01900","199.84225"
"608.42400","4.74531","22.79686","69.01582","0.01900","199.95631"
"608.52400","4.74531","22.80335","69.01582","0.01900","200.01324"
"608.62400","4.74531","22.81266","69.01582","0.01900","200.09497"
"608.72400","4.74531","22.82331","69.08173","0.01900","200.18837"
"608.82400","4.74531","22.83506","69.08173","0.01900","200.29138"
"608.92400","4.74531","22.84875","69.08173","0.01900","200.41154"
"609.02400","4.74531","22.86035","69.08173","0.01900","200.51326"
"609.12400","4.74531","22.88057","69.08173","0.01900","200.69057"
"609.22400","4.74530","22.87597","69.08173","0.01900","200.65024"
"609.32400","4.74530","22.86468","69.18439","0.01900","200.55122"
"609.42400","4.74530","22.83818","69.18439","0.01900","200.31876"
"609.52400","4.74531","22.79498","69.18439","0.01900","199.93991"
"609.62400","4.74531","22.77428","69.18439","0.01900","199.75829"
"609.72400","4.74531","22.75332","69.18439","0.01900","199.57445"
"609.82400","4.74531","22.75100","69.25513","0.01900","199.55409"
"609.92400","4.74530","22.77365","69.25513","0.01900","199.75276"
"610.02400","4.74530","22.77183","69.25513","0.01900","199.73685"
"610.12400","4.74530","22.79310","69.25513","0.01900","199.92342"
"610.22400","4.74530","22.79821","69.25513","0.01900","199.96820"
"610.32400","4.74529","22.79724","69.25513","0.01900","199.95966"
"610.42400","4.74530","22.78095","69.32433","0.01900","199.81679"
"610.52400","4.74530","22.77984","69.32433","0.01900","199.80711"
"610.62400","4.74529","22.79853","69.32433","0.01900","199.97102"
"610.72400","4.74530","22.81454","69.32433","0.01900","200.11140"
"610.82400","4.74529","22.84837","69.32433","0.01900","200.40814"
