Repository: Mecanon/morphing_wing

File: experimental/sma_database/flexinol_isobaric_trained_200MPa.csv (part 11 of 86)
Test : Start of hold value,"200.00000",MPa
Time,Extension,Load,Temperature: Chamber 3119-600 1 1,Tensile strain (Extension),Tensile stress
(s),(mm),(N),(C),(mm/mm),(MPa)
"610.92400","4.74528","22.87821","69.39553","0.01900","200.66991"
"611.02400","4.74528","22.90920","69.39553","0.01900","200.94171"
"611.12400","4.74528","22.92741","69.39553","0.01900","201.10144"
"611.22400","4.74528","22.93130","69.39553","0.01900","201.13557"
"611.32400","4.74528","22.91918","69.39553","0.01900","201.02928"
"611.42400","4.74528","22.93029","69.46513","0.01900","201.12668"
"611.52400","4.74528","22.92478","69.46513","0.01900","201.07834"
"611.62400","4.74528","22.93814","69.46513","0.01900","201.19557"
"611.72400","4.74527","22.93958","69.46513","0.01900","201.20815"
"611.82400","4.74527","22.95803","69.46513","0.01900","201.37003"
"611.92400","4.74527","22.95852","69.46513","0.01900","201.37428"
"612.02400","4.74527","22.94807","69.56776","0.01900","201.28268"
"612.12400","4.74527","22.93459","69.56776","0.01900","201.16441"
"612.22400","4.74526","22.90048","69.56776","0.01900","200.86525"
"612.32400","4.74526","22.89017","69.56776","0.01900","200.77483"
"612.42400","4.74526","22.85505","69.56776","0.01900","200.46678"
"612.52400","4.74526","22.85575","69.56776","0.01900","200.47289"
"612.62400","4.74526","22.85781","69.63441","0.01900","200.49094"
"612.72400","4.74525","22.86188","69.63441","0.01900","200.52666"
"612.82400","4.74525","22.87791","69.63441","0.01900","200.66728"
"612.92400","4.74524","22.87404","69.63441","0.01900","200.63335"
"613.02400","4.74524","22.85706","69.63441","0.01900","200.48441"
"613.12400","4.74524","22.86807","69.70447","0.01900","200.58096"
"613.22400","4.74523","22.87955","69.70447","0.01900","200.68163"
"613.32400","4.74523","22.91135","69.70447","0.01900","200.96057"
"613.42400","4.74523","22.94531","69.70447","0.01900","201.25848"
"613.52400","4.74522","22.97493","69.70447","0.01900","201.51823"
"613.62400","4.74521","23.00676","69.70447","0.01900","201.79741"
"613.72400","4.74520","23.03051","69.77293","0.01900","202.00578"
"613.82400","4.74519","23.04117","69.77293","0.01900","202.09923"
"613.92400","4.74518","23.02403","69.77293","0.01900","201.94890"
"614.02400","4.74517","22.99300","69.77293","0.01900","201.67671"
"614.12400","4.74515","22.98335","69.77293","0.01900","201.59212"
"614.22400","4.74512","22.96516","69.83926","0.01900","201.43253"
"614.32400","4.74509","22.95341","69.83926","0.01900","201.32951"
"614.42400","4.74504","22.95150","69.83926","0.01900","201.31274"
"614.52400","4.74498","22.95307","69.83926","0.01900","201.32649"
"614.62400","4.74489","22.95914","69.83926","0.01900","201.37976"
"614.72400","4.74479","22.95612","69.94038","0.01900","201.35327"
"614.82400","4.74468","22.93686","69.94038","0.01900","201.18428"
"614.92400","4.74456","22.93087","69.94038","0.01899","201.13176"
"615.02400","4.74442","22.93296","69.94038","0.01899","201.15013"
"615.12400","4.74428","22.94468","69.94038","0.01899","201.25296"
"615.22400","4.74412","22.95287","69.94038","0.01899","201.32478"
"615.32400","4.74395","22.97825","70.01190","0.01899","201.54738"
"615.42400","4.74377","23.00505","70.01190","0.01899","201.78244"
"615.52400","4.74358","23.02623","70.01190","0.01898","201.96817"
"615.62400","4.74338","23.04392","70.01190","0.01898","202.12341"
"615.72400","4.74320","23.04563","70.01190","0.01898","202.13834"
"615.82400","4.74302","23.04349","70.08122","0.01898","202.11963"
"615.92400","4.74284","23.03654","70.08122","0.01898","202.05859"
"616.02400","4.74268","23.03741","70.08122","0.01898","202.06622"
"616.12400","4.74252","23.05570","70.08122","0.01897","202.22670"
"616.22400","4.74237","23.07589","70.08122","0.01897","202.40379"
"616.32400","4.74221","23.08817","70.08122","0.01897","202.51147"
"616.42400","4.74204","23.08150","70.14842","0.01897","202.45299"
"616.52400","4.74189","23.08313","70.14842","0.01897","202.46727"
"616.62400","4.74171","23.06303","70.14842","0.01897","202.29102"
"616.72400","4.74155","23.03399","70.14842","0.01897","202.03625"
"616.82400","4.74138","23.00607","70.14842","0.01896","201.79138"
"616.92400","4.74121","22.99784","70.21881","0.01896","201.71918"
"617.02400","4.74105","22.98255","70.21881","0.01896","201.58508"
"617.12400","4.74085","22.98152","70.21881","0.01896","201.57608"
"617.22400","4.74064","22.97543","70.21881","0.01896","201.52260"
"617.32400","4.74040","22.98758","70.21881","0.01895","201.62918"
"617.42400","4.74010","22.97458","70.21881","0.01895","201.51515"
"617.52400","4.73976","22.95827","70.28452","0.01895","201.37210"
"617.62400","4.73936","22.95325","70.28452","0.01894","201.32809"
"617.72400","4.73885","22.94365","70.28452","0.01894","201.24391"
"617.82400","4.73823","22.96045","70.28452","0.01893","201.39122"
"617.92400","4.73751","22.99158","70.28452","0.01893","201.66431"
"618.02400","4.73673","23.03719","70.37872","0.01892","202.06436"
"618.12400","4.73597","23.06855","70.37872","0.01891","202.33940"
"618.22400","4.73528","23.07532","70.37872","0.01890","202.39882"
"618.32400","4.73467","23.04340","70.37872","0.01890","202.11877"
"618.42400","4.73412","22.97711","70.37872","0.01889","201.53740"
"618.52400","4.73364","22.90845","70.37872","0.01889","200.93509"
"618.62400","4.73321","22.89530","70.44828","0.01888","200.81976"
"618.72400","4.73280","22.93085","70.44828","0.01888","201.13165"
"618.82400","4.73238","22.99704","70.44828","0.01888","201.71217"
"618.92400","4.73194","23.03458","70.44828","0.01887","202.04146"
"619.02400","4.73144","23.01337","70.44828","0.01887","201.85541"
"619.12400","4.73086","22.95802","70.52103","0.01886","201.36996"
"619.22400","4.73015","22.92033","70.52103","0.01885","201.03932"
"619.32400","4.72927","22.97442","70.52103","0.01885","201.51381"
"619.42400","4.72826","23.02352","70.52103","0.01884","201.94443"
"619.52400","4.72726","23.01412","70.52103","0.01883","201.86200"
"619.62400","4.72634","22.95765","70.52103","0.01882","201.36673"
"619.72400","4.72548","22.89143","70.59257","0.01881","200.78587"
"619.82400","4.72461","22.86218","70.59257","0.01880","200.52930"
"619.92400","4.72364","22.87906","70.59257","0.01879","200.67738"
"620.02400","4.72240","22.89491","70.59257","0.01878","200.81642"
"620.12400","4.72082","22.89686","70.59257","0.01876","200.83348"
"620.22400","4.71926","22.87969","70.66370","0.01875","200.68288"
"620.32400","4.71800","22.87445","70.66370","0.01874","200.63695"
"620.42400","4.71686","22.87105","70.66370","0.01872","200.60710"
"620.52400","4.71572","22.87654","70.66370","0.01871","200.65523"
"620.62400","4.71441","22.87666","70.66370","0.01870","200.65628"
"620.72400","4.71284","22.85663","70.66370","0.01869","200.48062"
"620.82400","4.71135","22.82789","70.73484","0.01867","200.22852"
"620.92400","4.71019","22.79289","70.73484","0.01866","199.92154"
"621.02400","4.70929","22.73933","70.73484","0.01865","199.45177"
"621.12400","4.70855","22.72001","70.73484","0.01864","199.28229"
"621.22400","4.70788","22.75874","70.73484","0.01864","199.62201"
"621.32400","4.70721","22.80915","70.84219","0.01863","200.06413"
"621.42400","4.70651","22.81561","70.84219","0.01862","200.12077"
"621.52400","4.70572","22.75740","70.84219","0.01862","199.61028"
"621.62400","4.70477","22.70383","70.84219","0.01861","199.14041"
"621.72400","4.70383","22.68135","70.84219","0.01860","198.94318"
"621.82400","4.70302","22.73003","70.84219","0.01859","199.37021"
"621.92400","4.70234","22.76589","70.91368","0.01858","199.68474"
"622.02400","4.70179","22.80085","70.91368","0.01858","199.99133"
"622.12400","4.70130","22.82048","70.91368","0.01857","200.16353"
"622.22400","4.70088","22.82240","70.91368","0.01857","200.18040"
"622.32400","4.70049","22.80360","70.91368","0.01857","200.01550"
"622.42400","4.70013","22.76130","70.98250","0.01856","199.64441"
"622.52400","4.69975","22.75135","70.98250","0.01856","199.55722"
"622.62400","4.69935","22.74072","70.98250","0.01855","199.46396"
"622.72400","4.69895","22.73363","70.98250","0.01855","199.40173"
"622.82400","4.69849","22.71691","70.98250","0.01855","199.25513"
"622.92400","4.69801","22.68233","70.98250","0.01854","198.95183"
"623.02400","4.69750","22.66800","71.05007","0.01854","198.82611"
"623.12400","4.69698","22.64767","71.05007","0.01853","198.64778"
"623.22400","4.69650","22.62831","71.05007","0.01853","198.47794"
"623.32400","4.69605","22.63164","71.05007","0.01852","198.50714"
"623.42400","4.69565","22.64576","71.05007","0.01852","198.63106"
"623.52400","4.69529","22.66227","71.05007","0.01852","198.77585"
"623.62400","4.69498","22.67026","71.14726","0.01851","198.84593"
"623.72400","4.69472","22.67173","71.14726","0.01851","198.85878"
"623.82400","4.69448","22.67857","71.14726","0.01851","198.91882"
"623.92400","4.69428","22.68594","71.14726","0.01851","198.98341"
"624.02400","4.69410","22.69323","71.14726","0.01850","199.04741"
"624.12400","4.69394","22.70856","71.21320","0.01850","199.18185"
"624.22400","4.69379","22.74038","71.21320","0.01850","199.46095"
"624.32400","4.69366","22.77494","71.21320","0.01850","199.76410"
"624.42400","4.69354","22.80294","71.21320","0.01850","200.00967"
"624.52400","4.69340","22.84364","71.21320","0.01850","200.36665"
"624.62400","4.69328","22.84710","71.21320","0.01850","200.39699"
"624.72400","4.69317","22.82870","71.28032","0.01849","200.23564"
"624.82400","4.69307","22.82420","71.28032","0.01849","200.19614"
"624.92400","4.69298","22.82359","71.28032","0.01849","200.19081"
"625.02400","4.69289","22.82314","71.28032","0.01849","200.18684"
"625.12400","4.69280","22.82257","71.28032","0.01849","200.18184"
"625.22400","4.69271","22.82750","71.35091","0.01849","200.22508"
"625.32400","4.69262","22.82635","71.35091","0.01849","200.21503"
"625.42400","4.69251","22.83287","71.35091","0.01849","200.27222"
"625.52400","4.69239","22.81115","71.35091","0.01849","200.08171"
"625.62400","4.69227","22.78307","71.35091","0.01849","199.83542"
"625.72400","4.69214","22.76526","71.35091","0.01848","199.67915"
"625.82400","4.69201","22.75159","71.42130","0.01848","199.55930"
"625.92400","4.69187","22.75148","71.42130","0.01848","199.55835"
"626.02400","4.69171","22.77221","71.42130","0.01848","199.74016"
"626.12400","4.69154","22.78850","71.42130","0.01848","199.88301"
"626.22400","4.69135","22.82936","71.42130","0.01848","200.24138"
"626.32400","4.69113","22.86200","71.52863","0.01847","200.52771"
"626.42400","4.69090","22.87847","71.52863","0.01847","200.67215"
"626.52400","4.69066","22.89364","71.52863","0.01847","200.80521"
"626.62400","4.69035","22.89236","71.52863","0.01847","200.79404"
"626.72400","4.69004","22.86699","71.52863","0.01846","200.57147"
"626.82400","4.68969","22.83240","71.52863","0.01846","200.26805"
"626.92400","4.68932","22.79002","71.60073","0.01846","199.89635"
"627.02400","4.68893","22.75405","71.60073","0.01845","199.58089"
"627.12400","4.68850","22.74459","71.60073","0.01845","199.49792"
"627.22400","4.68808","22.76934","71.60073","0.01845","199.71500"
"627.32400","4.68767","22.80955","71.60073","0.01844","200.06766"
"627.42400","4.68729","22.84857","71.60073","0.01844","200.40993"
"627.52400","4.68695","22.88167","71.66660","0.01843","200.70026"
"627.62400","4.68664","22.87374","71.66660","0.01843","200.63068"
"627.72400","4.68637","22.81781","71.66660","0.01843","200.14014"
"627.82400","4.68612","22.76388","71.66660","0.01843","199.66708"
"627.92400","4.68589","22.74311","71.66660","0.01842","199.48494"
"628.02400","4.68567","22.80005","71.73415","0.01842","199.98436"
"628.12400","4.68545","22.86967","71.73415","0.01842","200.59502"
"628.22400","4.68524","22.91729","71.73415","0.01842","201.01263"
"628.32400","4.68504","22.88647","71.73415","0.01842","200.74232"
"628.42400","4.68485","22.80928","71.73415","0.01841","200.06526"
"628.52400","4.68466","22.75364","71.83581","0.01841","199.57727"
"628.62400","4.68447","22.77908","71.83581","0.01841","199.80043"
"628.72400","4.68427","22.85179","71.83581","0.01841","200.43816"
"628.82400","4.68406","22.90751","71.83581","0.01841","200.92688"
"628.92400","4.68382","22.88409","71.83581","0.01840","200.72144"
"629.02400","4.68354","22.81940","71.83581","0.01840","200.15407"
"629.12400","4.68321","22.82207","71.90165","0.01840","200.17747"
"629.22400","4.68280","22.89374","71.90165","0.01839","200.80609"
"629.32400","4.68228","22.92277","71.90165","0.01839","201.06071"
"629.42400","4.68163","22.85265","71.90165","0.01838","200.44571"
"629.52400","4.68083","22.77156","71.90165","0.01837","199.73444"
"629.62400","4.67991","22.75797","71.90165","0.01837","199.61522"
"629.72400","4.67893","22.83397","71.96837","0.01836","200.28185"
"629.82400","4.67798","22.91876","71.96837","0.01835","201.02554"
"629.92400","4.67707","22.91531","71.96837","0.01834","200.99532"
"630.02400","4.67614","22.88956","71.96837","0.01833","200.76945"
"630.12400","4.67506","22.82328","71.96837","0.01832","200.18810"
"630.22400","4.67365","22.77277","72.03481","0.01830","199.74503"
"630.32400","4.67198","22.72996","72.03481","0.01829","199.36954"
"630.42400","4.67034","22.68904","72.03481","0.01827","199.01068"
"630.52400","4.66888","22.66839","72.03481","0.01826","198.82953"
"630.62400","4.66742","22.65372","72.03481","0.01824","198.70081"
"630.72400","4.66566","22.64353","72.03481","0.01823","198.61143"
"630.82400","4.66353","22.63989","72.10172","0.01821","198.57953"
"630.92400","4.66178","22.63799","72.10172","0.01819","198.56290"
"631.02400","4.66050","22.67040","72.10172","0.01818","198.84718"
"631.12400","4.65941","22.68570","72.10172","0.01817","198.98134"
"631.22400","4.65841","22.65119","72.10172","0.01816","198.67867"
"631.32400","4.65736","22.56578","72.20514","0.01815","197.92947"
"631.42400","4.65625","22.49275","72.20514","0.01814","197.28894"
"631.52400","4.65522","22.51258","72.20514","0.01813","197.46286"
"631.62400","4.65434","22.58441","72.20514","0.01812","198.09288"
"631.72400","4.65361","22.64907","72.20514","0.01811","198.66005"
"631.82400","4.65303","22.68368","72.20514","0.01810","198.96361"
"631.92400","4.65255","22.66619","72.27497","0.01810","198.81024"
"632.02400","4.65215","22.65357","72.27497","0.01810","198.69951"
"632.12400","4.65179","22.61816","72.27497","0.01809","198.38898"
"632.22400","4.65147","22.59080","72.27497","0.01809","198.14897"
"632.32400","4.65117","22.57382","72.27497","0.01809","197.99998"
"632.42400","4.65085","22.57341","72.34399","0.01808","197.99644"
"632.52400","4.65052","22.57989","72.34399","0.01808","198.05322"
"632.62400","4.65019","22.57791","72.34399","0.01808","198.03589"
"632.72400","4.64984","22.57220","72.34399","0.01807","197.98586"
"632.82400","4.64947","22.56806","72.34399","0.01807","197.94954"
"632.92400","4.64913","22.54450","72.34399","0.01807","197.74289"
"633.02400","4.64879","22.55090","72.41233","0.01806","197.79898"
"633.12400","4.64847","22.56565","72.41233","0.01806","197.92831"
"633.22400","4.64819","22.58217","72.41233","0.01806","198.07330"
"633.32400","4.64794","22.62146","72.41233","0.01805","198.41792"
"633.42400","4.64770","22.64002","72.41233","0.01805","198.58064"
"633.52400","4.64750","22.65568","72.41233","0.01805","198.71802"
"633.62400","4.64733","22.67072","72.48293","0.01805","198.84999"
"633.72400","4.64718","22.66483","72.48293","0.01805","198.79834"
"633.82400","4.64707","22.65855","72.48293","0.01805","198.74323"
"633.92400","4.64699","22.64034","72.48293","0.01805","198.58344"
"634.02400","4.64693","22.63034","72.48293","0.01804","198.49579"
"634.12400","4.64687","22.62710","72.57596","0.01804","198.46735"
"634.22400","4.64683","22.63053","72.57596","0.01804","198.49744"
"634.32400","4.64680","22.64574","72.57596","0.01804","198.63086"
"634.42400","4.64677","22.66694","72.57596","0.01804","198.81683"
"634.52400","4.64674","22.67667","72.57596","0.01804","198.90211"
"634.62400","4.64673","22.66532","72.57596","0.01804","198.80255"
"634.72400","4.64672","22.65991","72.64275","0.01804","198.75511"
"634.82400","4.64671","22.66724","72.64275","0.01804","198.81941"
"634.92400","4.64670","22.67459","72.64275","0.01804","198.88390"
"635.02400","4.64670","22.66814","72.64275","0.01804","198.82733"
"635.12400","4.64669","22.67623","72.64275","0.01804","198.89825"
"635.22400","4.64669","22.71220","72.70943","0.01804","199.21381"
"635.32400","4.64668","22.75715","72.70943","0.01804","199.60803"
"635.42400","4.64667","22.77780","72.70943","0.01804","199.78920"
"635.52400","4.64667","22.78721","72.70943","0.01804","199.87173"
"635.62400","4.64666","22.78544","72.70943","0.01804","199.85617"
"635.72400","4.64666","22.78883","72.70943","0.01804","199.88594"
"635.82400","4.64666","22.78946","72.77351","0.01804","199.89148"
"635.92400","4.64666","22.78447","72.77351","0.01804","199.84767"
"636.02400","4.64666","22.80131","72.77351","0.01804","199.99542"
"636.12400","4.64665","22.82416","72.77351","0.01804","200.19579"
"636.22400","4.64665","22.85136","72.77351","0.01804","200.43436"
"636.32400","4.64664","22.87926","72.87454","0.01804","200.67912"
"636.42400","4.64664","22.87885","72.87454","0.01804","200.67546"
"636.52400","4.64664","22.87487","72.87454","0.01804","200.64058"
"636.62400","4.64663","22.85860","72.87454","0.01804","200.49792"
"636.72400","4.64664","22.86915","72.87454","0.01804","200.59041"
"636.82400","4.64663","22.87137","72.87454","0.01804","200.60991"
"636.92400","4.64663","22.89423","72.94626","0.01804","200.81044"
"637.02400","4.64662","22.91953","72.94626","0.01804","201.03235"
"637.12400","4.64661","22.93880","72.94626","0.01804","201.20135"
"637.22400","4.64661","22.94015","72.94626","0.01804","201.21315"
"637.32400","4.64661","22.94070","72.94626","0.01804","201.21802"
"637.42400","4.64660","22.93696","73.02079","0.01804","201.18524"
"637.52400","4.64660","22.92034","73.02079","0.01804","201.03941"
"637.62400","4.64660","22.90376","73.02079","0.01804","200.89400"
"637.72400","4.64659","22.88435","73.02079","0.01804","200.72372"
"637.82400","4.64659","22.89610","73.02079","0.01804","200.82680"
"637.92400","4.64658","22.90759","73.02079","0.01804","200.92755"
"638.02400","4.64657","22.92609","73.09409","0.01804","201.08989"
"638.12400","4.64657","22.92616","73.09409","0.01804","201.09052"
"638.22400","4.64656","22.93634","73.09409","0.01804","201.17981"
"638.32400","4.64655","22.91128","73.09409","0.01804","200.95998"
"638.42400","4.64655","22.89596","73.09409","0.01804","200.82555"
"638.52400","4.64654","22.89039","73.09409","0.01804","200.77670"
"638.62400","4.64653","22.89578","73.16405","0.01804","200.82399"
"638.72400","4.64652","22.90518","73.16405","0.01804","200.90649"
"638.82400","4.64651","22.92162","73.16405","0.01804","201.05063"
"638.92400","4.64649","22.94604","73.16405","0.01804","201.26482"
"639.02400","4.64647","22.97352","73.16405","0.01804","201.50586"
"639.12400","4.64645","22.98310","73.26865","0.01804","201.58986"
"639.22400","4.64642","22.97305","73.26865","0.01804","201.50174"
"639.32400","4.64639","22.95296","73.26865","0.01804","201.32556"
"639.42400","4.64636","22.95171","73.26865","0.01804","201.31461"
"639.52400","4.64633","22.95622","73.26865","0.01804","201.35414"
"639.62400","4.64629","22.97409","73.33836","0.01804","201.51089"
"639.72400","4.64624","23.01785","73.33836","0.01804","201.89468"
"639.82400","4.64618","23.04979","73.33836","0.01804","202.17490"
"639.92400","4.64611","23.07465","73.33836","0.01804","202.39294"
"640.02400","4.64602","23.07918","73.33836","0.01804","202.43262"
"640.12400","4.64593","23.07444","73.33836","0.01803","202.39110"
"640.22400","4.64583","23.06704","73.41090","0.01803","202.32614"
"640.32400","4.64572","23.07001","73.41090","0.01803","202.35217"
"640.42400","4.64560","23.06976","73.41090","0.01803","202.34999"
"640.52400","4.64547","23.07398","73.41090","0.01803","202.38707"
"640.62400","4.64532","23.08100","73.41090","0.01803","202.44861"
"640.72400","4.64515","23.10346","73.47872","0.01803","202.64565"
"640.82400","4.64495","23.09396","73.47872","0.01803","202.56232"
"640.92400","4.64473","23.07866","73.47872","0.01802","202.42810"
"641.02400","4.64449","23.05653","73.47872","0.01802","202.23398"
"641.12400","4.64424","23.03588","73.47872","0.01802","202.05286"
"641.22400","4.64394","23.02032","73.47872","0.01802","201.91638"
"641.32400","4.64359","23.00093","73.54527","0.01801","201.74629"
"641.42400","4.64315","22.98536","73.54527","0.01801","201.60971"
"641.52400","4.64261","23.00084","73.54527","0.01800","201.74556"
"641.62400","4.64189","23.00884","73.54527","0.01800","201.81570"
"641.72400","4.64095","23.02643","73.54527","0.01799","201.97000"
"641.82400","4.63988","23.04166","73.61989","0.01798","202.10352"
"641.92400","4.63889","23.05298","73.61989","0.01797","202.20284"
"642.02400","4.63808","23.05914","73.61989","0.01796","202.25687"
"642.12400","4.63739","23.04434","73.61989","0.01795","202.12703"
"642.22400","4.63679","22.99439","73.61989","0.01795","201.68898"
"642.32400","4.63620","22.93524","73.61989","0.01794","201.17012"
"642.42400","4.63561","22.94333","73.72850","0.01793","201.24107"
"642.52400","4.63494","23.02389","73.72850","0.01793","201.94772"
"642.62400","4.63409","23.09332","73.72850","0.01792","202.55666"
"642.72400","4.63290","23.06598","73.72850","0.01791","202.31688"
"642.82400","4.63141","22.97175","73.72850","0.01789","201.49034"
"642.92400","4.63004","22.89797","73.79797","0.01788","200.84319"
"643.02400","4.62892","22.85443","73.79797","0.01787","200.46135"
"643.12400","4.62787","22.82187","73.79797","0.01786","200.17577"
"643.22400","4.62669","22.82880","73.79797","0.01785","200.23653"
"643.32400","4.62514","22.84195","73.79797","0.01783","200.35182"
"643.42400","4.62328","22.83521","73.79797","0.01781","200.29276"
"643.52400","4.62161","22.83118","73.86263","0.01780","200.25735"
"643.62400","4.62029","22.82861","73.86263","0.01779","200.23488"
"643.72400","4.61894","22.82848","73.86263","0.01777","200.23367"
"643.82400","4.61735","22.80923","73.86263","0.01776","200.06485"
"643.92400","4.61551","22.80872","73.86263","0.01774","200.06039"
"644.02400","4.61394","22.81787","73.92847","0.01772","200.14066"
"644.12400","4.61284","22.80697","73.92847","0.01771","200.04503"
"644.22400","4.61202","22.76877","73.92847","0.01771","199.70999"
"644.32400","4.61131","22.73156","73.92847","0.01770","199.38361"
"644.42400","4.61067","22.75746","73.92847","0.01769","199.61076"
"644.52400","4.61003","22.83691","73.92847","0.01769","200.30762"
"644.62400","4.60930","22.84565","73.98859","0.01768","200.38426"
"644.72400","4.60837","22.76909","73.98859","0.01767","199.71277"
"644.82400","4.60725","22.67643","73.98859","0.01766","198.90004"
"644.92400","4.60620","22.66998","73.98859","0.01765","198.84344"
"645.02400","4.60536","22.74699","73.98859","0.01764","199.51891"
"645.12400","4.60470","22.80258","74.04710","0.01763","200.00655"
"645.22400","4.60414","22.85286","74.04710","0.01763","200.44754"
"645.32400","4.60361","22.85485","74.04710","0.01762","200.46495"
"645.42400","4.60309","22.82587","74.04710","0.01762","200.21078"
"645.52400","4.60255","22.77811","74.04710","0.01761","199.79193"
"645.62400","4.60197","22.73216","74.14072","0.01761","199.38884"
"645.72400","4.60132","22.70554","74.14072","0.01760","199.15536"
"645.82400","4.60058","22.69322","74.14072","0.01759","199.04732"
"645.92400","4.59980","22.68873","74.14072","0.01759","199.00792"
"646.02400","4.59904","22.70391","74.14072","0.01758","199.14111"
"646.12400","4.59834","22.70144","74.14072","0.01757","199.11945"
"646.22400","4.59773","22.70523","74.20903","0.01757","199.15263"
"646.32400","4.59721","22.70477","74.20903","0.01756","199.14861"
"646.42400","4.59677","22.71209","74.20903","0.01756","199.21283"
"646.52400","4.59637","22.73191","74.20903","0.01755","199.38669"
"646.62400","4.59600","22.76564","74.20903","0.01755","199.68251"
"646.72400","4.59565","22.79817","74.27562","0.01755","199.96782"
"646.82400","4.59531","22.82650","74.27562","0.01754","200.21629"
"646.92400","4.59493","22.85878","74.27562","0.01754","200.49948"
"647.02400","4.59451","22.87292","74.27562","0.01753","200.62354"
"647.12400","4.59402","22.86140","74.27562","0.01753","200.52245"
"647.22400","4.59344","22.81993","74.27562","0.01752","200.15871"
"647.32400","4.59273","22.75123","74.33814","0.01752","199.55614"
"647.42400","4.59192","22.72966","74.33814","0.01751","199.36694"
"647.52400","4.59110","22.73268","74.33814","0.01750","199.39345"
"647.62400","4.59035","22.77240","74.33814","0.01749","199.74182"
"647.72400","4.58972","22.81837","74.33814","0.01749","200.14502"
"647.82400","4.58921","22.83506","74.40761","0.01748","200.29138"
"647.92400","4.58879","22.81186","74.40761","0.01748","200.08789"
"648.02400","4.58845","22.77066","74.40761","0.01748","199.72653"
"648.12400","4.58817","22.75206","74.40761","0.01747","199.56343"
"648.22400","4.58794","22.79021","74.40761","0.01747","199.89807"
"648.32400","4.58775","22.82777","74.40761","0.01747","200.22748"
"648.42400","4.58759","22.83557","74.51885","0.01747","200.29590"
"648.52400","4.58745","22.80759","74.51885","0.01747","200.05046"
"648.62400","4.58732","22.77471","74.51885","0.01746","199.76208"
"648.72400","4.58720","22.78919","74.51885","0.01746","199.88905"
"648.82400","4.58708","22.84658","74.51885","0.01746","200.39243"
"648.92400","4.58694","22.91091","74.51885","0.01746","200.95671"
"649.02400","4.58677","22.91528","74.59127","0.01746","200.99506"
"649.12400","4.58658","22.85270","74.59127","0.01746","200.44617"
"649.22400","4.58634","22.80974","74.59127","0.01746","200.06929"
"649.32400","4.58601","22.83709","74.59127","0.01745","200.30919"
"649.42400","4.58553","22.90878","74.59127","0.01745","200.93808"
"649.52400","4.58479","22.91910","74.66153","0.01744","201.02852"
"649.62400","4.58369","22.87592","74.66153","0.01743","200.64980"
"649.72400","4.58233","22.80499","74.66153","0.01742","200.02768"
"649.82400","4.58099","22.76698","74.66153","0.01740","199.69432"
"649.92400","4.57977","22.77006","74.66153","0.01739","199.72128"
"650.02400","4.57855","22.78209","74.66153","0.01738","199.82677"
"650.12400","4.57708","22.78676","74.73106","0.01737","199.86775"
"650.22400","4.57524","22.80881","74.73106","0.01735","200.06114"
"650.32400","4.57339","22.81432","74.73106","0.01733","200.10950"
"650.42400","4.57175","22.81211","74.73106","0.01731","200.09009"
"650.52400","4.57012","22.79180","74.73106","0.01730","199.91196"
"650.62400","4.56826","22.74996","74.79755","0.01728","199.54495"
"650.72400","4.56628","22.69673","74.79755","0.01726","199.07809"
"650.82400","4.56479","22.67536","74.79755","0.01725","198.89064"
"650.92400","4.56381","22.70906","74.79755","0.01724","199.18626"
"651.02400","4.56315","22.74371","74.79755","0.01723","199.49013"
"651.12400","4.56266","22.71594","74.79755","0.01722","199.24663"
"651.22400","4.56220","22.66202","74.89790","0.01722","198.77362"
"651.32400","4.56175","22.65471","74.89790","0.01722","198.70956"
"651.42400","4.56128","22.74531","74.89790","0.01721","199.50421"
"651.52400","4.56076","22.77545","74.89790","0.01721","199.76860"
"651.62400","4.56014","22.74618","74.89790","0.01720","199.51183"
"651.72400","4.55939","22.71766","74.96464","0.01719","199.26167"
"651.82400","4.55854","22.66904","74.96464","0.01718","198.83522"
"651.92400","4.55772","22.65924","74.96464","0.01718","198.74924"
"652.02400","4.55695","22.74014","74.96464","0.01717","199.45882"
"652.12400","4.55619","22.74391","74.96464","0.01716","199.49190"
"652.22400","4.55537","22.74039","74.96464","0.01715","199.46109"
"652.32400","4.55448","22.69068","75.03139","0.01715","199.02499"
"652.42400","4.55354","22.64951","75.03139","0.01714","198.66391"
"652.52400","4.55251","22.62579","75.03139","0.01713","198.45583"
"652.62400","4.55146","22.63382","75.03139","0.01712","198.52628"
"652.72400","4.55049","22.64271","75.03139","0.01711","198.60428"
"652.82400","4.54966","22.67258","75.09422","0.01710","198.86627"
"652.92400","4.54897","22.69869","75.09422","0.01709","199.09529"
"653.02400","4.54836","22.69901","75.09422","0.01709","199.09813"
"653.12400","4.54785","22.67610","75.09422","0.01708","198.89717"
"653.22400","4.54737","22.64911","75.09422","0.01708","198.66045"
"653.32400","4.54691","22.59498","75.09422","0.01707","198.18561"
"653.42400","4.54643","22.59810","75.15891","0.01707","198.21300"
"653.52400","4.54594","22.59608","75.15891","0.01706","198.19528"
"653.62400","4.54544","22.64123","75.15891","0.01706","198.59132"
"653.72400","4.54493","22.70099","75.15891","0.01705","199.11549"
"653.82400","4.54442","22.72157","75.15891","0.01705","199.29593"
"653.92400","4.54395","22.70117","75.25645","0.01704","199.11702"
"654.02400","4.54353","22.65479","75.25645","0.01704","198.71027"
"654.12400","4.54316","22.61309","75.25645","0.01704","198.34447"
"654.22400","4.54284","22.63200","75.25645","0.01703","198.51036"
"654.32400","4.54258","22.66253","75.25645","0.01703","198.77809"
"654.42400","4.54236","22.72113","75.25645","0.01703","199.29213"
"654.52400","4.54218","22.74077","75.31908","0.01703","199.46439"
"654.62400","4.54205","22.70726","75.31908","0.01702","199.17046"
"654.72400","4.54193","22.64458","75.31908","0.01702","198.62067"
"654.82400","4.54184","22.60824","75.31908","0.01702","198.30193"
"654.92400","4.54177","22.65434","75.31908","0.01702","198.70625"
"655.02400","4.54170","22.74528","75.38396","0.01702","199.50395"
"655.12400","4.54164","22.79823","75.38396","0.01702","199.96834"
"655.22400","4.54160","22.77222","75.38396","0.01702","199.74026"
"655.32400","4.54156","22.71565","75.38396","0.01702","199.24405"
"655.42400","4.54153","22.70078","75.38396","0.01702","199.11366"
"655.52400","4.54151","22.72391","75.38396","0.01702","199.31651"
"655.62400","4.54149","22.76894","75.45116","0.01702","199.71149"
"655.72400","4.54147","22.79680","75.45116","0.01702","199.95586"
"655.82400","4.54145","22.76649","75.45116","0.01702","199.69002"
"655.92400","4.54144","22.73961","75.45116","0.01702","199.45421"
"656.02400","4.54142","22.74489","75.45116","0.01702","199.50050"
"656.12400","4.54141","22.79353","75.51430","0.01702","199.92711"
"656.22400","4.54139","22.84687","75.51430","0.01702","200.39503"
"656.32400","4.54138","22.87780","75.51430","0.01702","200.66632"
"656.42400","4.54137","22.85976","75.51430","0.01702","200.50804"
"656.52400","4.54136","22.78745","75.51430","0.01702","199.87384"
"656.62400","4.54135","22.76193","75.51430","0.01702","199.64999"
"656.72400","4.54134","22.81119","75.61313","0.01702","200.08202"
"656.82400","4.54133","22.87792","75.61313","0.01702","200.66739"
"656.92400","4.54131","22.93336","75.61313","0.01702","201.15363"
"657.02400","4.54130","22.93460","75.61313","0.01702","201.16451"
"657.12400","4.54129","22.87877","75.61313","0.01702","200.67485"
"657.22400","4.54128","22.85197","75.68262","0.01702","200.43973"
"657.32400","4.54127","22.85149","75.68262","0.01702","200.43550"
"657.42400","4.54125","22.90361","75.68262","0.01702","200.89270"
"657.52400","4.54124","22.95448","75.68262","0.01702","201.33888"
"657.62400","4.54122","22.95659","75.68262","0.01702","201.35736"
"657.72400","4.54120","22.91980","75.68262","0.01702","201.03470"
"657.82400","4.54118","22.91839","75.75070","0.01702","201.02231"
"657.92400","4.54115","22.93982","75.75070","0.01702","201.21027"
"658.02400","4.54113","22.96742","75.75070","0.01702","201.45236"
"658.12400","4.54111","23.00087","75.75070","0.01702","201.74576"
"658.22400","4.54108","22.98875","75.75070","0.01701","201.63950"
"658.32400","4.54105","22.95726","75.75070","0.01701","201.36322"
"658.42400","4.54101","22.91668","75.81521","0.01701","201.00732"
"658.52400","4.54097","22.93599","75.81521","0.01701","201.17668"
"658.62400","4.54093","22.99249","75.81521","0.01701","201.67229"
"658.72400","4.54088","23.06427","75.81521","0.01701","202.30183"
"658.82400","4.54084","23.08202","75.81521","0.01701","202.45755"
"658.92400","4.54078","23.03942","75.87850","0.01701","202.08389"
"659.02400","4.54072","22.99029","75.87850","0.01701","201.65297"
"659.12400","4.54066","22.97766","75.87850","0.01701","201.54219"
"659.22400","4.54059","23.04198","75.87850","0.01701","202.10638"
"659.32400","4.54051","23.07156","75.87850","0.01701","202.36580"
"659.42400","4.54044","23.10764","75.87850","0.01701","202.68230"
"659.52400","4.54034","23.09934","75.97318","0.01701","202.60951"
"659.62400","4.54023","23.06997","75.97318","0.01701","202.35191"
"659.72400","4.54011","23.09606","75.97318","0.01701","202.58072"
"659.82400","4.53998","23.19167","75.97318","0.01700","203.41934"
"659.92400","4.53977","23.11586","75.97318","0.01700","202.75435"
"660.02400","4.53931","23.09287","76.04108","0.01700","202.55276"
"660.12400","4.53853","23.17487","76.04108","0.01699","203.27197"
"660.22400","4.53752","23.01363","76.04108","0.01698","201.85767"
"660.32400","4.53634","23.21963","76.04108","0.01697","203.66452"
"660.42400","4.53497","23.04283","76.04108","0.01696","202.11377"
"660.52400","4.53364","23.12763","76.04108","0.01694","202.85760"
"660.62400","4.53250","23.19571","76.10562","0.01693","203.45471"
"660.72400","4.53150","23.06820","76.10562","0.01692","202.33636"
"660.82400","4.53044","23.03591","76.10562","0.01691","202.05313"
"660.92400","4.52907","23.15184","76.10562","0.01690","203.06996"
"661.02400","4.52738","23.07492","76.10562","0.01688","202.39532"
"661.12400","4.52572","22.93802","76.17197","0.01687","201.19452"
"661.22400","4.52419","22.99487","76.17197","0.01685","201.69318"
"661.32400","4.52268","23.07509","76.17197","0.01684","202.39680"
"661.42400","4.52085","22.98445","76.17197","0.01682","201.60175"
"661.52400","4.51860","22.91265","76.17197","0.01680","200.97194"
"661.62400","4.51673","23.05696","76.17197","0.01678","202.23772"
"661.72400","4.51517","22.90281","76.23711","0.01676","200.88571"
"661.82400","4.51342","22.93498","76.23711","0.01675","201.16783"
"661.92400","4.51121","22.98923","76.23711","0.01672","201.64372"
"662.02400","4.50923","22.79205","76.23711","0.01671","199.91418"
"662.12400","4.50760","22.96249","76.23711","0.01669","201.40913"
"662.22400","4.50608","22.92419","76.34163","0.01667","201.07317"
"662.32400","4.50437","22.82928","76.34163","0.01666","200.24071"
"662.42400","4.50243","22.93256","76.34163","0.01664","201.14664"
"662.52400","4.50085","22.94556","76.34163","0.01662","201.26060"
"662.62400","4.49953","22.82311","76.34163","0.01661","200.18660"
"662.72400","4.49823","22.82428","76.40773","0.01660","200.19685"
"662.82400","4.49670","22.91067","76.40773","0.01658","200.95464"
"662.92400","4.49480","22.82937","76.40773","0.01656","200.24155"
"663.02400","4.49313","22.71996","76.40773","0.01655","199.28188"
"663.12400","4.49185","22.87530","76.40773","0.01654","200.64433"
"663.22400","4.49064","22.83442","76.40773","0.01652","200.28580"
"663.32400","4.48912","22.72459","76.47202","0.01651","199.32248"
"663.42400","4.48685","22.86871","76.47202","0.01649","200.58655"
"663.52400","4.48436","22.72796","76.47202","0.01646","199.35202"
"663.62400","4.48234","22.65962","76.47202","0.01644","198.75259"
"663.72400","4.48006","22.76627","76.47202","0.01642","199.68802"
"663.82400","4.47728","22.65932","76.47202","0.01639","198.74995"
"663.92400","4.47494","22.58601","76.53584","0.01637","198.10690"
"664.02400","4.47260","22.72010","76.53584","0.01635","199.28307"
"664.12400","4.46980","22.61821","76.53584","0.01632","198.38940"
"664.22400","4.46756","22.57981","76.53584","0.01630","198.05252"
"664.32400","4.46600","22.71018","76.53584","0.01628","199.19611"
"664.42400","4.46416","22.51450","76.60359","0.01627","197.47969"
"664.52400","4.46187","22.62092","76.60359","0.01624","198.41313"
"664.62400","4.46008","22.59100","76.60359","0.01623","198.15074"
"664.72400","4.45882","22.46898","76.60359","0.01621","197.08049"
"664.82400","4.45775","22.61765","76.60359","0.01620","198.38451"
"664.92400","4.45664","22.56760","76.60359","0.01619","197.94545"
"665.02400","4.45530","22.47993","76.71133","0.01618","197.17647"
"665.12400","4.45395","22.62778","76.71133","0.01617","198.47333"
"665.22400","4.45290","22.59869","76.71133","0.01616","198.21819"
"665.32400","4.45214","22.45978","76.71133","0.01615","196.99973"
"665.42400","4.45157","22.54795","76.71133","0.01614","197.77307"
"665.52400","4.45116","22.56586","76.78370","0.01614","197.93018"
"665.62400","4.45086","22.45616","76.78370","0.01614","196.96799"
"665.72400","4.45063","22.47438","76.78370","0.01614","197.12779"
"665.82400","4.45044","22.58982","76.78370","0.01613","198.14038"
"665.92400","4.45028","22.56267","76.78370","0.01613","197.90224"
"666.02400","4.45013","22.50710","76.78370","0.01613","197.41486"
"666.12400","4.45001","22.59746","76.85450","0.01613","198.20737"
"666.22400","4.44990","22.65412","76.85450","0.01613","198.70435"
"666.32400","4.44981","22.55903","76.85450","0.01613","197.87027"
"666.42400","4.44973","22.51712","76.85450","0.01613","197.50272"
"666.52400","4.44967","22.59139","76.85450","0.01613","198.15411"
"666.62400","4.44962","22.65784","76.92006","0.01613","198.73695"
"666.72400","4.44958","22.63019","76.92006","0.01612","198.49448"
"666.82400","4.44955","22.59320","76.92006","0.01612","198.16998"
"666.92400","4.44952","22.58858","76.92006","0.01612","198.12947"
"667.02400","4.44950","22.65626","76.92006","0.01612","198.72311"
"667.12400","4.44948","22.69983","76.92006","0.01612","199.10532"
"667.22400","4.44946","22.67603","76.98622","0.01612","198.89650"
"667.32400","4.44944","22.62141","76.98622","0.01612","198.41747"
"667.42400","4.44943","22.60105","76.98622","0.01612","198.23885"
"667.52400","4.44942","22.66233","76.98622","0.01612","198.77640"
"667.62400","4.44941","22.73025","76.98622","0.01612","199.37212"
"667.72400","4.44940","22.72590","77.08571","0.01612","199.33398"
"667.82400","4.44939","22.68120","77.08571","0.01612","198.94189"
"667.92400","4.44938","22.64903","77.08571","0.01612","198.65968"
"668.02400","4.44937","22.68303","77.08571","0.01612","198.95793"
"668.12400","4.44936","22.74798","77.08571","0.01612","199.52763"
"668.22400","4.44936","22.76949","77.08571","0.01612","199.71629"
"668.32400","4.44935","22.73554","77.15438","0.01612","199.41852"
"668.42400","4.44935","22.69869","77.15438","0.01612","199.09529"
"668.52400","4.44934","22.71459","77.15438","0.01612","199.23474"
"668.62400","4.44934","22.79044","77.15438","0.01612","199.90007"
"668.72400","4.44933","22.85181","77.15438","0.01612","200.43834"
"668.82400","4.44932","22.85437","77.22424","0.01612","200.46080"
"668.92400","4.44932","22.80783","77.22424","0.01612","200.05254"
"669.02400","4.44931","22.77669","77.22424","0.01612","199.77942"
"669.12400","4.44930","22.79787","77.22424","0.01612","199.96523"
"669.22400","4.44930","22.85856","77.22424","0.01612","200.49751"
"669.32400","4.44929","22.91315","77.22424","0.01612","200.97632"
"669.42400","4.44928","22.91599","77.29380","0.01612","201.00125"
"669.52400","4.44926","22.89112","77.29380","0.01612","200.78314"
"669.62400","4.44924","22.87630","77.29380","0.01612","200.65312"
"669.72400","4.44922","22.89944","77.29380","0.01612","200.85612"
"669.82400","4.44920","22.96579","77.29380","0.01612","201.43808"
"669.92400","4.44918","22.99265","77.36558","0.01612","201.67365"
"670.02400","4.44915","22.94495","77.36558","0.01612","201.25531"
"670.12400","4.44912","22.88643","77.36558","0.01612","200.74194"
"670.22400","4.44909","22.88011","77.36558","0.01612","200.68657"
"670.32400","4.44906","22.91921","77.36558","0.01612","201.02954"
"670.42400","4.44902","22.98932","77.36558","0.01612","201.64450"
"670.52400","4.44896","23.01106","77.46178","0.01612","201.83516"
"670.62400","4.44888","22.95561","77.46178","0.01612","201.34880"
"670.72400","4.44881","22.90749","77.46178","0.01612","200.92670"
"670.82400","4.44872","22.91437","77.46178","0.01612","200.98708"
"670.92400","4.44864","22.98226","77.46178","0.01612","201.58250"
"671.02400","4.44854","23.00826","77.53191","0.01611","201.81058"
"671.12400","4.44841","22.99230","77.53191","0.01611","201.67059"
"671.22400","4.44828","22.93962","77.53191","0.01611","201.20853"
"671.32400","4.44809","22.94090","77.53191","0.01611","201.21977"
"671.42400","4.44785","22.98290","77.53191","0.01611","201.58818"
