Repository: Mecanon/morphing_wing

File: experimental/sma_database/flexinol_isobaric_trained_200MPa.csv (part 12 of 86)
Test : Start of hold value,"200.00000",MPa
Time,Extension,Load,Temperature: Chamber 3119-600 1 1,Tensile strain (Extension),Tensile stress
(s),(mm),(N),(C),(mm/mm),(MPa)
"671.52400","4.44760","23.03221","77.53191","0.01611","202.02063"
"671.62400","4.44727","23.03383","77.60271","0.01610","202.03485"
"671.72400","4.44692","22.98092","77.60271","0.01610","201.57080"
"671.82400","4.44658","22.94590","77.60271","0.01610","201.26358"
"671.92400","4.44623","22.97006","77.60271","0.01609","201.47556"
"672.02400","4.44589","23.05489","77.60271","0.01609","202.21956"
"672.12400","4.44556","23.08170","77.67387","0.01609","202.45474"
"672.22400","4.44524","23.00966","77.67387","0.01608","201.82286"
"672.32400","4.44494","22.99282","77.67387","0.01608","201.67516"
"672.42400","4.44464","23.05694","77.67387","0.01608","202.23755"
"672.52400","4.44439","23.10732","77.67387","0.01607","202.67946"
"672.62400","4.44414","23.05985","77.67387","0.01607","202.26311"
"672.72400","4.44391","22.99053","77.73978","0.01607","201.65511"
"672.82400","4.44368","23.06041","77.73978","0.01607","202.26797"
"672.92400","4.44344","23.13928","77.73978","0.01607","202.95981"
"673.02400","4.44320","23.11053","77.73978","0.01606","202.70758"
"673.12400","4.44294","23.04432","77.73978","0.01606","202.12691"
"673.22400","4.44267","23.09997","77.84099","0.01606","202.61501"
"673.32400","4.44236","23.19434","77.84099","0.01605","203.44273"
"673.42400","4.44198","23.15130","77.84099","0.01605","203.06525"
"673.52400","4.44154","23.05136","77.84099","0.01605","202.18864"
"673.62400","4.44096","23.09000","77.84099","0.01604","202.52757"
"673.72400","4.44020","23.16344","77.84099","0.01603","203.17172"
"673.82400","4.43910","23.09797","77.90629","0.01602","202.59749"
"673.92400","4.43741","23.01719","77.90629","0.01601","201.88893"
"674.02400","4.43555","23.13869","77.90629","0.01599","202.95462"
"674.12400","4.43388","23.17106","77.90629","0.01597","203.23856"
"674.22400","4.43200","23.02618","77.90629","0.01595","201.96777"
"674.32400","4.42942","23.06913","77.90629","0.01593","202.34448"
"674.42400","4.42689","23.11016","77.97804","0.01590","202.70438"
"674.52400","4.42463","22.90934","77.97804","0.01588","200.94296"
"674.62400","4.42188","22.97738","77.97804","0.01586","201.53978"
"674.72400","4.41918","22.93617","77.97804","0.01583","201.17831"
"674.82400","4.41694","22.83750","77.97804","0.01581","200.31281"
"674.92400","4.41431","22.97095","78.05089","0.01578","201.48331"
"675.02400","4.41158","22.75133","78.05089","0.01576","199.55698"
"675.12400","4.40942","22.87154","78.05089","0.01573","200.61136"
"675.22400","4.40721","22.81754","78.05089","0.01571","200.13779"
"675.32400","4.40487","22.66712","78.05089","0.01569","198.81837"
"675.42400","4.40282","22.81364","78.05089","0.01567","200.10353"
"675.52400","4.40109","22.64988","78.12015","0.01565","198.66714"
"675.62400","4.39937","22.61223","78.12015","0.01564","198.33690"
"675.72400","4.39743","22.76571","78.12015","0.01562","199.68317"
"675.82400","4.39550","22.58093","78.12015","0.01560","198.06236"
"675.92400","4.39361","22.79245","78.12015","0.01558","199.91766"
"676.02400","4.39127","22.63126","78.21768","0.01556","198.50380"
"676.12400","4.38843","22.64068","78.21768","0.01553","198.58649"
"676.22400","4.38561","22.66318","78.21768","0.01550","198.78378"
"676.32400","4.38244","22.48020","78.21768","0.01547","197.17886"
"676.42400","4.37921","22.66959","78.21768","0.01544","198.84006"
"676.52400","4.37639","22.43384","78.21768","0.01541","196.77225"
"676.62400","4.37349","22.60614","78.27970","0.01538","198.28354"
"676.72400","4.37107","22.45756","78.27970","0.01536","196.98027"
"676.82400","4.36895","22.50659","78.27970","0.01534","197.41035"
"676.92400","4.36644","22.51151","78.27970","0.01532","197.45349"
"677.02400","4.36416","22.37793","78.27970","0.01529","196.28183"
"677.12400","4.36250","22.55275","78.34171","0.01528","197.81519"
"677.22400","4.36106","22.32996","78.34171","0.01526","195.86104"
"677.32400","4.35960","22.45829","78.34171","0.01525","196.98668"
"677.42400","4.35819","22.42666","78.34171","0.01524","196.70929"
"677.52400","4.35706","22.35224","78.34171","0.01522","196.05652"
"677.62400","4.35620","22.55659","78.34171","0.01522","197.84892"
"677.72400","4.35552","22.42877","78.40375","0.01521","196.72775"
"677.82400","4.35498","22.45571","78.40375","0.01520","196.96407"
"677.92400","4.35457","22.58969","78.40375","0.01520","198.13922"
"678.02400","4.35425","22.43240","78.40375","0.01520","196.75963"
"678.12400","4.35397","22.50573","78.40375","0.01519","197.40276"
"678.22400","4.35373","22.58726","78.47128","0.01519","198.11794"
"678.32400","4.35353","22.43170","78.47128","0.01519","196.75343"
"678.42400","4.35336","22.51964","78.47128","0.01519","197.52480"
"678.52400","4.35320","22.60222","78.47128","0.01519","198.24915"
"678.62400","4.35307","22.50483","78.47128","0.01519","197.39491"
"678.72400","4.35293","22.57962","78.47128","0.01518","198.05086"
"678.82400","4.35282","22.67159","78.56964","0.01518","198.85759"
"678.92400","4.35271","22.56569","78.56964","0.01518","197.92876"
"679.02400","4.35261","22.54387","78.56964","0.01518","197.73735"
"679.12400","4.35253","22.66656","78.56964","0.01518","198.81345"
"679.22400","4.35245","22.62107","78.56964","0.01518","198.41446"
"679.32400","4.35239","22.55184","78.62859","0.01518","197.80719"
"679.42400","4.35233","22.65008","78.62859","0.01518","198.66891"
"679.52400","4.35228","22.73886","78.62859","0.01518","199.44762"
"679.62400","4.35223","22.67872","78.62859","0.01518","198.92015"
"679.72400","4.35221","22.62577","78.62859","0.01518","198.45570"
"679.82400","4.35220","22.67018","78.62859","0.01518","198.84523"
"679.92400","4.35220","22.71729","78.69189","0.01518","199.25841"
"680.02400","4.35220","22.72881","78.69189","0.01518","199.35947"
"680.12400","4.35220","22.69336","78.69189","0.01518","199.04849"
"680.22400","4.35220","22.66790","78.69189","0.01518","198.82520"
"680.32400","4.35220","22.67627","78.69189","0.01518","198.89864"
"680.42400","4.35219","22.71552","78.75897","0.01518","199.24290"
"680.52400","4.35219","22.75299","78.75897","0.01518","199.57152"
"680.62400","4.35219","22.77045","78.75897","0.01518","199.72472"
"680.72400","4.35218","22.78461","78.75897","0.01518","199.84895"
"680.82400","4.35217","22.74356","78.75897","0.01518","199.48886"
"680.92400","4.35214","22.69980","78.75897","0.01518","199.10501"
"681.02400","4.35201","22.74450","78.82726","0.01518","199.49713"
"681.12400","4.35180","22.80359","78.82726","0.01517","200.01538"
"681.22400","4.35156","22.87542","78.82726","0.01517","200.64540"
"681.32400","4.35125","22.89533","78.82726","0.01517","200.82002"
"681.42400","4.35089","22.82902","78.82726","0.01516","200.23843"
"681.52400","4.35052","22.76714","78.92707","0.01516","199.69563"
"681.62400","4.35016","22.76372","78.92707","0.01516","199.66568"
"681.72400","4.34983","22.81732","78.92707","0.01515","200.13583"
"681.82400","4.34957","22.85250","78.92707","0.01515","200.44443"
"681.92400","4.34935","22.80660","78.92707","0.01515","200.04179"
"682.02400","4.34918","22.74116","78.92707","0.01515","199.46783"
"682.12400","4.34903","22.73993","78.99386","0.01515","199.45703"
"682.22400","4.34889","22.85317","78.99386","0.01515","200.45026"
"682.32400","4.34877","22.91868","78.99386","0.01514","201.02486"
"682.42400","4.34866","22.86775","78.99386","0.01514","200.57819"
"682.52400","4.34857","22.78080","78.99386","0.01514","199.81546"
"682.62400","4.34848","22.78249","78.99386","0.01514","199.83032"
"682.72400","4.34840","22.91220","79.05939","0.01514","200.96805"
"682.82400","4.34831","22.98200","79.05939","0.01514","201.58025"
"682.92400","4.34822","22.90660","79.05939","0.01514","200.91887"
"683.02400","4.34814","22.88605","79.05939","0.01514","200.73862"
"683.12400","4.34804","22.96159","79.05939","0.01514","201.40128"
"683.22400","4.34795","23.05346","79.12418","0.01514","202.20703"
"683.32400","4.34785","23.03915","79.12418","0.01514","202.08153"
"683.42400","4.34773","22.95960","79.12418","0.01513","201.38379"
"683.52400","4.34759","22.93052","79.12418","0.01513","201.12875"
"683.62400","4.34743","23.00332","79.12418","0.01513","201.76730"
"683.72400","4.34726","23.07245","79.12418","0.01513","202.37363"
"683.82400","4.34709","23.01218","79.22615","0.01513","201.84502"
"683.92400","4.34691","22.95306","79.22615","0.01513","201.32646"
"684.02400","4.34669","22.98788","79.22615","0.01512","201.63182"
"684.12400","4.34644","23.09295","79.22615","0.01512","202.55339"
"684.22400","4.34612","23.16713","79.22615","0.01512","203.20410"
"684.32400","4.34574","23.10090","79.29397","0.01511","202.62314"
"684.42400","4.34526","23.00875","79.29397","0.01511","201.81488"
"684.52400","4.34464","22.97103","79.29397","0.01510","201.48407"
"684.62400","4.34378","23.02662","79.29397","0.01510","201.97163"
"684.72400","4.34258","23.09056","79.29397","0.01508","202.53242"
"684.82400","4.34109","23.11824","79.29397","0.01507","202.77522"
"684.92400","4.33976","23.12119","79.36225","0.01506","202.80113"
"685.02400","4.33861","23.12011","79.36225","0.01505","202.79161"
"685.12400","4.33745","23.11436","79.36225","0.01503","202.74123"
"685.22400","4.33606","23.08821","79.36225","0.01502","202.51184"
"685.32400","4.33413","23.05382","79.36225","0.01500","202.21017"
"685.42400","4.33204","22.99204","79.43087","0.01498","201.66835"
"685.52400","4.33037","22.94859","79.43087","0.01497","201.28720"
"685.62400","4.32888","22.90112","79.43087","0.01495","200.87086"
"685.72400","4.32706","22.90939","79.43087","0.01493","200.94337"
"685.82400","4.32503","22.97341","79.43087","0.01491","201.50494"
"685.92400","4.32365","23.00425","79.43087","0.01490","201.77538"
"686.02400","4.32269","22.92605","79.50169","0.01489","201.08949"
"686.12400","4.32165","22.86626","79.50169","0.01488","200.56505"
"686.22400","4.32024","22.93011","79.50169","0.01487","201.12509"
"686.32400","4.31812","22.99572","79.50169","0.01485","201.70064"
"686.42400","4.31579","22.99210","79.50169","0.01482","201.66881"
"686.52400","4.31407","22.97690","79.60548","0.01481","201.53551"
"686.62400","4.31262","22.96693","79.60548","0.01479","201.44810"
"686.72400","4.31095","22.94645","79.60548","0.01478","201.26846"
"686.82400","4.30892","22.93068","79.60548","0.01476","201.13013"
"686.92400","4.30713","22.89030","79.60548","0.01474","200.77596"
"687.02400","4.30581","22.85965","79.60548","0.01473","200.50706"
"687.12400","4.30460","22.82330","79.67190","0.01471","200.18823"
"687.22400","4.30314","22.79516","79.67190","0.01470","199.94148"
"687.32400","4.30129","22.81124","79.67190","0.01468","200.08253"
"687.42400","4.29951","22.90108","79.67190","0.01466","200.87047"
"687.52400","4.29803","22.94609","79.67190","0.01465","201.26527"
"687.62400","4.29636","22.89353","79.73927","0.01463","200.80431"
"687.72400","4.29399","22.81828","79.73927","0.01461","200.14427"
"687.82400","4.29111","22.76655","79.73927","0.01458","199.69046"
"687.92400","4.28876","22.73854","79.73927","0.01456","199.44484"
"688.02400","4.28622","22.70179","79.73927","0.01454","199.12250"
"688.12400","4.28308","22.66436","79.73927","0.01451","198.79419"
"688.22400","4.28034","22.63728","79.80546","0.01448","198.55664"
"688.32400","4.27750","22.64393","79.80546","0.01445","198.61497"
"688.42400","4.27472","22.71621","79.80546","0.01442","199.24892"
"688.52400","4.27224","22.76019","79.80546","0.01440","199.63474"
"688.62400","4.26944","22.73227","79.80546","0.01437","199.38979"
"688.72400","4.26666","22.70452","79.80546","0.01435","199.14639"
"688.82400","4.26446","22.65660","79.87446","0.01432","198.72607"
"688.92400","4.26252","22.64084","79.87446","0.01430","198.58788"
"689.02400","4.26056","22.63048","79.87446","0.01429","198.49698"
"689.12400","4.25888","22.61922","79.87446","0.01427","198.39819"
"689.22400","4.25754","22.61386","79.87446","0.01426","198.35126"
"689.32400","4.25639","22.61534","79.97256","0.01425","198.36423"
"689.42400","4.25533","22.61463","79.97256","0.01424","198.35799"
"689.52400","4.25421","22.59368","79.97256","0.01422","198.17422"
"689.62400","4.25307","22.53673","79.97256","0.01421","197.67471"
"689.72400","4.25202","22.46520","79.97256","0.01420","197.04733"
"689.82400","4.25106","22.47132","79.97256","0.01419","197.10101"
"689.92400","4.25014","22.53886","80.04615","0.01418","197.69341"
"690.02400","4.24923","22.59904","80.04615","0.01418","198.22122"
"690.12400","4.24832","22.60497","80.04615","0.01417","198.27325"
"690.22400","4.24739","22.61099","80.04615","0.01416","198.32605"
"690.32400","4.24643","22.57899","80.04615","0.01415","198.04538"
"690.42400","4.24541","22.58207","80.11791","0.01414","198.07237"
"690.52400","4.24440","22.56782","80.11791","0.01413","197.94736"
"690.62400","4.24344","22.57120","80.11791","0.01412","197.97707"
"690.72400","4.24260","22.58035","80.11791","0.01411","198.05733"
"690.82400","4.24187","22.55710","80.11791","0.01410","197.85333"
"690.92400","4.24118","22.55061","80.11791","0.01410","197.79642"
"691.02400","4.24050","22.58519","80.18943","0.01409","198.09975"
"691.12400","4.23981","22.59897","80.18943","0.01408","198.22063"
"691.22400","4.23906","22.62717","80.18943","0.01408","198.46796"
"691.32400","4.23822","22.63970","80.18943","0.01407","198.57785"
"691.42400","4.23731","22.64952","80.18943","0.01406","198.66402"
"691.52400","4.23637","22.64525","80.30067","0.01405","198.62653"
"691.62400","4.23544","22.63653","80.30067","0.01404","198.55008"
"691.72400","4.23462","22.61088","80.30067","0.01403","198.32510"
"691.82400","4.23389","22.60384","80.30067","0.01403","198.26335"
"691.92400","4.23323","22.59594","80.30067","0.01402","198.19402"
"692.02400","4.23257","22.60131","80.30067","0.01401","198.24115"
"692.12400","4.23188","22.61581","80.37547","0.01401","198.36835"
"692.22400","4.23108","22.65446","80.37547","0.01400","198.70729"
"692.32400","4.23015","22.65426","80.37547","0.01399","198.70555"
"692.42400","4.22918","22.58170","80.37547","0.01398","198.06911"
"692.52400","4.22824","22.47815","80.37547","0.01397","197.16089"
"692.62400","4.22739","22.43794","80.37547","0.01396","196.80823"
"692.72400","4.22665","22.52378","80.44991","0.01396","197.56113"
"692.82400","4.22602","22.61062","80.44991","0.01395","198.32285"
"692.92400","4.22548","22.61276","80.44991","0.01394","198.34158"
"693.02400","4.22501","22.53947","80.44991","0.01394","197.69875"
"693.12400","4.22454","22.48567","80.44991","0.01394","197.22682"
"693.22400","4.22405","22.49051","80.52509","0.01393","197.26933"
"693.32400","4.22353","22.53691","80.52509","0.01393","197.67627"
"693.42400","4.22293","22.57971","80.52509","0.01392","198.05171"
"693.52400","4.22229","22.61325","80.52509","0.01391","198.34583"
"693.62400","4.22164","22.62394","80.52509","0.01391","198.43967"
"693.72400","4.22101","22.63986","80.52509","0.01390","198.57925"
"693.82400","4.22046","22.63371","80.59652","0.01390","198.52536"
"693.92400","4.22000","22.63967","80.59652","0.01389","198.57761"
"694.02400","4.21960","22.63890","80.59652","0.01389","198.57089"
"694.12400","4.21927","22.64463","80.59652","0.01388","198.62108"
"694.22400","4.21900","22.64421","80.59652","0.01388","198.61746"
"694.32400","4.21878","22.64782","80.70001","0.01388","198.64912"
"694.42400","4.21859","22.65277","80.70001","0.01388","198.69254"
"694.52400","4.21843","22.64450","80.70001","0.01388","198.62001"
"694.62400","4.21830","22.62285","80.70001","0.01387","198.43011"
"694.72400","4.21820","22.61148","80.70001","0.01387","198.33037"
"694.82400","4.21811","22.60732","80.70001","0.01387","198.29388"
"694.92400","4.21803","22.62179","80.76546","0.01387","198.42075"
"695.02400","4.21796","22.62831","80.76546","0.01387","198.47800"
"695.12400","4.21791","22.63968","80.76546","0.01387","198.57771"
"695.22400","4.21787","22.64942","80.76546","0.01387","198.66310"
"695.32400","4.21783","22.68520","80.76546","0.01387","198.97696"
"695.42400","4.21780","22.72600","80.82740","0.01387","199.33481"
"695.52400","4.21777","22.75990","80.82740","0.01387","199.63216"
"695.62400","4.21774","22.79698","80.82740","0.01387","199.95740"
"695.72400","4.21772","22.83243","80.82740","0.01387","200.26833"
"695.82400","4.21770","22.83364","80.82740","0.01387","200.27898"
"695.92400","4.21768","22.82995","80.82740","0.01387","200.24660"
"696.02400","4.21766","22.81717","80.89001","0.01387","200.13452"
"696.12400","4.21765","22.79222","80.89001","0.01387","199.91568"
"696.22400","4.21762","22.76476","80.89001","0.01387","199.67484"
"696.32400","4.21761","22.75047","80.89001","0.01387","199.54948"
"696.42400","4.21759","22.77400","80.89001","0.01387","199.75584"
"696.52400","4.21757","22.80042","80.95508","0.01387","199.98759"
"696.62400","4.21754","22.83434","80.95508","0.01387","200.28506"
"696.72400","4.21752","22.85975","80.95508","0.01387","200.50801"
"696.82400","4.21749","22.90942","80.95508","0.01387","200.94368"
"696.92400","4.21747","22.93174","80.95508","0.01387","201.13939"
"697.02400","4.21744","22.96848","80.95508","0.01387","201.46172"
"697.12400","4.21741","22.99357","81.02101","0.01387","201.68172"
"697.22400","4.21737","23.01204","81.02101","0.01387","201.84370"
"697.32400","4.21733","22.99775","81.02101","0.01387","201.71840"
"697.42400","4.21728","22.99444","81.02101","0.01386","201.68939"
"697.52400","4.21722","22.96379","81.02101","0.01386","201.42058"
"697.62400","4.21717","22.91000","81.11832","0.01386","200.94872"
"697.72400","4.21711","22.88962","81.11832","0.01386","200.76997"
"697.82400","4.21704","22.90430","81.11832","0.01386","200.89873"
"697.92400","4.21695","22.91048","81.11832","0.01386","200.95294"
"698.02400","4.21685","22.91608","81.11832","0.01386","201.00206"
"698.12400","4.21673","22.92192","81.11832","0.01386","201.05330"
"698.22400","4.21660","22.92911","81.18973","0.01386","201.11632"
"698.32400","4.21645","22.96325","81.18973","0.01386","201.41583"
"698.42400","4.21627","23.02426","81.18973","0.01386","201.95096"
"698.52400","4.21604","23.07293","81.18973","0.01385","202.37779"
"698.62400","4.21575","23.08659","81.18973","0.01385","202.49762"
"698.72400","4.21539","23.11818","81.25871","0.01385","202.77470"
"698.82400","4.21490","23.11220","81.25871","0.01384","202.72224"
"698.92400","4.21429","23.09477","81.25871","0.01384","202.56940"
"699.02400","4.21354","23.07051","81.25871","0.01383","202.35655"
"699.12400","4.21268","23.04896","81.25871","0.01382","202.16756"
"699.22400","4.21182","23.04099","81.25871","0.01381","202.09772"
"699.32400","4.21101","23.03867","81.32246","0.01380","202.07732"
"699.42400","4.21028","23.04053","81.32246","0.01380","202.09367"
"699.52400","4.20960","23.03530","81.32246","0.01379","202.04776"
"699.62400","4.20897","23.02966","81.32246","0.01378","201.99828"
"699.72400","4.20832","23.01359","81.32246","0.01378","201.85738"
"699.82400","4.20760","22.98947","81.42855","0.01377","201.64574"
"699.92400","4.20674","23.03741","81.42855","0.01376","202.06631"
"700.02400","4.20561","23.09406","81.42855","0.01375","202.56316"
"700.12400","4.20430","23.09620","81.42855","0.01374","202.58197"
"700.22400","4.20299","23.05494","81.42855","0.01373","202.21999"
"700.32400","4.20173","22.96535","81.42855","0.01371","201.43419"
"700.42400","4.20046","22.93841","81.50272","0.01370","201.19794"
"700.52400","4.19899","22.92113","81.50272","0.01369","201.04637"
"700.62400","4.19703","22.90975","81.50272","0.01367","200.94658"
"700.72400","4.19491","22.88058","81.50272","0.01365","200.69070"
"700.82400","4.19314","22.85926","81.50272","0.01363","200.50371"
"700.92400","4.19135","22.88623","81.50272","0.01361","200.74020"
"701.02400","4.18896","22.91992","81.57397","0.01359","201.03578"
"701.12400","4.18621","22.92977","81.57397","0.01356","201.12212"
"701.22400","4.18380","22.90926","81.57397","0.01354","200.94220"
"701.32400","4.18103","22.84514","81.57397","0.01351","200.37981"
"701.42400","4.17806","22.76339","81.57397","0.01348","199.66281"
"701.52400","4.17569","22.77575","81.64444","0.01346","199.77122"
"701.62400","4.17314","22.79217","81.64444","0.01344","199.91522"
"701.72400","4.17061","22.79243","81.64444","0.01341","199.91751"
"701.82400","4.16883","22.76571","81.64444","0.01339","199.68311"
"701.92400","4.16731","22.79101","81.64444","0.01338","199.90506"
"702.02400","4.16561","22.78920","81.71533","0.01336","199.88916"
"702.12400","4.16375","22.79715","81.71533","0.01334","199.95891"
"702.22400","4.16208","22.81386","81.71533","0.01333","200.10550"
"702.32400","4.16080","22.84005","81.71533","0.01332","200.33516"
"702.42400","4.15969","22.84691","81.71533","0.01330","200.39536"
"702.52400","4.15848","22.83419","81.71533","0.01329","200.28383"
"702.62400","4.15699","22.78002","81.78461","0.01328","199.80869"
"702.72400","4.15532","22.70017","81.78461","0.01326","199.10828"
"702.82400","4.15386","22.69172","81.78461","0.01325","199.03410"
"702.92400","4.15270","22.73924","81.78461","0.01324","199.45100"
"703.02400","4.15170","22.77895","81.78461","0.01323","199.79924"
"703.12400","4.15065","22.81839","81.88987","0.01322","200.14522"
"703.22400","4.14943","22.81127","81.88987","0.01320","200.08275"
"703.32400","4.14801","22.81093","81.88987","0.01319","200.07976"
"703.42400","4.14662","22.82445","81.88987","0.01318","200.19833"
"703.52400","4.14539","22.82417","81.88987","0.01317","200.19592"
"703.62400","4.14431","22.81827","81.88987","0.01315","200.14413"
"703.72400","4.14326","22.82045","81.96275","0.01314","200.16324"
"703.82400","4.14204","22.80870","81.96275","0.01313","200.06023"
"703.92400","4.14048","22.83012","81.96275","0.01312","200.24809"
"704.02400","4.13873","22.82178","81.96275","0.01310","200.17497"
"704.12400","4.13710","22.84225","81.96275","0.01308","200.35452"
"704.22400","4.13560","22.85575","82.03674","0.01307","200.47290"
"704.32400","4.13392","22.84133","82.03674","0.01305","200.34637"
"704.42400","4.13190","22.75149","82.03674","0.01303","199.55844"
"704.52400","4.12999","22.66800","82.03674","0.01302","198.82608"
"704.62400","4.12848","22.69226","82.03674","0.01300","199.03891"
"704.72400","4.12714","22.76340","82.03674","0.01299","199.66283"
"704.82400","4.12575","22.80179","82.11012","0.01297","199.99959"
"704.92400","4.12412","22.84680","82.11012","0.01296","200.39438"
"705.02400","4.12256","22.82966","82.11012","0.01294","200.24408"
"705.12400","4.12129","22.82139","82.11012","0.01293","200.17154"
"705.22400","4.12024","22.80612","82.11012","0.01292","200.03757"
"705.32400","4.11923","22.79551","82.18374","0.01291","199.94450"
"705.42400","4.11821","22.79010","82.18374","0.01290","199.89706"
"705.52400","4.11708","22.82198","82.18374","0.01289","200.17670"
"705.62400","4.11574","22.83365","82.18374","0.01288","200.27908"
"705.72400","4.11444","22.83605","82.18374","0.01286","200.30006"
"705.82400","4.11332","22.82832","82.18374","0.01285","200.23233"
"705.92400","4.11239","22.81199","82.25509","0.01284","200.08911"
"706.02400","4.11146","22.74182","82.25509","0.01284","199.47362"
"706.12400","4.11048","22.66731","82.25509","0.01283","198.82008"
"706.22400","4.10936","22.65850","82.25509","0.01281","198.74275"
"706.32400","4.10807","22.72625","82.25509","0.01280","199.33699"
"706.42400","4.10672","22.80935","82.36173","0.01279","200.06590"
"706.52400","4.10556","22.79403","82.36173","0.01278","199.93155"
"706.62400","4.10454","22.75109","82.36173","0.01277","199.55493"
"706.72400","4.10358","22.71337","82.36173","0.01276","199.22406"
"706.82400","4.10253","22.68272","82.36173","0.01275","198.95525"
"706.92400","4.10133","22.65525","82.36173","0.01274","198.71428"
"707.02400","4.09995","22.64330","82.43024","0.01272","198.60944"
"707.12400","4.09858","22.60265","82.43024","0.01271","198.25285"
"707.22400","4.09737","22.60467","82.43024","0.01270","198.27058"
"707.32400","4.09628","22.60161","82.43024","0.01269","198.24377"
"707.42400","4.09519","22.60478","82.43024","0.01268","198.27159"
"707.52400","4.09388","22.64038","82.49945","0.01266","198.58388"
"707.62400","4.09218","22.65012","82.49945","0.01265","198.66928"
"707.72400","4.09030","22.68129","82.49945","0.01263","198.94266"
"707.82400","4.08856","22.72688","82.49945","0.01261","199.34258"
"707.92400","4.08696","22.71470","82.49945","0.01260","199.23569"
"708.02400","4.08515","22.59439","82.49945","0.01258","198.18040"
"708.12400","4.08310","22.52839","82.56296","0.01256","197.60156"
"708.22400","4.08136","22.63242","82.56296","0.01254","198.51402"
"708.32400","4.08001","22.70892","82.56296","0.01253","199.18504"
"708.42400","4.07878","22.74348","82.56296","0.01252","199.48816"
"708.52400","4.07747","22.71959","82.56296","0.01250","199.27856"
"708.62400","4.07599","22.69595","82.66078","0.01249","199.07121"
"708.72400","4.07460","22.68437","82.66078","0.01248","198.96965"
"708.82400","4.07348","22.64027","82.66078","0.01247","198.58286"
"708.92400","4.07259","22.60873","82.66078","0.01246","198.30624"
"709.02400","4.07184","22.59918","82.66078","0.01245","198.22249"
"709.12400","4.07115","22.59794","82.66078","0.01244","198.21158"
"709.22400","4.07046","22.59754","82.72910","0.01244","198.20805"
"709.32400","4.06973","22.65073","82.72910","0.01243","198.67465"
"709.42400","4.06886","22.69113","82.72910","0.01242","199.02899"
"709.52400","4.06787","22.72068","82.72910","0.01241","199.28819"
"709.62400","4.06696","22.77763","82.72910","0.01240","199.78769"
"709.72400","4.06616","22.82168","82.79848","0.01239","200.17403"
"709.82400","4.06549","22.81383","82.79848","0.01239","200.10516"
"709.92400","4.06489","22.76738","82.79848","0.01238","199.69781"
"710.02400","4.06437","22.68964","82.79848","0.01238","199.01595"
"710.12400","4.06391","22.67028","82.79848","0.01237","198.84610"
"710.22400","4.06348","22.75156","82.79848","0.01237","199.55905"
"710.32400","4.06304","22.84944","82.86691","0.01236","200.41756"
"710.42400","4.06259","22.84531","82.86691","0.01236","200.38130"
"710.52400","4.06211","22.72387","82.86691","0.01236","199.31618"
"710.62400","4.06158","22.69447","82.86691","0.01235","199.05823"
"710.72400","4.06095","22.81639","82.86691","0.01234","200.12769"
"710.82400","4.06026","22.87481","82.92850","0.01234","200.64005"
"710.92400","4.05958","22.78543","82.92850","0.01233","199.85614"
"711.02400","4.05896","22.68782","82.92850","0.01232","198.99997"
"711.12400","4.05845","22.70302","82.92850","0.01232","199.13322"
"711.22400","4.05801","22.82653","82.92850","0.01232","200.21663"
"711.32400","4.05762","22.88932","82.92850","0.01231","200.76736"
"711.42400","4.05730","22.86890","82.99074","0.01231","200.58826"
"711.52400","4.05702","22.80395","82.99074","0.01231","200.01854"
"711.62400","4.05677","22.76568","82.99074","0.01230","199.68286"
"711.72400","4.05653","22.76394","82.99074","0.01230","199.66756"
"711.82400","4.05630","22.80425","82.99074","0.01230","200.02121"
"711.92400","4.05610","22.85288","83.08636","0.01230","200.44772"
"712.02400","4.05591","22.90615","83.08636","0.01229","200.91499"
"712.12400","4.05571","22.95232","83.08636","0.01229","201.31993"
"712.22400","4.05552","22.94485","83.08636","0.01229","201.25438"
"712.32400","4.05532","22.93358","83.08636","0.01229","201.15556"
"712.42400","4.05511","22.89352","83.08636","0.01229","200.80415"
"712.52400","4.05487","22.85102","83.15370","0.01228","200.43141"
"712.62400","4.05460","22.85107","83.15370","0.01228","200.43187"
"712.72400","4.05430","22.84353","83.15370","0.01228","200.36575"
"712.82400","4.05394","22.87379","83.15370","0.01228","200.63109"
"712.92400","4.05349","22.92223","83.15370","0.01227","201.05600"
"713.02400","4.05294","22.94894","83.22389","0.01227","201.29031"
"713.12400","4.05225","22.97686","83.22389","0.01226","201.53522"
"713.22400","4.05148","22.96854","83.22389","0.01225","201.46222"
"713.32400","4.05068","22.98655","83.22389","0.01224","201.62013"
"713.42400","4.04995","22.97899","83.22389","0.01224","201.55383"
"713.52400","4.04929","22.95735","83.22389","0.01223","201.36403"
"713.62400","4.04865","22.93477","83.29130","0.01222","201.16602"
"713.72400","4.04803","22.92131","83.29130","0.01222","201.04794"
"713.82400","4.04738","22.90118","83.29130","0.01221","200.87134"
"713.92400","4.04664","22.89391","83.29130","0.01220","200.80763"
"714.02400","4.04572","22.88500","83.29130","0.01220","200.72942"
"714.12400","4.04454","22.92580","83.35819","0.01218","201.08728"
"714.22400","4.04298","22.97495","83.35819","0.01217","201.51845"
"714.32400","4.04142","22.99242","83.35819","0.01215","201.67165"
"714.42400","4.04005","23.00208","83.35819","0.01214","201.75635"
"714.52400","4.03854","22.92207","83.35819","0.01213","201.05457"
"714.62400","4.03656","22.89367","83.35819","0.01211","200.80554"
"714.72400","4.03421","22.99274","83.45824","0.01208","201.67445"
"714.82400","4.03238","23.00006","83.45824","0.01207","201.73868"
"714.92400","4.03095","22.95282","83.45824","0.01205","201.32428"
"715.02400","4.02947","22.87234","83.45824","0.01204","200.61842"
"715.12400","4.02774","22.80100","83.45824","0.01202","199.99266"
"715.22400","4.02600","22.79364","83.52490","0.01200","199.92813"
"715.32400","4.02457","22.81707","83.52490","0.01199","200.13359"
"715.42400","4.02343","22.87613","83.52490","0.01198","200.65167"
"715.52400","4.02237","22.89872","83.52490","0.01197","200.84976"
"715.62400","4.02119","22.94815","83.52490","0.01196","201.28337"
"715.72400","4.01979","22.96899","83.52490","0.01194","201.46619"
"715.82400","4.01825","22.94163","83.59017","0.01193","201.22612"
"715.92400","4.01679","22.82712","83.59017","0.01191","200.22179"
"716.02400","4.01556","22.78097","83.59017","0.01190","199.81696"
"716.12400","4.01440","22.89493","83.59017","0.01189","200.81654"
"716.22400","4.01313","22.91098","83.59017","0.01188","200.95731"
"716.32400","4.01162","22.77085","83.65300","0.01186","199.72820"
"716.42400","4.00997","22.77842","83.65300","0.01185","199.79462"
"716.52400","4.00856","22.87946","83.65300","0.01183","200.68089"
"716.62400","4.00741","22.92678","83.65300","0.01182","201.09593"
"716.72400","4.00638","22.88769","83.65300","0.01181","200.75304"
"716.82400","4.00532","22.80640","83.65300","0.01180","200.04001"
"716.92400","4.00407","22.75660","83.71490","0.01179","199.60320"
"717.02400","4.00252","22.70869","83.71490","0.01178","199.18303"
"717.12400","4.00097","22.71439","83.71490","0.01176","199.23296"
"717.22400","3.99953","22.75857","83.71490","0.01175","199.62051"
"717.32400","3.99816","22.81867","83.71490","0.01173","200.14763"
"717.42400","3.99659","22.84439","83.81249","0.01172","200.37325"
"717.52400","3.99456","22.80266","83.81249","0.01170","200.00723"
"717.62400","3.99244","22.68161","83.81249","0.01168","198.94545"
"717.72400","3.99045","22.69019","83.81249","0.01166","199.02075"
"717.82400","3.98842","22.81256","83.81249","0.01164","200.09407"
"717.92400","3.98608","22.68178","83.81249","0.01162","198.94699"
"718.02400","3.98400","22.61769","83.88280","0.01160","198.38478"
"718.12400","3.98238","22.70235","83.88280","0.01158","199.12740"
"718.22400","3.98091","22.79626","83.88280","0.01157","199.95111"
"718.32400","3.97929","22.80955","83.88280","0.01155","200.06769"
"718.42400","3.97770","22.74180","83.88280","0.01153","199.47342"
"718.52400","3.97634","22.67767","83.95150","0.01152","198.91095"
"718.62400","3.97515","22.67496","83.95150","0.01151","198.88719"
"718.72400","3.97406","22.69965","83.95150","0.01150","199.10371"
"718.82400","3.97302","22.76575","83.95150","0.01149","199.68344"
"718.92400","3.97193","22.74870","83.95150","0.01148","199.53391"
"719.02400","3.97078","22.66026","83.95150","0.01147","198.75816"
"719.12400","3.96967","22.60103","84.02052","0.01146","198.23872"
"719.22400","3.96867","22.71176","84.02052","0.01145","199.20993"
"719.32400","3.96775","22.78652","84.02052","0.01144","199.86563"
"719.42400","3.96689","22.65146","84.02052","0.01143","198.68106"
"719.52400","3.96604","22.65298","84.02052","0.01142","198.69437"
"719.62400","3.96517","22.79221","84.08404","0.01141","199.91559"
"719.72400","3.96424","22.64795","84.08404","0.01140","198.65022"
"719.82400","3.96327","22.68192","84.08404","0.01139","198.94823"
"719.92400","3.96232","22.80858","84.08404","0.01138","200.05913"
"720.02400","3.96142","22.69552","84.08404","0.01138","199.06747"
"720.12400","3.96060","22.65666","84.08404","0.01137","198.72662"
"720.22400","3.95983","22.78035","84.17692","0.01136","199.81157"
"720.32400","3.95913","22.84589","84.17692","0.01135","200.38640"
"720.42400","3.95844","22.77968","84.17692","0.01135","199.80569"
"720.52400","3.95773","22.69714","84.17692","0.01134","199.08165"
"720.62400","3.95692","22.69040","84.17692","0.01133","199.02254"
"720.72400","3.95601","22.78084","84.24061","0.01132","199.81584"
"720.82400","3.95500","22.87431","84.24061","0.01131","200.63571"
"720.92400","3.95395","22.88352","84.24061","0.01130","200.71649"
"721.02400","3.95294","22.83100","84.24061","0.01129","200.25578"
"721.12400","3.95201","22.77938","84.24061","0.01128","199.80302"
"721.22400","3.95113","22.74854","84.24061","0.01128","199.53258"
"721.32400","3.95025","22.81210","84.30601","0.01127","200.09004"
"721.42400","3.94921","22.89776","84.30601","0.01126","200.84134"
"721.52400","3.94795","22.88314","84.30601","0.01124","200.71313"
"721.62400","3.94656","22.78230","84.30601","0.01123","199.82866"
"721.72400","3.94517","22.78225","84.30601","0.01122","199.82819"
"721.82400","3.94385","22.91603","84.30601","0.01120","201.00166"
"721.92400","3.94251","22.92699","84.37369","0.01119","201.09779"
"722.02400","3.94107","22.74952","84.37369","0.01118","199.54114"
"722.12400","3.93931","22.82514","84.37369","0.01116","200.20439"
"722.22400","3.93764","22.87999","84.37369","0.01114","200.68553"
"722.32400","3.93628","22.76027","84.37369","0.01113","199.63544"
"722.42400","3.93517","22.69334","84.44357","0.01112","199.04834"
"722.52400","3.93417","22.76065","84.44357","0.01111","199.63873"
"722.62400","3.93313","22.85946","84.44357","0.01110","200.50546"
"722.72400","3.93200","22.84300","84.44357","0.01109","200.36108"
"722.82400","3.93080","22.76138","84.44357","0.01108","199.64513"
"722.92400","3.92972","22.70194","84.44357","0.01107","199.12376"
"723.02400","3.92879","22.71239","84.54911","0.01106","199.21548"
"723.12400","3.92797","22.81100","84.54911","0.01105","200.08040"
"723.22400","3.92724","22.87911","84.54911","0.01104","200.67781"
"723.32400","3.92654","22.85605","84.54911","0.01104","200.47556"
"723.42400","3.92582","22.75706","84.54911","0.01103","199.60725"
"723.52400","3.92500","22.75087","84.61864","0.01102","199.55296"
"723.62400","3.92401","22.87505","84.61864","0.01101","200.64221"
"723.72400","3.92281","22.91731","84.61864","0.01100","201.01288"
"723.82400","3.92161","22.80136","84.61864","0.01099","199.99579"
"723.92400","3.92057","22.77687","84.61864","0.01098","199.78101"
"724.02400","3.91962","22.92572","84.61864","0.01097","201.08665"
"724.12400","3.91876","22.81977","84.68692","0.01096","200.15727"
"724.22400","3.91791","22.73560","84.68692","0.01095","199.41904"
"724.32400","3.91697","22.89402","84.68692","0.01094","200.80858"
"724.42400","3.91583","22.76491","84.68692","0.01093","199.67610"
"724.52400","3.91451","22.76714","84.68692","0.01092","199.69566"
"724.62400","3.91325","22.91483","84.75014","0.01091","200.99107"
"724.72400","3.91224","22.85112","84.75014","0.01090","200.43230"
"724.82400","3.91138","22.74469","84.75014","0.01089","199.49878"
"724.92400","3.91062","22.78963","84.75014","0.01088","199.89297"
"725.02400","3.90988","22.87659","84.75014","0.01087","200.65569"
"725.12400","3.90907","22.87773","84.75014","0.01087","200.66568"
"725.22400","3.90808","22.78226","84.84248","0.01086","199.82825"
"725.32400","3.90681","22.74268","84.84248","0.01084","199.48109"
"725.42400","3.90540","22.78718","84.84248","0.01083","199.87144"
"725.52400","3.90419","22.87539","84.84248","0.01082","200.64520"
"725.62400","3.90314","22.88607","84.84248","0.01081","200.73882"
"725.72400","3.90213","22.81077","84.84248","0.01080","200.07835"
"725.82400","3.90102","22.72970","84.90381","0.01079","199.36729"
"725.92400","3.89958","22.80296","84.90381","0.01077","200.00983"
"726.02400","3.89771","22.90521","84.90381","0.01076","200.90669"
"726.12400","3.89584","22.80898","84.90381","0.01074","200.06267"
"726.22400","3.89428","22.71057","84.90381","0.01072","199.19945"
"726.32400","3.89265","22.85605","84.96761","0.01071","200.47552"
"726.42400","3.89066","22.74521","84.96761","0.01069","199.50334"
"726.52400","3.88860","22.66467","84.96761","0.01067","198.79684"
"726.62400","3.88708","22.75794","84.96761","0.01065","199.61496"
"726.72400","3.88590","22.81359","84.96761","0.01064","200.10312"
"726.82400","3.88471","22.73582","85.03478","0.01063","199.42091"
"726.92400","3.88335","22.62336","85.03478","0.01062","198.43459"
"727.02400","3.88187","22.62322","85.03478","0.01060","198.43333"
"727.12400","3.88048","22.74098","85.03478","0.01059","199.46623"
"727.22400","3.87939","22.80239","85.03478","0.01058","200.00487"
"727.32400","3.87852","22.73045","85.03478","0.01057","199.37383"
"727.42400","3.87779","22.64066","85.09935","0.01056","198.58629"
"727.52400","3.87710","22.69432","85.09935","0.01056","199.05698"
"727.62400","3.87633","22.80157","85.09935","0.01055","199.99768"
"727.72400","3.87544","22.78516","85.09935","0.01054","199.85373"
"727.82400","3.87446","22.64082","85.09935","0.01053","198.58769"
"727.92400","3.87347","22.69169","85.09935","0.01052","199.03391"
"728.02400","3.87256","22.80666","85.19321","0.01051","200.04228"
"728.12400","3.87180","22.68622","85.19321","0.01050","198.98593"
"728.22400","3.87114","22.68838","85.19321","0.01050","199.00487"
"728.32400","3.87059","22.85164","85.19321","0.01049","200.43681"
"728.42400","3.87012","22.73602","85.19321","0.01049","199.42268"
"728.52400","3.86969","22.70957","85.25397","0.01048","199.19069"
"728.62400","3.86927","22.84688","85.25397","0.01048","200.39508"
"728.72400","3.86885","22.68612","85.25397","0.01048","198.98502"
"728.82400","3.86841","22.71318","85.25397","0.01047","199.22238"
"728.92400","3.86790","22.84617","85.25397","0.01047","200.38889"
"729.02400","3.86734","22.71046","85.25397","0.01046","199.19855"
"729.12400","3.86671","22.70158","85.31736","0.01045","199.12067"
"729.22400","3.86604","22.83757","85.31736","0.01045","200.31340"
"729.32400","3.86537","22.78187","85.31736","0.01044","199.82489"
"729.42400","3.86473","22.70808","85.31736","0.01044","199.17769"
"729.52400","3.86414","22.79192","85.31736","0.01043","199.91299"
"729.62400","3.86362","22.88568","85.37423","0.01042","200.73543"
"729.72400","3.86315","22.83641","85.37423","0.01042","200.30325"
"729.82400","3.86273","22.74928","85.37423","0.01042","199.53899"
"729.92400","3.86237","22.77989","85.37423","0.01041","199.80750"
"730.02400","3.86203","22.90123","85.37423","0.01041","200.87181"
"730.12400","3.86170","22.94807","85.37423","0.01041","201.28267"
"730.22400","3.86135","22.89946","85.46669","0.01040","200.85625"
"730.32400","3.86096","22.81305","85.46669","0.01040","200.09836"
"730.42400","3.86056","22.82220","85.46669","0.01039","200.17862"
"730.52400","3.86010","22.93412","85.46669","0.01039","201.16032"
"730.62400","3.85953","22.96632","85.46669","0.01038","201.44276"
"730.72400","3.85886","22.90074","85.46669","0.01038","200.86752"
"730.82400","3.85807","22.84150","85.53028","0.01037","200.34789"
"730.92400","3.85718","22.84932","85.53028","0.01036","200.41649"
"731.02400","3.85632","22.93379","85.53028","0.01035","201.15742"
"731.12400","3.85551","23.02517","85.53028","0.01035","201.95894"
"731.22400","3.85474","23.00877","85.53028","0.01034","201.81508"
"731.32400","3.85401","22.92976","85.59569","0.01033","201.12206"
"731.42400","3.85327","22.89159","85.59569","0.01032","200.78728"
"731.52400","3.85247","22.94647","85.59569","0.01032","201.26859"
"731.62400","3.85148","23.03358","85.59569","0.01031","202.03267"
"731.72400","3.85019","22.97209","85.59569","0.01029","201.49333"
"731.82400","3.84870","22.83302","85.59569","0.01028","200.27351"
"731.92400","3.84731","22.91198","85.66274","0.01027","200.96611"
"732.02400","3.84600","22.96634","85.66274","0.01025","201.44293"
