Repository: Mecanon/morphing_wing

File: experimental/sma_database/flexinol_isobaric_trained_200MPa.csv (part 13 of 86)
Test : Start of hold value,"200.00000",MPa
Time,Extension,Load,Temperature: Chamber 3119-600 1 1,Tensile strain (Extension),Tensile stress
(s),(mm),(N),(C),(mm/mm),(MPa)
"732.12400","3.84473","22.81728","85.66274","0.01024","200.13547"
"732.22400","3.84337","22.91549","85.66274","0.01023","200.99692"
"732.32400","3.84182","22.99076","85.66274","0.01021","201.65706"
"732.42400","3.84021","22.86530","85.72916","0.01020","200.55664"
"732.52400","3.83881","22.84397","85.72916","0.01018","200.36958"
"732.62400","3.83753","22.92849","85.72916","0.01017","201.11092"
"732.72400","3.83631","22.99660","85.72916","0.01016","201.70830"
"732.82400","3.83502","22.96767","85.72916","0.01015","201.45454"
"732.92400","3.83357","22.86443","85.79304","0.01013","200.54900"
"733.02400","3.83220","22.85146","85.79304","0.01012","200.43526"
"733.12400","3.83106","22.93756","85.79304","0.01011","201.19044"
"733.22400","3.83013","22.97433","85.79304","0.01010","201.51295"
"733.32400","3.82927","22.91837","85.79304","0.01009","201.02216"
"733.42400","3.82839","22.84048","85.79304","0.01008","200.33896"
"733.52400","3.82743","22.90687","85.88911","0.01007","200.92131"
"733.62400","3.82634","23.01109","85.88911","0.01006","201.83539"
"733.72400","3.82520","22.92485","85.88911","0.01005","201.07898"
"733.82400","3.82413","22.85166","85.88911","0.01004","200.43698"
"733.92400","3.82311","23.01628","85.88911","0.01003","201.88097"
"734.02400","3.82223","22.92969","85.88911","0.01002","201.12144"
"734.12400","3.82141","22.84748","85.94958","0.01001","200.40031"
"734.22400","3.82058","23.00356","85.94958","0.01001","201.76941"
"734.32400","3.81966","22.86984","85.94958","0.01000","200.59651"
"734.42400","3.81864","22.82263","85.94958","0.00999","200.18237"
"734.52400","3.81750","22.96913","85.94958","0.00998","201.46736"
"734.62400","3.81636","22.95415","86.01043","0.00996","201.33603"
"734.72400","3.81535","22.85942","86.01043","0.00995","200.50511"
"734.82400","3.81441","22.85072","86.01043","0.00995","200.42877"
"734.92400","3.81353","22.93480","86.01043","0.00994","201.16628"
"735.02400","3.81262","22.97047","86.01043","0.00993","201.47913"
"735.12400","3.81155","22.91516","86.01043","0.00992","200.99397"
"735.22400","3.81029","22.83445","86.06908","0.00991","200.28603"
"735.32400","3.80891","22.84530","86.06908","0.00989","200.38123"
"735.42400","3.80759","22.94173","86.06908","0.00988","201.22705"
"735.52400","3.80638","22.97958","86.06908","0.00987","201.55907"
"735.62400","3.80527","22.88110","86.06908","0.00986","200.69525"
"735.72400","3.80403","22.80525","86.13058","0.00984","200.02994"
"735.82400","3.80241","22.84018","86.13058","0.00983","200.33632"
"735.92400","3.80050","22.95102","86.13058","0.00981","201.30853"
"736.02400","3.79857","22.85452","86.13058","0.00979","200.46210"
"736.12400","3.79673","22.78463","86.13058","0.00977","199.84906"
"736.22400","3.79457","22.92773","86.22481","0.00975","201.10425"
"736.32400","3.79229","22.90656","86.22481","0.00973","200.91855"
"736.42400","3.79043","22.81575","86.22481","0.00971","200.12209"
"736.52400","3.78876","22.81127","86.22481","0.00970","200.08273"
"736.62400","3.78695","22.89089","86.22481","0.00968","200.78111"
"736.72400","3.78485","22.95282","86.22481","0.00966","201.32433"
"736.82400","3.78308","22.92134","86.29784","0.00964","201.04820"
"736.92400","3.78169","22.81715","86.29784","0.00963","200.13431"
"737.02400","3.78045","22.78569","86.29784","0.00962","199.85840"
"737.12400","3.77909","22.86950","86.29784","0.00960","200.59348"
"737.22400","3.77746","22.95593","86.29784","0.00959","201.35164"
"737.32400","3.77591","22.87580","86.29784","0.00957","200.64877"
"737.42400","3.77462","22.78874","86.36837","0.00956","199.88516"
"737.52400","3.77349","22.92922","86.36837","0.00955","201.11734"
"737.62400","3.77244","22.91855","86.36837","0.00954","201.02370"
"737.72400","3.77131","22.82008","86.36837","0.00953","200.16000"
"737.82400","3.76998","22.86465","86.36837","0.00951","200.55098"
"737.92400","3.76856","22.93894","86.43774","0.00950","201.20255"
"738.02400","3.76735","22.93049","86.43774","0.00949","201.12849"
"738.12400","3.76637","22.85977","86.43774","0.00948","200.50818"
"738.22400","3.76551","22.83294","86.43774","0.00947","200.27284"
"738.32400","3.76461","22.90930","86.43774","0.00946","200.94263"
"738.42400","3.76360","22.98068","86.43774","0.00945","201.56873"
"738.52400","3.76234","23.03137","86.50661","0.00944","202.01332"
"738.62400","3.76080","23.01521","86.50661","0.00942","201.87160"
"738.72400","3.75935","22.94006","86.50661","0.00941","201.21236"
"738.82400","3.75819","22.90330","86.50661","0.00940","200.88995"
"738.92400","3.75717","22.91818","86.50661","0.00939","201.02051"
"739.02400","3.75613","22.99695","86.60140","0.00938","201.71143"
"739.12400","3.75477","23.06059","86.60140","0.00937","202.26958"
"739.22400","3.75289","23.02095","86.60140","0.00935","201.92191"
"739.32400","3.75075","22.89937","86.60140","0.00933","200.85553"
"739.42400","3.74875","22.99570","86.60140","0.00931","201.70039"
"739.52400","3.74655","23.04120","86.60140","0.00929","202.09950"
"739.62400","3.74392","22.91707","86.67136","0.00926","201.01073"
"739.72400","3.74171","22.84038","86.67136","0.00924","200.33810"
"739.82400","3.73992","22.92616","86.67136","0.00922","201.09048"
"739.92400","3.73787","23.04219","86.67136","0.00920","202.10822"
"740.02400","3.73553","23.04209","86.67136","0.00918","202.10733"
"740.12400","3.73358","22.94503","86.74017","0.00916","201.25595"
"740.22400","3.73208","22.86247","86.74017","0.00914","200.53185"
"740.32400","3.73052","22.89588","86.74017","0.00913","200.82486"
"740.42400","3.72865","22.97565","86.74017","0.00911","201.52457"
"740.52400","3.72677","22.93941","86.74017","0.00909","201.20665"
"740.62400","3.72508","22.83639","86.74017","0.00908","200.30304"
"740.72400","3.72356","22.92377","86.80839","0.00906","201.06953"
"740.82400","3.72188","23.01474","86.80839","0.00905","201.86740"
"740.92400","3.71990","22.95056","86.80839","0.00903","201.30450"
"741.02400","3.71799","22.85435","86.80839","0.00901","200.46062"
"741.12400","3.71638","22.84485","86.80839","0.00899","200.37726"
"741.22400","3.71471","22.92347","86.88079","0.00898","201.06691"
"741.32400","3.71258","22.97718","86.88079","0.00895","201.53796"
"741.42400","3.71026","22.95442","86.88079","0.00893","201.33832"
"741.52400","3.70824","22.86025","86.88079","0.00891","200.51233"
"741.62400","3.70615","22.77817","86.88079","0.00889","199.79245"
"741.72400","3.70346","22.80797","86.88079","0.00887","200.05377"
"741.82400","3.70065","22.89920","86.98985","0.00884","200.85397"
"741.92400","3.69763","22.78399","86.98985","0.00881","199.84344"
"742.02400","3.69426","22.65274","86.98985","0.00878","198.69225"
"742.12400","3.69144","22.63466","86.98985","0.00875","198.53365"
"742.22400","3.68882","22.69317","86.98985","0.00872","199.04686"
"742.32400","3.68622","22.75181","86.98985","0.00870","199.56117"
"742.42400","3.68412","22.72156","87.05544","0.00868","199.29591"
"742.52400","3.68226","22.67398","87.05544","0.00866","198.87857"
"742.62400","3.68043","22.65186","87.05544","0.00864","198.68451"
"742.72400","3.67890","22.68289","87.05544","0.00863","198.95667"
"742.82400","3.67750","22.76781","87.05544","0.00861","199.70154"
"742.92400","3.67591","22.78509","87.11929","0.00860","199.85310"
"743.02400","3.67415","22.68806","87.11929","0.00858","199.00201"
"743.12400","3.67218","22.61820","87.11929","0.00856","198.38928"
"743.22400","3.67028","22.64170","87.11929","0.00854","198.59541"
"743.32400","3.66868","22.72295","87.11929","0.00853","199.30807"
"743.42400","3.66722","22.77538","87.11929","0.00851","199.76796"
"743.52400","3.66576","22.77656","87.19221","0.00850","199.77826"
"743.62400","3.66438","22.76984","87.19221","0.00849","199.71935"
"743.72400","3.66359","22.74178","87.19221","0.00848","199.47325"
"743.82400","3.66358","22.75991","87.19221","0.00848","199.63229"
"743.92400","3.66357","22.78395","87.19221","0.00848","199.84308"
"744.02400","3.66357","22.81067","87.30193","0.00848","200.07751"
"744.12400","3.66357","22.79535","87.30193","0.00848","199.94310"
"744.22400","3.66356","22.82993","87.30193","0.00848","200.24640"
"744.32400","3.66356","22.84797","87.30193","0.00848","200.40469"
"744.42400","3.66356","22.84958","87.30193","0.00848","200.41873"
"744.52400","3.66355","22.86212","87.30193","0.00848","200.52873"
"744.62400","3.66355","22.86074","87.37157","0.00848","200.51665"
"744.72400","3.66355","22.87921","87.37157","0.00848","200.67870"
"744.82400","3.66355","22.89436","87.37157","0.00848","200.81151"
"744.92400","3.66354","22.93481","87.37157","0.00848","201.16635"
"745.02400","3.66354","22.93276","87.37157","0.00848","201.14835"
"745.12400","3.66354","22.93565","87.43550","0.00848","201.17375"
"745.22400","3.66353","22.95553","87.43550","0.00848","201.34811"
"745.32400","3.66353","22.97541","87.43550","0.00848","201.52248"
"745.42400","3.66353","22.96877","87.43550","0.00848","201.46426"
"745.52400","3.66352","22.98261","87.43550","0.00848","201.58563"
"745.62400","3.66352","22.96870","87.43550","0.00848","201.46362"
"745.72400","3.66352","22.94762","87.50556","0.00848","201.27869"
"745.82400","3.66351","22.99346","87.50556","0.00848","201.68082"
"745.92400","3.66351","23.02590","87.50556","0.00848","201.96530"
"746.02400","3.66350","23.05526","87.50556","0.00848","202.22287"
"746.12400","3.66350","23.08052","87.50556","0.00848","202.44441"
"746.22400","3.66349","23.07227","87.57117","0.00848","202.37206"
"746.32400","3.66348","23.09633","87.57117","0.00848","202.58308"
"746.42400","3.66348","23.11620","87.57117","0.00848","202.75735"
"746.52400","3.66347","23.13285","87.57117","0.00848","202.90341"
"746.62400","3.66346","23.14342","87.57117","0.00848","202.99615"
"746.72400","3.66345","23.14410","87.57117","0.00848","203.00211"
"746.82400","3.66344","23.13784","87.63525","0.00848","202.94719"
"746.92400","3.66344","23.13037","87.63525","0.00848","202.88161"
"747.02400","3.66342","23.18263","87.63525","0.00848","203.34007"
"747.12400","3.66341","23.19909","87.63525","0.00848","203.48445"
"747.22400","3.66340","23.21380","87.63525","0.00848","203.61345"
"747.32400","3.66338","23.19761","87.73306","0.00848","203.47137"
"747.42400","3.66336","23.22574","87.73306","0.00848","203.71820"
"747.52400","3.66334","23.24804","87.73306","0.00848","203.91376"
"747.62400","3.66332","23.24278","87.73306","0.00848","203.86761"
"747.72400","3.66330","23.25141","87.73306","0.00848","203.94330"
"747.82400","3.66327","23.26101","87.73306","0.00848","204.02748"
"747.92400","3.66324","23.28384","87.79797","0.00847","204.22780"
"748.02400","3.66320","23.29338","87.79797","0.00847","204.31142"
"748.12400","3.66317","23.31786","87.79797","0.00847","204.52614"
"748.22400","3.66312","23.35291","87.79797","0.00847","204.83356"
"748.32400","3.66306","23.36136","87.79797","0.00847","204.90771"
"748.42400","3.66300","23.37532","87.86201","0.00847","205.03020"
"748.52400","3.66292","23.40737","87.86201","0.00847","205.31123"
"748.62400","3.66283","23.43509","87.86201","0.00847","205.55444"
"748.72400","3.66272","23.44961","87.86201","0.00847","205.68181"
"748.82400","3.66258","23.49066","87.86201","0.00847","206.04185"
"748.92400","3.66239","23.50154","87.86201","0.00847","206.13728"
"749.02400","3.66216","23.51792","87.92602","0.00846","206.28091"
"749.12400","3.66187","23.51624","87.92602","0.00846","206.26619"
"749.22400","3.66151","23.51762","87.92602","0.00846","206.27831"
"749.32400","3.66111","23.51502","87.92602","0.00845","206.25551"
"749.42400","3.66060","23.51736","87.92602","0.00845","206.27600"
"749.52400","3.65991","23.54314","87.99486","0.00844","206.50215"
"749.62400","3.65874","23.53622","87.99486","0.00843","206.44144"
"749.72400","3.65626","23.53800","87.99486","0.00841","206.45705"
"749.82400","3.65262","23.48127","87.99486","0.00837","205.95947"
"749.92400","3.64796","23.41301","87.99486","0.00833","205.36072"
"750.02400","3.64255","23.35498","87.99486","0.00827","204.85175"
"750.12400","3.63706","23.28098","88.09895","0.00822","204.20265"
"750.22400","3.63200","23.22440","88.09895","0.00817","203.70644"
"750.32400","3.62634","23.13978","88.09895","0.00812","202.96422"
"750.42400","3.61935","23.07442","88.09895","0.00805","202.39088"
"750.52400","3.61077","22.95612","88.09895","0.00796","201.35327"
"750.62400","3.60002","22.73450","88.16476","0.00786","199.40939"
"750.72400","3.58857","22.84879","88.16476","0.00775","200.41182"
"750.82400","3.57788","22.57507","88.16476","0.00764","198.01102"
"750.92400","3.56829","22.60057","88.16476","0.00755","198.23463"
"751.02400","3.55834","22.58537","88.16476","0.00745","198.10130"
"751.12400","3.54799","22.36752","88.22495","0.00735","196.19049"
"751.22400","3.53799","22.51798","88.22495","0.00726","197.51027"
"751.32400","3.52876","22.24962","88.22495","0.00717","195.15636"
"751.42400","3.51962","22.28407","88.22495","0.00708","195.45857"
"751.52400","3.50945","22.23870","88.22495","0.00698","195.06062"
"751.62400","3.49853","22.02366","88.22495","0.00687","193.17445"
"751.72400","3.48832","22.11847","88.28979","0.00677","194.00604"
"751.82400","3.47980","21.87402","88.28979","0.00669","191.86192"
"751.92400","3.47210","21.89366","88.28979","0.00662","192.03416"
"752.02400","3.46453","21.91940","88.28979","0.00654","192.25999"
"752.12400","3.45702","21.71675","88.28979","0.00647","190.48242"
"752.22400","3.44995","21.84440","88.35764","0.00640","191.60213"
"752.32400","3.44341","21.77237","88.35764","0.00634","190.97031"
"752.42400","3.43775","21.62269","88.35764","0.00628","189.65741"
"752.52400","3.43287","21.81704","88.35764","0.00623","191.36215"
"752.62400","3.42776","21.74474","88.35764","0.00618","190.72801"
"752.72400","3.42296","21.66155","88.35764","0.00614","189.99834"
"752.82400","3.41740","21.78717","88.42197","0.00608","191.10017"
"752.92400","3.41127","21.69416","88.42197","0.00602","190.28433"
"753.02400","3.40536","21.57667","88.42197","0.00597","189.25378"
"753.12400","3.39972","21.72323","88.42197","0.00591","190.53928"
"753.22400","3.39431","21.62291","88.42197","0.00586","189.65939"
"753.32400","3.38966","21.64693","88.51705","0.00581","189.87007"
"753.42400","3.38594","21.78570","88.51705","0.00578","191.08723"
"753.52400","3.38269","21.59363","88.51705","0.00575","189.40253"
"753.62400","3.37957","21.63502","88.51705","0.00572","189.76559"
"753.72400","3.37697","21.79436","88.51705","0.00569","191.16325"
"753.82400","3.37433","21.64005","88.51705","0.00566","189.80974"
"753.92400","3.37165","21.66732","88.58398","0.00564","190.04887"
"754.02400","3.36920","21.84233","88.58398","0.00561","191.58397"
"754.12400","3.36660","21.65317","88.58398","0.00559","189.92482"
"754.22400","3.36417","21.84524","88.58398","0.00557","191.60950"
"754.32400","3.36238","21.78549","88.58398","0.00555","191.08540"
"754.42400","3.36072","21.72106","88.65469","0.00553","190.52025"
"754.52400","3.35887","21.89895","88.65469","0.00551","192.08055"
"754.62400","3.35695","21.81566","88.65469","0.00550","191.35002"
"754.72400","3.35541","21.75909","88.65469","0.00548","190.85387"
"754.82400","3.35415","21.95607","88.65469","0.00547","192.58156"
"754.92400","3.35296","21.78463","88.65469","0.00546","191.07787"
"755.02400","3.35174","21.85439","88.72569","0.00544","191.68974"
"755.12400","3.35046","21.98692","88.72569","0.00543","192.85220"
"755.22400","3.34930","21.82850","88.72569","0.00542","191.46269"
"755.32400","3.34844","22.04359","88.72569","0.00541","193.34923"
"755.42400","3.34787","21.89549","88.72569","0.00541","192.05028"
"755.52400","3.34749","21.96634","88.72569","0.00540","192.67171"
"755.62400","3.34727","22.03431","88.80264","0.00540","193.26785"
"755.72400","3.34715","21.90664","88.80264","0.00540","192.14803"
"755.82400","3.34709","22.13919","88.80264","0.00540","194.18776"
"755.92400","3.34706","21.93750","88.80264","0.00540","192.41869"
"756.02400","3.34705","22.10020","88.80264","0.00540","193.84578"
"756.12400","3.34704","22.11815","88.91661","0.00540","194.00323"
"756.22400","3.34705","22.00164","88.91661","0.00540","192.98128"
"756.32400","3.34706","22.18870","88.91661","0.00540","194.62202"
"756.42400","3.34707","21.98726","88.91661","0.00540","192.85513"
"756.52400","3.34709","22.08221","88.91661","0.00540","193.68797"
"756.62400","3.34710","22.17123","88.91661","0.00540","194.46880"
"756.72400","3.34711","21.99446","88.99075","0.00540","192.91833"
"756.82400","3.34712","22.09134","88.99075","0.00540","193.76813"
"756.92400","3.34713","22.21550","88.99075","0.00540","194.85713"
"757.02400","3.34714","22.07115","88.99075","0.00540","193.59102"
"757.12400","3.34714","22.09871","88.99075","0.00540","193.83275"
"757.22400","3.34716","22.23665","89.05553","0.00540","195.04260"
"757.32400","3.34718","22.10134","89.05553","0.00540","193.85582"
"757.42400","3.34719","22.06709","89.05553","0.00540","193.55539"
"757.52400","3.34720","22.24902","89.05553","0.00540","195.15111"
"757.62400","3.34722","22.16537","89.05553","0.00540","194.41739"
"757.72400","3.34723","22.08047","89.05553","0.00540","193.67271"
"757.82400","3.34725","22.22810","89.11751","0.00540","194.96762"
"757.92400","3.34726","22.27307","89.11751","0.00540","195.36209"
"758.02400","3.34727","22.17155","89.11751","0.00540","194.47166"
"758.12400","3.34729","22.25710","89.11751","0.00540","195.22203"
"758.22400","3.34730","22.33891","89.11751","0.00540","195.93954"
"758.32400","3.34731","22.23186","89.18000","0.00540","195.00058"
"758.42400","3.34731","22.22394","89.18000","0.00540","194.93117"
"758.52400","3.34732","22.35075","89.18000","0.00540","196.04344"
"758.62400","3.34733","22.35764","89.18000","0.00540","196.10382"
"758.72400","3.34734","22.28303","89.18000","0.00540","195.44946"
"758.82400","3.34734","22.32605","89.27635","0.00540","195.82674"
"758.92400","3.34735","22.41612","89.27635","0.00540","196.61679"
"759.02400","3.34736","22.42203","89.27635","0.00540","196.66864"
"759.12400","3.34736","22.34276","89.27635","0.00540","195.97331"
"759.22400","3.34737","22.36495","89.27635","0.00540","196.16801"
"759.32400","3.34738","22.47004","89.27635","0.00540","197.08975"
"759.42400","3.34738","22.44960","89.34195","0.00540","196.91043"
"759.52400","3.34739","22.37064","89.34195","0.00540","196.21786"
"759.62400","3.34740","22.41541","89.34195","0.00540","196.61058"
"759.72400","3.34740","22.55584","89.34195","0.00540","197.84235"
"759.82400","3.34741","22.53493","89.34195","0.00540","197.65887"
"759.92400","3.34741","22.47413","89.40791","0.00540","197.12566"
"760.02400","3.34742","22.52674","89.40791","0.00540","197.58704"
"760.12400","3.34742","22.60204","89.40791","0.00540","198.24756"
"760.22400","3.34743","22.57709","89.40791","0.00540","198.02872"
"760.32400","3.34743","22.51910","89.40791","0.00540","197.52005"
"760.42400","3.34743","22.56117","89.40791","0.00540","197.88907"
"760.52400","3.34744","22.65101","89.47409","0.00540","198.67711"
"760.62400","3.34745","22.63605","89.47409","0.00540","198.54584"
"760.72400","3.34745","22.54836","89.47409","0.00540","197.77675"
"760.82400","3.34745","22.60193","89.47409","0.00540","198.24660"
"760.92400","3.34745","22.68317","89.47409","0.00540","198.95917"
"761.02400","3.34746","22.67956","89.54585","0.00540","198.92747"
"761.12400","3.34746","22.61158","89.54585","0.00540","198.33124"
"761.22400","3.34746","22.60304","89.54585","0.00540","198.25629"
"761.32400","3.34746","22.70691","89.54585","0.00540","199.16740"
"761.42400","3.34746","22.77066","89.54585","0.00540","199.72653"
"761.52400","3.34746","22.72873","89.54585","0.00540","199.35878"
"761.62400","3.34746","22.68766","89.61622","0.00540","198.99850"
"761.72400","3.34745","22.71647","89.61622","0.00540","199.25128"
"761.82400","3.34745","22.79571","89.61622","0.00540","199.94623"
"761.92400","3.34745","22.84037","89.61622","0.00540","200.33800"
"762.02400","3.34745","22.84462","89.61622","0.00540","200.37531"
"762.12400","3.34745","22.82334","89.72396","0.00540","200.18861"
"762.22400","3.34744","22.81043","89.72396","0.00540","200.07535"
"762.32400","3.34744","22.84014","89.72396","0.00540","200.33598"
"762.42400","3.34744","22.89854","89.72396","0.00540","200.84821"
"762.52400","3.34744","22.94654","89.72396","0.00540","201.26923"
"762.62400","3.34744","22.93881","89.79620","0.00540","201.20145"
"762.72400","3.34744","22.89098","89.79620","0.00540","200.78186"
"762.82400","3.34744","22.86036","89.79620","0.00540","200.51335"
"762.92400","3.34743","22.86307","89.79620","0.00540","200.53711"
"763.02400","3.34743","22.90247","89.79620","0.00540","200.88264"
"763.12400","3.34743","22.97322","89.79620","0.00540","201.50322"
"763.22400","3.34742","23.01002","89.86929","0.00540","201.82599"
"763.32400","3.34742","22.99203","89.86929","0.00540","201.66823"
"763.42400","3.34742","22.98561","89.86929","0.00540","201.61195"
"763.52400","3.34741","22.97298","89.86929","0.00540","201.50117"
"763.62400","3.34741","22.98644","89.86929","0.00540","201.61922"
"763.72400","3.34741","23.00288","89.94160","0.00540","201.76343"
"763.82400","3.34740","23.05180","89.94160","0.00540","202.19247"
"763.92400","3.34740","23.10123","89.94160","0.00540","202.62604"
"764.02400","3.34740","23.12777","89.94160","0.00540","202.85883"
"764.12400","3.34739","23.12453","89.94160","0.00540","202.83043"
"764.22400","3.34739","23.11111","89.94160","0.00540","202.71274"
"764.32400","3.34738","23.09988","90.01535","0.00540","202.61421"
"764.42400","3.34738","23.08537","90.01535","0.00540","202.48694"
"764.52400","3.34737","23.13827","90.01535","0.00540","202.95096"
"764.62400","3.34736","23.18127","90.01535","0.00540","203.32808"
"764.72400","3.34736","23.20655","90.01535","0.00540","203.54980"
"764.82400","3.34735","23.21170","90.12334","0.00540","203.59505"
"764.92400","3.34735","23.17634","90.12334","0.00540","203.28490"
"765.02400","3.34735","23.15764","90.12334","0.00540","203.12083"
"765.12400","3.34734","23.13758","90.12334","0.00540","202.94485"
"765.22400","3.34734","23.11337","90.12334","0.00540","202.73250"
"765.32400","3.34734","23.10859","90.12334","0.00540","202.69058"
"765.42400","3.34733","23.15511","90.19327","0.00540","203.09866"
"765.52400","3.34733","23.19881","90.19327","0.00540","203.48192"
"765.62400","3.34732","23.23509","90.19327","0.00540","203.80014"
"765.72400","3.34732","23.21960","90.19327","0.00540","203.66432"
"765.82400","3.34731","23.19911","90.19327","0.00540","203.48456"
"765.92400","3.34730","23.18901","90.26885","0.00540","203.39598"
"766.02400","3.34730","23.19856","90.26885","0.00540","203.47978"
"766.12400","3.34729","23.23222","90.26885","0.00540","203.77499"
"766.22400","3.34728","23.28535","90.26885","0.00540","204.24097"
"766.32400","3.34728","23.30333","90.26885","0.00540","204.39870"
"766.42400","3.34727","23.29988","90.26885","0.00540","204.36847"
"766.52400","3.34727","23.23271","90.34295","0.00540","203.77927"
"766.62400","3.34726","23.21226","90.34295","0.00540","203.59991"
"766.72400","3.34725","23.22393","90.34295","0.00540","203.70226"
"766.82400","3.34724","23.26579","90.34295","0.00540","204.06943"
"766.92400","3.34723","23.32988","90.34295","0.00540","204.63159"
"767.02400","3.34723","23.36507","90.41113","0.00540","204.94029"
"767.12400","3.34721","23.37139","90.41113","0.00540","204.99567"
"767.22400","3.34720","23.34980","90.41113","0.00540","204.80634"
"767.32400","3.34719","23.32513","90.41113","0.00540","204.58992"
"767.42400","3.34717","23.33626","90.41113","0.00540","204.68755"
"767.52400","3.34715","23.39711","90.41113","0.00540","205.22128"
"767.62400","3.34714","23.43732","90.48184","0.00540","205.57402"
"767.72400","3.34711","23.50408","90.48184","0.00540","206.15950"
"767.82400","3.34709","23.50627","90.48184","0.00540","206.17873"
"767.92400","3.34706","23.46316","90.48184","0.00540","205.80061"
"768.02400","3.34703","23.42365","90.48184","0.00540","205.45404"
"768.12400","3.34700","23.43699","90.59346","0.00540","205.57103"
"768.22400","3.34698","23.48255","90.59346","0.00540","205.97069"
"768.32400","3.34696","23.53871","90.59346","0.00540","206.46329"
"768.42400","3.34694","23.56665","90.59346","0.00540","206.70834"
"768.52400","3.34692","23.55248","90.59346","0.00540","206.58408"
"768.62400","3.34690","23.54551","90.59346","0.00540","206.52295"
"768.72400","3.34688","23.51892","90.66669","0.00540","206.28972"
"768.82400","3.34686","23.50794","90.66669","0.00540","206.19336"
"768.92400","3.34684","23.55005","90.66669","0.00540","206.56277"
"769.02400","3.34682","23.59187","90.66669","0.00540","206.92958"
"769.12400","3.34679","23.65880","90.66669","0.00540","207.51665"
"769.22400","3.34677","23.65184","90.73665","0.00540","207.45558"
"769.32400","3.34676","23.59171","90.73665","0.00540","206.92813"
"769.42400","3.34675","23.53572","90.73665","0.00540","206.43706"
"769.52400","3.34673","23.52359","90.73665","0.00540","206.33067"
"769.62400","3.34670","23.54669","90.73665","0.00540","206.53325"
"769.72400","3.34668","23.59605","90.73665","0.00540","206.96620"
"769.82400","3.34666","23.62969","90.80135","0.00540","207.26131"
"769.92400","3.34663","23.65874","90.80135","0.00539","207.51613"
"770.02400","3.34660","23.62107","90.80135","0.00539","207.18568"
"770.12400","3.34656","23.60059","90.80135","0.00539","207.00609"
"770.22400","3.34647","23.56726","90.80135","0.00539","206.71375"
"770.32400","3.34610","23.57071","90.86994","0.00539","206.74397"
"770.42400","3.34484","23.57714","90.86994","0.00538","206.80034"
"770.52400","3.34194","23.61968","90.86994","0.00535","207.17349"
"770.62400","3.33856","23.67206","90.86994","0.00532","207.63297"
"770.72400","3.33511","23.56078","90.86994","0.00528","206.65685"
"770.82400","3.33048","23.42921","90.86994","0.00524","205.50282"
"770.92400","3.32520","23.53716","90.96867","0.00519","206.44974"
"771.02400","3.31892","23.40052","90.96867","0.00513","205.25117"
"771.12400","3.31194","23.23814","90.96867","0.00506","203.82695"
"771.22400","3.30452","23.38153","90.96867","0.00499","205.08464"
"771.32400","3.29698","23.13678","90.96867","0.00491","202.93785"
"771.42400","3.29015","23.23980","90.96867","0.00485","203.84151"
"771.52400","3.28457","23.22034","91.02841","0.00479","203.67078"
"771.62400","3.27869","23.03139","91.02841","0.00473","202.01343"
"771.72400","3.27219","23.18075","91.02841","0.00467","203.32356"
"771.82400","3.26566","23.06883","91.02841","0.00461","202.34186"
"771.92400","3.25908","22.92010","91.02841","0.00454","201.03735"
"772.02400","3.25198","23.09961","91.09415","0.00447","202.61180"
"772.12400","3.24530","22.90741","91.09415","0.00441","200.92599"
"772.22400","3.23947","22.91078","91.09415","0.00435","200.95557"
"772.32400","3.23364","23.02584","91.09415","0.00430","201.96475"
"772.42400","3.22701","22.87156","91.09415","0.00423","200.61157"
"772.52400","3.21984","22.81734","91.09415","0.00416","200.13603"
"772.62400","3.21255","22.88772","91.16589","0.00409","200.75330"
"772.72400","3.20463","22.71854","91.16589","0.00401","199.26942"
"772.82400","3.19738","22.56931","91.16589","0.00394","197.96043"
"772.92400","3.19177","22.66826","91.16589","0.00389","198.82838"
"773.02400","3.18645","22.65455","91.16589","0.00384","198.70813"
"773.12400","3.18123","22.50108","91.27378","0.00379","197.36203"
"773.22400","3.17539","22.55704","91.27378","0.00373","197.85289"
"773.32400","3.17003","22.63535","91.27378","0.00368","198.53975"
"773.42400","3.16538","22.54482","91.27378","0.00363","197.74562"
"773.52400","3.16001","22.42789","91.27378","0.00358","196.72008"
"773.62400","3.15454","22.41619","91.27378","0.00353","196.61742"
"773.72400","3.14985","22.51032","91.34563","0.00348","197.44307"
"773.82400","3.14570","22.43150","91.34563","0.00344","196.75169"
"773.92400","3.14242","22.31065","91.34563","0.00341","195.69167"
"774.02400","3.13836","22.35830","91.34563","0.00337","196.10968"
"774.12400","3.13421","22.46095","91.34563","0.00333","197.01001"
"774.22400","3.12926","22.41773","91.41568","0.00328","196.63089"
"774.32400","3.12473","22.28353","91.41568","0.00324","195.45386"
"774.42400","3.12034","22.26979","91.41568","0.00319","195.33334"
"774.52400","3.11619","22.32114","91.41568","0.00315","195.78369"
"774.62400","3.11197","22.36136","91.41568","0.00311","196.13651"
"774.72400","3.10908","22.36982","91.41568","0.00308","196.21071"
"774.82400","3.10759","22.41103","91.48027","0.00307","196.57219"
"774.92400","3.10747","22.46892","91.48027","0.00307","197.07988"
"775.02400","3.10745","22.47991","91.48027","0.00307","197.17633"
"775.12400","3.10745","22.50035","91.48027","0.00307","197.35559"
"775.22400","3.10744","22.55004","91.48027","0.00307","197.79141"
"775.32400","3.10744","22.57325","91.54614","0.00307","197.99501"
"775.42400","3.10744","22.60601","91.54614","0.00307","198.28238"
"775.52400","3.10744","22.62585","91.54614","0.00307","198.45641"
"775.62400","3.10744","22.64176","91.54614","0.00307","198.59595"
"775.72400","3.10743","22.68414","91.54614","0.00307","198.96767"
"775.82400","3.10743","22.68997","91.54614","0.00307","199.01877"
"775.92400","3.10743","22.69862","91.64890","0.00307","199.09467"
"776.02400","3.10743","22.68133","91.64890","0.00307","198.94305"
"776.12400","3.10743","22.69935","91.64890","0.00307","199.10107"
"776.22400","3.10743","22.72966","91.64890","0.00307","199.36694"
"776.32400","3.10743","22.76462","91.64890","0.00307","199.67355"
"776.42400","3.10742","22.79879","91.64890","0.00307","199.97330"
"776.52400","3.10742","22.81088","91.72399","0.00307","200.07933"
"776.62400","3.10742","22.81615","91.72399","0.00307","200.12560"
"776.72400","3.10742","22.84387","91.72399","0.00307","200.36871"
"776.82400","3.10741","22.87994","91.72399","0.00307","200.68506"
"776.92400","3.10741","22.89683","91.72399","0.00307","200.83325"
"777.02400","3.10741","22.89825","91.80120","0.00307","200.84567"
"777.12400","3.10741","22.88998","91.80120","0.00307","200.77316"
"777.22400","3.10741","22.90268","91.80120","0.00307","200.88452"
"777.32400","3.10740","22.92832","91.80120","0.00307","201.10945"
"777.42400","3.10740","22.96132","91.80120","0.00307","201.39883"
"777.52400","3.10739","22.97227","91.80120","0.00307","201.49489"
"777.62400","3.10739","23.00809","91.87565","0.00307","201.80914"
"777.72400","3.10738","23.02809","91.87565","0.00307","201.98453"
"777.82400","3.10738","23.04645","91.87565","0.00307","202.14552"
"777.92400","3.10737","23.07460","91.87565","0.00307","202.39244"
"778.02400","3.10736","23.06684","91.87565","0.00307","202.32445"
"778.12400","3.10736","23.09333","91.95047","0.00307","202.55675"
"778.22400","3.10735","23.13203","91.95047","0.00307","202.89619"
"778.32400","3.10734","23.14709","91.95047","0.00307","203.02832"
"778.42400","3.10733","23.13323","91.95047","0.00307","202.90675"
"778.52400","3.10732","23.12383","91.95047","0.00307","202.82428"
"778.62400","3.10732","23.14441","91.95047","0.00307","203.00476"
"778.72400","3.10730","23.16374","92.06288","0.00307","203.17433"
"778.82400","3.10729","23.14528","92.06288","0.00307","203.01239"
"778.92400","3.10728","23.15631","92.06288","0.00307","203.10918"
"779.02400","3.10727","23.19369","92.06288","0.00307","203.43701"
"779.12400","3.10725","23.20694","92.06288","0.00307","203.55322"
"779.22400","3.10723","23.20985","92.13872","0.00307","203.57878"
"779.32400","3.10721","23.23064","92.13872","0.00307","203.76112"
"779.42400","3.10719","23.28509","92.13872","0.00307","204.23871"
"779.52400","3.10715","23.33607","92.13872","0.00307","204.68588"
"779.62400","3.10712","23.35017","92.13872","0.00306","204.80952"
"779.72400","3.10708","23.34416","92.21555","0.00306","204.75687"
"779.82400","3.10703","23.36080","92.21555","0.00306","204.90282"
"779.92400","3.10698","23.35441","92.21555","0.00306","204.84673"
"780.02400","3.10693","23.36625","92.21555","0.00306","204.95058"
"780.12400","3.10687","23.37492","92.21555","0.00306","205.02669"
"780.22400","3.10679","23.38330","92.21555","0.00306","205.10019"
"780.32400","3.10671","23.42249","92.28693","0.00306","205.44394"
"780.42400","3.10660","23.45014","92.28693","0.00306","205.68642"
"780.52400","3.10646","23.45012","92.28693","0.00306","205.68629"
"780.62400","3.10630","23.47116","92.28693","0.00306","205.87079"
"780.72400","3.10612","23.47119","92.28693","0.00306","205.87105"
"780.82400","3.10590","23.47378","92.35915","0.00305","205.89377"
"780.92400","3.10565","23.49503","92.35915","0.00305","206.08014"
"781.02400","3.10533","23.50853","92.35915","0.00305","206.19853"
"781.12400","3.10497","23.49946","92.35915","0.00304","206.11903"
"781.22400","3.10457","23.53602","92.35915","0.00304","206.43971"
"781.32400","3.10411","23.55022","92.35915","0.00304","206.56424"
"781.42400","3.10362","23.58398","92.47157","0.00303","206.86035"
"781.52400","3.10311","23.58145","92.47157","0.00303","206.83818"
"781.62400","3.10258","23.56163","92.47157","0.00302","206.66431"
"781.72400","3.10200","23.56509","92.47157","0.00301","206.69467"
"781.82400","3.10127","23.56634","92.47157","0.00301","206.70567"
"781.92400","3.10031","23.58755","92.47157","0.00300","206.89171"
"782.02400","3.09900","23.57495","92.54163","0.00299","206.78111"
"782.12400","3.09769","23.54611","92.54163","0.00297","206.52821"
"782.22400","3.09644","23.54420","92.54163","0.00296","206.51140"
"782.32400","3.09514","23.57215","92.54163","0.00295","206.75659"
"782.42400","3.09354","23.56451","92.54163","0.00293","206.68956"
"782.52400","3.09125","23.56499","92.61345","0.00291","206.69376"
"782.62400","3.08850","23.54912","92.61345","0.00288","206.55461"
"782.72400","3.08528","23.53294","92.61345","0.00285","206.41266"
"782.82400","3.08078","23.49619","92.61345","0.00281","206.09036"
"782.92400","3.07628","23.45497","92.61345","0.00276","205.72879"
"783.02400","3.07118","23.39677","92.61345","0.00272","205.21829"
"783.12400","3.06558","23.34539","92.68369","0.00266","204.76762"
"783.22400","3.05995","23.28604","92.68369","0.00261","204.24707"
"783.32400","3.05467","23.22665","92.68369","0.00255","203.72610"
"783.42400","3.05019","23.19830","92.68369","0.00251","203.47745"
"783.52400","3.04614","23.18542","92.68369","0.00247","203.36453"
"783.62400","3.04102","23.12249","92.75613","0.00242","202.81256"
"783.72400","3.03527","23.08612","92.75613","0.00237","202.49353"
"783.82400","3.02827","23.05212","92.75613","0.00230","202.19531"
"783.92400","3.02073","23.04803","92.75613","0.00222","202.15939"
"784.02400","3.01253","22.98251","92.75613","0.00214","201.58476"
"784.12400","3.00509","22.91105","92.75613","0.00207","200.95795"
"784.22400","2.99944","22.89592","92.86079","0.00202","200.82527"
"784.32400","2.99480","22.88382","92.86079","0.00197","200.71907"
"784.42400","2.98974","22.85916","92.86079","0.00192","200.50281"
"784.52400","2.98412","22.84884","92.86079","0.00187","200.41231"
"784.62400","2.97858","22.84348","92.86079","0.00181","200.36531"
"784.72400","2.97245","22.81851","92.93072","0.00175","200.14622"
"784.82400","2.96541","22.79460","92.93072","0.00169","199.93654"
"784.92400","2.95759","22.68978","92.93072","0.00161","199.01709"
"785.02400","2.94919","22.58235","92.93072","0.00153","198.07487"
"785.12400","2.93941","22.46829","92.93072","0.00143","197.07442"
"785.22400","2.92891","22.34469","92.93072","0.00133","195.99031"
"785.32400","2.91769","22.29837","92.99618","0.00122","195.58401"
"785.42400","2.90703","22.31006","92.99618","0.00112","195.68649"
"785.52400","2.89829","22.33147","92.99618","0.00103","195.87428"
"785.62400","2.88968","22.28753","92.99618","0.00095","195.48892"
"785.72400","2.88128","22.22258","92.99618","0.00087","194.91925"
"785.82400","2.87262","22.12433","93.05969","0.00078","194.05745"
"785.92400","2.86403","22.01297","93.05969","0.00070","193.08064"
"786.02400","2.85700","21.96266","93.05969","0.00063","192.63942"
"786.12400","2.85060","21.93545","93.05969","0.00057","192.40076"
"786.22400","2.84418","21.90745","93.05969","0.00051","192.15517"
"786.32400","2.83748","21.94869","93.05969","0.00044","192.51688"
"786.42400","2.83068","21.98368","93.12038","0.00038","192.82378"
"786.52400","2.82359","21.95252","93.12038","0.00031","192.55049"
"786.62400","2.81676","21.90135","93.12038","0.00024","192.10167"
"786.72400","2.81116","21.86161","93.12038","0.00019","191.75311"
"786.82400","2.80618","21.81381","93.12038","0.00014","191.33380"
"786.92400","2.80194","21.82784","93.18092","0.00010","191.45688"
"787.02400","2.79791","21.82377","93.18092","0.00006","191.42114"
"787.12400","2.79405","21.84281","93.18092","0.00002","191.58817"
"787.22400","2.79022","21.88066","93.18092","-0.00002","191.92018"
"787.32400","2.78651","21.91473","93.18092","-0.00005","192.21901"
"787.42400","2.78233","21.92436","93.26368","-0.00009","192.30345"
"787.52400","2.77853","21.92745","93.26368","-0.00013","192.33055"
"787.62400","2.77464","21.96462","93.26368","-0.00017","192.65659"
"787.72400","2.77129","21.96423","93.26368","-0.00020","192.65320"
"787.82400","2.76787","21.95501","93.26368","-0.00024","192.57231"
"787.92400","2.76529","21.97552","93.26368","-0.00026","192.75223"
"788.02400","2.76299","21.97919","93.32387","-0.00028","192.78442"
"788.12400","2.76049","21.97853","93.32387","-0.00031","192.77856"
"788.22400","2.75855","21.98153","93.32387","-0.00033","192.80487"
"788.32400","2.75727","21.96005","93.32387","-0.00034","192.61652"
"788.42400","2.75634","21.93900","93.32387","-0.00035","192.43184"
"788.52400","2.75549","21.93454","93.38471","-0.00036","192.39273"
"788.62400","2.75460","21.97295","93.38471","-0.00036","192.72968"
"788.72400","2.75356","22.05810","93.38471","-0.00037","193.47653"
"788.82400","2.75239","22.06473","93.38471","-0.00039","193.53470"
"788.92400","2.75134","22.04721","93.38471","-0.00040","193.38103"
"789.02400","2.75039","22.03850","93.38471","-0.00041","193.30461"
"789.12400","2.74955","22.00139","93.44238","-0.00041","192.97910"
"789.22400","2.74880","21.99220","93.44238","-0.00042","192.89854"
"789.32400","2.74809","22.02200","93.44238","-0.00043","193.15985"
"789.42400","2.74732","22.04151","93.44238","-0.00044","193.33099"
"789.52400","2.74639","22.08165","93.44238","-0.00044","193.68307"
"789.62400","2.74522","22.12696","93.50273","-0.00046","194.08054"
"789.72400","2.74400","22.14779","93.50273","-0.00047","194.26320"
"789.82400","2.74305","22.19328","93.50273","-0.00048","194.66225"
"789.92400","2.74236","22.24828","93.50273","-0.00048","195.14461"
"790.02400","2.74181","22.25760","93.50273","-0.00049","195.22638"
"790.12400","2.74137","22.25721","93.50273","-0.00049","195.22299"
"790.22400","2.74104","22.27679","93.59491","-0.00050","195.39473"
"790.32400","2.74076","22.30051","93.59491","-0.00050","195.60278"
"790.42400","2.74055","22.33103","93.59491","-0.00050","195.87044"
"790.52400","2.74037","22.39644","93.59491","-0.00050","196.44418"
"790.62400","2.74021","22.42011","93.59491","-0.00050","196.65184"
"790.72400","2.74007","22.44659","93.66304","-0.00051","196.88405"
"790.82400","2.73996","22.41817","93.66304","-0.00051","196.63474"
"790.92400","2.73985","22.43960","93.66304","-0.00051","196.82274"
"791.02400","2.73977","22.48552","93.66304","-0.00051","197.22554"
"791.12400","2.73969","22.49999","93.66304","-0.00051","197.35246"
"791.22400","2.73963","22.53468","93.66304","-0.00051","197.65671"
"791.32400","2.73956","22.54434","93.73008","-0.00051","197.74149"
"791.42400","2.73950","22.58143","93.73008","-0.00051","198.06680"
"791.52400","2.73945","22.60236","93.73008","-0.00051","198.25032"
"791.62400","2.73940","22.60192","93.73008","-0.00051","198.24648"
"791.72400","2.73935","22.62525","93.73008","-0.00051","198.45116"
"791.82400","2.73929","22.63858","93.79577","-0.00051","198.56805"
"791.92400","2.73924","22.64123","93.79577","-0.00051","198.59131"
"792.02400","2.73918","22.66994","93.79577","-0.00051","198.84311"
"792.12400","2.73910","22.71653","93.79577","-0.00052","199.25172"
"792.22400","2.73901","22.74010","93.79577","-0.00052","199.45847"
"792.32400","2.73890","22.74139","93.79577","-0.00052","199.46980"
"792.42400","2.73877","22.71430","93.86062","-0.00052","199.23219"
"792.52400","2.73861","22.71567","93.86062","-0.00052","199.24420"
