Repository: Mecanon/morphing_wing

File: experimental/sma_database/flexinol_isobaric_trained_200MPa.csv (part 14 of 86)
Test : Start of hold value,"200.00000",MPa
Time,Extension,Load,Temperature: Chamber 3119-600 1 1,Tensile strain (Extension),Tensile stress
(s),(mm),(N),(C),(mm/mm),(MPa)
"792.62400","2.73840","22.73259","93.86062","-0.00052","199.39265"
"792.72400","2.73810","22.77281","93.86062","-0.00053","199.74538"
"792.82400","2.73766","22.79525","93.86062","-0.00053","199.94221"
"792.92400","2.73707","22.79817","93.95271","-0.00054","199.96782"
"793.02400","2.73635","22.83460","93.95271","-0.00054","200.28741"
"793.12400","2.73559","22.87838","93.95271","-0.00055","200.67137"
"793.22400","2.73488","22.91647","93.95271","-0.00056","201.00551"
"793.32400","2.73426","22.92419","93.95271","-0.00056","201.07323"
"793.42400","2.73373","22.90107","93.95271","-0.00057","200.87044"
"793.52400","2.73326","22.90596","94.01730","-0.00057","200.91330"
"793.62400","2.73278","22.87385","94.01730","-0.00058","200.63167"
"793.72400","2.73231","22.83556","94.01730","-0.00058","200.29576"
"793.82400","2.73180","22.84341","94.01730","-0.00059","200.36464"
"793.92400","2.73120","22.84109","94.01730","-0.00059","200.34435"
"794.02400","2.73046","22.86166","94.01730","-0.00060","200.52473"
"794.12400","2.72952","22.89453","94.08109","-0.00061","200.81303"
"794.22400","2.72839","22.90746","94.08109","-0.00062","200.92647"
"794.32400","2.72722","22.90661","94.08109","-0.00063","200.91899"
"794.42400","2.72618","22.91183","94.08109","-0.00064","200.96475"
"794.52400","2.72532","22.89316","94.08109","-0.00065","200.80104"
"794.62400","2.72458","22.86145","94.14544","-0.00066","200.52286"
"794.72400","2.72386","22.83825","94.14544","-0.00066","200.31937"
"794.82400","2.72307","22.90015","94.14544","-0.00067","200.86234"
"794.92400","2.72209","22.93686","94.14544","-0.00068","201.18428"
"795.02400","2.72094","22.92516","94.14544","-0.00069","201.08171"
"795.12400","2.71974","22.89276","94.14544","-0.00070","200.79747"
"795.22400","2.71877","22.90990","94.21268","-0.00071","200.94788"
"795.32400","2.71806","22.90027","94.21268","-0.00072","200.86337"
"795.42400","2.71755","22.90841","94.21268","-0.00073","200.93480"
"795.52400","2.71718","22.91233","94.21268","-0.00073","200.96915"
"795.62400","2.71689","22.93132","94.21268","-0.00073","201.13574"
"795.72400","2.71664","22.96280","94.28214","-0.00073","201.41188"
"795.82400","2.71640","23.01400","94.28214","-0.00074","201.86093"
"795.92400","2.71615","23.04371","94.28214","-0.00074","202.12157"
"796.02400","2.71589","23.08068","94.28214","-0.00074","202.44579"
"796.12400","2.71561","23.10632","94.28214","-0.00074","202.67072"
"796.22400","2.71528","23.13433","94.38535","-0.00075","202.91640"
"796.32400","2.71486","23.11312","94.38535","-0.00075","202.73039"
"796.42400","2.71435","23.08652","94.38535","-0.00076","202.49701"
"796.52400","2.71372","23.07155","94.38535","-0.00076","202.36574"
"796.62400","2.71293","23.07382","94.38535","-0.00077","202.38567"
"796.72400","2.71202","23.09214","94.38535","-0.00078","202.54630"
"796.82400","2.71107","23.10177","94.45281","-0.00079","202.63080"
"796.92400","2.71020","23.14183","94.45281","-0.00080","202.98216"
"797.02400","2.70945","23.20056","94.45281","-0.00080","203.49730"
"797.12400","2.70884","23.18505","94.45281","-0.00081","203.36125"
"797.22400","2.70834","23.14351","94.45281","-0.00081","202.99689"
"797.32400","2.70783","23.11582","94.51886","-0.00082","202.75400"
"797.42400","2.70721","23.10909","94.51886","-0.00083","202.69495"
"797.52400","2.70633","23.11331","94.51886","-0.00083","202.73198"
"797.62400","2.70511","23.14391","94.51886","-0.00085","203.00040"
"797.72400","2.70357","23.15733","94.51886","-0.00086","203.11815"
"797.82400","2.70195","23.14944","94.51886","-0.00088","203.04889"
"797.92400","2.70048","23.12823","94.58695","-0.00089","202.86284"
"798.02400","2.69909","23.10388","94.58695","-0.00090","202.64931"
"798.12400","2.69740","23.09764","94.58695","-0.00092","202.59459"
"798.22400","2.69525","23.11673","94.58695","-0.00094","202.76201"
"798.32400","2.69327","23.11426","94.58695","-0.00096","202.74037"
"798.42400","2.69158","23.10661","94.65469","-0.00098","202.67322"
"798.52400","2.68985","23.10231","94.65469","-0.00099","202.63551"
"798.62400","2.68777","23.07668","94.65469","-0.00101","202.41074"
"798.72400","2.68567","23.11712","94.65469","-0.00104","202.76544"
"798.82400","2.68367","23.12127","94.65469","-0.00105","202.80180"
"798.92400","2.68138","23.13046","94.65469","-0.00108","202.88239"
"799.02400","2.67845","23.12136","94.75586","-0.00111","202.80263"
"799.12400","2.67570","23.09198","94.75586","-0.00113","202.54492"
"799.22400","2.67306","23.06206","94.75586","-0.00116","202.28244"
"799.32400","2.67021","23.04503","94.75586","-0.00119","202.13315"
"799.42400","2.66793","23.04130","94.75586","-0.00121","202.10039"
"799.52400","2.66593","23.02535","94.82529","-0.00123","201.96048"
"799.62400","2.66384","23.03786","94.82529","-0.00125","202.07019"
"799.72400","2.66175","23.05864","94.82529","-0.00127","202.25247"
"799.82400","2.65990","23.07139","94.82529","-0.00129","202.36429"
"799.92400","2.65785","23.08233","94.82529","-0.00131","202.46028"
"800.02400","2.65530","23.05695","94.82529","-0.00133","202.23763"
"800.12400","2.65267","23.08471","94.89333","-0.00136","202.48120"
"800.22400","2.65000","23.07061","94.89333","-0.00138","202.35748"
"800.32400","2.64695","23.02956","94.89333","-0.00141","201.99742"
"800.42400","2.64412","22.98413","94.89333","-0.00144","201.59898"
"800.52400","2.64124","22.97274","94.89333","-0.00147","201.49907"
"800.62400","2.63792","22.95395","94.95408","-0.00150","201.33420"
"800.72400","2.63456","22.96080","94.95408","-0.00153","201.39435"
"800.82400","2.63055","22.94130","94.95408","-0.00157","201.22324"
"800.92400","2.62676","22.87691","94.95408","-0.00161","200.65845"
"801.02400","2.62298","22.81594","94.95408","-0.00165","200.12367"
"801.12400","2.61994","22.79850","94.95408","-0.00167","199.97070"
"801.22400","2.61729","22.80366","95.01810","-0.00170","200.01598"
"801.32400","2.61445","22.83082","95.01810","-0.00173","200.25420"
"801.42400","2.61215","22.87234","95.01810","-0.00175","200.61841"
"801.52400","2.60992","22.84322","95.01810","-0.00177","200.36296"
"801.62400","2.60709","22.81243","95.01810","-0.00180","200.09294"
"801.72400","2.60449","22.77768","95.08518","-0.00182","199.78810"
"801.82400","2.60236","22.77631","95.08518","-0.00185","199.77609"
"801.92400","2.59983","22.80738","95.08518","-0.00187","200.04865"
"802.02400","2.59725","22.82731","95.08518","-0.00190","200.22348"
"802.12400","2.59510","22.81365","95.08518","-0.00192","200.10359"
"802.22400","2.59270","22.84730","95.17797","-0.00194","200.39876"
"802.32400","2.58955","22.86838","95.17797","-0.00197","200.58363"
"802.42400","2.58674","22.85185","95.17797","-0.00200","200.43869"
"802.52400","2.58351","22.85399","95.17797","-0.00203","200.45746"
"802.62400","2.58011","22.84628","95.17797","-0.00206","200.38983"
"802.72400","2.57745","22.88293","95.17797","-0.00209","200.71127"
"802.82400","2.57447","22.89078","95.24364","-0.00212","200.78018"
"802.92400","2.57185","22.90912","95.24364","-0.00214","200.94106"
"803.02400","2.56978","22.92821","95.24364","-0.00216","201.10844"
"803.12400","2.56741","22.96849","95.24364","-0.00219","201.46176"
"803.22400","2.56487","22.98031","95.24364","-0.00221","201.56544"
"803.32400","2.56279","22.97567","95.30778","-0.00223","201.52475"
"803.42400","2.56057","22.92794","95.30778","-0.00225","201.10611"
"803.52400","2.55776","22.93736","95.30778","-0.00228","201.18872"
"803.62400","2.55512","22.97784","95.30778","-0.00231","201.54381"
"803.72400","2.55249","23.02182","95.30778","-0.00233","201.92957"
"803.82400","2.54915","23.03184","95.30778","-0.00236","202.01740"
"803.92400","2.54599","23.01158","95.37057","-0.00239","201.83972"
"804.02400","2.54261","23.00971","95.37057","-0.00243","201.82327"
"804.12400","2.53891","22.95323","95.37057","-0.00246","201.32794"
"804.22400","2.53511","22.92592","95.37057","-0.00250","201.08836"
"804.32400","2.53100","22.88046","95.37057","-0.00254","200.68965"
"804.42400","2.52747","22.89044","95.43994","-0.00257","200.77721"
"804.52400","2.52394","22.91731","95.43994","-0.00261","201.01288"
"804.62400","2.52088","22.89806","95.43994","-0.00264","200.84398"
"804.72400","2.51785","22.85644","95.43994","-0.00267","200.47891"
"804.82400","2.51506","22.83522","95.43994","-0.00269","200.29286"
"804.92400","2.51228","22.87202","95.43994","-0.00272","200.61563"
"805.02400","2.50923","22.84629","95.50552","-0.00275","200.38994"
"805.12400","2.50648","22.84220","95.50552","-0.00278","200.35405"
"805.22400","2.50341","22.80974","95.50552","-0.00281","200.06929"
"805.32400","2.50012","22.79403","95.50552","-0.00284","199.93150"
"805.42400","2.49709","22.77436","95.50552","-0.00287","199.75899"
"805.52400","2.49361","22.77126","95.60063","-0.00290","199.73183"
"805.62400","2.49029","22.81563","95.60063","-0.00294","200.12102"
"805.72400","2.48664","22.85985","95.60063","-0.00297","200.50887"
"805.82400","2.48289","22.88220","95.60063","-0.00301","200.70488"
"805.92400","2.47939","22.82786","95.60063","-0.00304","200.22823"
"806.02400","2.47594","22.81991","95.60063","-0.00308","200.15857"
"806.12400","2.47326","22.82761","95.66588","-0.00310","200.22609"
"806.22400","2.47037","22.83794","95.66588","-0.00313","200.31668"
"806.32400","2.46766","22.81937","95.66588","-0.00316","200.15384"
"806.42400","2.46537","22.77766","95.66588","-0.00318","199.78795"
"806.52400","2.46259","22.75527","95.66588","-0.00321","199.59152"
"806.62400","2.45967","22.75369","95.73336","-0.00323","199.57771"
"806.72400","2.45708","22.77080","95.73336","-0.00326","199.72780"
"806.82400","2.45385","22.77294","95.73336","-0.00329","199.74654"
"806.92400","2.45056","22.74837","95.73336","-0.00332","199.53105"
"807.02400","2.44724","22.72522","95.73336","-0.00335","199.32800"
"807.12400","2.44325","22.76112","95.73336","-0.00339","199.64284"
"807.22400","2.43938","22.77978","95.80317","-0.00343","199.80656"
"807.32400","2.43498","22.76696","95.80317","-0.00347","199.69408"
"807.42400","2.43101","22.77635","95.80317","-0.00351","199.77646"
"807.52400","2.42686","22.78466","95.80317","-0.00355","199.84935"
"807.62400","2.42363","22.78875","95.80317","-0.00358","199.88524"
"807.72400","2.42025","22.75997","95.87334","-0.00362","199.63277"
"807.82400","2.41750","22.71055","95.87334","-0.00364","199.19928"
"807.92400","2.41474","22.67468","95.87334","-0.00367","198.88467"
"808.02400","2.41168","22.64980","95.87334","-0.00370","198.66643"
"808.12400","2.40911","22.66585","95.87334","-0.00373","198.80725"
"808.22400","2.40636","22.64983","95.87334","-0.00375","198.66669"
"808.32400","2.40336","22.63958","95.98328","-0.00378","198.57678"
"808.42400","2.40076","22.63811","95.98328","-0.00381","198.56392"
"808.52400","2.39776","22.69497","95.98328","-0.00384","199.06265"
"808.62400","2.39447","22.77171","95.98328","-0.00387","199.73579"
"808.72400","2.39141","22.78115","95.98328","-0.00390","199.81851"
"808.82400","2.38798","22.73223","96.05288","-0.00393","199.38945"
"808.92400","2.38527","22.74636","96.05288","-0.00396","199.51344"
"809.02400","2.38277","22.75840","96.05288","-0.00398","199.61900"
"809.12400","2.38019","22.76706","96.05288","-0.00401","199.69495"
"809.22400","2.37813","22.74650","96.05288","-0.00403","199.51462"
"809.32400","2.37633","22.70117","96.05288","-0.00404","199.11707"
"809.42400","2.37444","22.67294","96.11858","-0.00406","198.86945"
"809.52400","2.37246","22.72256","96.11858","-0.00408","199.30461"
"809.62400","2.37073","22.78475","96.11858","-0.00410","199.85014"
"809.72400","2.36922","22.82791","96.11858","-0.00411","200.22867"
"809.82400","2.36754","22.79952","96.11858","-0.00413","199.97971"
"809.92400","2.36554","22.77016","96.18280","-0.00415","199.72215"
"810.02400","2.36349","22.75985","96.18280","-0.00417","199.63171"
"810.12400","2.36164","22.78285","96.18280","-0.00419","199.83350"
"810.22400","2.35973","22.80695","96.18280","-0.00421","200.04488"
"810.32400","2.35730","22.79661","96.18280","-0.00423","199.95416"
"810.42400","2.35475","22.74231","96.18280","-0.00425","199.47791"
"810.52400","2.35246","22.69261","96.24457","-0.00428","199.04195"
"810.62400","2.34966","22.70462","96.24457","-0.00430","199.14734"
"810.72400","2.34654","22.73531","96.24457","-0.00433","199.41647"
"810.82400","2.34360","22.76645","96.24457","-0.00436","199.68967"
"810.92400","2.34019","22.75216","96.24457","-0.00440","199.56425"
"811.02400","2.33739","22.74708","96.30822","-0.00442","199.51973"
"811.12400","2.33481","22.76979","96.30822","-0.00445","199.71890"
"811.22400","2.33205","22.73417","96.30822","-0.00448","199.40646"
"811.32400","2.32993","22.65818","96.30822","-0.00450","198.73996"
"811.42400","2.32817","22.61696","96.30822","-0.00451","198.37842"
"811.52400","2.32625","22.65842","96.40251","-0.00453","198.74210"
"811.62400","2.32417","22.75187","96.40251","-0.00455","199.56169"
"811.72400","2.32247","22.76910","96.40251","-0.00457","199.71289"
"811.82400","2.32104","22.79013","96.40251","-0.00458","199.89729"
"811.92400","2.31951","22.74514","96.40251","-0.00460","199.50272"
"812.02400","2.31774","22.73061","96.40251","-0.00461","199.37527"
"812.12400","2.31591","22.74676","96.46674","-0.00463","199.51691"
"812.22400","2.31446","22.75331","96.46674","-0.00465","199.57436"
"812.32400","2.31322","22.73911","96.46674","-0.00466","199.44986"
"812.42400","2.31200","22.72983","96.46674","-0.00467","199.36845"
"812.52400","2.31058","22.70050","96.46674","-0.00468","199.11121"
"812.62400","2.30878","22.71340","96.53175","-0.00470","199.22430"
"812.72400","2.30706","22.69576","96.53175","-0.00472","199.06956"
"812.82400","2.30567","22.68525","96.53175","-0.00473","198.97743"
"812.92400","2.30439","22.79152","96.53175","-0.00474","199.90952"
"813.02400","2.30285","22.84614","96.53175","-0.00476","200.38857"
"813.12400","2.30075","22.82815","96.53175","-0.00478","200.23079"
"813.22400","2.29858","22.77831","96.59531","-0.00480","199.79367"
"813.32400","2.29672","22.75455","96.59531","-0.00482","199.58524"
"813.42400","2.29477","22.75899","96.59531","-0.00484","199.62422"
"813.52400","2.29244","22.77211","96.59531","-0.00486","199.73930"
"813.62400","2.29037","22.79598","96.59531","-0.00488","199.94867"
"813.72400","2.28869","22.83121","96.59531","-0.00490","200.25766"
"813.82400","2.28684","22.87867","96.65891","-0.00492","200.67395"
"813.92400","2.28466","22.85826","96.65891","-0.00494","200.49493"
"814.02400","2.28267","22.83264","96.65891","-0.00496","200.27017"
"814.12400","2.28118","22.77427","96.65891","-0.00497","199.75822"
"814.22400","2.27990","22.78738","96.65891","-0.00498","199.87323"
"814.32400","2.27847","22.82159","96.75335","-0.00500","200.17325"
"814.42400","2.27671","22.87766","96.75335","-0.00501","200.66508"
"814.52400","2.27482","22.95213","96.75335","-0.00503","201.31822"
"814.62400","2.27317","23.01662","96.75335","-0.00505","201.88390"
"814.72400","2.27154","23.04280","96.75335","-0.00506","202.11359"
"814.82400","2.26949","23.05031","96.81596","-0.00508","202.17941"
"814.92400","2.26710","23.02342","96.81596","-0.00511","201.94360"
"815.02400","2.26486","22.95375","96.81596","-0.00513","201.33246"
"815.12400","2.26243","22.90353","96.81596","-0.00515","200.89197"
"815.22400","2.25934","22.84863","96.81596","-0.00518","200.41048"
"815.32400","2.25641","22.87478","96.81596","-0.00521","200.63985"
"815.42400","2.25327","22.88399","96.88297","-0.00524","200.72063"
"815.52400","2.24949","22.89107","96.88297","-0.00528","200.78271"
"815.62400","2.24584","22.89721","96.88297","-0.00531","200.83650"
"815.72400","2.24211","22.86401","96.88297","-0.00535","200.54538"
"815.82400","2.23892","22.82310","96.88297","-0.00538","200.18649"
"815.92400","2.23547","22.83482","96.95085","-0.00541","200.28929"
"816.02400","2.23241","22.82898","96.95085","-0.00544","200.23805"
"816.12400","2.22971","22.82088","96.95085","-0.00547","200.16707"
"816.22400","2.22690","22.85654","96.95085","-0.00550","200.47984"
"816.32400","2.22438","22.87428","96.95085","-0.00552","200.63542"
"816.42400","2.22195","22.88775","96.95085","-0.00555","200.75357"
"816.52400","2.21953","22.90589","97.01436","-0.00557","200.91267"
"816.62400","2.21749","22.93637","97.01436","-0.00559","201.18005"
"816.72400","2.21549","22.98178","97.01436","-0.00561","201.57834"
"816.82400","2.21293","23.01764","97.01436","-0.00563","201.89288"
"816.92400","2.21027","22.98986","97.01436","-0.00566","201.64920"
"817.02400","2.20792","22.97035","97.01436","-0.00568","201.47809"
"817.12400","2.20519","22.94898","97.11583","-0.00571","201.29065"
"817.22400","2.20203","22.94209","97.11583","-0.00574","201.23018"
"817.32400","2.19916","22.98877","97.11583","-0.00577","201.63965"
"817.42400","2.19604","23.02807","97.11583","-0.00580","201.98436"
"817.52400","2.19350","23.06109","97.11583","-0.00582","202.27394"
"817.62400","2.19106","23.04492","97.18293","-0.00585","202.13216"
"817.72400","2.18784","23.00519","97.18293","-0.00588","201.78366"
"817.82400","2.18484","22.99144","97.18293","-0.00591","201.66306"
"817.92400","2.18229","22.97000","97.18293","-0.00593","201.47502"
"818.02400","2.17935","22.94632","97.18293","-0.00596","201.26730"
"818.12400","2.17683","22.88131","97.25108","-0.00599","200.69705"
"818.22400","2.17475","22.85548","97.25108","-0.00601","200.47055"
"818.32400","2.17241","22.88495","97.25108","-0.00603","200.72899"
"818.42400","2.17023","22.94213","97.25108","-0.00605","201.23058"
"818.52400","2.16800","23.02406","97.25108","-0.00607","201.94914"
"818.62400","2.16487","23.00822","97.25108","-0.00610","201.81023"
"818.72400","2.16076","22.95393","97.31995","-0.00614","201.33405"
"818.82400","2.15689","22.88777","97.31995","-0.00618","200.75371"
"818.92400","2.15258","22.82437","97.31995","-0.00622","200.19762"
"819.02400","2.14902","22.77390","97.31995","-0.00626","199.75494"
"819.12400","2.14578","22.83442","97.31995","-0.00629","200.28580"
"819.22400","2.14297","22.90378","97.31995","-0.00631","200.89421"
"819.32400","2.13901","22.93352","97.38918","-0.00635","201.15504"
"819.42400","2.13512","22.93610","97.38918","-0.00639","201.17766"
"819.52400","2.13166","22.92574","97.38918","-0.00642","201.08679"
"819.62400","2.12851","22.88346","97.38918","-0.00646","200.71591"
"819.72400","2.12611","22.82517","97.38918","-0.00648","200.20470"
"819.82400","2.12396","22.81050","97.49304","-0.00650","200.07599"
"819.92400","2.12216","22.88763","97.49304","-0.00652","200.75255"
"820.02400","2.12068","22.96884","97.49304","-0.00653","201.46484"
"820.12400","2.11897","22.93849","97.49304","-0.00655","201.19865"
"820.22400","2.11670","22.91973","97.49304","-0.00657","201.03409"
"820.32400","2.11380","22.92410","97.49304","-0.00660","201.07242"
"820.42400","2.11103","22.89068","97.56004","-0.00663","200.77930"
"820.52400","2.10813","22.87773","97.56004","-0.00665","200.66566"
"820.62400","2.10487","22.86626","97.56004","-0.00669","200.56508"
"820.72400","2.10225","22.86888","97.56004","-0.00671","200.58809"
"820.82400","2.09985","22.91453","97.56004","-0.00673","200.98846"
"820.92400","2.09766","22.96413","97.63031","-0.00676","201.42349"
"821.02400","2.09572","22.97333","97.63031","-0.00677","201.50418"
"821.12400","2.09301","22.81120","97.63031","-0.00680","200.08217"
"821.22400","2.08920","23.04976","97.63031","-0.00684","202.17461"
"821.32400","2.08614","22.92033","97.63031","-0.00687","201.03937"
"821.42400","2.08319","22.90577","97.63031","-0.00690","200.91165"
"821.52400","2.08021","22.98336","97.69452","-0.00693","201.59218"
"821.62400","2.07761","22.78266","97.69452","-0.00695","199.83177"
"821.72400","2.07455","23.00389","97.69452","-0.00698","201.77222"
"821.82400","2.07106","22.82789","97.69452","-0.00701","200.22853"
"821.92400","2.06706","22.98054","97.69452","-0.00705","201.56743"
"822.02400","2.06268","22.92410","97.75059","-0.00710","201.07245"
"822.12400","2.05803","22.76970","97.75059","-0.00714","199.71815"
"822.22400","2.05303","22.94237","97.75059","-0.00719","201.23264"
"822.32400","2.04754","22.68552","97.75059","-0.00724","198.97980"
"822.42400","2.04210","22.82858","97.75059","-0.00730","200.23460"
"822.52400","2.03784","22.75069","97.75059","-0.00734","199.55138"
"822.62400","2.03377","22.70368","97.83674","-0.00738","199.13908"
"822.72400","2.03059","22.91100","97.83674","-0.00741","200.95747"
"822.82400","2.02737","22.69913","97.83674","-0.00744","199.09914"
"822.92400","2.02392","22.90625","97.83674","-0.00747","200.91580"
"823.02400","2.02092","22.74128","97.83674","-0.00750","199.46887"
"823.12400","2.01704","22.80656","97.83674","-0.00754","200.04144"
"823.22400","2.01384","22.84410","97.89709","-0.00757","200.37067"
"823.32400","2.01003","22.66199","97.89709","-0.00761","198.77336"
"823.42400","2.00646","22.84778","97.89709","-0.00764","200.40300"
"823.52400","2.00297","22.64199","97.89709","-0.00768","198.59799"
"823.62400","1.99905","22.77628","97.89709","-0.00771","199.77580"
"823.72400","1.99572","22.78679","97.95277","-0.00775","199.86800"
"823.82400","1.99205","22.62052","97.95277","-0.00778","198.40964"
"823.92400","1.98947","22.84238","97.95277","-0.00781","200.35567"
"824.02400","1.98659","22.74290","97.95277","-0.00784","199.48306"
"824.12400","1.98355","22.77971","97.95277","-0.00787","199.80592"
"824.22400","1.98146","22.88753","97.95277","-0.00789","200.75163"
"824.32400","1.97902","22.72866","98.00594","-0.00791","199.35817"
"824.42400","1.97573","22.92590","98.00594","-0.00794","201.08818"
"824.52400","1.97287","22.80512","98.00594","-0.00797","200.02881"
"824.62400","1.96923","22.77703","98.00594","-0.00801","199.78244"
"824.72400","1.96529","22.92138","98.00594","-0.00804","201.04857"
"824.82400","1.96085","22.76019","98.06095","-0.00809","199.63467"
"824.92400","1.95619","22.75994","98.06095","-0.00813","199.63249"
"825.02400","1.95130","22.80728","98.06095","-0.00818","200.04774"
"825.12400","1.94668","22.62400","98.06095","-0.00822","198.44019"
"825.22400","1.94232","22.72800","98.06095","-0.00827","199.35239"
"825.32400","1.93887","22.75210","98.15215","-0.00830","199.56378"
"825.42400","1.93557","22.58084","98.15215","-0.00833","198.06160"
"825.52400","1.93266","22.73056","98.15215","-0.00836","199.37483"
"825.62400","1.92985","22.68344","98.15215","-0.00839","198.96149"
"825.72400","1.92679","22.58317","98.15215","-0.00842","198.08202"
"825.82400","1.92393","22.74790","98.15215","-0.00845","199.52693"
"825.92400","1.92108","22.65394","98.22014","-0.00847","198.70276"
"826.02400","1.91850","22.47722","98.22014","-0.00850","197.15273"
"826.12400","1.91591","22.57964","98.22014","-0.00852","198.05106"
"826.22400","1.91294","22.62144","98.22014","-0.00855","198.41768"
"826.32400","1.91004","22.47803","98.22014","-0.00858","197.15979"
"826.42400","1.90686","22.62264","98.28514","-0.00861","198.42824"
"826.52400","1.90322","22.66769","98.28514","-0.00865","198.82336"
"826.62400","1.90010","22.56997","98.28514","-0.00868","197.96628"
"826.72400","1.89679","22.68377","98.28514","-0.00871","198.96437"
"826.82400","1.89427","22.71465","98.28514","-0.00873","199.23532"
"826.92400","1.89203","22.57216","98.28514","-0.00876","197.98546"
"827.02400","1.88949","22.57384","98.34703","-0.00878","198.00017"
"827.12400","1.88735","22.71744","98.34703","-0.00880","199.25977"
"827.22400","1.88570","22.62219","98.34703","-0.00882","198.42427"
"827.32400","1.88407","22.60089","98.34703","-0.00883","198.23747"
"827.42400","1.88161","22.78345","98.34703","-0.00886","199.83875"
"827.52400","1.87912","22.66413","98.34703","-0.00888","198.79213"
"827.62400","1.87688","22.59488","98.40772","-0.00890","198.18477"
"827.72400","1.87418","22.68835","98.40772","-0.00893","199.00462"
"827.82400","1.87115","22.75714","98.40772","-0.00896","199.60797"
"827.92400","1.86863","22.62856","98.40772","-0.00898","198.48013"
"828.02400","1.86537","22.66389","98.40772","-0.00902","198.79007"
"828.12400","1.86176","22.80396","98.49895","-0.00905","200.01868"
"828.22400","1.85821","22.69026","98.49895","-0.00909","199.02133"
"828.32400","1.85409","22.67369","98.49895","-0.00913","198.87601"
"828.42400","1.85072","22.79142","98.49895","-0.00916","199.90860"
"828.52400","1.84710","22.76204","98.49895","-0.00919","199.65097"
"828.62400","1.84460","22.69011","98.49895","-0.00922","199.02005"
"828.72400","1.84216","22.82076","98.57246","-0.00924","200.16602"
"828.82400","1.83936","22.85796","98.57246","-0.00927","200.49226"
"828.92400","1.83732","22.70151","98.57246","-0.00929","199.12000"
"829.02400","1.83560","22.86347","98.57246","-0.00931","200.54057"
"829.12400","1.83328","22.92619","98.57246","-0.00933","201.09076"
"829.22400","1.83048","22.73589","98.64603","-0.00935","199.42160"
"829.32400","1.82831","22.91647","98.64603","-0.00938","201.00545"
"829.42400","1.82594","22.92977","98.64603","-0.00940","201.12216"
"829.52400","1.82299","22.76593","98.64603","-0.00943","199.68510"
"829.62400","1.82039","22.87221","98.64603","-0.00945","200.61723"
"829.72400","1.81752","22.90916","98.64603","-0.00948","200.94141"
"829.82400","1.81391","22.74353","98.71822","-0.00952","199.48856"
"829.92400","1.81052","22.94239","98.71822","-0.00955","201.23282"
"830.02400","1.80636","22.85685","98.71822","-0.00959","200.48253"
"830.12400","1.80295","22.79657","98.71822","-0.00962","199.95383"
"830.22400","1.79969","22.95959","98.71822","-0.00965","201.38370"
"830.32400","1.79686","22.80821","98.79276","-0.00968","200.05594"
"830.42400","1.79446","22.75996","98.79276","-0.00971","199.63274"
"830.52400","1.79192","22.92511","98.79276","-0.00973","201.08125"
"830.62400","1.78966","22.71329","98.79276","-0.00975","199.22330"
"830.72400","1.78782","22.74969","98.79276","-0.00977","199.54265"
"830.82400","1.78582","22.81115","98.79276","-0.00979","200.08168"
"830.92400","1.78345","22.65778","98.90314","-0.00981","198.73645"
"831.02400","1.78116","22.81282","98.90314","-0.00983","200.09637"
"831.12400","1.77882","22.88084","98.90314","-0.00986","200.69299"
"831.22400","1.77603","22.71280","98.90314","-0.00988","199.21909"
"831.32400","1.77320","22.71176","98.90314","-0.00991","199.20992"
"831.42400","1.77036","22.78194","98.97046","-0.00994","199.82545"
"831.52400","1.76701","22.57442","98.97046","-0.00997","198.00526"
"831.62400","1.76394","22.62898","98.97046","-0.01000","198.48383"
"831.72400","1.76052","22.71545","98.97046","-0.01004","199.24226"
"831.82400","1.75716","22.54896","98.97046","-0.01007","197.78195"
"831.92400","1.75435","22.65619","99.03631","-0.01010","198.72253"
"832.02400","1.75124","22.79813","99.03631","-0.01013","199.96747"
"832.12400","1.74876","22.67538","99.03631","-0.01015","198.89085"
"832.22400","1.74655","22.69595","99.03631","-0.01017","199.07121"
"832.32400","1.74417","22.82748","99.03631","-0.01019","200.22496"
"832.42400","1.74222","22.63424","99.03631","-0.01021","198.52998"
"832.52400","1.74086","22.80255","99.09895","-0.01023","200.00623"
"832.62400","1.73955","22.80820","99.09895","-0.01024","200.05582"
"832.72400","1.73802","22.69108","99.09895","-0.01025","199.02850"
"832.82400","1.73613","22.86471","99.09895","-0.01027","200.55151"
"832.92400","1.73439","22.77112","99.09895","-0.01029","199.73059"
"833.02400","1.73302","22.71746","99.16480","-0.01030","199.25989"
"833.12400","1.73180","22.88262","99.16480","-0.01031","200.70854"
"833.22400","1.73030","22.79023","99.16480","-0.01033","199.89818"
"833.32400","1.72823","22.73232","99.16480","-0.01035","199.39026"
"833.42400","1.72602","22.93304","99.16480","-0.01037","201.15085"
"833.52400","1.72400","22.88127","99.16480","-0.01039","200.69675"
"833.62400","1.72161","22.80584","99.23444","-0.01041","200.03510"
"833.72400","1.71866","22.97620","99.23444","-0.01044","201.52939"
"833.82400","1.71619","22.79424","99.23444","-0.01047","199.93336"
"833.92400","1.71377","22.85457","99.23444","-0.01049","200.46252"
"834.02400","1.71060","22.95747","99.23444","-0.01052","201.36507"
"834.12400","1.70793","22.77488","99.33731","-0.01055","199.76355"
"834.22400","1.70543","22.91236","99.33731","-0.01057","200.96941"
"834.32400","1.70247","22.91659","99.33731","-0.01060","201.00650"
"834.42400","1.70013","22.75749","99.33731","-0.01062","199.61101"
"834.52400","1.69809","22.91086","99.33731","-0.01064","200.95627"
"834.62400","1.69569","22.81573","99.33731","-0.01067","200.12189"
"834.72400","1.69340","22.84551","99.39763","-0.01069","200.38304"
"834.82400","1.69168","23.02168","99.39763","-0.01071","201.92834"
"834.92400","1.68985","22.86583","99.39763","-0.01072","200.56128"
"835.02400","1.68718","23.05186","99.39763","-0.01075","202.19301"
"835.12400","1.68448","22.97019","99.39763","-0.01078","201.47667"
"835.22400","1.68211","22.84283","99.46516","-0.01080","200.35954"
"835.32400","1.67891","22.97402","99.46516","-0.01083","201.51028"
"835.42400","1.67538","22.88504","99.46516","-0.01086","200.72983"
"835.52400","1.67146","22.79966","99.46516","-0.01090","199.98093"
"835.62400","1.66706","22.95554","99.46516","-0.01094","201.34819"
"835.72400","1.66245","22.73741","99.46516","-0.01099","199.43491"
"835.82400","1.65795","22.90508","99.53130","-0.01103","200.90559"
"835.92400","1.65357","22.84524","99.53130","-0.01108","200.38072"
"836.02400","1.64978","22.73647","99.53130","-0.01111","199.42668"
"836.12400","1.64614","22.94318","99.53130","-0.01115","201.23978"
"836.22400","1.64308","22.75537","99.53130","-0.01118","199.59239"
"836.32400","1.64007","22.96002","99.59296","-0.01121","201.38744"
"836.42400","1.63688","22.89698","99.59296","-0.01124","200.83456"
"836.52400","1.63389","22.81628","99.59296","-0.01127","200.12669"
"836.62400","1.63045","22.99138","99.59296","-0.01130","201.66257"
"836.72400","1.62690","22.80839","99.59296","-0.01134","200.05745"
"836.82400","1.62298","22.92109","99.59296","-0.01137","201.04596"
"836.92400","1.61902","22.94706","99.68555","-0.01141","201.27380"
"837.02400","1.61459","22.84315","99.68555","-0.01146","200.36235"
"837.12400","1.61035","23.01247","99.68555","-0.01150","201.84750"
"837.22400","1.60603","22.87115","99.68555","-0.01154","200.60793"
"837.32400","1.60207","22.89460","99.68555","-0.01158","200.81364"
"837.42400","1.59801","22.95851","99.75479","-0.01162","201.37421"
"837.52400","1.59466","22.79544","99.75479","-0.01165","199.94389"
"837.62400","1.59068","22.99607","99.75479","-0.01169","201.70370"
"837.72400","1.58675","22.81509","99.75479","-0.01173","200.11629"
"837.82400","1.58210","22.89457","99.75479","-0.01177","200.81339"
"837.92400","1.57724","22.93042","99.75479","-0.01182","201.12782"
"838.02400","1.57165","22.77483","99.81956","-0.01187","199.76315"
"838.12400","1.56600","22.93246","99.81956","-0.01193","201.14574"
"838.22400","1.56081","22.70345","99.81956","-0.01198","199.13699"
"838.32400","1.55547","22.88219","99.81956","-0.01203","200.70477"
"838.42400","1.55080","22.80273","99.81956","-0.01208","200.00784"
"838.52400","1.54639","22.89007","99.81956","-0.01212","200.77390"
"838.62400","1.54209","22.85087","99.88132","-0.01216","200.43007"
"838.72400","1.53808","22.71398","99.88132","-0.01220","199.22937"
"838.82400","1.53389","22.90534","99.88132","-0.01224","200.90784"
"838.92400","1.52948","22.66641","99.88132","-0.01228","198.81215"
"839.02400","1.52477","22.88395","99.88132","-0.01233","200.72028"
"839.12400","1.52008","22.65604","99.94730","-0.01237","198.72119"
"839.22400","1.51493","22.80538","99.94730","-0.01242","200.03108"
"839.32400","1.51019","22.79340","99.94730","-0.01247","199.92598"
"839.42400","1.50553","22.69599","99.94730","-0.01252","199.07156"
"839.52400","1.50120","22.86822","99.94730","-0.01256","200.58231"
"839.62400","1.49731","22.69554","99.94730","-0.01260","199.06763"
"839.72400","1.49335","22.88029","100.04589","-0.01263","200.68811"
"839.82400","1.48938","22.67410","100.04589","-0.01267","198.87961"
"839.92400","1.48492","22.82002","100.04589","-0.01272","200.15948"
"840.02400","1.48024","22.72309","100.04589","-0.01276","199.30933"
"840.12400","1.47490","22.81432","100.04589","-0.01281","200.10950"
"840.22400","1.46932","22.75940","100.11459","-0.01287","199.62775"
"840.32400","1.46386","22.67176","100.11459","-0.01292","198.85909"
"840.42400","1.45869","22.77412","100.11459","-0.01297","199.75691"
"840.52400","1.45429","22.55148","100.11459","-0.01301","197.80405"
"840.62400","1.45042","22.74107","100.11459","-0.01305","199.46700"
"840.72400","1.44705","22.51292","100.11459","-0.01308","197.46590"
"840.82400","1.44349","22.72654","100.18287","-0.01312","199.33955"
"840.92400","1.44057","22.60172","100.18287","-0.01315","198.24477"
"841.02400","1.43693","22.70323","100.18287","-0.01318","199.13513"
"841.12400","1.43346","22.70482","100.18287","-0.01322","199.14906"
"841.22400","1.42977","22.59928","100.18287","-0.01325","198.22331"
"841.32400","1.42592","22.72320","100.25005","-0.01329","199.31030"
"841.42400","1.42202","22.57300","100.25005","-0.01333","197.99283"
"841.52400","1.41780","22.77866","100.25005","-0.01337","199.79674"
"841.62400","1.41398","22.64335","100.25005","-0.01341","198.60988"
"841.72400","1.41004","22.75623","100.25005","-0.01345","199.59995"
"841.82400","1.40689","22.75175","100.25005","-0.01348","199.56073"
"841.92400","1.40341","22.76230","100.31925","-0.01351","199.65323"
"842.02400","1.40056","22.84598","100.31925","-0.01354","200.38721"
"842.12400","1.39733","22.67328","100.31925","-0.01357","198.87238"
"842.22400","1.39392","22.84611","100.31925","-0.01360","200.38835"
"842.32400","1.39081","22.63856","100.31925","-0.01363","198.56787"
"842.42400","1.38701","22.69312","100.42303","-0.01367","199.04639"
"842.52400","1.38359","22.68688","100.42303","-0.01370","198.99170"
"842.62400","1.37945","22.62053","100.42303","-0.01374","198.40973"
"842.72400","1.37515","22.73708","100.42303","-0.01378","199.43201"
"842.82400","1.37033","22.54904","100.42303","-0.01383","197.78267"
"842.92400","1.36591","22.73890","100.49104","-0.01387","199.44794"
"843.02400","1.36165","22.54904","100.49104","-0.01392","197.78265"
"843.12400","1.35816","22.67834","100.49104","-0.01395","198.91679"
"843.22400","1.35496","22.57088","100.49104","-0.01398","197.97426"
"843.32400","1.35213","22.70598","100.49104","-0.01401","199.15919"
"843.42400","1.34927","22.68261","100.49104","-0.01404","198.95427"
"843.52400","1.34645","22.59076","100.55761","-0.01406","198.14861"
"843.62400","1.34383","22.81794","100.55761","-0.01409","200.14128"
"843.72400","1.34068","22.63722","100.55761","-0.01412","198.55614"
"843.82400","1.33744","22.81254","100.55761","-0.01415","200.09392"
"843.92400","1.33417","22.67110","100.55761","-0.01418","198.85329"
"844.02400","1.33024","22.81005","100.55761","-0.01422","200.07204"
"844.12400","1.32654","22.72211","100.61925","-0.01426","199.30066"
"844.22400","1.32259","22.67528","100.61925","-0.01430","198.88998"
"844.32400","1.31931","22.82191","100.61925","-0.01433","200.17606"
"844.42400","1.31576","22.63670","100.61925","-0.01436","198.55154"
"844.52400","1.31278","22.83345","100.61925","-0.01439","200.27727"
"844.62400","1.31008","22.63214","100.68602","-0.01442","198.51158"
"844.72400","1.30716","22.82151","100.68602","-0.01445","200.17253"
"844.82400","1.30490","22.64778","100.68602","-0.01447","198.64874"
"844.92400","1.30281","22.72323","100.68602","-0.01449","199.31050"
"845.02400","1.30022","22.71016","100.68602","-0.01451","199.19588"
"845.12400","1.29785","22.63263","100.68602","-0.01454","198.51588"
"845.22400","1.29570","22.77956","100.79369","-0.01456","199.80460"
"845.32400","1.29298","22.59835","100.79369","-0.01458","198.21523"
"845.42400","1.28975","22.83314","100.79369","-0.01462","200.27460"
"845.52400","1.28664","22.66395","100.79369","-0.01465","198.79056"
"845.62400","1.28268","22.80235","100.79369","-0.01468","200.00447"
"845.72400","1.27906","22.67701","100.85758","-0.01472","198.90511"
"845.82400","1.27486","22.67812","100.85758","-0.01476","198.91486"
"845.92400","1.27137","22.74060","100.85758","-0.01479","199.46289"
"846.02400","1.26773","22.61630","100.85758","-0.01483","198.37267"
"846.12400","1.26436","22.82901","100.85758","-0.01486","200.23837"
"846.22400","1.26147","22.61070","100.85758","-0.01489","198.32347"
"846.32400","1.25841","22.83478","100.92455","-0.01492","200.28894"
"846.42400","1.25624","22.63173","100.92455","-0.01494","198.50793"
"846.52400","1.25441","22.81129","100.92455","-0.01496","200.08293"
"846.62400","1.25213","22.71301","100.92455","-0.01498","199.22093"
"846.72400","1.24991","22.67627","100.92455","-0.01500","198.89865"
"846.82400","1.24817","22.80625","100.99437","-0.01502","200.03870"
"846.92400","1.24647","22.62209","100.99437","-0.01504","198.42342"
"847.02400","1.24428","22.77938","100.99437","-0.01506","199.80305"
"847.12400","1.24188","22.60597","100.99437","-0.01508","198.28206"
"847.22400","1.23982","22.74530","100.99437","-0.01510","199.50407"
"847.32400","1.23777","22.67799","100.99437","-0.01512","198.91373"
"847.42400","1.23520","22.73476","101.05869","-0.01515","199.41170"
"847.52400","1.23276","22.73665","101.05869","-0.01517","199.42824"
"847.62400","1.23065","22.66216","101.05869","-0.01519","198.77486"
"847.72400","1.22830","22.79786","101.05869","-0.01521","199.96509"
"847.82400","1.22578","22.64728","101.05869","-0.01524","198.64439"
"847.92400","1.22378","22.84034","101.14771","-0.01526","200.33774"
"848.02400","1.22170","22.74958","101.14771","-0.01528","199.54166"
"848.12400","1.21923","22.84793","101.14771","-0.01530","200.40430"
"848.22400","1.21705","22.84254","101.14771","-0.01532","200.35707"
"848.32400","1.21538","22.76431","101.14771","-0.01534","199.67082"
"848.42400","1.21396","22.80352","101.14771","-0.01535","200.01474"
"848.52400","1.21253","22.66197","101.20646","-0.01537","198.77324"
"848.62400","1.21126","22.83959","101.20646","-0.01538","200.33118"
"848.72400","1.21010","22.67982","101.20646","-0.01539","198.92981"
"848.82400","1.20915","22.87183","101.20646","-0.01540","200.61397"
"848.92400","1.20826","22.67964","101.20646","-0.01541","198.92818"
"849.02400","1.20742","22.86817","101.26894","-0.01542","200.58183"
"849.12400","1.20649","22.82619","101.26894","-0.01543","200.21361"
"849.22400","1.20531","22.81166","101.26894","-0.01544","200.08614"
"849.32400","1.20397","22.90710","101.26894","-0.01545","200.92334"
"849.42400","1.20245","22.74109","101.26894","-0.01546","199.46721"
"849.52400","1.20106","22.95591","101.26894","-0.01548","201.35144"
"849.62400","1.19973","22.80524","101.32806","-0.01549","200.02985"
"849.72400","1.19820","22.86231","101.32806","-0.01551","200.53044"
"849.82400","1.19629","22.89092","101.32806","-0.01552","200.78137"
"849.92400","1.19389","22.84710","101.32806","-0.01555","200.39702"
"850.02400","1.19159","22.98834","101.32806","-0.01557","201.63583"
"850.12400","1.18878","22.90468","101.38461","-0.01560","200.90204"
"850.22400","1.18522","22.99158","101.38461","-0.01563","201.66428"
"850.32400","1.18179","22.89715","101.38461","-0.01567","200.83604"
"850.42400","1.17789","23.04652","101.38461","-0.01570","202.14619"
"850.52400","1.17453","22.87816","101.38461","-0.01574","200.66943"
"850.62400","1.17086","23.07044","101.44424","-0.01577","202.35597"
"850.72400","1.16778","22.85274","101.44424","-0.01580","200.44652"
"850.82400","1.16504","23.12333","101.44424","-0.01583","202.81990"
"850.92400","1.16213","22.90439","101.44424","-0.01586","200.89949"
"851.02400","1.15996","23.05770","101.44424","-0.01588","202.24428"
"851.12400","1.15803","22.94699","101.44424","-0.01590","201.27319"
"851.22400","1.15561","23.00757","101.53835","-0.01592","201.80450"
"851.32400","1.15314","23.05488","101.53835","-0.01594","202.21950"
"851.42400","1.15106","22.95422","101.53835","-0.01596","201.33661"
"851.52400","1.14860","23.15339","101.53835","-0.01599","203.08354"
"851.62400","1.14549","22.95649","101.53835","-0.01602","201.35652"
"851.72400","1.14279","23.19278","101.61012","-0.01604","203.42908"
"851.82400","1.13972","22.95278","101.61012","-0.01607","201.32396"
"851.92400","1.13619","23.15368","101.61012","-0.01611","203.08609"
"852.02400","1.13302","22.97151","101.61012","-0.01614","201.48825"
