Repository: Mecanon/morphing_wing

File: experimental/sma_database/flexinol_isobaric_trained_200MPa.csv (part 15 of 86)
Test : Start of hold value,"200.00000",MPa
Time,Extension,Load,Temperature: Chamber 3119-600 1 1,Tensile strain (Extension),Tensile stress
(s),(mm),(N),(C),(mm/mm),(MPa)
"852.12400","1.12919","23.02180","101.61012","-0.01618","201.92940"
"852.22400","1.12607","23.03908","101.61012","-0.01621","202.08095"
"852.32400","1.12261","22.92184","101.68432","-0.01624","201.05258"
"852.42400","1.11953","23.06291","101.68432","-0.01627","202.28998"
"852.52400","1.11702","22.92788","101.68432","-0.01630","201.10555"
"852.62400","1.11395","23.16819","101.68432","-0.01633","203.21339"
"852.72400","1.11121","22.99579","101.68432","-0.01635","201.70125"
"852.82400","1.10850","23.15655","101.75490","-0.01638","203.11124"
"852.92400","1.10494","23.08343","101.75490","-0.01641","202.46992"
"853.02400","1.10144","23.01307","101.75490","-0.01645","201.85283"
"853.12400","1.09698","23.18160","101.75490","-0.01649","203.33098"
"853.22400","1.09232","22.91780","101.75490","-0.01654","201.01715"
"853.32400","1.08666","23.10570","101.75490","-0.01659","202.66527"
"853.42400","1.08092","22.91138","101.82741","-0.01665","200.96085"
"853.52400","1.07506","23.02566","101.82741","-0.01670","201.96318"
"853.62400","1.06960","22.96834","101.82741","-0.01676","201.46043"
"853.72400","1.06457","22.90425","101.82741","-0.01681","200.89828"
"853.82400","1.06017","22.99387","101.82741","-0.01685","201.68440"
"853.92400","1.05555","22.79975","101.94278","-0.01689","199.98170"
"854.02400","1.05081","22.95031","101.94278","-0.01694","201.30228"
"854.12400","1.04587","22.83829","101.94278","-0.01699","200.31970"
"854.22400","1.04046","22.84718","101.94278","-0.01704","200.39769"
"854.32400","1.03518","22.94798","101.94278","-0.01709","201.28188"
"854.42400","1.02966","22.80547","101.94278","-0.01715","200.03186"
"854.52400","1.02407","22.95344","102.01993","-0.01720","201.32977"
"854.62400","1.01953","22.80117","102.01993","-0.01724","199.99420"
"854.72400","1.01484","22.84354","102.01993","-0.01729","200.36583"
"854.82400","1.01040","22.88982","102.01993","-0.01733","200.77170"
"854.92400","1.00549","22.70766","102.01993","-0.01738","199.17397"
"855.02400","0.99977","22.93473","102.09705","-0.01744","201.16566"
"855.12400","0.99381","22.71070","102.09705","-0.01749","199.20062"
"855.22400","0.98733","22.82703","102.09705","-0.01756","200.22096"
"855.32400","0.98075","22.78499","102.09705","-0.01762","199.85223"
"855.42400","0.97427","22.70515","102.09705","-0.01768","199.15196"
"855.52400","0.96855","22.87113","102.09705","-0.01774","200.60776"
"855.62400","0.96359","22.65021","102.17422","-0.01779","198.67007"
"855.72400","0.95832","22.77629","102.17422","-0.01784","199.77591"
"855.82400","0.95313","22.70179","102.17422","-0.01789","199.12244"
"855.92400","0.94782","22.66729","102.17422","-0.01794","198.81987"
"856.02400","0.94234","22.80691","102.17422","-0.01800","200.04454"
"856.12400","0.93694","22.60807","102.24973","-0.01805","198.30048"
"856.22400","0.93144","22.71843","102.24973","-0.01810","199.26839"
"856.32400","0.92597","22.71640","102.24973","-0.01815","199.25066"
"856.42400","0.92116","22.61381","102.24973","-0.01820","198.35077"
"856.52400","0.91660","22.77538","102.24973","-0.01825","199.76799"
"856.62400","0.91172","22.61915","102.24973","-0.01829","198.39763"
"856.72400","0.90644","22.61725","102.32833","-0.01834","198.38092"
"856.82400","0.90028","22.73199","102.32833","-0.01840","199.38741"
"856.92400","0.89378","22.54926","102.32833","-0.01847","197.78459"
"857.02400","0.88709","22.65493","102.32833","-0.01853","198.71143"
"857.12400","0.88050","22.65489","102.32833","-0.01860","198.71112"
"857.22400","0.87461","22.49112","102.44652","-0.01865","197.27466"
"857.32400","0.86943","22.64893","102.44652","-0.01870","198.65883"
"857.42400","0.86473","22.61448","102.44652","-0.01875","198.35669"
"857.52400","0.86009","22.44263","102.44652","-0.01880","196.84932"
"857.62400","0.85494","22.66835","102.44652","-0.01885","198.82918"
"857.72400","0.85023","22.51168","102.44652","-0.01889","197.45499"
"857.82400","0.84517","22.47482","102.52399","-0.01894","197.13168"
"857.92400","0.84023","22.62807","102.52399","-0.01899","198.47581"
"858.02400","0.83507","22.57092","102.52399","-0.01904","197.97461"
"858.12400","0.82984","22.43628","102.52399","-0.01909","196.79361"
"858.22400","0.82570","22.57711","102.52399","-0.01913","198.02887"
"858.32400","0.82138","22.44402","102.60098","-0.01917","196.86153"
"858.42400","0.81745","22.35221","102.60098","-0.01921","196.05626"
"858.52400","0.81283","22.49535","102.60098","-0.01925","197.31175"
"858.62400","0.80814","22.46211","102.60098","-0.01930","197.02016"
"858.72400","0.80303","22.37385","102.60098","-0.01935","196.24606"
"858.82400","0.79769","22.51049","102.60098","-0.01940","197.44453"
"858.92400","0.79238","22.49164","102.67676","-0.01945","197.27921"
"859.02400","0.78693","22.33654","102.67676","-0.01951","195.91879"
"859.12400","0.78167","22.33301","102.67676","-0.01956","195.88779"
"859.22400","0.77740","22.47201","102.67676","-0.01960","197.10701"
"859.32400","0.77372","22.43339","102.67676","-0.01964","196.76825"
"859.42400","0.77095","22.38931","102.67676","-0.01966","196.38162"
"859.52400","0.76871","22.41612","102.79095","-0.01968","196.61684"
"859.62400","0.76756","22.47478","102.79095","-0.01970","197.13136"
"859.72400","0.76749","22.50039","102.79095","-0.01970","197.35593"
"859.82400","0.76749","22.55982","102.79095","-0.01970","197.87721"
"859.92400","0.76748","22.64679","102.79095","-0.01970","198.64001"
"860.02400","0.76748","22.69236","102.86270","-0.01970","199.03975"
"860.12400","0.76747","22.72043","102.86270","-0.01970","199.28596"
"860.22400","0.76747","22.71971","102.86270","-0.01970","199.27963"
"860.32400","0.76747","22.70884","102.86270","-0.01970","199.18428"
"860.42400","0.76747","22.72369","102.86270","-0.01970","199.31461"
"860.52400","0.76747","22.72628","102.86270","-0.01970","199.33727"
"860.62400","0.76746","22.74971","102.93362","-0.01970","199.54282"
"860.72400","0.76745","22.75880","102.93362","-0.01970","199.62253"
"860.82400","0.76736","22.79757","102.93362","-0.01970","199.96262"
"860.92400","0.76622","22.69409","102.93362","-0.01971","199.05492"
"861.02400","0.76388","22.66276","102.93362","-0.01973","198.78012"
"861.12400","0.76122","22.62060","103.00443","-0.01976","198.41035"
"861.22400","0.75846","22.58878","103.00443","-0.01978","198.13126"
"861.32400","0.75620","22.62850","103.00443","-0.01981","198.47966"
"861.42400","0.75388","22.66375","103.00443","-0.01983","198.78885"
"861.52400","0.75100","22.68746","103.00443","-0.01986","198.99675"
"861.62400","0.74827","22.66421","103.07038","-0.01988","198.79286"
"861.72400","0.74540","22.72146","103.07038","-0.01991","199.29503"
"861.82400","0.74210","22.75332","103.07038","-0.01994","199.57446"
"861.92400","0.73919","22.77635","103.07038","-0.01997","199.77649"
"862.02400","0.73600","22.76725","103.07038","-0.02000","199.69664"
"862.12400","0.73309","22.75410","103.07038","-0.02003","199.58134"
"862.22400","0.73097","22.74078","103.13417","-0.02005","199.46448"
"862.32400","0.72868","22.76539","103.13417","-0.02007","199.68033"
"862.42400","0.72637","22.86605","103.13417","-0.02010","200.56328"
"862.52400","0.72428","22.90695","103.13417","-0.02012","200.92197"
"862.62400","0.72216","22.87015","103.13417","-0.02014","200.59917"
"862.72400","0.71950","22.84065","103.23624","-0.02016","200.34047"
"862.82400","0.71688","22.84454","103.23624","-0.02019","200.37460"
"862.92400","0.71424","22.83408","103.23624","-0.02021","200.28282"
"863.02400","0.71105","22.78225","103.23624","-0.02025","199.82817"
"863.12400","0.70828","22.76460","103.23624","-0.02027","199.67340"
"863.22400","0.70557","22.75230","103.23624","-0.02030","199.56548"
"863.32400","0.70202","22.75928","103.30354","-0.02033","199.62672"
"863.42400","0.69872","22.73886","103.30354","-0.02037","199.44766"
"863.52400","0.69488","22.80679","103.30354","-0.02040","200.04349"
"863.62400","0.69134","22.82488","103.30354","-0.02044","200.20210"
"863.72400","0.68804","22.80881","103.30354","-0.02047","200.06120"
"863.82400","0.68490","22.80885","103.37309","-0.02050","200.06154"
"863.92400","0.68269","22.80975","103.37309","-0.02052","200.06943"
"864.02400","0.68037","22.84274","103.37309","-0.02054","200.35875"
"864.12400","0.67786","22.84152","103.37309","-0.02057","200.34805"
"864.22400","0.67588","22.79803","103.37309","-0.02059","199.96666"
"864.32400","0.67413","22.73891","103.37309","-0.02060","199.44807"
"864.42400","0.67206","22.71087","103.44798","-0.02062","199.20209"
"864.52400","0.66979","22.69914","103.44798","-0.02065","199.09921"
"864.62400","0.66790","22.69627","103.44798","-0.02066","199.07404"
"864.72400","0.66623","22.69499","103.44798","-0.02068","199.06282"
"864.82400","0.66435","22.71866","103.44798","-0.02070","199.27046"
"864.92400","0.66228","22.76442","103.52187","-0.02072","199.67180"
"865.02400","0.66036","22.81831","103.52187","-0.02074","200.14453"
"865.12400","0.65871","22.88627","103.52187","-0.02075","200.74059"
"865.22400","0.65691","22.91566","103.52187","-0.02077","200.99835"
"865.32400","0.65452","22.95502","103.52187","-0.02080","201.34357"
"865.42400","0.65204","22.92570","103.52187","-0.02082","201.08649"
"865.52400","0.64967","22.90747","103.62080","-0.02084","200.92651"
"865.62400","0.64677","22.89928","103.62080","-0.02087","200.85474"
"865.72400","0.64381","22.86500","103.62080","-0.02090","200.55405"
"865.82400","0.64115","22.83348","103.62080","-0.02093","200.27753"
"865.92400","0.63838","22.83673","103.62080","-0.02095","200.30608"
"866.02400","0.63596","22.89241","103.68633","-0.02098","200.79446"
"866.12400","0.63387","22.91612","103.68633","-0.02100","201.00240"
"866.22400","0.63164","22.94256","103.68633","-0.02102","201.23430"
"866.32400","0.62928","23.01109","103.68633","-0.02104","201.83540"
"866.42400","0.62709","23.10232","103.68633","-0.02106","202.63559"
"866.52400","0.62477","23.11819","103.68633","-0.02108","202.77478"
"866.62400","0.62201","23.09373","103.76353","-0.02111","202.56024"
"866.72400","0.61914","23.07106","103.76353","-0.02114","202.36147"
"866.82400","0.61624","23.04199","103.76353","-0.02117","202.10648"
"866.92400","0.61331","22.98532","103.76353","-0.02120","201.60934"
"867.02400","0.61052","22.92018","103.76353","-0.02122","201.03798"
"867.12400","0.60741","22.88620","103.84562","-0.02125","200.73996"
"867.22400","0.60389","22.89588","103.84562","-0.02129","200.82489"
"867.32400","0.60039","22.86072","103.84562","-0.02132","200.51649"
"867.42400","0.59666","22.82985","103.84562","-0.02136","200.24573"
"867.52400","0.59333","22.81833","103.84562","-0.02139","200.14471"
"867.62400","0.58992","22.84143","103.84562","-0.02142","200.34726"
"867.72400","0.58736","22.87398","103.92635","-0.02145","200.63275"
"867.82400","0.58509","22.92121","103.92635","-0.02147","201.04701"
"867.92400","0.58254","22.90782","103.92635","-0.02150","200.92964"
"868.02400","0.58037","22.92088","103.92635","-0.02152","201.04414"
"868.12400","0.57849","22.87309","103.92635","-0.02153","200.62497"
"868.22400","0.57634","22.80687","104.03613","-0.02156","200.04413"
"868.32400","0.57376","22.72992","104.03613","-0.02158","199.36917"
"868.42400","0.57160","22.73584","104.03613","-0.02160","199.42111"
"868.52400","0.56972","22.75770","104.03613","-0.02162","199.61292"
"868.62400","0.56772","22.79927","104.03613","-0.02164","199.97754"
"868.72400","0.56531","22.89722","104.03613","-0.02166","200.83661"
"868.82400","0.56326","22.93667","104.10747","-0.02168","201.18269"
"868.92400","0.56127","22.94037","104.10747","-0.02170","201.21513"
"869.02400","0.55852","22.89678","104.10747","-0.02173","200.83281"
"869.12400","0.55570","22.79035","104.10747","-0.02176","199.89922"
"869.22400","0.55326","22.77258","104.10747","-0.02178","199.74336"
"869.32400","0.55013","22.77362","104.10747","-0.02181","199.75252"
"869.42400","0.54710","22.76754","104.17442","-0.02184","199.69920"
"869.52400","0.54447","22.76882","104.17442","-0.02187","199.71042"
"869.62400","0.54164","22.79922","104.17442","-0.02189","199.97708"
"869.72400","0.53938","22.88559","104.17442","-0.02192","200.73463"
"869.82400","0.53756","22.95447","104.17442","-0.02193","201.33882"
"869.92400","0.53546","22.93384","104.23681","-0.02195","201.15781"
"870.02400","0.53298","22.87991","104.23681","-0.02198","200.68483"
"870.12400","0.53077","22.83319","104.23681","-0.02200","200.27502"
"870.22400","0.52869","22.82508","104.23681","-0.02202","200.20389"
"870.32400","0.52585","22.80552","104.23681","-0.02205","200.03230"
"870.42400","0.52277","22.83797","104.23681","-0.02208","200.31694"
"870.52400","0.52001","22.89728","104.29968","-0.02210","200.83717"
"870.62400","0.51678","22.93167","104.29968","-0.02214","201.13885"
"870.72400","0.51373","22.92842","104.29968","-0.02216","201.11034"
"870.82400","0.51054","22.95195","104.29968","-0.02220","201.31668"
"870.92400","0.50664","22.95151","104.29968","-0.02223","201.31285"
"871.02400","0.50288","22.93506","104.39890","-0.02227","201.16858"
"871.12400","0.49849","22.89581","104.39890","-0.02231","200.82426"
"871.22400","0.49480","22.86063","104.39890","-0.02235","200.51569"
"871.32400","0.49144","22.88293","104.39890","-0.02238","200.71129"
"871.42400","0.48858","22.88936","104.39890","-0.02241","200.76768"
"871.52400","0.48582","22.86329","104.39890","-0.02244","200.53905"
"871.62400","0.48300","22.84659","104.46696","-0.02246","200.39256"
"871.72400","0.48026","22.82230","104.46696","-0.02249","200.17953"
"871.82400","0.47722","22.81840","104.46696","-0.02252","200.14529"
"871.92400","0.47409","22.82740","104.46696","-0.02255","200.22424"
"872.02400","0.47121","22.80126","104.46696","-0.02258","199.99493"
"872.12400","0.46855","22.82250","104.53690","-0.02260","200.18126"
"872.22400","0.46597","22.83284","104.53690","-0.02263","200.27193"
"872.32400","0.46309","22.79794","104.53690","-0.02266","199.96585"
"872.42400","0.45982","22.75111","104.53690","-0.02269","199.55508"
"872.52400","0.45655","22.73175","104.53690","-0.02272","199.38528"
"872.62400","0.45267","22.70876","104.53690","-0.02276","199.18361"
"872.72400","0.44904","22.71638","104.60551","-0.02279","199.25049"
"872.82400","0.44550","22.71787","104.60551","-0.02283","199.26352"
"872.92400","0.44274","22.63647","104.60551","-0.02286","198.54953"
"873.02400","0.44050","22.60690","104.60551","-0.02288","198.29015"
"873.12400","0.43800","22.62225","104.60551","-0.02290","198.42484"
"873.22400","0.43559","22.69660","104.67272","-0.02292","199.07695"
"873.32400","0.43356","22.73282","104.67272","-0.02294","199.39462"
"873.42400","0.43135","22.73217","104.67272","-0.02297","199.38896"
"873.52400","0.42852","22.77826","104.67272","-0.02299","199.79318"
"873.62400","0.42585","22.77764","104.67272","-0.02302","199.78777"
"873.72400","0.42326","22.78282","104.67272","-0.02304","199.83324"
"873.82400","0.42046","22.78736","104.76958","-0.02307","199.87300"
"873.92400","0.41798","22.79015","104.76958","-0.02310","199.89754"
"874.02400","0.41547","22.79498","104.76958","-0.02312","199.93991"
"874.12400","0.41207","22.79373","104.76958","-0.02315","199.92894"
"874.22400","0.40891","22.81891","104.76958","-0.02318","200.14973"
"874.32400","0.40526","22.85399","104.83695","-0.02322","200.45747"
"874.42400","0.40137","22.90669","104.83695","-0.02326","200.91969"
"874.52400","0.39787","22.92255","104.83695","-0.02329","201.05881"
"874.62400","0.39468","22.96838","104.83695","-0.02332","201.46080"
"874.72400","0.39221","22.96166","104.83695","-0.02335","201.40184"
"874.82400","0.38959","22.94141","104.83695","-0.02337","201.22424"
"874.92400","0.38678","22.94996","104.90588","-0.02340","201.29922"
"875.02400","0.38442","22.96715","104.90588","-0.02342","201.45001"
"875.12400","0.38179","22.97180","104.90588","-0.02345","201.49083"
"875.22400","0.37866","22.96250","104.90588","-0.02348","201.40919"
"875.32400","0.37590","22.91427","104.90588","-0.02351","200.98618"
"875.42400","0.37321","22.89221","104.97797","-0.02353","200.79266"
"875.52400","0.37065","22.83921","104.97797","-0.02356","200.32784"
"875.62400","0.36846","22.84072","104.97797","-0.02358","200.34102"
"875.72400","0.36613","22.88555","104.97797","-0.02360","200.73425"
"875.82400","0.36312","22.89285","104.97797","-0.02363","200.79829"
"875.92400","0.36001","22.87333","104.97797","-0.02366","200.62706"
"876.02400","0.35657","22.89303","105.04560","-0.02369","200.79985"
"876.12400","0.35290","22.97970","105.04560","-0.02373","201.56009"
"876.22400","0.34976","23.05262","105.04560","-0.02376","202.19971"
"876.32400","0.34675","23.08215","105.04560","-0.02379","202.45866"
"876.42400","0.34423","23.07670","105.04560","-0.02381","202.41093"
"876.52400","0.34175","23.06595","105.14890","-0.02384","202.31664"
"876.62400","0.33898","23.07174","105.14890","-0.02386","202.36740"
"876.72400","0.33628","23.05208","105.14890","-0.02389","202.19498"
"876.82400","0.33329","23.01691","105.14890","-0.02392","201.88651"
"876.92400","0.32987","22.95177","105.14890","-0.02395","201.31512"
"877.02400","0.32656","22.93707","105.14890","-0.02399","201.18620"
"877.12400","0.32347","22.92963","105.22192","-0.02402","201.12091"
"877.22400","0.32058","22.90837","105.22192","-0.02404","200.93440"
"877.32400","0.31752","22.90070","105.22192","-0.02407","200.86716"
"877.42400","0.31392","22.93495","105.22192","-0.02411","201.16759"
"877.52400","0.30996","22.97867","105.22192","-0.02415","201.55106"
"877.62400","0.30543","22.98702","105.22192","-0.02419","201.62431"
"877.72400","0.30107","22.93937","105.29191","-0.02423","201.20639"
"877.82400","0.29735","22.89550","105.29191","-0.02427","200.82158"
"877.92400","0.29392","22.89403","105.29191","-0.02430","200.80869"
"878.02400","0.29031","22.94508","105.29191","-0.02434","201.25642"
"878.12400","0.28701","22.91864","105.29191","-0.02437","201.02454"
"878.22400","0.28311","22.88421","105.35899","-0.02441","200.72253"
"878.32400","0.27953","22.93790","105.35899","-0.02444","201.19347"
"878.42400","0.27583","23.01110","105.35899","-0.02448","201.83554"
"878.52400","0.27240","23.05162","105.35899","-0.02451","202.19089"
"878.62400","0.26859","23.07292","105.35899","-0.02455","202.37770"
"878.72400","0.26432","23.05543","105.42844","-0.02459","202.22432"
"878.82400","0.25984","23.09228","105.42844","-0.02463","202.54758"
"878.92400","0.25529","23.05798","105.42844","-0.02468","202.24670"
"879.02400","0.25101","23.02181","105.42844","-0.02472","201.92943"
"879.12400","0.24732","22.97315","105.42844","-0.02476","201.50262"
"879.22400","0.24367","22.91469","105.42844","-0.02479","200.98985"
"879.32400","0.23988","22.90730","105.53757","-0.02483","200.92508"
"879.42400","0.23609","22.87094","105.53757","-0.02487","200.60611"
"879.52400","0.23180","22.85488","105.53757","-0.02491","200.46529"
"879.62400","0.22780","22.89922","105.53757","-0.02495","200.85416"
"879.72400","0.22352","22.90452","105.53757","-0.02499","200.90063"
"879.82400","0.21904","22.86480","105.53757","-0.02503","200.55223"
"879.92400","0.21406","22.89433","105.60892","-0.02508","200.81133"
"880.02400","0.20858","22.89531","105.60892","-0.02513","200.81989"
"880.12400","0.20357","22.88898","105.60892","-0.02518","200.76431"
"880.22400","0.19873","22.89640","105.60892","-0.02523","200.82948"
"880.32400","0.19411","22.89036","105.60892","-0.02527","200.77643"
"880.42400","0.18980","22.89141","105.67761","-0.02532","200.78564"
"880.52400","0.18529","22.85507","105.67761","-0.02536","200.46695"
"880.62400","0.18107","22.78334","105.67761","-0.02540","199.83775"
"880.72400","0.17676","22.77408","105.67761","-0.02544","199.75655"
"880.82400","0.17234","22.76456","105.67761","-0.02549","199.67305"
"880.92400","0.16749","22.72707","105.67761","-0.02553","199.34424"
"881.02400","0.16244","22.65254","105.75003","-0.02558","198.69052"
"881.12400","0.15778","22.63322","105.75003","-0.02563","198.52107"
"881.22400","0.15311","22.57612","105.75003","-0.02567","198.02022"
"881.32400","0.14915","22.52751","105.75003","-0.02571","197.59383"
"881.42400","0.14509","22.52893","105.75003","-0.02575","197.60632"
"881.52400","0.14156","22.56448","105.85924","-0.02579","197.91814"
"881.62400","0.13752","22.53928","105.85924","-0.02582","197.69710"
"881.72400","0.13396","22.57186","105.85924","-0.02586","197.98285"
"881.82400","0.12974","22.57222","105.85924","-0.02590","197.98599"
"881.92400","0.12580","22.56518","105.85924","-0.02594","197.92426"
"882.02400","0.12102","22.57771","105.85924","-0.02599","198.03415"
"882.12400","0.11629","22.58589","105.92358","-0.02603","198.10585"
"882.22400","0.11114","22.59913","105.92358","-0.02608","198.22202"
"882.32400","0.10644","22.56310","105.92358","-0.02613","197.90598"
"882.42400","0.10215","22.51033","105.92358","-0.02617","197.44310"
"882.52400","0.09819","22.47068","105.92358","-0.02621","197.09538"
"882.62400","0.09463","22.45851","105.92358","-0.02624","196.98865"
"882.72400","0.09154","22.44249","105.98920","-0.02627","196.84813"
"882.82400","0.08823","22.44908","105.98920","-0.02630","196.90591"
"882.92400","0.08558","22.47307","105.98920","-0.02633","197.11629"
"883.02400","0.08258","22.47874","105.98920","-0.02636","197.16603"
"883.12400","0.07940","22.46070","105.98920","-0.02639","197.00783"
"883.22400","0.07653","22.45750","106.05121","-0.02642","196.97972"
"883.32400","0.07309","22.46748","106.05121","-0.02645","197.06732"
"883.42400","0.06984","22.48611","106.05121","-0.02648","197.23073"
"883.52400","0.06652","22.44651","106.05121","-0.02652","196.88335"
"883.62400","0.06335","22.45384","106.05121","-0.02655","196.94769"
"883.72400","0.06074","22.47450","106.05121","-0.02657","197.12891"
"883.82400","0.05799","22.48194","106.10979","-0.02660","197.19409"
"883.92400","0.05546","22.48447","106.10979","-0.02662","197.21634"
"884.02400","0.05339","22.51984","106.10979","-0.02664","197.52657"
"884.12400","0.05131","22.56760","106.10979","-0.02666","197.94548"
"884.22400","0.04909","22.58895","106.10979","-0.02668","198.13275"
"884.32400","0.04710","22.63606","106.19769","-0.02670","198.54599"
"884.42400","0.04527","22.66038","106.19769","-0.02672","198.75928"
"884.52400","0.04324","22.66367","106.19769","-0.02674","198.78809"
"884.62400","0.04104","22.68716","106.19769","-0.02676","198.99413"
"884.72400","0.03914","22.69331","106.19769","-0.02678","199.04808"
"884.82400","0.03738","22.68169","106.19769","-0.02680","198.94621"
"884.92400","0.03531","22.65097","106.25928","-0.02682","198.67674"
"885.02400","0.03293","22.60495","106.25928","-0.02684","198.27310"
"885.12400","0.03070","22.57645","106.25928","-0.02686","198.02307"
"885.22400","0.02837","22.58976","106.25928","-0.02689","198.13983"
"885.32400","0.02541","22.60871","106.25928","-0.02692","198.30602"
"885.42400","0.02244","22.65902","106.32151","-0.02694","198.74736"
"885.52400","0.01945","22.64229","106.32151","-0.02697","198.60059"
"885.62400","0.01624","22.60534","106.32151","-0.02700","198.27644"
"885.72400","0.01372","22.61891","106.32151","-0.02703","198.39555"
"885.82400","0.01113","22.67502","106.32151","-0.02705","198.88766"
"885.92400","0.00841","22.70206","106.32151","-0.02708","199.12486"
"886.02400","0.00619","22.69304","106.38176","-0.02710","199.04576"
"886.12400","0.00412","22.68324","106.38176","-0.02712","198.95975"
"886.22400","0.00171","22.64625","106.38176","-0.02715","198.63536"
"886.32400","-0.00043","22.62827","106.38176","-0.02717","198.47763"
"886.42400","-0.00216","22.63836","106.38176","-0.02718","198.56615"
"886.52400","-0.00379","22.67754","106.44201","-0.02720","198.90977"
"886.62400","-0.00571","22.71462","106.44201","-0.02722","199.23502"
"886.72400","-0.00759","22.73934","106.44201","-0.02724","199.45181"
"886.82400","-0.00903","22.76781","106.44201","-0.02725","199.70160"
"886.92400","-0.01028","22.82356","106.44201","-0.02726","200.19057"
"887.02400","-0.01155","22.84391","106.44201","-0.02727","200.36908"
"887.12400","-0.01313","22.89038","106.53628","-0.02729","200.77667"
"887.22400","-0.01507","22.86203","106.53628","-0.02731","200.52802"
"887.32400","-0.01681","22.78906","106.53628","-0.02733","199.88795"
"887.42400","-0.01836","22.76886","106.53628","-0.02734","199.71075"
"887.52400","-0.02003","22.73820","106.53628","-0.02736","199.44188"
"887.62400","-0.02214","22.76128","106.60115","-0.02738","199.64429"
"887.72400","-0.02446","22.74155","106.60115","-0.02740","199.47119"
"887.82400","-0.02639","22.76765","106.60115","-0.02742","199.70013"
"887.92400","-0.02840","22.80575","106.60115","-0.02744","200.03430"
"888.02400","-0.03084","22.79373","106.60115","-0.02746","199.92894"
"888.12400","-0.03306","22.82605","106.60115","-0.02748","200.21236"
"888.22400","-0.03485","22.86906","106.66363","-0.02750","200.58961"
"888.32400","-0.03680","22.86325","106.66363","-0.02752","200.53865"
"888.42400","-0.03911","22.80892","106.66363","-0.02754","200.06212"
"888.52400","-0.04117","22.77958","106.66363","-0.02756","199.80476"
"888.62400","-0.04284","22.76304","106.66363","-0.02758","199.65971"
"888.72400","-0.04457","22.82532","106.72755","-0.02760","200.20601"
"888.82400","-0.04672","22.86911","106.72755","-0.02762","200.59009"
"888.92400","-0.04889","22.95631","106.72755","-0.02764","201.35493"
"889.02400","-0.05073","23.00177","106.72755","-0.02766","201.75371"
"889.12400","-0.05273","23.01902","106.72755","-0.02768","201.90495"
"889.22400","-0.05522","23.04133","106.72755","-0.02770","202.10069"
"889.32400","-0.05768","23.02207","106.79633","-0.02772","201.93176"
"889.42400","-0.05993","22.99993","106.79633","-0.02775","201.73752"
"889.52400","-0.06275","22.95371","106.79633","-0.02777","201.33211"
"889.62400","-0.06590","22.88670","106.79633","-0.02780","200.74440"
"889.72400","-0.06906","22.84920","106.79633","-0.02783","200.41547"
"889.82400","-0.07311","22.83070","106.90088","-0.02787","200.25314"
"889.92400","-0.07713","22.82795","106.90088","-0.02791","200.22903"
"890.02400","-0.08152","22.83190","106.90088","-0.02796","200.26369"
"890.12400","-0.08538","22.82356","106.90088","-0.02799","200.19058"
"890.22400","-0.08934","22.83644","106.90088","-0.02803","200.30351"
"890.32400","-0.09285","22.85286","106.90088","-0.02807","200.44757"
"890.42400","-0.09638","22.91044","106.96969","-0.02810","200.95262"
"890.52400","-0.09957","22.89936","106.96969","-0.02813","200.85541"
"890.62400","-0.10261","22.81911","106.96969","-0.02816","200.15147"
"890.72400","-0.10558","22.81471","106.96969","-0.02819","200.11295"
"890.82400","-0.10821","22.83539","106.96969","-0.02822","200.29431"
"890.92400","-0.11108","22.80986","107.03923","-0.02824","200.07040"
"891.02400","-0.11387","22.73875","107.03923","-0.02827","199.44667"
"891.12400","-0.11646","22.71913","107.03923","-0.02830","199.27460"
"891.22400","-0.11964","22.71214","107.03923","-0.02833","199.21330"
"891.32400","-0.12272","22.72905","107.03923","-0.02836","199.36159"
"891.42400","-0.12580","22.72914","107.03923","-0.02839","199.36237"
"891.52400","-0.12897","22.74535","107.10350","-0.02842","199.50453"
"891.62400","-0.13159","22.75290","107.10350","-0.02844","199.57077"
"891.72400","-0.13431","22.69979","107.10350","-0.02847","199.10497"
"891.82400","-0.13703","22.67701","107.10350","-0.02850","198.90509"
"891.92400","-0.13927","22.66081","107.10350","-0.02852","198.76305"
"892.02400","-0.14155","22.66502","107.10350","-0.02854","198.79994"
"892.12400","-0.14421","22.67615","107.16241","-0.02857","198.89755"
"892.22400","-0.14647","22.67961","107.16241","-0.02859","198.92796"
"892.32400","-0.14842","22.74370","107.16241","-0.02861","199.49011"
"892.42400","-0.15070","22.75704","107.16241","-0.02863","199.60707"
"892.52400","-0.15309","22.74649","107.16241","-0.02865","199.51454"
"892.62400","-0.15510","22.76276","107.25478","-0.02867","199.65727"
"892.72400","-0.15717","22.74636","107.25478","-0.02869","199.51341"
"892.82400","-0.15972","22.73660","107.25478","-0.02872","199.42778"
"892.92400","-0.16227","22.73503","107.25478","-0.02874","199.41399"
"893.02400","-0.16466","22.72800","107.25478","-0.02876","199.35236"
"893.12400","-0.16768","22.72757","107.31841","-0.02879","199.34862"
"893.22400","-0.17083","22.76290","107.31841","-0.02882","199.65851"
"893.32400","-0.17374","22.72614","107.31841","-0.02885","199.33604"
"893.42400","-0.17718","22.67919","107.31841","-0.02889","198.92426"
"893.52400","-0.18016","22.68231","107.31841","-0.02892","198.95164"
"893.62400","-0.18316","22.70371","107.31841","-0.02894","199.13936"
"893.72400","-0.18619","22.67970","107.38059","-0.02897","198.92873"
"893.82400","-0.18848","22.66202","107.38059","-0.02900","198.77361"
"893.92400","-0.19081","22.65909","107.38059","-0.02902","198.74797"
"894.02400","-0.19324","22.63171","107.38059","-0.02904","198.50777"
"894.12400","-0.19520","22.65267","107.38059","-0.02906","198.69165"
"894.22400","-0.19683","22.66700","107.43972","-0.02908","198.81731"
"894.32400","-0.19867","22.71900","107.43972","-0.02910","199.27341"
"894.42400","-0.20068","22.74488","107.43972","-0.02911","199.50041"
"894.52400","-0.20247","22.77953","107.43972","-0.02913","199.80435"
"894.62400","-0.20400","22.81436","107.43972","-0.02915","200.10982"
"894.72400","-0.20543","22.79137","107.43972","-0.02916","199.90817"
"894.82400","-0.20706","22.81015","107.50247","-0.02918","200.07294"
"894.92400","-0.20883","22.78650","107.50247","-0.02919","199.86549"
"895.02400","-0.21046","22.81968","107.50247","-0.02921","200.15648"
"895.12400","-0.21198","22.86731","107.50247","-0.02922","200.57426"
"895.22400","-0.21353","22.86848","107.50247","-0.02924","200.58458"
"895.32400","-0.21535","22.85336","107.56783","-0.02926","200.45193"
"895.42400","-0.21737","22.86286","107.56783","-0.02928","200.53529"
"895.52400","-0.21914","22.82677","107.56783","-0.02929","200.21872"
"895.62400","-0.22071","22.76236","107.56783","-0.02931","199.65375"
"895.72400","-0.22242","22.71460","107.56783","-0.02933","199.23485"
"895.82400","-0.22453","22.77152","107.66595","-0.02935","199.73409"
"895.92400","-0.22651","22.80759","107.66595","-0.02937","200.05051"
"896.02400","-0.22824","22.83121","107.66595","-0.02938","200.25766"
"896.12400","-0.22994","22.88655","107.66595","-0.02940","200.74304"
"896.22400","-0.23185","22.90615","107.66595","-0.02942","200.91492"
"896.32400","-0.23380","22.93016","107.66595","-0.02944","201.12556"
"896.42400","-0.23542","22.92657","107.73796","-0.02945","201.09412"
"896.52400","-0.23688","22.87064","107.73796","-0.02947","200.60345"
"896.62400","-0.23828","22.81725","107.73796","-0.02948","200.13522"
"896.72400","-0.23976","22.74138","107.73796","-0.02949","199.46976"
"896.82400","-0.24121","22.69342","107.73796","-0.02951","199.04909"
"896.92400","-0.24243","22.70450","107.80682","-0.02952","199.14624"
"897.02400","-0.24345","22.77880","107.80682","-0.02953","199.79794"
"897.12400","-0.24439","22.82772","107.80682","-0.02954","200.22704"
"897.22400","-0.24540","22.81334","107.80682","-0.02955","200.10086"
"897.32400","-0.24654","22.70574","107.80682","-0.02956","199.15714"
"897.42400","-0.24783","22.67397","107.80682","-0.02957","198.87851"
"897.52400","-0.24919","22.71247","107.87306","-0.02959","199.21614"
"897.62400","-0.25050","22.80115","107.87306","-0.02960","199.99396"
"897.72400","-0.25172","22.85724","107.87306","-0.02961","200.48601"
"897.82400","-0.25293","22.86791","107.87306","-0.02962","200.57953"
"897.92400","-0.25432","22.86727","107.87306","-0.02964","200.57391"
"898.02400","-0.25594","22.83274","107.93571","-0.02965","200.27104"
"898.12400","-0.25761","22.77774","107.93571","-0.02967","199.78864"
"898.22400","-0.25916","22.77414","107.93571","-0.02968","199.75705"
"898.32400","-0.26066","22.75985","107.93571","-0.02970","199.63170"
"898.42400","-0.26240","22.69332","107.93571","-0.02972","199.04822"
"898.52400","-0.26454","22.67773","107.93571","-0.02974","198.91142"
"898.62400","-0.26667","22.75591","108.01941","-0.02976","199.59715"
"898.72400","-0.26848","22.85555","108.01941","-0.02977","200.47118"
"898.82400","-0.27039","22.84740","108.01941","-0.02979","200.39969"
"898.92400","-0.27286","22.74434","108.01941","-0.02982","199.49567"
"899.02400","-0.27521","22.70187","108.01941","-0.02984","199.12321"
"899.12400","-0.27737","22.76906","108.01941","-0.02986","199.71249"
"899.22400","-0.27988","22.80293","108.07995","-0.02989","200.00955"
"899.32400","-0.28224","22.79580","108.07995","-0.02991","199.94710"
"899.42400","-0.28404","22.84504","108.07995","-0.02993","200.37895"
"899.52400","-0.28571","22.84673","108.07995","-0.02994","200.39374"
"899.62400","-0.28755","22.79521","108.07995","-0.02996","199.94185"
"899.72400","-0.28935","22.75868","108.14037","-0.02998","199.62149"
"899.82400","-0.29069","22.75739","108.14037","-0.02999","199.61018"
"899.92400","-0.29169","22.86970","108.14037","-0.03000","200.59525"
"900.02400","-0.29256","22.87027","108.14037","-0.03001","200.60027"
"900.12400","-0.29342","22.79712","108.14037","-0.03002","199.95868"
"900.22400","-0.29439","22.76309","108.14037","-0.03003","199.66014"
"900.32400","-0.29563","22.86394","108.20368","-0.03004","200.54471"
"900.42400","-0.29705","22.94936","108.20368","-0.03005","201.29395"
"900.52400","-0.29830","22.91332","108.20368","-0.03006","200.97786"
"900.62400","-0.29935","22.86282","108.20368","-0.03007","200.53488"
"900.72400","-0.30031","22.79579","108.20368","-0.03008","199.94693"
"900.82400","-0.30127","22.72583","108.27536","-0.03009","199.33336"
"900.92400","-0.30233","22.71749","108.27536","-0.03010","199.26021"
"901.02400","-0.30368","22.77469","108.27536","-0.03012","199.76190"
"901.12400","-0.30532","22.88004","108.27536","-0.03013","200.68594"
"901.22400","-0.30681","22.94917","108.27536","-0.03015","201.29234"
"901.32400","-0.30806","22.98748","108.27536","-0.03016","201.62833"
"901.42400","-0.30929","22.95472","108.38179","-0.03017","201.34094"
"901.52400","-0.31066","22.87732","108.38179","-0.03018","200.66209"
"901.62400","-0.31241","22.85170","108.38179","-0.03020","200.43735"
"901.72400","-0.31422","22.90053","108.38179","-0.03022","200.86563"
"901.82400","-0.31559","23.04509","108.38179","-0.03023","202.13365"
"901.92400","-0.31678","22.93156","108.45479","-0.03024","201.13786"
"902.02400","-0.31805","22.86054","108.45479","-0.03026","200.51492"
"902.12400","-0.31983","22.94943","108.45479","-0.03027","201.29457"
"902.22400","-0.32206","23.04405","108.45479","-0.03030","202.12456"
"902.32400","-0.32418","23.08135","108.45479","-0.03032","202.45164"
"902.42400","-0.32617","22.98982","108.45479","-0.03034","201.64885"
"902.52400","-0.32848","22.81720","108.52627","-0.03036","200.13477"
"902.62400","-0.33072","22.74518","108.52627","-0.03038","199.50304"
"902.72400","-0.33247","22.77970","108.52627","-0.03040","199.80582"
"902.82400","-0.33395","22.88315","108.52627","-0.03041","200.71321"
"902.92400","-0.33555","22.94462","108.52627","-0.03043","201.25241"
"903.02400","-0.33731","22.89600","108.58839","-0.03044","200.82597"
"903.12400","-0.33888","22.81487","108.58839","-0.03046","200.11429"
"903.22400","-0.34004","22.84764","108.58839","-0.03047","200.40173"
"903.32400","-0.34102","22.99742","108.58839","-0.03048","201.71550"
"903.42400","-0.34210","23.01633","108.58839","-0.03049","201.88141"
"903.52400","-0.34354","22.89397","108.58839","-0.03050","200.80815"
"903.62400","-0.34553","22.88475","108.64792","-0.03052","200.72726"
"903.72400","-0.34771","22.95575","108.64792","-0.03055","201.35005"
"903.82400","-0.34970","22.97743","108.64792","-0.03056","201.54016"
"903.92400","-0.35196","23.04515","108.64792","-0.03059","202.13416"
"904.02400","-0.35478","23.06850","108.64792","-0.03061","202.33896"
"904.12400","-0.35743","23.00438","108.70657","-0.03064","201.77654"
"904.22400","-0.36006","22.89236","108.70657","-0.03067","200.79401"
"904.32400","-0.36301","22.90463","108.70657","-0.03069","200.90163"
"904.42400","-0.36552","23.01935","108.70657","-0.03072","201.90787"
"904.52400","-0.36866","23.02892","108.70657","-0.03075","201.99176"
"904.62400","-0.37243","22.96261","108.70657","-0.03079","201.41019"
"904.72400","-0.37607","22.85567","108.79424","-0.03082","200.47223"
"904.82400","-0.37967","22.79882","108.79424","-0.03086","199.97351"
"904.92400","-0.38272","22.82060","108.79424","-0.03089","200.16455"
"905.02400","-0.38566","22.85901","108.79424","-0.03091","200.50150"
"905.12400","-0.38812","22.93005","108.79424","-0.03094","201.12456"
"905.22400","-0.39021","22.91131","108.86060","-0.03096","200.96021"
"905.32400","-0.39264","22.80845","108.86060","-0.03098","200.05806"
"905.42400","-0.39517","22.72928","108.86060","-0.03101","199.36359"
"905.52400","-0.39743","22.71042","108.86060","-0.03103","199.19817"
"905.62400","-0.39983","22.74395","108.86060","-0.03105","199.49228"
"905.72400","-0.40248","22.76959","108.86060","-0.03108","199.71716"
"905.82400","-0.40492","22.81921","108.93553","-0.03110","200.15236"
"905.92400","-0.40729","22.82287","108.93553","-0.03112","200.18449"
"906.02400","-0.40989","22.76210","108.93553","-0.03115","199.65147"
"906.12400","-0.41219","22.70518","108.93553","-0.03117","199.15222"
"906.22400","-0.41455","22.66674","108.93553","-0.03120","198.81506"
"906.32400","-0.41749","22.68905","109.00752","-0.03122","199.01073"
"906.42400","-0.42049","22.75175","109.00752","-0.03125","199.56070"
"906.52400","-0.42342","22.83017","109.00752","-0.03128","200.24849"
"906.62400","-0.42666","22.81292","109.00752","-0.03131","200.09718"
"906.72400","-0.42935","22.84747","109.00752","-0.03134","200.40030"
"906.82400","-0.43188","22.85155","109.00752","-0.03136","200.43608"
"906.92400","-0.43456","22.82602","109.07496","-0.03139","200.21210"
"907.02400","-0.43670","22.76243","109.07496","-0.03141","199.65433"
"907.12400","-0.43881","22.75755","109.07496","-0.03143","199.61157"
"907.22400","-0.44149","22.75341","109.07496","-0.03146","199.57526"
"907.32400","-0.44435","22.76837","109.07496","-0.03149","199.70647"
"907.42400","-0.44694","22.76557","109.17352","-0.03151","199.68190"
"907.52400","-0.45019","22.77696","109.17352","-0.03154","199.78178"
"907.62400","-0.45349","22.80634","109.17352","-0.03157","200.03952"
"907.72400","-0.45671","22.85864","109.17352","-0.03161","200.49828"
"907.82400","-0.46025","22.86379","109.17352","-0.03164","200.54344"
"907.92400","-0.46354","22.78453","109.17352","-0.03167","199.84824"
"908.02400","-0.46773","22.71127","109.24294","-0.03171","199.20563"
"908.12400","-0.47160","22.65541","109.24294","-0.03175","198.71564"
"908.22400","-0.47572","22.66655","109.24294","-0.03179","198.81337"
"908.32400","-0.47899","22.58740","109.24294","-0.03182","198.11916"
"908.42400","-0.48193","22.57617","109.24294","-0.03185","198.02066"
"908.52400","-0.48459","22.69784","109.31119","-0.03188","199.08784"
"908.62400","-0.48689","22.77960","109.31119","-0.03190","199.80493"
"908.72400","-0.48932","22.77250","109.31119","-0.03192","199.74274"
"908.82400","-0.49200","22.73701","109.31119","-0.03195","199.43135"
"908.92400","-0.49424","22.71497","109.31119","-0.03197","199.23804"
"909.02400","-0.49636","22.68746","109.37553","-0.03199","198.99677"
"909.12400","-0.49887","22.68392","109.37553","-0.03202","198.96571"
"909.22400","-0.50125","22.66203","109.37553","-0.03204","198.77376"
"909.32400","-0.50332","22.65250","109.37553","-0.03206","198.69016"
"909.42400","-0.50560","22.61196","109.37553","-0.03208","198.33456"
"909.52400","-0.50804","22.54795","109.37553","-0.03210","197.77309"
"909.62400","-0.51027","22.55118","109.44029","-0.03213","197.80142"
"909.72400","-0.51259","22.61907","109.44029","-0.03215","198.39688"
"909.82400","-0.51546","22.65285","109.44029","-0.03218","198.69324"
"909.92400","-0.51814","22.66291","109.44029","-0.03220","198.78145"
"910.02400","-0.52066","22.68668","109.44029","-0.03223","198.98996"
"910.12400","-0.52344","22.67876","109.44029","-0.03225","198.92046"
"910.22400","-0.52578","22.66892","109.52985","-0.03228","198.83417"
"910.32400","-0.52785","22.70496","109.52985","-0.03230","199.15028"
"910.42400","-0.52996","22.69713","109.52985","-0.03232","199.08160"
