Repository: Mecanon/morphing_wing

File: experimental/sma_database/flexinol_isobaric_200MPa_heating.csv (part 16 of 90)
Test : Start of hold value,"200.00000",MPa
Time,Extension,Load,Temperature: Chamber 3119-600 1 1,Tensile strain (Extension),Tensile stress
(s),(mm),(N),(C),(mm/mm),(MPa)
"911.51100","7.38982","22.70590","55.21273","0.02351","199.15849"
"911.61100","7.38981","22.78626","55.22794","0.02351","199.86336"
"911.71100","7.38981","22.84199","55.22794","0.02351","200.35223"
"911.81100","7.38982","22.79612","55.22794","0.02351","199.94984"
"911.91100","7.38982","22.72238","55.22794","0.02351","199.30309"
"912.01100","7.38982","22.71409","55.22794","0.02351","199.23033"
"912.11100","7.38982","22.77472","55.24305","0.02351","199.76212"
"912.21100","7.38982","22.81025","55.24305","0.02351","200.07381"
"912.31100","7.38982","22.75128","55.24305","0.02351","199.55658"
"912.41100","7.38982","22.69677","55.24305","0.02351","199.07848"
"912.51100","7.38982","22.72933","55.24305","0.02351","199.36407"
"912.61100","7.38982","22.80767","55.24305","0.02351","200.05118"
"912.71100","7.38982","22.83289","55.26223","0.02351","200.27234"
"912.81100","7.38983","22.76054","55.26223","0.02351","199.63776"
"912.91100","7.38982","22.69928","55.26223","0.02351","199.10049"
"913.01100","7.38983","22.71391","55.26223","0.02351","199.22881"
"913.11100","7.38983","22.78618","55.26223","0.02351","199.86272"
"913.21100","7.38983","22.80234","55.28604","0.02351","200.00439"
"913.31100","7.38983","22.72462","55.28604","0.02351","199.32275"
"913.41100","7.38983","22.70089","55.28604","0.02351","199.11458"
"913.51100","7.38983","22.74497","55.28604","0.02351","199.50121"
"913.61100","7.38983","22.80844","55.28604","0.02351","200.05795"
"913.71100","7.38983","22.82647","55.28604","0.02351","200.21609"
"913.81100","7.38983","22.75488","55.30101","0.02351","199.58810"
"913.91100","7.38983","22.69126","55.30101","0.02351","199.03009"
"914.01100","7.38983","22.71477","55.30101","0.02351","199.23628"
"914.11100","7.38983","22.80262","55.30101","0.02351","200.00691"
"914.21100","7.38983","22.83757","55.30101","0.02351","200.31342"
"914.31100","7.38984","22.77407","55.31713","0.02351","199.75648"
"914.41100","7.38983","22.71783","55.31713","0.02351","199.26320"
"914.51100","7.38984","22.72075","55.31713","0.02351","199.28874"
"914.61100","7.38984","22.77463","55.31713","0.02351","199.76140"
"914.71100","7.38984","22.82598","55.31713","0.02351","200.21182"
"914.81100","7.38984","22.76600","55.31713","0.02351","199.68568"
"914.91100","7.38984","22.70257","55.33323","0.02351","199.12929"
"915.01100","7.38984","22.72984","55.33323","0.02351","199.36847"
"915.11100","7.38984","22.81539","55.33323","0.02351","200.11888"
"915.21100","7.38984","22.84543","55.33323","0.02351","200.38240"
"915.31100","7.38984","22.80293","55.33323","0.02351","200.00958"
"915.41100","7.38984","22.72653","55.34754","0.02351","199.33945"
"915.51100","7.38984","22.71284","55.34754","0.02351","199.21942"
"915.61100","7.38984","22.77888","55.34754","0.02351","199.79865"
"915.71100","7.38984","22.82485","55.34754","0.02351","200.20184"
"915.81100","7.38984","22.78000","55.34754","0.02351","199.80844"
"915.91100","7.38984","22.71687","55.34754","0.02351","199.25478"
"916.01100","7.38984","22.72703","55.37371","0.02351","199.34386"
"916.11100","7.38984","22.79390","55.37371","0.02351","199.93039"
"916.21100","7.38984","22.82773","55.37371","0.02351","200.22713"
"916.31100","7.38984","22.78071","55.37371","0.02351","199.81471"
"916.41100","7.38985","22.69858","55.37371","0.02351","199.09433"
"916.51100","7.38984","22.71603","55.39322","0.02351","199.24741"
"916.61100","7.38984","22.79959","55.39322","0.02351","199.98030"
"916.71100","7.38984","22.83278","55.39322","0.02351","200.27138"
"916.81100","7.38985","22.77933","55.39322","0.02351","199.80260"
"916.91100","7.38984","22.72373","55.39322","0.02351","199.31491"
"917.01100","7.38985","22.72342","55.39322","0.02351","199.31221"
"917.11100","7.38985","22.78471","55.41090","0.02351","199.84982"
"917.21100","7.38984","22.81098","55.41090","0.02351","200.08022"
"917.31100","7.38985","22.74480","55.41090","0.02351","199.49973"
"917.41100","7.38985","22.69437","55.41090","0.02351","199.05742"
"917.51100","7.38985","22.75117","55.41090","0.02351","199.55559"
"917.61100","7.38985","22.83705","55.42614","0.02351","200.30887"
"917.71100","7.38985","22.85129","55.42614","0.02351","200.43379"
"917.81100","7.38985","22.78304","55.42614","0.02351","199.83510"
"917.91100","7.38985","22.73426","55.42614","0.02351","199.40729"
"918.01100","7.38985","22.75525","55.42614","0.02351","199.59137"
"918.11100","7.38985","22.82690","55.42614","0.02351","200.21985"
"918.21100","7.38985","22.82652","55.44406","0.02351","200.21652"
"918.31100","7.38985","22.75253","55.44406","0.02351","199.56757"
"918.41100","7.38985","22.72988","55.44406","0.02351","199.36888"
"918.51100","7.38985","22.78586","55.44406","0.02351","199.85988"
"918.61100","7.38985","22.85580","55.44406","0.02351","200.47330"
"918.71100","7.38985","22.84269","55.46788","0.02351","200.35834"
"918.81100","7.38985","22.75874","55.46788","0.02351","199.62201"
"918.91100","7.38985","22.71374","55.46788","0.02351","199.22728"
"919.01100","7.38985","22.75721","55.46788","0.02351","199.60858"
"919.11100","7.38985","22.83830","55.46788","0.02351","200.31981"
"919.21100","7.38986","22.84847","55.46788","0.02351","200.40901"
"919.31100","7.38985","22.79402","55.48607","0.02351","199.93146"
"919.41100","7.38985","22.74540","55.48607","0.02351","199.50497"
"919.51100","7.38986","22.74581","55.48607","0.02351","199.50862"
"919.61100","7.38986","22.80205","55.48607","0.02351","200.00188"
"919.71100","7.38986","22.83090","55.48607","0.02351","200.25496"
"919.81100","7.38986","22.76858","55.50591","0.02351","199.70833"
"919.91100","7.38986","22.70507","55.50591","0.02351","199.15123"
"920.01100","7.38986","22.74182","55.50591","0.02351","199.47354"
"920.11100","7.38986","22.82950","55.50591","0.02351","200.24269"
"920.21100","7.38985","22.86731","55.50591","0.02351","200.57426"
"920.31100","7.38986","22.81052","55.50591","0.02351","200.07620"
"920.41100","7.38986","22.73406","55.52222","0.02351","199.40553"
"920.51100","7.38986","22.71659","55.52222","0.02351","199.25233"
"920.61100","7.38986","22.78864","55.52222","0.02351","199.88422"
"920.71100","7.38986","22.83451","55.52222","0.02351","200.28656"
"920.81100","7.38986","22.77823","55.52222","0.02351","199.79294"
"920.91100","7.38986","22.72524","55.54029","0.02351","199.32814"
"921.01100","7.38986","22.73690","55.54029","0.02351","199.43044"
"921.11100","7.38986","22.81083","55.54029","0.02351","200.07884"
"921.21100","7.38986","22.84501","55.54029","0.02351","200.37865"
"921.31100","7.38986","22.79385","55.54029","0.02351","199.92999"
"921.41100","7.38986","22.71543","55.54029","0.02351","199.24214"
"921.51100","7.38986","22.72784","55.55718","0.02351","199.35100"
"921.61100","7.38986","22.81489","55.55718","0.02351","200.11453"
"921.71100","7.38986","22.85308","55.55718","0.02351","200.44943"
"921.81100","7.38986","22.80659","55.55718","0.02351","200.04166"
"921.91100","7.38986","22.74476","55.55718","0.02351","199.49939"
"922.01100","7.38986","22.74223","55.58173","0.02351","199.47714"
"922.11100","7.38986","22.81162","55.58173","0.02351","200.08586"
"922.21100","7.38987","22.83827","55.58173","0.02351","200.31955"
"922.31100","7.38986","22.78855","55.58173","0.02351","199.88344"
"922.41100","7.38987","22.72911","55.58173","0.02351","199.36212"
"922.51100","7.38986","22.77406","55.58173","0.02351","199.75636"
"922.61100","7.38987","22.85748","55.60117","0.02351","200.48804"
"922.71100","7.38986","22.88000","55.60117","0.02351","200.68561"
"922.81100","7.38987","22.82100","55.60117","0.02351","200.16808"
"922.91100","7.38986","22.75378","55.60117","0.02351","199.57846"
"923.01100","7.38987","22.75825","55.60117","0.02351","199.61768"
"923.11100","7.38986","22.83235","55.61991","0.02351","200.26768"
"923.21100","7.38987","22.84325","55.61991","0.02351","200.36325"
"923.31100","7.38987","22.78012","55.61991","0.02351","199.80957"
"923.41100","7.38987","22.74613","55.61991","0.02351","199.51141"
"923.51100","7.38987","22.78862","55.61991","0.02351","199.88411"
"923.61100","7.38987","22.85990","55.61991","0.02351","200.50932"
"923.71100","7.38986","22.86514","55.63583","0.02351","200.55524"
"923.81100","7.38986","22.79664","55.63583","0.02351","199.95439"
"923.91100","7.38986","22.73135","55.63583","0.02351","199.38179"
"924.01100","7.38987","22.76326","55.63583","0.02351","199.66168"
"924.11100","7.38987","22.83820","55.63583","0.02351","200.31895"
"924.21100","7.38987","22.84705","55.65488","0.02351","200.39662"
"924.31100","7.38987","22.79303","55.65488","0.02351","199.92273"
"924.41100","7.38987","22.75032","55.65488","0.02351","199.54811"
"924.51100","7.38987","22.75233","55.65488","0.02351","199.56580"
"924.61100","7.38987","22.81343","55.65488","0.02351","200.10168"
"924.71100","7.38987","22.84905","55.65488","0.02351","200.41412"
"924.81100","7.38987","22.79861","55.66948","0.02351","199.97174"
"924.91100","7.38987","22.72722","55.66948","0.02351","199.34552"
"925.01100","7.38987","22.72485","55.66948","0.02351","199.32477"
"925.11100","7.38987","22.81019","55.66948","0.02351","200.07329"
"925.21100","7.38987","22.86492","55.66948","0.02351","200.55333"
"925.31100","7.38987","22.84316","55.68246","0.02351","200.36249"
"925.41100","7.38987","22.77025","55.68246","0.02351","199.72296"
"925.51100","7.38987","22.73311","55.68246","0.02351","199.39716"
"925.61100","7.38987","22.78431","55.68246","0.02351","199.84627"
"925.71100","7.38987","22.84828","55.68246","0.02351","200.40735"
"925.81100","7.38987","22.83616","55.68246","0.02351","200.30109"
"925.91100","7.38987","22.76491","55.69597","0.02351","199.67610"
"926.01100","7.38987","22.74099","55.69597","0.02351","199.46634"
"926.11100","7.38987","22.78919","55.69597","0.02351","199.88905"
"926.21100","7.38987","22.84928","55.69597","0.02351","200.41615"
"926.31100","7.38987","22.85695","55.69597","0.02351","200.48341"
"926.41100","7.38987","22.77822","55.69597","0.02351","199.79291"
"926.51100","7.38987","22.73373","55.71067","0.02351","199.40263"
"926.61100","7.38987","22.79006","55.71067","0.02351","199.89673"
"926.71100","7.38987","22.86536","55.71067","0.02351","200.55717"
"926.81100","7.38987","22.87007","55.71067","0.02351","200.59851"
"926.91100","7.38987","22.79978","55.71067","0.02351","199.98196"
"927.01100","7.38987","22.75244","55.73532","0.02351","199.56677"
"927.11100","7.38986","22.78535","55.73532","0.02351","199.85536"
"927.21100","7.38987","22.85108","55.73532","0.02351","200.43195"
"927.31100","7.38987","22.85800","55.73532","0.02351","200.49266"
"927.41100","7.38987","22.79638","55.73532","0.02351","199.95216"
"927.51100","7.38987","22.75203","55.73532","0.02351","199.56314"
"927.61100","7.38987","22.81498","55.75583","0.02351","200.11531"
"927.71100","7.38987","22.88502","55.75583","0.02351","200.72958"
"927.81100","7.38987","22.88569","55.75583","0.02351","200.73550"
"927.91100","7.38986","22.82323","55.75583","0.02351","200.18768"
"928.01100","7.38987","22.75421","55.75583","0.02351","199.58223"
"928.11100","7.38987","22.79117","55.77720","0.02351","199.90645"
"928.21100","7.38987","22.85961","55.77720","0.02351","200.50671"
"928.31100","7.38987","22.86008","55.77720","0.02351","200.51089"
"928.41100","7.38986","22.78361","55.77720","0.02351","199.84013"
"928.51100","7.38987","22.76106","55.77720","0.02351","199.64238"
"928.61100","7.38987","22.80836","55.77720","0.02351","200.05724"
"928.71100","7.38986","22.87206","55.79588","0.02351","200.61598"
"928.81100","7.38987","22.86663","55.79588","0.02351","200.56836"
"928.91100","7.38987","22.79125","55.79588","0.02351","199.90717"
"929.01100","7.38987","22.73600","55.79588","0.02351","199.42256"
"929.11100","7.38987","22.78509","55.79588","0.02351","199.85307"
"929.21100","7.38987","22.86263","55.81218","0.02351","200.53326"
"929.31100","7.38987","22.88269","55.81218","0.02351","200.70920"
"929.41100","7.38986","22.81871","55.81218","0.02351","200.14804"
"929.51100","7.38986","22.76534","55.81218","0.02351","199.67984"
"929.61100","7.38986","22.77569","55.81218","0.02351","199.77071"
"929.71100","7.38987","22.83436","55.81218","0.02351","200.28526"
"929.81100","7.38987","22.86567","55.83668","0.02351","200.55989"
"929.91100","7.38987","22.81672","55.83668","0.02351","200.13052"
"930.01100","7.38987","22.74567","55.83668","0.02351","199.50735"
"930.11100","7.38986","22.76014","55.83668","0.02351","199.63426"
"930.21100","7.38987","22.83249","55.83668","0.02351","200.26883"
"930.31100","7.38986","22.88770","55.83668","0.02351","200.75310"
"930.41100","7.38986","22.86688","55.85550","0.02351","200.57051"
"930.51100","7.38987","22.79200","55.85550","0.02351","199.91376"
"930.61100","7.38987","22.75432","55.85550","0.02351","199.58319"
"930.71100","7.38987","22.79982","55.85550","0.02351","199.98228"
"930.81100","7.38987","22.87475","55.85550","0.02351","200.63959"
"930.91100","7.38986","22.86763","55.87345","0.02351","200.57710"
"931.01100","7.38986","22.81193","55.87345","0.02351","200.08856"
"931.11100","7.38986","22.76842","55.87345","0.02351","199.70691"
"931.21100","7.38986","22.79753","55.87345","0.02351","199.96222"
"931.31100","7.38986","22.86310","55.87345","0.02351","200.53738"
"931.41100","7.38986","22.86596","55.89033","0.02351","200.56244"
"931.51100","7.38986","22.79793","55.89033","0.02351","199.96576"
"931.61100","7.38986","22.73747","55.89033","0.02351","199.43546"
"931.71100","7.38986","22.77748","55.89033","0.02351","199.78636"
"931.81100","7.38986","22.84788","55.89033","0.02351","200.40382"
"931.91100","7.38986","22.86892","55.89033","0.02351","200.58842"
"932.01100","7.38986","22.82289","55.91128","0.02351","200.18466"
"932.11100","7.38986","22.75766","55.91128","0.02351","199.61252"
"932.21100","7.38986","22.75914","55.91128","0.02351","199.62547"
"932.31100","7.38986","22.83686","55.91128","0.02351","200.30725"
"932.41100","7.38986","22.86392","55.91128","0.02351","200.54457"
"932.51100","7.38986","22.81241","55.93644","0.02351","200.09271"
"932.61100","7.38986","22.75912","55.93644","0.02351","199.62531"
"932.71100","7.38986","22.78030","55.93644","0.02351","199.81113"
"932.81100","7.38986","22.84621","55.93644","0.02351","200.38922"
"932.91100","7.38986","22.88247","55.93644","0.02351","200.70726"
"933.01100","7.38986","22.83111","55.93644","0.02351","200.25676"
"933.11100","7.38986","22.75699","55.95452","0.02351","199.60661"
"933.21100","7.38986","22.76755","55.95452","0.02351","199.69930"
"933.31100","7.38986","22.85446","55.95452","0.02351","200.46155"
"933.41100","7.38986","22.88666","55.95452","0.02351","200.74400"
"933.51100","7.38986","22.83660","55.95452","0.02351","200.30495"
"933.61100","7.38986","22.78169","55.97194","0.02351","199.82327"
"933.71100","7.38986","22.77637","55.97194","0.02351","199.77660"
"933.81100","7.38986","22.84346","55.97194","0.02351","200.36507"
"933.91100","7.38986","22.88007","55.97194","0.02351","200.68617"
"934.01100","7.38986","22.83108","55.97194","0.02351","200.25648"
"934.11100","7.38986","22.75999","55.97194","0.02351","199.63295"
"934.21100","7.38986","22.77800","55.98791","0.02351","199.79097"
"934.31100","7.38986","22.85899","55.98791","0.02351","200.50133"
"934.41100","7.38986","22.89755","55.98791","0.02351","200.83954"
"934.51100","7.38986","22.85555","55.98791","0.02351","200.47118"
"934.61100","7.38986","22.77904","55.98791","0.02351","199.80008"
"934.71100","7.38986","22.76226","56.00321","0.02351","199.65291"
"934.81100","7.38986","22.84379","56.00321","0.02351","200.36803"
"934.91100","7.38986","22.89613","56.00321","0.02351","200.82707"
"935.01100","7.38986","22.86896","56.00321","0.02351","200.58873"
"935.11100","7.38986","22.79731","56.00321","0.02351","199.96030"
"935.21100","7.38986","22.77586","56.00321","0.02351","199.77217"
"935.31100","7.38985","22.81964","56.01853","0.02351","200.15617"
"935.41100","7.38986","22.87854","56.01853","0.02351","200.67282"
"935.51100","7.38986","22.88624","56.01853","0.02351","200.74036"
"935.61100","7.38986","22.81266","56.01853","0.02351","200.09492"
"935.71100","7.38986","22.76796","56.01853","0.02351","199.70287"
"935.81100","7.38986","22.81066","56.04410","0.02351","200.07738"
"935.91100","7.38986","22.88489","56.04410","0.02351","200.72845"
"936.01100","7.38985","22.92658","56.04410","0.02351","201.09415"
"936.11100","7.38985","22.86623","56.04410","0.02351","200.56483"
"936.21100","7.38985","22.79849","56.04410","0.02351","199.97069"
"936.31100","7.38985","22.79197","56.04410","0.02351","199.91342"
"936.41100","7.38985","22.85826","56.06390","0.02351","200.49490"
"936.51100","7.38985","22.90514","56.06390","0.02351","200.90614"
"936.61100","7.38985","22.85726","56.06390","0.02351","200.48615"
"936.71100","7.38985","22.79219","56.06390","0.02351","199.91544"
"936.81100","7.38985","22.80213","56.06390","0.02351","200.00259"
"936.91100","7.38985","22.86409","56.08079","0.02351","200.54601"
"937.01100","7.38985","22.92183","56.08079","0.02351","201.05249"
"937.11100","7.38985","22.88323","56.08079","0.02351","200.71394"
"937.21100","7.38985","22.80501","56.08079","0.02351","200.02786"
"937.31100","7.38985","22.77777","56.08079","0.02351","199.78893"
"937.41100","7.38985","22.84039","56.08079","0.02351","200.33821"
"937.51100","7.38985","22.91064","56.09752","0.02351","200.95438"
"937.61100","7.38985","22.89404","56.09752","0.02351","200.80872"
"937.71100","7.38984","22.81847","56.09752","0.02351","200.14592"
"937.81100","7.38985","22.79346","56.09752","0.02351","199.92653"
"937.91100","7.38985","22.83113","56.09752","0.02351","200.25696"
"938.01100","7.38985","22.89903","56.11355","0.02351","200.85255"
"938.11100","7.38985","22.87451","56.11355","0.02351","200.63741"
"938.21100","7.38985","22.80186","56.11355","0.02351","200.00026"
"938.31100","7.38985","22.78714","56.11355","0.02351","199.87108"
"938.41100","7.38985","22.84818","56.11355","0.02351","200.40654"
"938.51100","7.38985","22.91885","56.11355","0.02351","201.02632"
"938.61100","7.38984","22.90288","56.14125","0.02351","200.88629"
"938.71100","7.38984","22.83120","56.14125","0.02351","200.25752"
"938.81100","7.38984","22.78588","56.14125","0.02351","199.86005"
"938.91100","7.38984","22.84083","56.14125","0.02351","200.34206"
"939.01100","7.38984","22.91302","56.14125","0.02351","200.97525"
"939.11100","7.38984","22.88712","56.16205","0.02351","200.74806"
"939.21100","7.38984","22.81529","56.16205","0.02351","200.11801"
"939.31100","7.38984","22.79448","56.16205","0.02351","199.93544"
"939.41100","7.38984","22.85344","56.16205","0.02351","200.45264"
"939.51100","7.38984","22.91062","56.16205","0.02351","200.95418"
"939.61100","7.38984","22.89116","56.16205","0.02351","200.78345"
"939.71100","7.38984","22.81888","56.17944","0.02351","200.14952"
"939.81100","7.38984","22.78462","56.17944","0.02351","199.84901"
"939.91100","7.38984","22.83890","56.17944","0.02351","200.32512"
"940.01100","7.38984","22.91449","56.17944","0.02351","200.98810"
"940.11100","7.38984","22.91326","56.17944","0.02351","200.97734"
"940.21100","7.38984","22.85753","56.19538","0.02351","200.48853"
"940.31100","7.38984","22.80409","56.19538","0.02351","200.01974"
"940.41100","7.38984","22.81858","56.19538","0.02351","200.14690"
"940.51100","7.38983","22.89151","56.19538","0.02351","200.78653"
"940.61100","7.38983","22.92174","56.19538","0.02351","201.05174"
"940.71100","7.38983","22.86367","56.21399","0.02351","200.54236"
"940.81100","7.38983","22.79744","56.21399","0.02351","199.96141"
"940.91100","7.38983","22.80591","56.21399","0.02351","200.03574"
"941.01100","7.38983","22.87430","56.21399","0.02351","200.63559"
"941.11100","7.38983","22.92434","56.21399","0.02351","201.07448"
"941.21100","7.38983","22.91039","56.21399","0.02351","200.95213"
"941.31100","7.38983","22.82632","56.23923","0.02351","200.21480"
"941.41100","7.38983","22.79903","56.23923","0.02351","199.97540"
"941.51100","7.38983","22.83468","56.23923","0.02351","200.28812"
"941.61100","7.38983","22.90863","56.23923","0.02351","200.93675"
"941.71100","7.38983","22.91017","56.23923","0.02351","200.95026"
"941.81100","7.38983","22.84215","56.23923","0.02351","200.35364"
"941.91100","7.38983","22.79990","56.25781","0.02351","199.98302"
"942.01100","7.38983","22.83267","56.25781","0.02351","200.27043"
"942.11100","7.38983","22.90144","56.25781","0.02351","200.87369"
"942.21100","7.38982","22.92361","56.25781","0.02351","201.06812"
"942.31100","7.38983","22.86121","56.25781","0.02351","200.52078"
"942.41100","7.38982","22.80574","56.27563","0.02351","200.03429"
"942.51100","7.38982","22.82837","56.27563","0.02351","200.23271"
"942.61100","7.38982","22.90893","56.27563","0.02351","200.93938"
"942.71100","7.38982","22.94715","56.27563","0.02351","201.27461"
"942.81100","7.38982","22.88885","56.27563","0.02351","200.76324"
"942.91100","7.38982","22.82716","56.27563","0.02351","200.22214"
"943.01100","7.38982","22.83030","56.29220","0.02351","200.24963"
"943.11100","7.38982","22.90821","56.29220","0.02351","200.93307"
"943.21100","7.38982","22.94825","56.29220","0.02351","201.28421"
"943.31100","7.38982","22.89039","56.29220","0.02351","200.77673"
"943.41100","7.38982","22.83196","56.29220","0.02351","200.26425"
"943.51100","7.38982","22.83584","56.31249","0.02351","200.29823"
"943.61100","7.38982","22.90456","56.31249","0.02351","200.90105"
"943.71100","7.38981","22.94672","56.31249","0.02351","201.27081"
"943.81100","7.38981","22.89865","56.31249","0.02351","200.84921"
"943.91100","7.38981","22.82985","56.31249","0.02351","200.24573"
"944.01100","7.38981","22.82767","56.31249","0.02351","200.22656"
"944.11100","7.38981","22.90196","56.33990","0.02351","200.87820"
"944.21100","7.38981","22.94707","56.33990","0.02351","201.27390"
"944.31100","7.38981","22.90062","56.33990","0.02351","200.86642"
"944.41100","7.38981","22.82499","56.33990","0.02351","200.20305"
"944.51100","7.38981","22.80935","56.33990","0.02351","200.06587"
"944.61100","7.38981","22.87573","56.35705","0.02351","200.64813"
"944.71100","7.38980","22.92097","56.35705","0.02351","201.04492"
"944.81100","7.38981","22.87207","56.35705","0.02351","200.61603"
"944.91100","7.38980","22.80644","56.35705","0.02351","200.04039"
"945.01100","7.38981","22.80313","56.35705","0.02351","200.01140"
"945.11100","7.38981","22.87671","56.35705","0.02351","200.65669"
"945.21100","7.38980","22.93795","56.37435","0.02351","201.19391"
"945.31100","7.38980","22.91448","56.37435","0.02351","200.98801"
"945.41100","7.38980","22.84866","56.37435","0.02351","200.41072"
"945.51100","7.38980","22.80053","56.37435","0.02351","199.98851"
"945.61100","7.38980","22.84032","56.37435","0.02351","200.33755"
"945.71100","7.38980","22.91741","56.37435","0.02351","201.01376"
"945.81100","7.38980","22.93324","56.39220","0.02351","201.15262"
"945.91100","7.38980","22.87892","56.39220","0.02351","200.67613"
"946.01100","7.38980","22.82003","56.39220","0.02351","200.15959"
"946.11100","7.38980","22.83464","56.39220","0.02351","200.28773"
"946.21100","7.38979","22.90375","56.39220","0.02351","200.89389"
"946.31100","7.38980","22.94703","56.41066","0.02351","201.27356"
"946.41100","7.38980","22.91190","56.41066","0.02351","200.96538"
"946.51100","7.38980","22.83406","56.41066","0.02351","200.28265"
"946.61100","7.38979","22.82176","56.41066","0.02351","200.17477"
"946.71100","7.38979","22.88528","56.41066","0.02351","200.73192"
"946.81100","7.38979","22.94411","56.41066","0.02351","201.24788"
"946.91100","7.38979","22.94575","56.42822","0.02351","201.26228"
"947.01100","7.38979","22.86929","56.42822","0.02351","200.59169"
"947.11100","7.38979","22.82536","56.42822","0.02351","200.20630"
"947.21100","7.38979","22.84947","56.42822","0.02351","200.41785"
"947.31100","7.38979","22.91773","56.42822","0.02351","201.01656"
"947.41100","7.38979","22.93615","56.44846","0.02351","201.17809"
"947.51100","7.38979","22.87516","56.44846","0.02351","200.64314"
"947.61100","7.38979","22.81471","56.44846","0.02351","200.11293"
"947.71100","7.38978","22.83624","56.44846","0.02351","200.30173"
"947.81100","7.38978","22.90613","56.44846","0.02351","200.91478"
"947.91100","7.38978","22.93483","56.44846","0.02351","201.16652"
"948.01100","7.38978","22.87696","56.46542","0.02351","200.65892"
"948.11100","7.38978","22.81334","56.46542","0.02351","200.10095"
"948.21100","7.38978","22.81403","56.46542","0.02351","200.10695"
"948.31100","7.38978","22.89011","56.46542","0.02351","200.77428"
"948.41100","7.38978","22.94202","56.46542","0.02351","201.22958"
"948.51100","7.38978","22.89274","56.47656","0.02351","200.79736"
"948.61100","7.38978","22.82727","56.47656","0.02351","200.22310"
"948.71100","7.38978","22.80912","56.47656","0.02351","200.06386"
"948.81100","7.38978","22.88155","56.47656","0.02351","200.69922"
"948.91100","7.38978","22.93005","56.47656","0.02351","201.12456"
"949.01100","7.38977","22.89534","56.47656","0.02351","200.82014"
"949.11100","7.38977","22.82547","56.49377","0.02351","200.20729"
"949.21100","7.38977","22.82039","56.49377","0.02351","200.16277"
"949.31100","7.38977","22.88733","56.49377","0.02351","200.74989"
"949.41100","7.38977","22.94528","56.49377","0.02351","201.25815"
"949.51100","7.38977","22.91401","56.49377","0.02351","200.98393"
"949.61100","7.38977","22.84247","56.51043","0.02351","200.35638"
"949.71100","7.38977","22.81241","56.51043","0.02351","200.09273"
"949.81100","7.38977","22.87839","56.51043","0.02351","200.67146"
"949.91100","7.38977","22.94028","56.51043","0.02351","201.21429"
"950.01100","7.38977","22.92131","56.51043","0.02351","201.04793"
"950.11100","7.38977","22.85394","56.51043","0.02351","200.45705"
"950.21100","7.38977","22.81210","56.52918","0.02351","200.09000"
"950.31100","7.38977","22.84821","56.52918","0.02351","200.40675"
"950.41100","7.38976","22.91412","56.52918","0.02351","200.98489"
"950.51100","7.38976","22.92164","56.52918","0.02351","201.05083"
"950.61100","7.38977","22.85193","56.52918","0.02351","200.43938"
"950.71100","7.38976","22.79654","56.52918","0.02351","199.95355"
"950.81100","7.38976","22.83506","56.54670","0.02351","200.29138"
"950.91100","7.38976","22.91167","56.54670","0.02351","200.96338"
"951.01100","7.38976","22.95275","56.54670","0.02351","201.32367"
"951.11100","7.38976","22.90757","56.54670","0.02351","200.92741"
"951.21100","7.38976","22.83384","56.54670","0.02351","200.28072"
"951.31100","7.38976","22.81615","56.55957","0.02351","200.12556"
"951.41100","7.38976","22.86725","56.55957","0.02351","200.57381"
"951.51100","7.38976","22.93809","56.55957","0.02351","201.19511"
"951.61100","7.38975","22.94014","56.55957","0.02351","201.21313"
"951.71100","7.38975","22.87439","56.55957","0.02351","200.63641"
"951.81100","7.38975","22.83425","56.55957","0.02351","200.28432"
"951.91100","7.38975","22.87194","56.58062","0.02351","200.61490"
"952.01100","7.38975","22.93447","56.58062","0.02351","201.16336"
"952.11100","7.38975","22.96683","56.58062","0.02351","201.44724"
"952.21100","7.38975","22.90287","56.58062","0.02351","200.88623"
"952.31100","7.38975","22.83369","56.58062","0.02351","200.27937"
"952.41100","7.38974","22.84183","56.59579","0.02351","200.35077"
"952.51100","7.38974","22.91255","56.59579","0.02351","200.97108"
"952.61100","7.38974","22.97062","56.59579","0.02351","201.48042"
"952.71100","7.38974","22.94207","56.59579","0.02351","201.23006"
"952.81100","7.38974","22.86955","56.59579","0.02351","200.59393"
"952.91100","7.38974","22.82776","56.59579","0.02351","200.22739"
"953.01100","7.38974","22.87996","56.61161","0.02351","200.68520"
"953.11100","7.38974","22.95066","56.61161","0.02351","201.30539"
"953.21100","7.38974","22.94197","56.61161","0.02351","201.22914"
"953.31100","7.38974","22.87370","56.61161","0.02351","200.63031"
"953.41100","7.38974","22.82755","56.61161","0.02351","200.22559"
"953.51100","7.38973","22.86965","56.62999","0.02351","200.59480"
"953.61100","7.38973","22.94039","56.62999","0.02351","201.21532"
"953.71100","7.38973","22.94434","56.62999","0.02351","201.24995"
"953.81100","7.38973","22.88121","56.62999","0.02351","200.69623"
"953.91100","7.38973","22.82306","56.62999","0.02351","200.18614"
"954.01100","7.38973","22.86385","56.62999","0.02351","200.54393"
"954.11100","7.38972","22.94730","56.64644","0.02351","201.27588"
"954.21100","7.38972","22.97286","56.64644","0.02351","201.50008"
"954.31100","7.38972","22.90356","56.64644","0.02351","200.89226"
"954.41100","7.38972","22.84775","56.64644","0.02351","200.40271"
"954.51100","7.38972","22.87561","56.64644","0.02351","200.64709"
"954.61100","7.38972","22.94173","56.66213","0.02351","201.22705"
"954.71100","7.38972","22.95375","56.66213","0.02351","201.33247"
"954.81100","7.38972","22.88258","56.66213","0.02351","200.70822"
"954.91100","7.38972","22.82716","56.66213","0.02351","200.22209"
"955.01100","7.38972","22.88458","56.66213","0.02351","200.72575"
"955.11100","7.38972","22.95447","56.66213","0.02351","201.33882"
"955.21100","7.38971","22.96291","56.68909","0.02351","201.41280"
"955.31100","7.38972","22.90294","56.68909","0.02351","200.88681"
"955.41100","7.38971","22.83492","56.68909","0.02351","200.29016"
"955.51100","7.38971","22.85943","56.68909","0.02351","200.50514"
"955.61100","7.38971","22.94281","56.68909","0.02351","201.23650"
"955.71100","7.38971","22.96196","56.71187","0.02351","201.40445"
"955.81100","7.38971","22.89599","56.71187","0.02351","200.82584"
"955.91100","7.38971","22.83717","56.71187","0.02351","200.30994"
"956.01100","7.38971","22.85224","56.71187","0.02351","200.44214"
"956.11100","7.38970","22.92580","56.71187","0.02351","201.08728"
"956.21100","7.38970","22.97060","56.71187","0.02351","201.48030"
"956.31100","7.38970","22.94008","56.73036","0.02351","201.21257"
"956.41100","7.38970","22.85873","56.73036","0.02351","200.49902"
"956.51100","7.38970","22.84086","56.73036","0.02351","200.34227"
"956.61100","7.38970","22.90206","56.73036","0.02351","200.87907"
"956.71100","7.38970","22.96778","56.73036","0.02351","201.45552"
"956.81100","7.38969","22.97241","56.74658","0.02351","201.49617"
"956.91100","7.38969","22.89919","56.74658","0.02351","200.85396"
"957.01100","7.38969","22.85382","56.74658","0.02351","200.45592"
"957.11100","7.38969","22.87584","56.74658","0.02351","200.64906"
"957.21100","7.38969","22.94468","56.74658","0.02351","201.25290"
"957.31100","7.38969","22.97318","56.74658","0.02351","201.50285"
"957.41100","7.38969","22.91001","56.77096","0.02351","200.94881"
"957.51100","7.38969","22.84950","56.77096","0.02351","200.41805"
"957.61100","7.38968","22.85736","56.77096","0.02351","200.48706"
"957.71100","7.38968","22.92627","56.77096","0.02351","201.09142"
"957.81100","7.38968","22.97849","56.77096","0.02351","201.54950"
"957.91100","7.38968","22.94949","56.78831","0.02351","201.29507"
"958.01100","7.38968","22.86305","56.78831","0.02351","200.53693"
"958.11100","7.38968","22.85022","56.78831","0.02351","200.42441"
"958.21100","7.38968","22.91938","56.78831","0.02351","201.03098"
"958.31100","7.38967","22.98967","56.78831","0.02351","201.64751"
"958.41100","7.38967","22.96614","56.78831","0.02351","201.44110"
"958.51100","7.38967","22.89879","56.80518","0.02351","200.85043"
"958.61100","7.38967","22.85969","56.80518","0.02351","200.50746"
"958.71100","7.38967","22.88529","56.80518","0.02351","200.73199"
"958.81100","7.38967","22.96328","56.80518","0.02351","201.41606"
"958.91100","7.38967","22.97129","56.80518","0.02351","201.48630"
"959.01100","7.38966","22.90720","56.82415","0.02351","200.92413"
"959.11100","7.38966","22.85359","56.82415","0.02351","200.45393"
"959.21100","7.38966","22.88825","56.82415","0.02351","200.75797"
"959.31100","7.38966","22.96086","56.82415","0.02351","201.39487"
"959.41100","7.38965","22.98952","56.82415","0.02351","201.64626"
"959.51100","7.38965","22.92746","56.82415","0.02351","201.10191"
"959.61100","7.38965","22.85478","56.83974","0.02351","200.46439"
"959.71100","7.38965","22.87103","56.83974","0.02351","200.60689"
"959.81100","7.38965","22.95318","56.83974","0.02351","201.32744"
"959.91100","7.38964","22.98995","56.83974","0.02351","201.65001"
"960.01100","7.38964","22.94056","56.83974","0.02351","201.21681"
"960.11100","7.38964","22.86631","56.85616","0.02351","200.56549"
"960.21100","7.38964","22.85356","56.85616","0.02351","200.45367"
"960.31100","7.38964","22.92425","56.85616","0.02351","201.07373"
"960.41100","7.38964","22.96872","56.85616","0.02351","201.46375"
"960.51100","7.38964","22.93128","56.85616","0.02351","201.13536"
"960.61100","7.38964","22.85921","56.85616","0.02351","200.50328"
"960.71100","7.38964","22.86001","56.87344","0.02351","200.51025"
"960.81100","7.38964","22.92099","56.87344","0.02351","201.04510"
"960.91100","7.38963","22.98256","56.87344","0.02351","201.58522"
"961.01100","7.38963","22.96311","56.87344","0.02351","201.41455"
"961.11100","7.38963","22.88975","56.87344","0.02351","200.77115"
"961.21100","7.38963","22.85822","56.88481","0.02351","200.49452"
"961.31100","7.38963","22.90133","56.88481","0.02351","200.87268"
"961.41100","7.38963","22.96627","56.88481","0.02351","201.44231"
"961.51100","7.38962","22.99041","56.88481","0.02351","201.65402"
"961.61100","7.38962","22.93098","56.88481","0.02351","201.13272"
"961.71100","7.38962","22.86441","56.88481","0.02351","200.54886"
"961.81100","7.38962","22.86299","56.89870","0.02351","200.53638"
"961.91100","7.38962","22.91880","56.89870","0.02351","201.02596"
"962.01100","7.38962","22.98162","56.89870","0.02351","201.57689"
"962.11100","7.38961","22.96339","56.89870","0.02351","201.41699"
"962.21100","7.38961","22.89424","56.89870","0.02351","200.81047"
"962.31100","7.38961","22.86325","56.91229","0.02351","200.53864"
"962.41100","7.38961","22.91008","56.91229","0.02351","200.94940"
"962.51100","7.38961","22.98192","56.91229","0.02351","201.57957"
"962.61100","7.38960","23.01100","56.91229","0.02351","201.83459"
"962.71100","7.38960","22.95663","56.91229","0.02351","201.35777"
"962.81100","7.38960","22.87927","56.91229","0.02351","200.67923"
"962.91100","7.38960","22.87976","56.92661","0.02351","200.68353"
"963.01100","7.38960","22.95235","56.92661","0.02351","201.32016"
"963.11100","7.38959","22.99645","56.92661","0.02351","201.70699"
"963.21100","7.38959","22.96584","56.92661","0.02351","201.43852"
"963.31100","7.38959","22.89504","56.92661","0.02351","200.81749"
"963.41100","7.38959","22.87228","56.95313","0.02351","200.61789"
"963.51100","7.38958","22.92201","56.95313","0.02351","201.05411"
"963.61100","7.38958","22.99041","56.95313","0.02351","201.65402"
"963.71100","7.38958","22.98447","56.95313","0.02351","201.60190"
"963.81100","7.38958","22.91204","56.95313","0.02351","200.96663"
"963.91100","7.38958","22.87118","56.95313","0.02351","200.60823"
"964.01100","7.38957","22.91958","56.97006","0.02350","201.03273"
"964.11100","7.38957","23.00179","56.97006","0.02350","201.75389"
"964.21100","7.38957","23.02461","56.97006","0.02350","201.95399"
"964.31100","7.38957","22.97107","56.97006","0.02350","201.48439"
"964.41100","7.38956","22.89851","56.97006","0.02350","200.84793"
"964.51100","7.38956","22.89630","56.98819","0.02350","200.82852"
"964.61100","7.38956","22.96663","56.98819","0.02350","201.44540"
"964.71100","7.38956","23.00143","56.98819","0.02350","201.75067"
"964.81100","7.38955","22.95681","56.98819","0.02350","201.35930"
"964.91100","7.38955","22.88579","56.98819","0.02350","200.73637"
"965.01100","7.38955","22.89420","56.98819","0.02350","200.81010"
"965.11100","7.38954","22.96546","57.00194","0.02350","201.43520"
"965.21100","7.38954","23.02088","57.00194","0.02350","201.92128"
"965.31100","7.38954","23.00386","57.00194","0.02350","201.77203"
"965.41100","7.38954","22.91889","57.00194","0.02350","201.02672"
"965.51100","7.38953","22.87344","57.00194","0.02350","200.62804"
"965.61100","7.38954","22.93227","57.01703","0.02350","201.14403"
"965.71100","7.38953","23.00669","57.01703","0.02350","201.79678"
"965.81100","7.38952","22.99864","57.01703","0.02350","201.72620"
"965.91100","7.38952","22.94543","57.01703","0.02350","201.25954"
"966.01100","7.38951","22.89752","57.01703","0.02350","200.83923"
"966.11100","7.38951","22.91361","57.01703","0.02350","200.98036"
"966.21100","7.38951","22.97627","57.04475","0.02350","201.53004"
"966.31100","7.38951","22.99832","57.04475","0.02350","201.72343"
"966.41100","7.38950","22.94805","57.04475","0.02350","201.28250"
"966.51100","7.38950","22.88136","57.04475","0.02350","200.69754"
"966.61100","7.38949","22.88624","57.04475","0.02350","200.74033"
"966.71100","7.38949","22.94762","57.06393","0.02350","201.27869"
"966.81100","7.38948","23.01521","57.06393","0.02350","201.87158"
"966.91100","7.38947","23.01351","57.06393","0.02350","201.85663"
"967.01100","7.38947","22.94613","57.06393","0.02350","201.26559"
"967.11100","7.38947","22.88214","57.06393","0.02350","200.70435"
"967.21100","7.38946","22.89861","57.07853","0.02350","200.84888"
"967.31100","7.38945","22.97749","57.07853","0.02350","201.54066"
"967.41100","7.38943","23.01492","57.07853","0.02350","201.86903"
"967.51100","7.38941","22.98249","57.07853","0.02350","201.58453"
"967.61100","7.38938","22.91945","57.07853","0.02350","201.03160"
"967.71100","7.38936","22.89107","57.07853","0.02350","200.78268"
"967.81100","7.38932","22.91699","57.09476","0.02350","201.01006"
"967.91100","7.38929","22.97841","57.09476","0.02350","201.54875"
"968.01100","7.38926","22.99442","57.09476","0.02350","201.68919"
"968.11100","7.38921","22.92959","57.09476","0.02350","201.12056"
"968.21100","7.38916","22.87285","57.09476","0.02350","200.62289"
"968.31100","7.38911","22.89429","57.10727","0.02350","200.81090"
"968.41100","7.38906","22.98221","57.10727","0.02350","201.58209"
"968.51100","7.38900","23.01801","57.10727","0.02350","201.89610"
"968.61100","7.38895","22.98246","57.10727","0.02350","201.58434"
"968.71100","7.38891","22.90156","57.10727","0.02350","200.87468"
"968.81100","7.38885","22.87711","57.10727","0.02350","200.66023"
"968.91100","7.38879","22.94347","57.12034","0.02350","201.24231"
"969.01100","7.38871","23.00635","57.12034","0.02350","201.79385"
"969.11100","7.38860","22.98064","57.12034","0.02350","201.56837"
"969.21100","7.38848","22.91121","57.12034","0.02349","200.95937"
"969.31100","7.38835","22.88321","57.12034","0.02349","200.71378"
"969.41100","7.38820","22.92733","57.13523","0.02349","201.10075"
"969.51100","7.38803","22.98253","57.13523","0.02349","201.58493"
"969.61100","7.38782","22.97470","57.13523","0.02349","201.51619"
"969.71100","7.38756","22.87903","57.13523","0.02349","200.67709"
"969.81100","7.38721","22.84307","57.13523","0.02348","200.36169"
"969.91100","7.38674","22.91505","57.13523","0.02348","200.99300"
"970.01100","7.38609","22.97149","57.14843","0.02347","201.48811"
"970.11100","7.38524","22.92644","57.14843","0.02346","201.09293"
"970.21100","7.38423","22.82540","57.14843","0.02345","200.20671"
"970.31100","7.38323","22.82428","57.14843","0.02344","200.19684"
"970.41100","7.38232","22.89999","57.14843","0.02344","200.86093"
"970.51100","7.38146","22.83396","57.16291","0.02343","200.28180"
"970.61100","7.38063","22.74970","57.16291","0.02342","199.54271"
"970.71100","7.37975","22.82395","57.16291","0.02341","200.19397"
"970.81100","7.37864","22.87924","57.16291","0.02340","200.67894"
"970.91100","7.37733","22.78540","57.16291","0.02339","199.85580"
"971.01100","7.37601","22.70076","57.16291","0.02338","199.11348"
"971.11100","7.37489","22.74011","57.17996","0.02337","199.45859"
"971.21100","7.37401","22.78994","57.17996","0.02336","199.89568"
"971.31100","7.37329","22.72559","57.17996","0.02335","199.33124"
"971.41100","7.37270","22.64607","57.17996","0.02334","198.63376"
"971.51100","7.37214","22.67555","57.17996","0.02334","198.89233"
"971.61100","7.37152","22.76063","57.19289","0.02333","199.63853"
"971.71100","7.37082","22.75518","57.19289","0.02333","199.59079"
"971.81100","7.37007","22.67416","57.19289","0.02332","198.88011"
"971.91100","7.36926","22.60797","57.19289","0.02331","198.29956"
"972.01100","7.36848","22.60297","57.19289","0.02330","198.25568"
