Repository: Mecanon/morphing_wing

File: experimental/sma_database/flexinol_isobaric_trained_200MPa.csv (part 16 of 86)
Test : Start of hold value,"200.00000",MPa
Time,Extension,Load,Temperature: Chamber 3119-600 1 1,Tensile strain (Extension),Tensile stress
(s),(mm),(N),(C),(mm/mm),(MPa)
"910.52400","-0.53199","22.73693","109.52985","-0.03234","199.43065"
"910.62400","-0.53361","22.79355","109.52985","-0.03235","199.92737"
"910.72400","-0.53511","22.82478","109.58539","-0.03237","200.20123"
"910.82400","-0.53684","22.81771","109.58539","-0.03239","200.13921"
"910.92400","-0.53892","22.78034","109.58539","-0.03241","199.81148"
"911.02400","-0.54090","22.77316","109.58539","-0.03242","199.74852"
"911.12400","-0.54272","22.80511","109.58539","-0.03244","200.02872"
"911.22400","-0.54478","22.79288","109.58539","-0.03246","199.92140"
"911.32400","-0.54735","22.78816","109.63783","-0.03249","199.88002"
"911.42400","-0.54991","22.79600","109.63783","-0.03251","199.94878"
"911.52400","-0.55250","22.82920","109.63783","-0.03254","200.24004"
"911.62400","-0.55573","22.82277","109.63783","-0.03257","200.18364"
"911.72400","-0.55881","22.77714","109.63783","-0.03260","199.78336"
"911.82400","-0.56194","22.76797","109.69142","-0.03263","199.70291"
"911.92400","-0.56532","22.76914","109.69142","-0.03266","199.71318"
"912.02400","-0.56820","22.75357","109.69142","-0.03269","199.57669"
"912.12400","-0.57137","22.74617","109.69142","-0.03272","199.51176"
"912.22400","-0.57403","22.77003","109.69142","-0.03275","199.72104"
"912.32400","-0.57620","22.74575","109.69142","-0.03277","199.50806"
"912.42400","-0.57852","22.72039","109.75002","-0.03279","199.28566"
"912.52400","-0.58063","22.72410","109.75002","-0.03281","199.31815"
"912.62400","-0.58220","22.70751","109.75002","-0.03283","199.17261"
"912.72400","-0.58356","22.70363","109.75002","-0.03284","199.13863"
"912.82400","-0.58503","22.69753","109.75002","-0.03285","199.08513"
"912.92400","-0.58690","22.69559","109.75002","-0.03287","199.06813"
"913.02400","-0.58881","22.72626","109.83546","-0.03289","199.33716"
"913.12400","-0.59042","22.77810","109.83546","-0.03291","199.79184"
"913.22400","-0.59195","22.81500","109.83546","-0.03292","200.11551"
"913.32400","-0.59378","22.83742","109.83546","-0.03294","200.31212"
"913.42400","-0.59608","22.84984","109.83546","-0.03296","200.42105"
"913.52400","-0.59817","22.84373","109.89426","-0.03298","200.36743"
"913.62400","-0.60005","22.86319","109.89426","-0.03300","200.53813"
"913.72400","-0.60222","22.86833","109.89426","-0.03302","200.58322"
"913.82400","-0.60468","22.83366","109.89426","-0.03305","200.27911"
"913.92400","-0.60677","22.78361","109.89426","-0.03307","199.84016"
"914.02400","-0.60875","22.78283","109.89426","-0.03308","199.83325"
"914.12400","-0.61137","22.77391","109.95578","-0.03311","199.75502"
"914.22400","-0.61404","22.77415","109.95578","-0.03314","199.75720"
"914.32400","-0.61626","22.81360","109.95578","-0.03316","200.10318"
"914.42400","-0.61881","22.86677","109.95578","-0.03318","200.56958"
"914.52400","-0.62156","22.87335","109.95578","-0.03321","200.62730"
"914.62400","-0.62380","22.86452","110.01807","-0.03323","200.54982"
"914.72400","-0.62609","22.85557","110.01807","-0.03325","200.47131"
"914.82400","-0.62864","22.80656","110.01807","-0.03328","200.04144"
"914.92400","-0.63070","22.77836","110.01807","-0.03330","199.79405"
"915.02400","-0.63247","22.79297","110.01807","-0.03332","199.92221"
"915.12400","-0.63460","22.77771","110.01807","-0.03334","199.78842"
"915.22400","-0.63709","22.76110","110.08234","-0.03336","199.64270"
"915.32400","-0.63937","22.76982","110.08234","-0.03338","199.71918"
"915.42400","-0.64171","22.80231","110.08234","-0.03341","200.00418"
"915.52400","-0.64469","22.78302","110.08234","-0.03343","199.83498"
"915.62400","-0.64750","22.72028","110.08234","-0.03346","199.28468"
"915.72400","-0.65018","22.66867","110.17696","-0.03349","198.83194"
"915.82400","-0.65333","22.67190","110.17696","-0.03352","198.86032"
"915.92400","-0.65629","22.69560","110.17696","-0.03355","199.06815"
"916.02400","-0.65946","22.66903","110.17696","-0.03358","198.83508"
"916.12400","-0.66280","22.63860","110.17696","-0.03361","198.56822"
"916.22400","-0.66577","22.65253","110.17696","-0.03364","198.69043"
"916.32400","-0.66892","22.61283","110.24014","-0.03367","198.34215"
"916.42400","-0.67166","22.64031","110.24014","-0.03370","198.58322"
"916.52400","-0.67402","22.68098","110.24014","-0.03372","198.93996"
"916.62400","-0.67634","22.68234","110.24014","-0.03374","198.95187"
"916.72400","-0.67825","22.67684","110.24014","-0.03376","198.90363"
"916.82400","-0.67984","22.69754","110.30498","-0.03378","199.08517"
"916.92400","-0.68143","22.67389","110.30498","-0.03379","198.87781"
"917.02400","-0.68321","22.65236","110.30498","-0.03381","198.68893"
"917.12400","-0.68511","22.60896","110.30498","-0.03383","198.30829"
"917.22400","-0.68681","22.61602","110.30498","-0.03384","198.37013"
"917.32400","-0.68842","22.62681","110.37460","-0.03386","198.46483"
"917.42400","-0.69021","22.65874","110.37460","-0.03388","198.74489"
"917.52400","-0.69222","22.68430","110.37460","-0.03390","198.96910"
"917.62400","-0.69413","22.67791","110.37460","-0.03392","198.91304"
"917.72400","-0.69580","22.64991","110.37460","-0.03393","198.66739"
"917.82400","-0.69738","22.65392","110.37460","-0.03395","198.70259"
"917.92400","-0.69908","22.64733","110.44321","-0.03396","198.64482"
"918.02400","-0.70090","22.67368","110.44321","-0.03398","198.87592"
"918.12400","-0.70273","22.71475","110.44321","-0.03400","199.23619"
"918.22400","-0.70458","22.73161","110.44321","-0.03402","199.38402"
"918.32400","-0.70678","22.73054","110.44321","-0.03404","199.37468"
"918.42400","-0.70922","22.71529","110.44321","-0.03406","199.24088"
"918.52400","-0.71137","22.64958","110.54321","-0.03408","198.66454"
"918.62400","-0.71337","22.57741","110.54321","-0.03410","198.03151"
"918.72400","-0.71558","22.57034","110.54321","-0.03412","197.96945"
"918.82400","-0.71765","22.56719","110.54321","-0.03414","197.94186"
"918.92400","-0.71930","22.60092","110.54321","-0.03416","198.23770"
"919.02400","-0.72075","22.67768","110.60324","-0.03417","198.91103"
"919.12400","-0.72225","22.74625","110.60324","-0.03419","199.51248"
"919.22400","-0.72386","22.75277","110.60324","-0.03420","199.56963"
"919.32400","-0.72524","22.78542","110.60324","-0.03422","199.85600"
"919.42400","-0.72636","22.81396","110.60324","-0.03423","200.10634"
"919.52400","-0.72734","22.84875","110.60324","-0.03424","200.41148"
"919.62400","-0.72831","22.81060","110.66282","-0.03425","200.07690"
"919.72400","-0.72934","22.79997","110.66282","-0.03426","199.98367"
"919.82400","-0.73066","22.82633","110.66282","-0.03427","200.21484"
"919.92400","-0.73230","22.88645","110.66282","-0.03429","200.74214"
"920.02400","-0.73388","22.87217","110.66282","-0.03430","200.61690"
"920.12400","-0.73523","22.90051","110.72110","-0.03431","200.86546"
"920.22400","-0.73653","22.91873","110.72110","-0.03433","201.02530"
"920.32400","-0.73806","22.96194","110.72110","-0.03434","201.40428"
"920.42400","-0.74003","22.95358","110.72110","-0.03436","201.33093"
"920.52400","-0.74199","22.97062","110.72110","-0.03438","201.48041"
"920.62400","-0.74356","22.93959","110.72110","-0.03440","201.20827"
"920.72400","-0.74493","22.90013","110.78024","-0.03441","200.86212"
"920.82400","-0.74642","22.85089","110.78024","-0.03442","200.43025"
"920.92400","-0.74831","22.77495","110.78024","-0.03444","199.76418"
"921.02400","-0.75028","22.74978","110.78024","-0.03446","199.54343"
"921.12400","-0.75196","22.71976","110.78024","-0.03448","199.28012"
"921.22400","-0.75370","22.72534","110.87164","-0.03449","199.32901"
"921.32400","-0.75594","22.73001","110.87164","-0.03452","199.36998"
"921.42400","-0.75844","22.73858","110.87164","-0.03454","199.44518"
"921.52400","-0.76038","22.73663","110.87164","-0.03456","199.42805"
"921.62400","-0.76222","22.70807","110.87164","-0.03458","199.17752"
"921.72400","-0.76437","22.72298","110.87164","-0.03460","199.30832"
"921.82400","-0.76636","22.75889","110.94181","-0.03462","199.62335"
"921.92400","-0.76781","22.78267","110.94181","-0.03463","199.83185"
"922.02400","-0.76885","22.82377","110.94181","-0.03464","200.19240"
"922.12400","-0.76976","22.88832","110.94181","-0.03465","200.75853"
"922.22400","-0.77076","22.94714","110.94181","-0.03466","201.27449"
"922.32400","-0.77194","22.98302","111.01537","-0.03467","201.58922"
"922.42400","-0.77326","22.96793","111.01537","-0.03468","201.45688"
"922.52400","-0.77455","22.92148","111.01537","-0.03470","201.04942"
"922.62400","-0.77559","22.91160","111.01537","-0.03471","200.96277"
"922.72400","-0.77648","22.89647","111.01537","-0.03472","200.83003"
"922.82400","-0.77734","22.87550","111.09306","-0.03472","200.64609"
"922.92400","-0.77828","22.86461","111.09306","-0.03473","200.55061"
"923.02400","-0.77946","22.85780","111.09306","-0.03475","200.49086"
"923.12400","-0.78086","22.85101","111.09306","-0.03476","200.43134"
"923.22400","-0.78229","22.85328","111.09306","-0.03477","200.45123"
"923.32400","-0.78355","22.86479","111.09306","-0.03479","200.55219"
"923.42400","-0.78458","22.86950","111.17035","-0.03480","200.59352"
"923.52400","-0.78556","22.87525","111.17035","-0.03480","200.64395"
"923.62400","-0.78665","22.86471","111.17035","-0.03482","200.55148"
"923.72400","-0.78797","22.81088","111.17035","-0.03483","200.07935"
"923.82400","-0.78952","22.82767","111.17035","-0.03484","200.22661"
"923.92400","-0.79096","22.80972","111.17035","-0.03486","200.06917"
"924.02400","-0.79210","22.82950","111.28564","-0.03487","200.24261"
"924.12400","-0.79298","22.89870","111.28564","-0.03488","200.84966"
"924.22400","-0.79382","22.96389","111.28564","-0.03489","201.42145"
"924.32400","-0.79476","22.95739","111.28564","-0.03489","201.36440"
"924.42400","-0.79592","22.85579","111.28564","-0.03491","200.47327"
"924.52400","-0.79742","22.77406","111.36423","-0.03492","199.75633"
"924.62400","-0.79907","22.77572","111.36423","-0.03494","199.77095"
"924.72400","-0.80069","22.84172","111.36423","-0.03495","200.34982"
"924.82400","-0.80229","22.87346","111.36423","-0.03497","200.62825"
"924.92400","-0.80424","22.86310","111.36423","-0.03499","200.53734"
"925.02400","-0.80646","22.87417","111.36423","-0.03501","200.63448"
"925.12400","-0.80839","22.89429","111.44083","-0.03503","200.81091"
"925.22400","-0.80999","22.92773","111.44083","-0.03504","201.10428"
"925.32400","-0.81158","22.92887","111.44083","-0.03506","201.11423"
"925.42400","-0.81322","22.89271","111.44083","-0.03507","200.79706"
"925.52400","-0.81468","22.85778","111.44083","-0.03509","200.49074"
"925.62400","-0.81580","22.79861","111.51269","-0.03510","199.97173"
"925.72400","-0.81667","22.77627","111.51269","-0.03511","199.77577"
"925.82400","-0.81745","22.78827","111.51269","-0.03511","199.88106"
"925.92400","-0.81820","22.79602","111.51269","-0.03512","199.94897"
"926.02400","-0.81903","22.88287","111.51269","-0.03513","200.71080"
"926.12400","-0.81997","22.96770","111.51269","-0.03514","201.45488"
"926.22400","-0.82111","22.95622","111.58400","-0.03515","201.35417"
"926.32400","-0.82231","22.82677","111.58400","-0.03516","200.21866"
"926.42400","-0.82344","22.80533","111.58400","-0.03517","200.03067"
"926.52400","-0.82449","22.78347","111.58400","-0.03518","199.83891"
"926.62400","-0.82549","22.82350","111.58400","-0.03519","200.19003"
"926.72400","-0.82649","22.90865","111.68933","-0.03520","200.93686"
"926.82400","-0.82763","22.95554","111.68933","-0.03521","201.34814"
"926.92400","-0.82898","22.98540","111.68933","-0.03523","201.61008"
"927.02400","-0.83042","23.03237","111.68933","-0.03524","202.02208"
"927.12400","-0.83177","23.05194","111.68933","-0.03525","202.19374"
"927.22400","-0.83303","23.00206","111.68933","-0.03527","201.75621"
"927.32400","-0.83428","22.98504","111.75440","-0.03528","201.60695"
"927.42400","-0.83560","22.94128","111.75440","-0.03529","201.22313"
"927.52400","-0.83702","22.86374","111.75440","-0.03531","200.54295"
"927.62400","-0.83839","22.79753","111.75440","-0.03532","199.96227"
"927.72400","-0.83960","22.85869","111.75440","-0.03533","200.49869"
"927.82400","-0.84065","22.91529","111.82320","-0.03534","200.99513"
"927.92400","-0.84159","22.93249","111.82320","-0.03535","201.14597"
"928.02400","-0.84270","22.86885","111.82320","-0.03536","200.58783"
"928.12400","-0.84418","22.77928","111.82320","-0.03537","199.80212"
"928.22400","-0.84606","22.83159","111.82320","-0.03539","200.26102"
"928.32400","-0.84799","22.91476","111.82320","-0.03541","200.99048"
"928.42400","-0.84999","22.96005","111.88935","-0.03543","201.38777"
"928.52400","-0.85245","22.91539","111.88935","-0.03546","200.99600"
"928.62400","-0.85496","22.88574","111.88935","-0.03548","200.73598"
"928.72400","-0.85709","22.84750","111.88935","-0.03550","200.40054"
"928.82400","-0.85924","22.81364","111.88935","-0.03552","200.10352"
"928.92400","-0.86146","22.82979","111.95271","-0.03554","200.24522"
"929.02400","-0.86327","22.91645","111.95271","-0.03556","201.00533"
"929.12400","-0.86462","22.96846","111.95271","-0.03557","201.46150"
"929.22400","-0.86571","22.92018","111.95271","-0.03558","201.03798"
"929.32400","-0.86677","22.83460","111.95271","-0.03559","200.28737"
"929.42400","-0.86810","22.88656","111.95271","-0.03561","200.74318"
"929.52400","-0.86962","22.99906","112.01476","-0.03562","201.72987"
"929.62400","-0.87111","23.00966","112.01476","-0.03564","201.82286"
"929.72400","-0.87242","22.93709","112.01476","-0.03565","201.18637"
"929.82400","-0.87371","22.93098","112.01476","-0.03566","201.13275"
"929.92400","-0.87523","23.02755","112.01476","-0.03568","201.97983"
"930.02400","-0.87716","23.08015","112.10939","-0.03570","202.44119"
"930.12400","-0.87887","23.11978","112.10939","-0.03571","202.78874"
"930.22400","-0.88024","23.09165","112.10939","-0.03573","202.54205"
"930.32400","-0.88146","23.03586","112.10939","-0.03574","202.05272"
"930.42400","-0.88277","22.98829","112.10939","-0.03575","201.63539"
"930.52400","-0.88448","22.98047","112.10939","-0.03577","201.56682"
"930.62400","-0.88639","23.01935","112.17676","-0.03579","201.90787"
"930.72400","-0.88790","23.05552","112.17676","-0.03580","202.22508"
"930.82400","-0.88905","23.02735","112.17676","-0.03581","201.97800"
"930.92400","-0.89004","22.94736","112.17676","-0.03582","201.27641"
"931.02400","-0.89110","23.01825","112.17676","-0.03583","201.89822"
"931.12400","-0.89272","23.11892","112.24737","-0.03585","202.78123"
"931.22400","-0.89508","23.05862","112.24737","-0.03587","202.25235"
"931.32400","-0.89730","22.95676","112.24737","-0.03589","201.35892"
"931.42400","-0.89972","22.94731","112.24737","-0.03592","201.27596"
"931.52400","-0.90289","22.98068","112.24737","-0.03595","201.56868"
"931.62400","-0.90541","23.02998","112.24737","-0.03597","202.00108"
"931.72400","-0.90762","23.03920","112.31073","-0.03599","202.08199"
"931.82400","-0.91020","22.97612","112.31073","-0.03602","201.52870"
"931.92400","-0.91228","22.86044","112.31073","-0.03604","200.51401"
"932.02400","-0.91364","22.86755","112.31073","-0.03605","200.57642"
"932.12400","-0.91475","23.01534","112.31073","-0.03606","201.87268"
"932.22400","-0.91618","23.03235","112.37580","-0.03608","202.02191"
"932.32400","-0.91829","22.89108","112.37580","-0.03610","200.78275"
"932.42400","-0.92059","22.84981","112.37580","-0.03612","200.42076"
"932.52400","-0.92247","22.85372","112.37580","-0.03614","200.45512"
"932.62400","-0.92460","22.94765","112.37580","-0.03616","201.27898"
"932.72400","-0.92709","22.94210","112.37580","-0.03618","201.23026"
"932.82400","-0.92927","22.97062","112.47543","-0.03620","201.48042"
"932.92400","-0.93107","22.94093","112.47543","-0.03622","201.22000"
"933.02400","-0.93307","22.87386","112.47543","-0.03624","200.63174"
"933.12400","-0.93531","22.94955","112.47543","-0.03626","201.29567"
"933.22400","-0.93725","23.03664","112.47543","-0.03628","202.05951"
"933.32400","-0.93871","23.00722","112.53879","-0.03629","201.80145"
"933.42400","-0.94036","22.89032","112.53879","-0.03631","200.77608"
"933.52400","-0.94307","22.93601","112.53879","-0.03634","201.17691"
"933.62400","-0.94645","23.01078","112.53879","-0.03637","201.83267"
"933.72400","-0.95010","23.01829","112.53879","-0.03641","201.89853"
"933.82400","-0.95388","22.94433","112.53879","-0.03644","201.24986"
"933.92400","-0.95728","22.85583","112.60593","-0.03648","200.47362"
"934.02400","-0.96055","22.84879","112.60593","-0.03651","200.41190"
"934.12400","-0.96282","22.92124","112.60593","-0.03653","201.04729"
"934.22400","-0.96520","22.81181","112.60593","-0.03655","200.08745"
"934.32400","-0.96810","22.71396","112.60593","-0.03658","199.22919"
"934.42400","-0.97098","22.75190","112.67454","-0.03661","199.56197"
"934.52400","-0.97400","22.82145","112.67454","-0.03664","200.17203"
"934.62400","-0.97695","22.87883","112.67454","-0.03667","200.67529"
"934.72400","-0.97958","22.84922","112.67454","-0.03669","200.41563"
"934.82400","-0.98225","22.78659","112.67454","-0.03672","199.86629"
"934.92400","-0.98467","22.71113","112.67454","-0.03674","199.20436"
"935.02400","-0.98658","22.76076","112.74165","-0.03676","199.63968"
"935.12400","-0.98863","22.82890","112.74165","-0.03678","200.23741"
"935.22400","-0.99153","22.76283","112.74165","-0.03681","199.65784"
"935.32400","-0.99461","22.69259","112.74165","-0.03684","199.04175"
"935.42400","-0.99821","22.74735","112.74165","-0.03687","199.52209"
"935.52400","-1.00160","22.85382","112.83739","-0.03691","200.45601"
"935.62400","-1.00476","22.96743","112.83739","-0.03694","201.45248"
"935.72400","-1.00800","22.95943","112.83739","-0.03697","201.38229"
"935.82400","-1.01032","22.83822","112.83739","-0.03699","200.31912"
"935.92400","-1.01267","22.80822","112.83739","-0.03701","200.05597"
"936.02400","-1.01578","22.89465","112.83739","-0.03704","200.81409"
"936.12400","-1.01852","22.92740","112.90887","-0.03707","201.10138"
"936.22400","-1.02130","22.85801","112.90887","-0.03710","200.49271"
"936.32400","-1.02436","22.78581","112.90887","-0.03713","199.85941"
"936.42400","-1.02682","22.72440","112.90887","-0.03715","199.32082"
"936.52400","-1.02950","22.67810","112.90887","-0.03718","198.91466"
"936.62400","-1.03247","22.72465","112.98697","-0.03721","199.32297"
"936.72400","-1.03474","22.76426","112.98697","-0.03723","199.67044"
"936.82400","-1.03764","22.70955","112.98697","-0.03726","199.19052"
"936.92400","-1.04149","22.60557","112.98697","-0.03729","198.27852"
"937.02400","-1.04507","22.54545","112.98697","-0.03733","197.75117"
"937.12400","-1.04909","22.53696","113.06772","-0.03737","197.67676"
"937.22400","-1.05227","22.58721","113.06772","-0.03740","198.11743"
"937.32400","-1.05575","22.67882","113.06772","-0.03743","198.92104"
"937.42400","-1.05849","22.67507","113.06772","-0.03746","198.88809"
"937.52400","-1.06088","22.55390","113.06772","-0.03748","197.82526"
"937.62400","-1.06393","22.49908","113.06772","-0.03751","197.34448"
"937.72400","-1.06641","22.46790","113.14843","-0.03754","197.07098"
"937.82400","-1.06830","22.44096","113.14843","-0.03756","196.83464"
"937.92400","-1.07035","22.46312","113.14843","-0.03758","197.02902"
"938.02400","-1.07263","22.47551","113.14843","-0.03760","197.13771"
"938.12400","-1.07444","22.51086","113.14843","-0.03761","197.44780"
"938.22400","-1.07593","22.55635","113.14843","-0.03763","197.84683"
"938.32400","-1.07756","22.60144","113.22461","-0.03765","198.24231"
"938.42400","-1.07960","22.56599","113.22461","-0.03767","197.93135"
"938.52400","-1.08152","22.51642","113.22461","-0.03768","197.49657"
"938.62400","-1.08317","22.56303","113.22461","-0.03770","197.90540"
"938.72400","-1.08494","22.65628","113.22461","-0.03772","198.72331"
"938.82400","-1.08732","22.64896","113.33469","-0.03774","198.65907"
"938.92400","-1.08977","22.52976","113.33469","-0.03776","197.61356"
"939.02400","-1.09166","22.49715","113.33469","-0.03778","197.32750"
"939.12400","-1.09348","22.53011","113.33469","-0.03780","197.61662"
"939.22400","-1.09567","22.49344","113.33469","-0.03782","197.29501"
"939.32400","-1.09775","22.49499","113.33469","-0.03784","197.30858"
"939.42400","-1.09942","22.52760","113.40744","-0.03786","197.59459"
"939.52400","-1.10089","22.56979","113.40744","-0.03787","197.96469"
"939.62400","-1.10248","22.65893","113.40744","-0.03789","198.74652"
"939.72400","-1.10416","22.66577","113.40744","-0.03790","198.80652"
"939.82400","-1.10568","22.61467","113.40744","-0.03792","198.35834"
"939.92400","-1.10700","22.58928","113.47824","-0.03793","198.13560"
"940.02400","-1.10815","22.68756","113.47824","-0.03794","198.99763"
"940.12400","-1.10929","22.79500","113.47824","-0.03795","199.94005"
"940.22400","-1.11057","22.87871","113.47824","-0.03797","200.67432"
"940.32400","-1.11204","22.89577","113.47824","-0.03798","200.82388"
"940.42400","-1.11351","22.89046","113.47824","-0.03800","200.77739"
"940.52400","-1.11479","22.82347","113.54952","-0.03801","200.18976"
"940.62400","-1.11593","22.81314","113.54952","-0.03802","200.09911"
"940.72400","-1.11707","22.83712","113.54952","-0.03803","200.30948"
"940.82400","-1.11837","22.86240","113.54952","-0.03804","200.53125"
"940.92400","-1.11991","22.90796","113.54952","-0.03806","200.93085"
"941.02400","-1.12153","22.95162","113.62086","-0.03807","201.31380"
"941.12400","-1.12307","22.96979","113.62086","-0.03809","201.47319"
"941.22400","-1.12470","22.99941","113.62086","-0.03810","201.73299"
"941.32400","-1.12665","22.96574","113.62086","-0.03812","201.43762"
"941.42400","-1.12884","22.85761","113.62086","-0.03814","200.48921"
"941.52400","-1.13091","22.73205","113.62086","-0.03816","199.38786"
"941.62400","-1.13292","22.72203","113.72382","-0.03818","199.30003"
"941.72400","-1.13527","22.79918","113.72382","-0.03821","199.97672"
"941.82400","-1.13781","22.86541","113.72382","-0.03823","200.55760"
"941.92400","-1.14018","22.88679","113.72382","-0.03825","200.74518"
"942.02400","-1.14280","22.84114","113.72382","-0.03828","200.34479"
"942.12400","-1.14550","22.83868","113.79578","-0.03831","200.32321"
"942.22400","-1.14789","22.79683","113.79578","-0.03833","199.95609"
"942.32400","-1.15033","22.74718","113.79578","-0.03835","199.52063"
"942.42400","-1.15285","22.66265","113.79578","-0.03838","198.77914"
"942.52400","-1.15491","22.63043","113.79578","-0.03840","198.49657"
"942.62400","-1.15676","22.71832","113.79578","-0.03842","199.26749"
"942.72400","-1.15882","22.76815","113.86317","-0.03844","199.70457"
"942.82400","-1.16075","22.78208","113.86317","-0.03845","199.82668"
"942.92400","-1.16220","22.79875","113.86317","-0.03847","199.97290"
"943.02400","-1.16341","22.77797","113.86317","-0.03848","199.79065"
"943.12400","-1.16453","22.76306","113.86317","-0.03849","199.65990"
"943.22400","-1.16572","22.73465","113.93418","-0.03850","199.41069"
"943.32400","-1.16718","22.73471","113.93418","-0.03852","199.41121"
"943.42400","-1.16865","22.69912","113.93418","-0.03853","199.09903"
"943.52400","-1.16988","22.66344","113.93418","-0.03854","198.78610"
"943.62400","-1.17090","22.64651","113.93418","-0.03855","198.63759"
"943.72400","-1.17187","22.65806","113.93418","-0.03856","198.73888"
"943.82400","-1.17294","22.66893","114.00320","-0.03857","198.83429"
"943.92400","-1.17427","22.73098","114.00320","-0.03859","199.37851"
"944.02400","-1.17599","22.81405","114.00320","-0.03860","200.10718"
"944.12400","-1.17763","22.81129","114.00320","-0.03862","200.08296"
"944.22400","-1.17907","22.78356","114.00320","-0.03863","199.83969"
"944.32400","-1.18046","22.75925","114.11382","-0.03865","199.62646"
"944.42400","-1.18203","22.76087","114.11382","-0.03866","199.64072"
"944.52400","-1.18408","22.81202","114.11382","-0.03868","200.08931"
"944.62400","-1.18612","22.84155","114.11382","-0.03870","200.34837"
"944.72400","-1.18771","22.82198","114.11382","-0.03872","200.17671"
"944.82400","-1.18928","22.86660","114.11382","-0.03873","200.56810"
"944.92400","-1.19125","22.89307","114.19179","-0.03875","200.80022"
"945.02400","-1.19348","22.87116","114.19179","-0.03877","200.60805"
"945.12400","-1.19522","22.89731","114.19179","-0.03879","200.83742"
"945.22400","-1.19676","22.90236","114.19179","-0.03880","200.88176"
"945.32400","-1.19845","22.80586","114.19179","-0.03882","200.03528"
"945.42400","-1.20038","22.70584","114.27287","-0.03884","199.15797"
"945.52400","-1.20206","22.68644","114.27287","-0.03886","198.98785"
"945.62400","-1.20323","22.79439","114.27287","-0.03887","199.93468"
"945.72400","-1.20415","22.86377","114.27287","-0.03888","200.54321"
"945.82400","-1.20501","22.87735","114.27287","-0.03889","200.66232"
"945.92400","-1.20595","22.83990","114.27287","-0.03889","200.33388"
"946.02400","-1.20710","22.79804","114.35065","-0.03891","199.96674"
"946.12400","-1.20843","22.73902","114.35065","-0.03892","199.44905"
"946.22400","-1.20967","22.74867","114.35065","-0.03893","199.53371"
"946.32400","-1.21065","22.76869","114.35065","-0.03894","199.70924"
"946.42400","-1.21142","22.79886","114.35065","-0.03895","199.97394"
"946.52400","-1.21208","22.81819","114.47334","-0.03895","200.14345"
"946.62400","-1.21270","22.84730","114.47334","-0.03896","200.39877"
"946.72400","-1.21339","22.83603","114.47334","-0.03897","200.29997"
"946.82400","-1.21422","22.79023","114.47334","-0.03897","199.89824"
"946.92400","-1.21532","22.83848","114.47334","-0.03899","200.32140"
"947.02400","-1.21677","22.81190","114.47334","-0.03900","200.08827"
"947.12400","-1.21833","22.83181","114.55337","-0.03901","200.26288"
"947.22400","-1.21976","22.86826","114.55337","-0.03903","200.58261"
"947.32400","-1.22111","22.92174","114.55337","-0.03904","201.05174"
"947.42400","-1.22280","22.95699","114.55337","-0.03906","201.36087"
"947.52400","-1.22513","22.90114","114.55337","-0.03908","200.87105"
"947.62400","-1.22749","22.78619","114.55337","-0.03910","199.86275"
"947.72400","-1.22953","22.71391","114.63091","-0.03912","199.22879"
"947.82400","-1.23191","22.66694","114.63091","-0.03915","198.81677"
"947.92400","-1.23468","22.67383","114.63091","-0.03917","198.87721"
"948.02400","-1.23714","22.68634","114.63091","-0.03920","198.98700"
"948.12400","-1.23976","22.74321","114.63091","-0.03922","199.48578"
"948.22400","-1.24285","22.80591","114.70246","-0.03925","200.03577"
"948.32400","-1.24561","22.83271","114.70246","-0.03928","200.27084"
"948.42400","-1.24843","22.80785","114.70246","-0.03931","200.05273"
"948.52400","-1.25109","22.69965","114.70246","-0.03933","199.10370"
"948.62400","-1.25319","22.61765","114.70246","-0.03935","198.38445"
"948.72400","-1.25503","22.56266","114.70246","-0.03937","197.90210"
"948.82400","-1.25693","22.55798","114.77346","-0.03939","197.86111"
"948.92400","-1.25861","22.60022","114.77346","-0.03941","198.23157"
"949.02400","-1.26001","22.58708","114.77346","-0.03942","198.11636"
"949.12400","-1.26124","22.64046","114.77346","-0.03943","198.58453"
"949.22400","-1.26255","22.65586","114.77346","-0.03945","198.71964"
"949.32400","-1.26412","22.67561","114.87425","-0.03946","198.89287"
"949.42400","-1.26586","22.68897","114.87425","-0.03948","199.01001"
"949.52400","-1.26746","22.72937","114.87425","-0.03949","199.36435"
"949.62400","-1.26896","22.75596","114.87425","-0.03951","199.59764"
"949.72400","-1.27055","22.70673","114.87425","-0.03952","199.16579"
"949.82400","-1.27225","22.58474","114.87425","-0.03954","198.09578"
"949.92400","-1.27390","22.53337","114.94199","-0.03956","197.64522"
"950.02400","-1.27527","22.59215","114.94199","-0.03957","198.16081"
"950.12400","-1.27645","22.69371","114.94199","-0.03958","199.05162"
"950.22400","-1.27766","22.71591","114.94199","-0.03959","199.24629"
"950.32400","-1.27902","22.67121","114.94199","-0.03961","198.85428"
"950.42400","-1.28049","22.61127","115.00690","-0.03962","198.32855"
"950.52400","-1.28196","22.59875","115.00690","-0.03963","198.21870"
"950.62400","-1.28329","22.61051","115.00690","-0.03965","198.32187"
"950.72400","-1.28456","22.63011","115.00690","-0.03966","198.49373"
"950.82400","-1.28591","22.62753","115.00690","-0.03967","198.47108"
"950.92400","-1.28758","22.61299","115.00690","-0.03969","198.34360"
"951.02400","-1.28942","22.59466","115.06822","-0.03971","198.18279"
"951.12400","-1.29109","22.63799","115.06822","-0.03972","198.56288"
"951.22400","-1.29254","22.69869","115.06822","-0.03974","199.09529"
"951.32400","-1.29392","22.75865","115.06822","-0.03975","199.62119"
"951.42400","-1.29552","22.69710","115.06822","-0.03977","199.08130"
"951.52400","-1.29722","22.59812","115.13170","-0.03978","198.21315"
"951.62400","-1.29875","22.64223","115.13170","-0.03980","198.60007"
"951.72400","-1.30001","22.73244","115.13170","-0.03981","199.39134"
"951.82400","-1.30102","22.77480","115.13170","-0.03982","199.76288"
"951.92400","-1.30197","22.74937","115.13170","-0.03983","199.53981"
"952.02400","-1.30299","22.67937","115.13170","-0.03984","198.92583"
"952.12400","-1.30412","22.62442","115.23081","-0.03985","198.44383"
"952.22400","-1.30525","22.64331","115.23081","-0.03986","198.60954"
"952.32400","-1.30622","22.65722","115.23081","-0.03987","198.73158"
"952.42400","-1.30702","22.65334","115.23081","-0.03988","198.69753"
"952.52400","-1.30769","22.70829","115.23081","-0.03988","199.17950"
"952.62400","-1.30828","22.72769","115.29502","-0.03989","199.34966"
"952.72400","-1.30882","22.78472","115.29502","-0.03990","199.84990"
"952.82400","-1.30940","22.86912","115.29502","-0.03990","200.59016"
"952.92400","-1.31012","22.91518","115.29502","-0.03991","200.99417"
"953.02400","-1.31113","22.98770","115.29502","-0.03992","201.63022"
"953.12400","-1.31250","22.96873","115.29502","-0.03993","201.46391"
"953.22400","-1.31408","22.91811","115.36137","-0.03995","201.01990"
"953.32400","-1.31553","22.82258","115.36137","-0.03996","200.18193"
"953.42400","-1.31696","22.80201","115.36137","-0.03997","200.00154"
"953.52400","-1.31856","22.85561","115.36137","-0.03999","200.47169"
"953.62400","-1.32066","22.93660","115.36137","-0.04001","201.18208"
"953.72400","-1.32294","22.92173","115.43032","-0.04003","201.05162"
"953.82400","-1.32479","22.79370","115.43032","-0.04005","199.92862"
"953.92400","-1.32661","22.73024","115.43032","-0.04007","199.37199"
"954.02400","-1.32891","22.74166","115.43032","-0.04009","199.47215"
"954.12400","-1.33137","22.75609","115.43032","-0.04011","199.59872"
"954.22400","-1.33347","22.79255","115.43032","-0.04013","199.91859"
"954.32400","-1.33587","22.86153","115.50242","-0.04016","200.52359"
"954.42400","-1.33880","22.87291","115.50242","-0.04019","200.62340"
"954.52400","-1.34127","22.84991","115.50242","-0.04021","200.42166"
"954.62400","-1.34363","22.77158","115.50242","-0.04023","199.73460"
"954.72400","-1.34623","22.80982","115.50242","-0.04026","200.07005"
"954.82400","-1.34834","22.91192","115.61292","-0.04028","200.96559"
"954.92400","-1.34991","22.87279","115.61292","-0.04029","200.62234"
"955.02400","-1.35146","22.82548","115.61292","-0.04031","200.20737"
"955.12400","-1.35318","22.80638","115.61292","-0.04033","200.03989"
"955.22400","-1.35486","22.76144","115.61292","-0.04034","199.64572"
"955.32400","-1.35617","22.74903","115.61292","-0.04036","199.53685"
"955.42400","-1.35720","22.78740","115.68556","-0.04037","199.87337"
"955.52400","-1.35815","22.82250","115.68556","-0.04038","200.18123"
"955.62400","-1.35918","22.83612","115.68556","-0.04039","200.30070"
"955.72400","-1.36043","22.81761","115.68556","-0.04040","200.13835"
"955.82400","-1.36187","22.71071","115.68556","-0.04041","199.20070"
"955.92400","-1.36326","22.65078","115.75217","-0.04042","198.67505"
"956.02400","-1.36444","22.71525","115.75217","-0.04044","199.24054"
"956.12400","-1.36540","22.83801","115.75217","-0.04045","200.31725"
"956.22400","-1.36629","22.79831","115.75217","-0.04045","199.96907"
"956.32400","-1.36723","22.66803","115.75217","-0.04046","198.82634"
"956.42400","-1.36836","22.78719","115.75217","-0.04047","199.87155"
"956.52400","-1.36964","22.85264","115.81791","-0.04049","200.44565"
"956.62400","-1.37084","22.72922","115.81791","-0.04050","199.36307"
"956.72400","-1.37187","22.65836","115.81791","-0.04051","198.74150"
"956.82400","-1.37274","22.75259","115.81791","-0.04052","199.56807"
"956.92400","-1.37348","22.83091","115.81791","-0.04052","200.25499"
"957.02400","-1.37412","22.82090","115.88220","-0.04053","200.16721"
"957.12400","-1.37478","22.75907","115.88220","-0.04054","199.62492"
"957.22400","-1.37556","22.74014","115.88220","-0.04054","199.45883"
"957.32400","-1.37653","22.80105","115.88220","-0.04055","199.99315"
"957.42400","-1.37770","22.85701","115.88220","-0.04057","200.48392"
"957.52400","-1.37886","22.90139","115.88220","-0.04058","200.87321"
"957.62400","-1.37994","22.92039","115.97211","-0.04059","201.03986"
"957.72400","-1.38095","22.89647","115.97211","-0.04060","200.83005"
"957.82400","-1.38199","22.87002","115.97211","-0.04061","200.59802"
"957.92400","-1.38313","22.82852","115.97211","-0.04062","200.23404"
"958.02400","-1.38467","22.85540","115.97211","-0.04063","200.46982"
"958.12400","-1.38660","22.94015","116.03583","-0.04065","201.21318"
"958.22400","-1.38842","22.99598","116.03583","-0.04067","201.70288"
"958.32400","-1.39003","22.94874","116.03583","-0.04069","201.28856"
"958.42400","-1.39166","22.77803","116.03583","-0.04070","199.79117"
"958.52400","-1.39349","22.89342","116.03583","-0.04072","200.80328"
"958.62400","-1.39537","22.94872","116.03583","-0.04074","201.28836"
"958.72400","-1.39687","22.85852","116.10817","-0.04075","200.49721"
"958.82400","-1.39816","22.77026","116.10817","-0.04076","199.72302"
"958.92400","-1.39939","22.79044","116.10817","-0.04078","199.90002"
"959.02400","-1.40071","22.85183","116.10817","-0.04079","200.43848"
"959.12400","-1.40213","22.92618","116.10817","-0.04080","201.09067"
"959.22400","-1.40345","22.96959","116.17810","-0.04082","201.47144"
"959.32400","-1.40458","22.92815","116.17810","-0.04083","201.10791"
"959.42400","-1.40561","22.89714","116.17810","-0.04084","200.83594"
"959.52400","-1.40672","22.85143","116.17810","-0.04085","200.43504"
"959.62400","-1.40810","22.87544","116.17810","-0.04086","200.64558"
"959.72400","-1.40979","22.97009","116.17810","-0.04088","201.47583"
"959.82400","-1.41157","23.04380","116.24210","-0.04089","202.12231"
"959.92400","-1.41324","22.92497","116.24210","-0.04091","201.08003"
"960.02400","-1.41494","22.82280","116.24210","-0.04093","200.18390"
"960.12400","-1.41702","22.95382","116.24210","-0.04095","201.33310"
"960.22400","-1.41934","22.88442","116.24210","-0.04097","200.72440"
"960.32400","-1.42148","22.78595","116.30779","-0.04099","199.86066"
"960.42400","-1.42365","22.75371","116.30779","-0.04101","199.57788"
"960.52400","-1.42636","22.83783","116.30779","-0.04104","200.31572"
"960.62400","-1.42907","22.84848","116.30779","-0.04106","200.40915"
"960.72400","-1.43176","22.77722","116.30779","-0.04109","199.78410"
"960.82400","-1.43494","22.64519","116.30779","-0.04112","198.62604"
"960.92400","-1.43770","22.66893","116.40399","-0.04115","198.83424"
"961.02400","-1.44014","22.70675","116.40399","-0.04117","199.16602"
"961.12400","-1.44275","22.53628","116.40399","-0.04120","197.67075"
"961.22400","-1.44486","22.62697","116.40399","-0.04122","198.46619"
"961.32400","-1.44659","22.77977","116.40399","-0.04124","199.80647"
"961.42400","-1.44837","22.77985","116.46214","-0.04125","199.80713"
"961.52400","-1.45026","22.67673","116.46214","-0.04127","198.90266"
"961.62400","-1.45185","22.63692","116.46214","-0.04129","198.55345"
"961.72400","-1.45312","22.68851","116.46214","-0.04130","199.00595"
"961.82400","-1.45424","22.83682","116.46214","-0.04131","200.30684"
"961.92400","-1.45539","22.86560","116.46214","-0.04132","200.55933"
"962.02400","-1.45677","22.77159","116.51944","-0.04133","199.73468"
"962.12400","-1.45841","22.70350","116.51944","-0.04135","199.13750"
"962.22400","-1.45990","22.77904","116.51944","-0.04136","199.80008"
"962.32400","-1.46110","22.85377","116.51944","-0.04138","200.45551"
"962.42400","-1.46216","22.70511","116.51944","-0.04139","199.15160"
"962.52400","-1.46321","22.73746","116.51944","-0.04140","199.43532"
"962.62400","-1.46445","22.87187","116.57560","-0.04141","200.61432"
"962.72400","-1.46597","22.76274","116.57560","-0.04142","199.65707"
"962.82400","-1.46750","22.75723","116.57560","-0.04144","199.60878"
"962.92400","-1.46876","22.86181","116.57560","-0.04145","200.52602"
"963.02400","-1.46981","22.86307","116.57560","-0.04146","200.53708"
"963.12400","-1.47080","22.72939","116.66164","-0.04147","199.36461"
"963.22400","-1.47189","22.69907","116.66164","-0.04148","199.09863"
"963.32400","-1.47332","22.81380","116.66164","-0.04150","200.10498"
"963.42400","-1.47513","22.87996","116.66164","-0.04151","200.68524"
"963.52400","-1.47678","22.86557","116.66164","-0.04153","200.55901"
"963.62400","-1.47819","22.84485","116.66164","-0.04154","200.37729"
"963.72400","-1.47972","22.75594","116.72455","-0.04156","199.59747"
"963.82400","-1.48164","22.74816","116.72455","-0.04158","199.52916"
"963.92400","-1.48384","22.86962","116.72455","-0.04160","200.59454"
"964.02400","-1.48559","22.86165","116.72455","-0.04161","200.52461"
"964.12400","-1.48702","22.78233","116.72455","-0.04163","199.82887"
"964.22400","-1.48853","22.88558","116.78902","-0.04164","200.73456"
"964.32400","-1.49028","22.91544","116.78902","-0.04166","200.99644"
"964.42400","-1.49202","22.80614","116.78902","-0.04168","200.03772"
"964.52400","-1.49340","22.76383","116.78902","-0.04169","199.66666"
"964.62400","-1.49442","22.82689","116.78902","-0.04170","200.21979"
"964.72400","-1.49537","22.89025","116.78902","-0.04171","200.77550"
"964.82400","-1.49633","22.87671","116.85620","-0.04172","200.65672"
"964.92400","-1.49754","22.84004","116.85620","-0.04173","200.33513"
"965.02400","-1.49895","22.80014","116.85620","-0.04174","199.98511"
"965.12400","-1.50032","22.76575","116.85620","-0.04176","199.68349"
"965.22400","-1.50142","22.80773","116.85620","-0.04177","200.05170"
"965.32400","-1.50234","22.90326","116.91904","-0.04178","200.88957"
"965.42400","-1.50325","22.95732","116.91904","-0.04179","201.36380"
"965.52400","-1.50434","22.83056","116.91904","-0.04180","200.25194"
"965.62400","-1.50572","22.76074","116.91904","-0.04181","199.63957"
"965.72400","-1.50748","22.80459","116.91904","-0.04183","200.02417"
"965.82400","-1.50922","22.89154","116.91904","-0.04184","200.78680"
"965.92400","-1.51077","22.81075","117.00980","-0.04186","200.07819"
"966.02400","-1.51238","22.73131","117.00980","-0.04188","199.38138"
"966.12400","-1.51435","22.82996","117.00980","-0.04189","200.24670"
"966.22400","-1.51656","22.81039","117.00980","-0.04192","200.07500"
"966.32400","-1.51852","22.68931","117.00980","-0.04194","199.01305"
"966.42400","-1.52029","22.68948","117.07554","-0.04195","199.01447"
"966.52400","-1.52245","22.76110","117.07554","-0.04197","199.64270"
"966.62400","-1.52492","22.78513","117.07554","-0.04200","199.85347"
"966.72400","-1.52721","22.75428","117.07554","-0.04202","199.58292"
"966.82400","-1.52955","22.65430","117.07554","-0.04204","198.70593"
"966.92400","-1.53228","22.59717","117.07554","-0.04207","198.20482"
"967.02400","-1.53482","22.71515","117.13903","-0.04209","199.23970"
"967.12400","-1.53710","22.78620","117.13903","-0.04212","199.86285"
"967.22400","-1.53942","22.64106","117.13903","-0.04214","198.58983"
"967.32400","-1.54147","22.58971","117.13903","-0.04216","198.13942"
"967.42400","-1.54314","22.62086","117.13903","-0.04217","198.41266"
"967.52400","-1.54464","22.67162","117.20087","-0.04219","198.85788"
"967.62400","-1.54621","22.68325","117.20087","-0.04220","198.95990"
"967.72400","-1.54782","22.66756","117.20087","-0.04222","198.82228"
"967.82400","-1.54924","22.54657","117.20087","-0.04223","197.76100"
"967.92400","-1.55038","22.50060","117.20087","-0.04225","197.35777"
"968.02400","-1.55141","22.55511","117.20087","-0.04226","197.83592"
"968.12400","-1.55237","22.64716","117.26292","-0.04226","198.64328"
"968.22400","-1.55336","22.69335","117.26292","-0.04227","199.04843"
"968.32400","-1.55450","22.62741","117.26292","-0.04229","198.47006"
