Repository: Mecanon/morphing_wing

File: experimental/sma_database/flexinol_isobaric_trained_200MPa.csv (part 21 of 86)
Test : Start of hold value,"200.00000",MPa
Time,Extension,Load,Temperature: Chamber 3119-600 1 1,Tensile strain (Extension),Tensile stress
(s),(mm),(N),(C),(mm/mm),(MPa)
"1197.22400","-1.34510","22.77381","110.77258","-0.04025","199.75421"
"1197.32400","-1.34506","22.76877","110.77258","-0.04025","199.70999"
"1197.42400","-1.34502","22.85897","110.77258","-0.04025","200.50114"
"1197.52400","-1.34499","22.88821","110.70726","-0.04025","200.75763"
"1197.62400","-1.34496","22.87974","110.70726","-0.04025","200.68332"
"1197.72400","-1.34494","22.85889","110.70726","-0.04025","200.50044"
"1197.82400","-1.34492","22.77209","110.70726","-0.04025","199.73914"
"1197.92400","-1.34490","22.74327","110.70726","-0.04025","199.48631"
"1198.02400","-1.34488","22.79732","110.64327","-0.04025","199.96040"
"1198.12400","-1.34485","22.84997","110.64327","-0.04025","200.42216"
"1198.22400","-1.34483","22.85260","110.64327","-0.04025","200.44527"
"1198.32400","-1.34482","22.78751","110.64327","-0.04025","199.87433"
"1198.42400","-1.34479","22.67901","110.64327","-0.04025","198.92267"
"1198.52400","-1.34476","22.63053","110.54617","-0.04024","198.49745"
"1198.62400","-1.34473","22.64773","110.54617","-0.04024","198.64832"
"1198.72400","-1.34470","22.69736","110.54617","-0.04024","199.08357"
"1198.82400","-1.34466","22.72830","110.54617","-0.04024","199.35504"
"1198.92400","-1.34462","22.67454","110.54617","-0.04024","198.88348"
"1199.02400","-1.34457","22.61395","110.54617","-0.04024","198.35201"
"1199.12400","-1.34453","22.60761","110.48278","-0.04024","198.29645"
"1199.22400","-1.34448","22.63824","110.48278","-0.04024","198.56509"
"1199.32400","-1.34443","22.67177","110.48278","-0.04024","198.85918"
"1199.42400","-1.34438","22.70695","110.48278","-0.04024","199.16776"
"1199.52400","-1.34430","22.67044","110.48278","-0.04024","198.84750"
"1199.62400","-1.34420","22.60383","110.42077","-0.04024","198.26324"
"1199.72400","-1.34406","22.52193","110.42077","-0.04024","197.54492"
"1199.82400","-1.34385","22.49195","110.42077","-0.04024","197.28195"
"1199.92400","-1.34357","22.51922","110.42077","-0.04023","197.52113"
"1200.02400","-1.34316","22.55185","110.42077","-0.04023","197.80734"
"1200.12400","-1.34260","22.61988","110.42077","-0.04022","198.40405"
"1200.22400","-1.34188","22.63796","110.36140","-0.04022","198.56259"
"1200.32400","-1.34103","22.65717","110.36140","-0.04021","198.73112"
"1200.42400","-1.34010","22.63147","110.36140","-0.04020","198.50566"
"1200.52400","-1.33916","22.58611","110.36140","-0.04019","198.10783"
"1200.62400","-1.33827","22.50544","110.36140","-0.04018","197.40025"
"1200.72400","-1.33741","22.48699","110.30112","-0.04017","197.23845"
"1200.82400","-1.33656","22.46738","110.30112","-0.04017","197.06644"
"1200.92400","-1.33566","22.46233","110.30112","-0.04016","197.02209"
"1201.02400","-1.33459","22.45437","110.30112","-0.04015","196.95232"
"1201.12400","-1.33330","22.46919","110.30112","-0.04013","197.08231"
"1201.22400","-1.33197","22.51116","110.30112","-0.04012","197.45041"
"1201.32400","-1.33074","22.53992","110.21049","-0.04011","197.70268"
"1201.42400","-1.32966","22.52531","110.21049","-0.04010","197.57457"
"1201.52400","-1.32862","22.54384","110.21049","-0.04009","197.73706"
"1201.62400","-1.32754","22.57417","110.21049","-0.04008","198.00308"
"1201.72400","-1.32617","22.59881","110.21049","-0.04006","198.21918"
"1201.82400","-1.32451","22.67892","110.21049","-0.04005","198.92188"
"1201.92400","-1.32289","22.70395","110.15205","-0.04003","199.14146"
"1202.02400","-1.32136","22.61673","110.15205","-0.04002","198.37639"
"1202.12400","-1.31973","22.59993","110.15205","-0.04000","198.22900"
"1202.22400","-1.31762","22.57501","110.15205","-0.03998","198.01045"
"1202.32400","-1.31502","22.59065","110.15205","-0.03996","198.14764"
"1202.42400","-1.31254","22.59570","110.09556","-0.03993","198.19197"
"1202.52400","-1.30971","22.63228","110.09556","-0.03990","198.51282"
"1202.62400","-1.30675","22.66509","110.09556","-0.03988","198.80060"
"1202.72400","-1.30437","22.69320","110.09556","-0.03985","199.04718"
"1202.82400","-1.30203","22.75962","110.09556","-0.03983","199.62971"
"1202.92400","-1.29941","22.84445","110.03453","-0.03980","200.37378"
"1203.02400","-1.29712","22.86892","110.03453","-0.03978","200.58841"
"1203.12400","-1.29496","22.83990","110.03453","-0.03976","200.33391"
"1203.22400","-1.29243","22.77473","110.03453","-0.03974","199.76228"
"1203.32400","-1.29008","22.74484","110.03453","-0.03971","199.50006"
"1203.42400","-1.28816","22.77686","110.03453","-0.03969","199.78090"
"1203.52400","-1.28639","22.82318","109.97457","-0.03968","200.18724"
"1203.62400","-1.28449","22.86147","109.97457","-0.03966","200.52306"
"1203.72400","-1.28269","22.89644","109.97457","-0.03964","200.82982"
"1203.82400","-1.28127","22.90531","109.97457","-0.03963","200.90762"
"1203.92400","-1.28000","22.89211","109.97457","-0.03961","200.79182"
"1204.02400","-1.27864","22.84491","109.91877","-0.03960","200.37782"
"1204.12400","-1.27694","22.81573","109.91877","-0.03958","200.12189"
"1204.22400","-1.27508","22.86376","109.91877","-0.03957","200.54314"
"1204.32400","-1.27342","22.94107","109.91877","-0.03955","201.22128"
"1204.42400","-1.27195","22.97733","109.91877","-0.03954","201.53934"
"1204.52400","-1.27036","22.99122","109.91877","-0.03952","201.66113"
"1204.62400","-1.26838","22.99783","109.83654","-0.03950","201.71910"
"1204.72400","-1.26624","23.00975","109.83654","-0.03948","201.82364"
"1204.82400","-1.26436","23.01109","109.83654","-0.03946","201.83540"
"1204.92400","-1.26269","23.01403","109.83654","-0.03945","201.86121"
"1205.02400","-1.26090","23.01710","109.83654","-0.03943","201.88811"
"1205.12400","-1.25915","23.01994","109.78012","-0.03941","201.91304"
"1205.22400","-1.25777","23.01518","109.78012","-0.03940","201.87128"
"1205.32400","-1.25678","23.02802","109.78012","-0.03939","201.98390"
"1205.42400","-1.25605","23.02887","109.78012","-0.03938","201.99138"
"1205.52400","-1.25543","23.01687","109.78012","-0.03938","201.88615"
"1205.62400","-1.25485","23.01444","109.78012","-0.03937","201.86479"
"1205.72400","-1.25422","23.01057","109.73179","-0.03936","201.83089"
"1205.82400","-1.25356","23.00974","109.73179","-0.03936","201.82356"
"1205.92400","-1.25287","22.97492","109.73179","-0.03935","201.51819"
"1206.02400","-1.25215","22.96767","109.73179","-0.03934","201.45456"
"1206.12400","-1.25151","22.95555","109.73179","-0.03934","201.34827"
"1206.22400","-1.25094","22.95018","109.68500","-0.03933","201.30113"
"1206.32400","-1.25046","22.94421","109.68500","-0.03933","201.24883"
"1206.42400","-1.25007","22.93685","109.68500","-0.03932","201.18423"
"1206.52400","-1.24976","22.91424","109.68500","-0.03932","200.98589"
"1206.62400","-1.24954","22.89162","109.68500","-0.03932","200.78751"
"1206.72400","-1.24938","22.87768","109.68500","-0.03932","200.66524"
"1206.82400","-1.24926","22.85713","109.60125","-0.03932","200.48499"
"1206.92400","-1.24918","22.87946","109.60125","-0.03931","200.68083"
"1207.02400","-1.24912","22.85558","109.60125","-0.03931","200.47139"
"1207.12400","-1.24906","22.88105","109.60125","-0.03931","200.69484"
"1207.22400","-1.24902","22.88483","109.60125","-0.03931","200.72795"
"1207.32400","-1.24899","22.89185","109.60125","-0.03931","200.78954"
"1207.42400","-1.24896","22.90429","109.54128","-0.03931","200.89861"
"1207.52400","-1.24894","22.95166","109.54128","-0.03931","201.31413"
"1207.62400","-1.24892","22.94397","109.54128","-0.03931","201.24666"
"1207.72400","-1.24890","22.88662","109.54128","-0.03931","200.74364"
"1207.82400","-1.24888","22.86230","109.54128","-0.03931","200.53032"
"1207.92400","-1.24886","22.87683","109.48361","-0.03931","200.65776"
"1208.02400","-1.24884","22.86685","109.48361","-0.03931","200.57024"
"1208.12400","-1.24883","22.89034","109.48361","-0.03931","200.77626"
"1208.22400","-1.24881","22.86170","109.48361","-0.03931","200.52507"
"1208.32400","-1.24879","22.82123","109.48361","-0.03931","200.17009"
"1208.42400","-1.24877","22.81560","109.48361","-0.03931","200.12073"
"1208.52400","-1.24875","22.77318","109.42299","-0.03931","199.74864"
"1208.62400","-1.24872","22.73722","109.42299","-0.03931","199.43324"
"1208.72400","-1.24869","22.72997","109.42299","-0.03931","199.36963"
"1208.82400","-1.24867","22.73722","109.42299","-0.03931","199.43324"
"1208.92400","-1.24864","22.70499","109.42299","-0.03931","199.15051"
"1209.02400","-1.24860","22.66374","109.36058","-0.03931","198.78871"
"1209.12400","-1.24856","22.66494","109.36058","-0.03931","198.79927"
"1209.22400","-1.24852","22.64485","109.36058","-0.03931","198.62300"
"1209.32400","-1.24848","22.61758","109.36058","-0.03931","198.38385"
"1209.42400","-1.24843","22.62036","109.36058","-0.03931","198.40823"
"1209.52400","-1.24837","22.64104","109.36058","-0.03931","198.58966"
"1209.62400","-1.24832","22.65344","109.29050","-0.03931","198.69836"
"1209.72400","-1.24826","22.63021","109.29050","-0.03931","198.49464"
"1209.82400","-1.24819","22.62754","109.29050","-0.03931","198.47125"
"1209.92400","-1.24811","22.63996","109.29050","-0.03930","198.58011"
"1210.02400","-1.24801","22.65041","109.29050","-0.03930","198.67177"
"1210.12400","-1.24790","22.64064","109.18184","-0.03930","198.58615"
"1210.22400","-1.24776","22.63548","109.18184","-0.03930","198.54085"
"1210.32400","-1.24758","22.63465","109.18184","-0.03930","198.53360"
"1210.42400","-1.24733","22.62349","109.18184","-0.03930","198.43567"
"1210.52400","-1.24697","22.60208","109.18184","-0.03929","198.24786"
"1210.62400","-1.24646","22.61098","109.11378","-0.03929","198.32599"
"1210.72400","-1.24573","22.61789","109.11378","-0.03928","198.38658"
"1210.82400","-1.24475","22.64071","109.11378","-0.03927","198.58670"
"1210.92400","-1.24359","22.62508","109.11378","-0.03926","198.44968"
"1211.02400","-1.24241","22.61072","109.11378","-0.03925","198.32370"
"1211.12400","-1.24129","22.60315","109.11378","-0.03924","198.25729"
"1211.22400","-1.24031","22.55374","109.04459","-0.03923","197.82390"
"1211.32400","-1.23942","22.55901","109.04459","-0.03922","197.87012"
"1211.42400","-1.23849","22.60089","109.04459","-0.03921","198.23746"
"1211.52400","-1.23740","22.65883","109.04459","-0.03920","198.74567"
"1211.62400","-1.23605","22.69946","109.04459","-0.03919","199.10207"
"1211.72400","-1.23465","22.69750","108.97727","-0.03917","199.08487"
"1211.82400","-1.23337","22.71543","108.97727","-0.03916","199.24210"
"1211.92400","-1.23221","22.71504","108.97727","-0.03915","199.23871"
"1212.02400","-1.23106","22.72897","108.97727","-0.03914","199.36090"
"1212.12400","-1.22979","22.72000","108.97727","-0.03913","199.28223"
"1212.22400","-1.22819","22.73666","108.97727","-0.03911","199.42834"
"1212.32400","-1.22638","22.78227","108.91721","-0.03909","199.82840"
"1212.42400","-1.22463","22.81368","108.91721","-0.03908","200.10391"
"1212.52400","-1.22277","22.84380","108.91721","-0.03906","200.36806"
"1212.62400","-1.22058","22.83146","108.91721","-0.03904","200.25983"
"1212.72400","-1.21804","22.80687","108.91721","-0.03901","200.04419"
"1212.82400","-1.21566","22.75851","108.91721","-0.03899","199.62003"
"1212.92400","-1.21311","22.74622","108.83346","-0.03896","199.51215"
"1213.02400","-1.21025","22.78155","108.83346","-0.03894","199.82207"
"1213.12400","-1.20772","22.84328","108.83346","-0.03891","200.36349"
"1213.22400","-1.20516","22.85736","108.83346","-0.03889","200.48698"
"1213.32400","-1.20239","22.85347","108.83346","-0.03886","200.45290"
"1213.42400","-1.20005","22.85369","108.77751","-0.03884","200.45482"
"1213.52400","-1.19795","22.86916","108.77751","-0.03882","200.59052"
"1213.62400","-1.19576","22.89449","108.77751","-0.03880","200.81265"
"1213.72400","-1.19372","22.93615","108.77751","-0.03878","201.17807"
"1213.82400","-1.19203","22.96276","108.77751","-0.03876","201.41154"
"1213.92400","-1.19050","22.99273","108.72292","-0.03874","201.67441"
"1214.02400","-1.18875","23.01257","108.72292","-0.03873","201.84842"
"1214.12400","-1.18681","23.00081","108.72292","-0.03871","201.74522"
"1214.22400","-1.18507","23.01052","108.72292","-0.03869","201.83043"
"1214.32400","-1.18365","23.03876","108.72292","-0.03868","202.07811"
"1214.42400","-1.18232","23.00238","108.72292","-0.03866","201.75903"
"1214.52400","-1.18077","23.00140","108.66816","-0.03865","201.75041"
"1214.62400","-1.17903","22.99021","108.66816","-0.03863","201.65224"
"1214.72400","-1.17723","22.96125","108.66816","-0.03861","201.39822"
"1214.82400","-1.17546","22.93821","108.66816","-0.03860","201.19618"
"1214.92400","-1.17359","22.93451","108.66816","-0.03858","201.16376"
"1215.02400","-1.17132","22.96543","108.61274","-0.03856","201.43495"
"1215.12400","-1.16910","22.97236","108.61274","-0.03854","201.49574"
"1215.22400","-1.16720","22.91270","108.61274","-0.03852","200.97243"
"1215.32400","-1.16522","22.90560","108.61274","-0.03850","200.91014"
"1215.42400","-1.16291","22.89405","108.61274","-0.03848","200.80881"
"1215.52400","-1.16094","22.87980","108.61274","-0.03846","200.68384"
"1215.62400","-1.15938","22.87750","108.52118","-0.03844","200.66371"
"1215.72400","-1.15793","22.87485","108.52118","-0.03843","200.64041"
"1215.82400","-1.15626","22.91262","108.52118","-0.03841","200.97174"
"1215.92400","-1.15444","22.95554","108.52118","-0.03839","201.34821"
"1216.02400","-1.15286","22.96985","108.52118","-0.03838","201.47372"
"1216.12400","-1.15157","22.94938","108.45914","-0.03837","201.29413"
"1216.22400","-1.15047","22.94151","108.45914","-0.03835","201.22508"
"1216.32400","-1.14939","22.95103","108.45914","-0.03834","201.30864"
"1216.42400","-1.14817","22.92885","108.45914","-0.03833","201.11409"
"1216.52400","-1.14680","22.92782","108.45914","-0.03832","201.10507"
"1216.62400","-1.14558","22.92734","108.45914","-0.03831","201.10080"
"1216.72400","-1.14459","22.88395","108.39926","-0.03830","200.72020"
"1216.82400","-1.14377","22.87731","108.39926","-0.03829","200.66199"
"1216.92400","-1.14301","22.85350","108.39926","-0.03828","200.45320"
"1217.02400","-1.14224","22.87276","108.39926","-0.03827","200.62206"
"1217.12400","-1.14140","22.91880","108.39926","-0.03827","201.02596"
"1217.22400","-1.14038","22.93176","108.39926","-0.03826","201.13956"
"1217.32400","-1.13917","22.93729","108.34248","-0.03824","201.18806"
"1217.42400","-1.13792","22.94399","108.34248","-0.03823","201.24684"
"1217.52400","-1.13680","22.93844","108.34248","-0.03822","201.19817"
"1217.62400","-1.13579","22.95076","108.34248","-0.03821","201.30624"
"1217.72400","-1.13484","23.00387","108.34248","-0.03820","201.77211"
"1217.82400","-1.13387","23.01451","108.28271","-0.03819","201.86542"
"1217.92400","-1.13275","23.04345","108.28271","-0.03818","202.11928"
"1218.02400","-1.13142","23.01313","108.28271","-0.03817","201.85335"
"1218.12400","-1.13002","22.93441","108.28271","-0.03816","201.16286"
"1218.22400","-1.12870","22.88647","108.28271","-0.03814","200.74239"
"1218.32400","-1.12754","22.90637","108.28271","-0.03813","200.91685"
"1218.42400","-1.12644","22.92121","108.19261","-0.03812","201.04709"
"1218.52400","-1.12519","22.92730","108.19261","-0.03811","201.10048"
"1218.62400","-1.12358","22.95683","108.19261","-0.03809","201.35950"
"1218.72400","-1.12177","23.02168","108.19261","-0.03808","201.92825"
"1218.82400","-1.12011","23.07681","108.19261","-0.03806","202.41188"
"1218.92400","-1.11870","23.11329","108.13429","-0.03805","202.73184"
"1219.02400","-1.11725","23.14123","108.13429","-0.03803","202.97693"
"1219.12400","-1.11555","23.15108","108.13429","-0.03801","203.06329"
"1219.22400","-1.11382","23.16626","108.13429","-0.03800","203.19644"
"1219.32400","-1.11241","23.17313","108.13429","-0.03798","203.25671"
"1219.42400","-1.11128","23.14391","108.13429","-0.03797","203.00040"
"1219.52400","-1.11035","23.10106","108.07721","-0.03796","202.62456"
"1219.62400","-1.10948","23.04795","108.07721","-0.03796","202.15868"
"1219.72400","-1.10859","23.02269","108.07721","-0.03795","201.93713"
"1219.82400","-1.10767","23.02704","108.07721","-0.03794","201.97528"
"1219.92400","-1.10674","23.06154","108.07721","-0.03793","202.27794"
"1220.02400","-1.10589","23.09751","108.01751","-0.03792","202.59343"
"1220.12400","-1.10515","23.10632","108.01751","-0.03791","202.67067"
"1220.22400","-1.10451","23.07518","108.01751","-0.03791","202.39755"
"1220.32400","-1.10397","23.08413","108.01751","-0.03790","202.47603"
"1220.42400","-1.10354","23.06332","108.01751","-0.03790","202.29350"
"1220.52400","-1.10319","23.05375","108.01751","-0.03789","202.20955"
"1220.62400","-1.10291","23.02222","107.96001","-0.03789","201.93304"
"1220.72400","-1.10270","22.99521","107.96001","-0.03789","201.69614"
"1220.82400","-1.10250","22.92607","107.96001","-0.03789","201.08966"
"1220.92400","-1.10232","22.87648","107.96001","-0.03789","200.65472"
"1221.02400","-1.10215","22.87410","107.96001","-0.03788","200.63382"
"1221.12400","-1.10199","22.84168","107.96001","-0.03788","200.34952"
"1221.22400","-1.10182","22.84865","107.87184","-0.03788","200.41060"
"1221.32400","-1.10165","22.84575","107.87184","-0.03788","200.38522"
"1221.42400","-1.10149","22.84824","107.87184","-0.03788","200.40698"
"1221.52400","-1.10130","22.83364","107.87184","-0.03788","200.27899"
"1221.62400","-1.10109","22.82639","107.87184","-0.03787","200.21533"
"1221.72400","-1.10085","22.81280","107.81527","-0.03787","200.09618"
"1221.82400","-1.10053","22.79311","107.81527","-0.03787","199.92348"
"1221.92400","-1.10014","22.78906","107.81527","-0.03786","199.88799"
"1222.02400","-1.09965","22.78214","107.81527","-0.03786","199.82724"
"1222.12400","-1.09904","22.79264","107.81527","-0.03785","199.91934"
"1222.22400","-1.09840","22.80390","107.81527","-0.03785","200.01813"
"1222.32400","-1.09778","22.83566","107.75851","-0.03784","200.29668"
"1222.42400","-1.09722","22.82469","107.75851","-0.03784","200.20049"
"1222.52400","-1.09671","22.83320","107.75851","-0.03783","200.27509"
"1222.62400","-1.09629","22.84410","107.75851","-0.03783","200.37074"
"1222.72400","-1.09592","22.86158","107.75851","-0.03782","200.52400"
"1222.82400","-1.09561","22.85778","107.70030","-0.03782","200.49072"
"1222.92400","-1.09532","22.84353","107.70030","-0.03782","200.36568"
"1223.02400","-1.09505","22.84259","107.70030","-0.03782","200.35748"
"1223.12400","-1.09483","22.86296","107.70030","-0.03781","200.53616"
"1223.22400","-1.09465","22.81846","107.70030","-0.03781","200.14583"
"1223.32400","-1.09447","22.78215","107.70030","-0.03781","199.82735"
"1223.42400","-1.09432","22.74413","107.64088","-0.03781","199.49387"
"1223.52400","-1.09417","22.69657","107.64088","-0.03781","199.07668"
"1223.62400","-1.09401","22.65674","107.64088","-0.03781","198.72731"
"1223.72400","-1.09384","22.63255","107.64088","-0.03780","198.51514"
"1223.82400","-1.09365","22.63614","107.64088","-0.03780","198.54660"
"1223.92400","-1.09343","22.62234","107.55301","-0.03780","198.42560"
"1224.02400","-1.09319","22.63944","107.55301","-0.03780","198.57562"
"1224.12400","-1.09290","22.66370","107.55301","-0.03779","198.78842"
"1224.22400","-1.09253","22.70316","107.55301","-0.03779","199.13448"
"1224.32400","-1.09211","22.72911","107.55301","-0.03779","199.36212"
"1224.42400","-1.09161","22.73736","107.55301","-0.03778","199.43443"
"1224.52400","-1.09100","22.73747","107.49451","-0.03778","199.43547"
"1224.62400","-1.09031","22.72311","107.49451","-0.03777","199.30949"
"1224.72400","-1.08963","22.70255","107.49451","-0.03776","199.12918"
"1224.82400","-1.08900","22.70820","107.49451","-0.03776","199.17873"
"1224.92400","-1.08845","22.73005","107.49451","-0.03775","199.37036"
"1225.02400","-1.08801","22.73419","107.43510","-0.03775","199.40665"
"1225.12400","-1.08762","22.69901","107.43510","-0.03774","199.09808"
"1225.22400","-1.08726","22.69148","107.43510","-0.03774","199.03207"
"1225.32400","-1.08692","22.67704","107.43510","-0.03774","198.90541"
"1225.42400","-1.08657","22.67802","107.43510","-0.03773","198.91402"
"1225.52400","-1.08620","22.74781","107.43510","-0.03773","199.52615"
"1225.62400","-1.08584","22.78605","107.37876","-0.03773","199.86153"
"1225.72400","-1.08547","22.79668","107.37876","-0.03772","199.95476"
"1225.82400","-1.08510","22.75415","107.37876","-0.03772","199.58171"
"1225.92400","-1.08468","22.68354","107.37876","-0.03771","198.96243"
"1226.02400","-1.08423","22.65967","107.37876","-0.03771","198.75302"
"1226.12400","-1.08372","22.68457","107.37876","-0.03771","198.97144"
"1226.22400","-1.08313","22.73729","107.29984","-0.03770","199.43388"
"1226.32400","-1.08243","22.73805","107.29984","-0.03769","199.44052"
"1226.42400","-1.08160","22.76478","107.29984","-0.03768","199.67496"
"1226.52400","-1.08070","22.74945","107.29984","-0.03768","199.54051"
"1226.62400","-1.07980","22.73060","107.29984","-0.03767","199.37517"
"1226.72400","-1.07891","22.71040","107.24881","-0.03766","199.19795"
"1226.82400","-1.07800","22.71653","107.24881","-0.03765","199.25179"
"1226.92400","-1.07703","22.74101","107.24881","-0.03764","199.46649"
"1227.02400","-1.07591","22.73238","107.24881","-0.03763","199.39076"
"1227.12400","-1.07453","22.72602","107.24881","-0.03762","199.33502"
"1227.22400","-1.07307","22.71570","107.24881","-0.03760","199.24449"
"1227.32400","-1.07174","22.73144","107.19994","-0.03759","199.38254"
"1227.42400","-1.07053","22.76952","107.19994","-0.03758","199.71657"
"1227.52400","-1.06935","22.79082","107.19994","-0.03757","199.90338"
"1227.62400","-1.06805","22.79241","107.19994","-0.03755","199.91734"
"1227.72400","-1.06665","22.84132","107.19994","-0.03754","200.34636"
"1227.82400","-1.06529","22.84362","107.15302","-0.03753","200.36652"
"1227.92400","-1.06420","22.86734","107.15302","-0.03752","200.57458"
"1228.02400","-1.06334","22.84418","107.15302","-0.03751","200.37138"
"1228.12400","-1.06256","22.76041","107.15302","-0.03750","199.63666"
"1228.22400","-1.06183","22.70143","107.15302","-0.03749","199.11928"
"1228.32400","-1.06112","22.66769","107.15302","-0.03749","198.82335"
"1228.42400","-1.06039","22.68622","107.10314","-0.03748","198.98587"
"1228.52400","-1.05964","22.76228","107.10314","-0.03747","199.65308"
"1228.62400","-1.05891","22.81493","107.10314","-0.03746","200.11487"
"1228.72400","-1.05821","22.83649","107.10314","-0.03746","200.30397"
"1228.82400","-1.05751","22.81947","107.10314","-0.03745","200.15468"
"1228.92400","-1.05689","22.77034","107.02355","-0.03744","199.72374"
"1229.02400","-1.05624","22.70328","107.02355","-0.03744","199.13556"
"1229.12400","-1.05560","22.63483","107.02355","-0.03743","198.53517"
"1229.22400","-1.05498","22.62138","107.02355","-0.03743","198.41716"
"1229.32400","-1.05435","22.62024","107.02355","-0.03742","198.40718"
"1229.42400","-1.05375","22.66383","107.02355","-0.03741","198.78952"
"1229.52400","-1.05312","22.68498","106.97201","-0.03741","198.97504"
"1229.62400","-1.05243","22.69948","106.97201","-0.03740","199.10225"
"1229.72400","-1.05165","22.66523","106.97201","-0.03739","198.80176"
"1229.82400","-1.05076","22.64284","106.97201","-0.03738","198.60538"
"1229.92400","-1.04986","22.63616","106.97201","-0.03738","198.54686"
"1230.02400","-1.04899","22.63509","106.92125","-0.03737","198.53743"
"1230.12400","-1.04821","22.64343","106.92125","-0.03736","198.61060"
"1230.22400","-1.04751","22.65866","106.92125","-0.03735","198.74417"
"1230.32400","-1.04690","22.67391","106.92125","-0.03735","198.87794"
"1230.42400","-1.04633","22.65743","106.92125","-0.03734","198.73338"
"1230.52400","-1.04579","22.67923","106.87195","-0.03734","198.92458"
"1230.62400","-1.04520","22.61682","106.87195","-0.03733","198.37721"
"1230.72400","-1.04453","22.61293","106.87195","-0.03732","198.34309"
"1230.82400","-1.04377","22.59413","106.87195","-0.03732","198.17818"
"1230.92400","-1.04294","22.59386","106.87195","-0.03731","198.17580"
"1231.02400","-1.04210","22.61845","106.87195","-0.03730","198.39149"
"1231.12400","-1.04137","22.67774","106.81792","-0.03729","198.91150"
"1231.22400","-1.04071","22.70313","106.81792","-0.03729","199.13423"
"1231.32400","-1.04014","22.75665","106.81792","-0.03728","199.60367"
"1231.42400","-1.03966","22.78068","106.81792","-0.03728","199.81442"
"1231.52400","-1.03922","22.77847","106.81792","-0.03727","199.79503"
"1231.62400","-1.03881","22.72672","106.81792","-0.03727","199.34113"
"1231.72400","-1.03840","22.67467","106.73004","-0.03726","198.88463"
"1231.82400","-1.03797","22.61791","106.73004","-0.03726","198.38673"
"1231.92400","-1.03749","22.65180","106.73004","-0.03726","198.68401"
"1232.02400","-1.03697","22.65901","106.73004","-0.03725","198.74725"
"1232.12400","-1.03631","22.70862","106.73004","-0.03724","199.18239"
"1232.22400","-1.03551","22.72660","106.67416","-0.03724","199.34009"
"1232.32400","-1.03453","22.70636","106.67416","-0.03723","199.16258"
"1232.42400","-1.03341","22.63556","106.67416","-0.03722","198.54160"
"1232.52400","-1.03219","22.59876","106.67416","-0.03720","198.21877"
"1232.62400","-1.03081","22.59581","106.67416","-0.03719","198.19287"
"1232.72400","-1.02921","22.63323","106.67416","-0.03718","198.52109"
"1232.82400","-1.02711","22.64062","106.61365","-0.03715","198.58594"
"1232.92400","-1.02469","22.64826","106.61365","-0.03713","198.65297"
"1233.02400","-1.02244","22.64792","106.61365","-0.03711","198.64995"
"1233.12400","-1.02015","22.68677","106.61365","-0.03709","198.99069"
"1233.22400","-1.01764","22.70053","106.61365","-0.03706","199.11143"
"1233.32400","-1.01559","22.74149","106.55827","-0.03704","199.47069"
"1233.42400","-1.01393","22.76097","106.55827","-0.03703","199.64153"
"1233.52400","-1.01235","22.72143","106.55827","-0.03701","199.29475"
"1233.62400","-1.01052","22.65961","106.55827","-0.03699","198.75255"
"1233.72400","-1.00866","22.65658","106.55827","-0.03698","198.72592"
"1233.82400","-1.00703","22.71340","106.55827","-0.03696","199.22430"
"1233.92400","-1.00558","22.74666","106.50247","-0.03695","199.51604"
"1234.02400","-1.00408","22.80034","106.50247","-0.03693","199.98689"
"1234.12400","-1.00234","22.86041","106.50247","-0.03691","200.51376"
"1234.22400","-1.00077","22.87910","106.50247","-0.03690","200.67770"
"1234.32400","-0.99957","22.89542","106.50247","-0.03689","200.82085"
"1234.42400","-0.99863","22.91884","106.41314","-0.03688","201.02631"
"1234.52400","-0.99781","22.94625","106.41314","-0.03687","201.26665"
"1234.62400","-0.99696","22.95810","106.41314","-0.03686","201.37061"
"1234.72400","-0.99602","22.96571","106.41314","-0.03685","201.43738"
"1234.82400","-0.99488","22.96437","106.41314","-0.03684","201.42558"
"1234.92400","-0.99369","22.99019","106.41314","-0.03683","201.65210"
"1235.02400","-0.99270","22.95443","106.35598","-0.03682","201.33847"
"1235.12400","-0.99194","22.91460","106.35598","-0.03681","200.98911"
"1235.22400","-0.99134","22.84480","106.35598","-0.03681","200.37688"
"1235.32400","-0.99082","22.79883","106.35598","-0.03680","199.97363"
"1235.42400","-0.99038","22.81996","106.35598","-0.03680","200.15897"
"1235.52400","-0.98994","22.85530","106.29962","-0.03679","200.46890"
"1235.62400","-0.98954","22.85151","106.29962","-0.03679","200.43570"
"1235.72400","-0.98911","22.76695","106.29962","-0.03678","199.69403"
"1235.82400","-0.98868","22.74862","106.29962","-0.03678","199.53328"
"1235.92400","-0.98819","22.79536","106.29962","-0.03678","199.94324"
"1236.02400","-0.98757","22.84174","106.29962","-0.03677","200.35001"
"1236.12400","-0.98672","22.83433","106.24279","-0.03676","200.28503"
"1236.22400","-0.98563","22.75875","106.24279","-0.03675","199.62206"
"1236.32400","-0.98444","22.70641","106.24279","-0.03674","199.16299"
"1236.42400","-0.98335","22.68557","106.24279","-0.03673","198.98021"
"1236.52400","-0.98233","22.71014","106.24279","-0.03672","199.19569"
"1236.62400","-0.98131","22.71730","106.18884","-0.03671","199.25854"
"1236.72400","-0.98004","22.76349","106.18884","-0.03670","199.66368"
"1236.82400","-0.97835","22.78885","106.18884","-0.03668","199.88614"
"1236.92400","-0.97642","22.81011","106.18884","-0.03666","200.07254"
"1237.02400","-0.97479","22.82119","106.18884","-0.03665","200.16974"
"1237.12400","-0.97342","22.80475","106.18884","-0.03663","200.02554"
"1237.22400","-0.97204","22.82159","106.11753","-0.03662","200.17328"
"1237.32400","-0.97044","22.83039","106.11753","-0.03660","200.25043"
"1237.42400","-0.96874","22.88112","106.11753","-0.03659","200.69542"
"1237.52400","-0.96740","22.92725","106.11753","-0.03657","201.10004"
"1237.62400","-0.96647","22.90986","106.11753","-0.03656","200.94749"
"1237.72400","-0.96575","22.82529","106.06931","-0.03656","200.20576"
"1237.82400","-0.96511","22.76822","106.06931","-0.03655","199.70511"
"1237.92400","-0.96452","22.76233","106.06931","-0.03655","199.65353"
"1238.02400","-0.96386","22.80756","106.06931","-0.03654","200.05019"
"1238.12400","-0.96306","22.81407","106.06931","-0.03653","200.10735"
"1238.22400","-0.96207","22.75468","106.06931","-0.03652","199.58641"
"1238.32400","-0.96096","22.69790","106.01769","-0.03651","199.08835"
"1238.42400","-0.95984","22.67818","106.01769","-0.03650","198.91537"
"1238.52400","-0.95886","22.70376","106.01769","-0.03649","199.13977"
"1238.62400","-0.95808","22.72899","106.01769","-0.03648","199.36104"
"1238.72400","-0.95734","22.74605","106.01769","-0.03648","199.51065"
"1238.82400","-0.95660","22.76962","105.96078","-0.03647","199.71741"
"1238.92400","-0.95578","22.78237","105.96078","-0.03646","199.82925"
"1239.02400","-0.95483","22.77633","105.96078","-0.03645","199.77628"
"1239.12400","-0.95376","22.77761","105.96078","-0.03644","199.78755"
"1239.22400","-0.95264","22.78774","105.96078","-0.03643","199.87633"
"1239.32400","-0.95163","22.80383","105.96078","-0.03642","200.01747"
"1239.42400","-0.95075","22.80424","105.90359","-0.03641","200.02113"
"1239.52400","-0.95002","22.78549","105.90359","-0.03640","199.85663"
"1239.62400","-0.94938","22.78007","105.90359","-0.03640","199.80910"
"1239.72400","-0.94877","22.74306","105.90359","-0.03639","199.48442"
"1239.82400","-0.94811","22.69086","105.90359","-0.03639","199.02664"
"1239.92400","-0.94738","22.64699","105.85018","-0.03638","198.64182"
"1240.02400","-0.94652","22.61143","105.85018","-0.03637","198.32991"
"1240.12400","-0.94558","22.62377","105.85018","-0.03636","198.43811"
"1240.22400","-0.94470","22.63029","105.85018","-0.03635","198.49529"
"1240.32400","-0.94388","22.67338","105.85018","-0.03634","198.87326"
"1240.42400","-0.94316","22.73907","105.85018","-0.03634","199.44942"
"1240.52400","-0.94249","22.74538","105.77162","-0.03633","199.50485"
"1240.62400","-0.94191","22.67702","105.77162","-0.03633","198.90517"
"1240.72400","-0.94137","22.60724","105.77162","-0.03632","198.29315"
"1240.82400","-0.94082","22.59528","105.77162","-0.03632","198.18826"
"1240.92400","-0.94018","22.67301","105.77162","-0.03631","198.87001"
"1241.02400","-0.93932","22.66655","105.71493","-0.03630","198.81335"
"1241.12400","-0.93817","22.64551","105.71493","-0.03629","198.62886"
"1241.22400","-0.93675","22.62641","105.71493","-0.03628","198.46132"
"1241.32400","-0.93521","22.62821","105.71493","-0.03626","198.47707"
"1241.42400","-0.93374","22.64375","105.71493","-0.03625","198.61337"
"1241.52400","-0.93227","22.61717","105.71493","-0.03623","198.38023"
"1241.62400","-0.93040","22.62168","105.65737","-0.03621","198.41977"
"1241.72400","-0.92811","22.62303","105.65737","-0.03619","198.43164"
"1241.82400","-0.92581","22.64435","105.65737","-0.03617","198.61862"
"1241.92400","-0.92374","22.67947","105.65737","-0.03615","198.92667"
"1242.02400","-0.92166","22.69960","105.65737","-0.03613","199.10324"
"1242.12400","-0.91982","22.75053","105.59874","-0.03611","199.55002"
"1242.22400","-0.91837","22.77363","105.59874","-0.03610","199.75256"
"1242.32400","-0.91712","22.78353","105.59874","-0.03608","199.83940"
"1242.42400","-0.91584","22.82532","105.59874","-0.03607","200.20595"
"1242.52400","-0.91434","22.83756","105.59874","-0.03606","200.31334"
"1242.62400","-0.91253","22.82444","105.59874","-0.03604","200.19827"
"1242.72400","-0.91083","22.81962","105.53972","-0.03602","200.15599"
"1242.82400","-0.90932","22.85557","105.53972","-0.03601","200.47128"
"1242.92400","-0.90782","22.87934","105.53972","-0.03599","200.67976"
"1243.02400","-0.90621","22.89008","105.53972","-0.03598","200.77400"
"1243.12400","-0.90458","22.90787","105.53972","-0.03596","200.93005"
"1243.22400","-0.90317","22.92330","105.45300","-0.03595","201.06538"
"1243.32400","-0.90200","22.92968","105.45300","-0.03594","201.12137"
"1243.42400","-0.90094","22.92404","105.45300","-0.03593","201.07187"
"1243.52400","-0.89985","22.91935","105.45300","-0.03592","201.03072"
"1243.62400","-0.89863","22.88660","105.45300","-0.03590","200.74345"
"1243.72400","-0.89736","22.87406","105.45300","-0.03589","200.63348"
"1243.82400","-0.89622","22.87329","105.39967","-0.03588","200.62677"
"1243.92400","-0.89526","22.90267","105.39967","-0.03587","200.88441"
"1244.02400","-0.89447","22.89549","105.39967","-0.03586","200.82150"
"1244.12400","-0.89379","22.83870","105.39967","-0.03586","200.32336"
"1244.22400","-0.89312","22.83915","105.39967","-0.03585","200.32727"
"1244.32400","-0.89240","22.86834","105.34860","-0.03584","200.58333"
"1244.42400","-0.89150","22.91325","105.34860","-0.03584","200.97725"
"1244.52400","-0.89039","22.94436","105.34860","-0.03582","201.25012"
"1244.62400","-0.88914","22.94777","105.34860","-0.03581","201.28000"
"1244.72400","-0.88788","22.97391","105.34860","-0.03580","201.50928"
"1244.82400","-0.88673","22.99367","105.34860","-0.03579","201.68259"
"1244.92400","-0.88561","23.02532","105.30034","-0.03578","201.96027"
"1245.02400","-0.88440","23.02978","105.30034","-0.03577","201.99934"
"1245.12400","-0.88282","23.05974","105.30034","-0.03575","202.26212"
"1245.22400","-0.88086","23.04503","105.30034","-0.03573","202.13312"
"1245.32400","-0.87897","23.04308","105.30034","-0.03571","202.11600"
"1245.42400","-0.87734","23.02631","105.24940","-0.03570","201.96887"
"1245.52400","-0.87577","23.02047","105.24940","-0.03568","201.91765"
"1245.62400","-0.87403","23.03413","105.24940","-0.03567","202.03748"
"1245.72400","-0.87243","23.09828","105.24940","-0.03565","202.60014"
"1245.82400","-0.87133","23.12784","105.24940","-0.03564","202.85945"
"1245.92400","-0.87061","23.10940","105.24940","-0.03563","202.69768"
"1246.02400","-0.87011","23.05245","105.16537","-0.03563","202.19823"
"1246.12400","-0.86973","23.00180","105.16537","-0.03562","201.75392"
"1246.22400","-0.86941","22.98750","105.16537","-0.03562","201.62851"
"1246.32400","-0.86913","23.04582","105.16537","-0.03562","202.14008"
"1246.42400","-0.86888","23.07423","105.16537","-0.03562","202.38927"
"1246.52400","-0.86864","23.07133","105.16537","-0.03561","202.36382"
"1246.62400","-0.86841","23.01735","105.10628","-0.03561","201.89030"
"1246.72400","-0.86817","22.94398","105.10628","-0.03561","201.24675"
"1246.82400","-0.86792","22.91517","105.10628","-0.03561","200.99408"
"1246.92400","-0.86765","22.91343","105.10628","-0.03560","200.97882"
"1247.02400","-0.86733","22.93698","105.10628","-0.03560","201.18541"
"1247.12400","-0.86699","22.96986","105.04702","-0.03560","201.47375"
"1247.22400","-0.86658","22.92378","105.04702","-0.03559","201.06963"
"1247.32400","-0.86612","22.90239","105.04702","-0.03559","200.88194"
"1247.42400","-0.86564","22.90835","105.04702","-0.03558","200.93427"
"1247.52400","-0.86518","22.88227","105.04702","-0.03558","200.70549"
"1247.62400","-0.86476","22.88098","105.04702","-0.03558","200.69418"
"1247.72400","-0.86438","22.87779","104.99000","-0.03557","200.66624"
"1247.82400","-0.86401","22.87506","104.99000","-0.03557","200.64229"
"1247.92400","-0.86367","22.90318","104.99000","-0.03556","200.88887"
"1248.02400","-0.86335","22.88630","104.99000","-0.03556","200.74084"
"1248.12400","-0.86303","22.85958","104.99000","-0.03556","200.50648"
"1248.22400","-0.86271","22.83566","104.90682","-0.03556","200.29668"
"1248.32400","-0.86237","22.80439","104.90682","-0.03555","200.02240"
"1248.42400","-0.86205","22.80136","104.90682","-0.03555","199.99579"
"1248.52400","-0.86174","22.77906","104.90682","-0.03555","199.80022"
"1248.62400","-0.86143","22.77361","104.90682","-0.03554","199.75240"
"1248.72400","-0.86114","22.76773","104.90682","-0.03554","199.70082"
"1248.82400","-0.86083","22.73550","104.85657","-0.03554","199.41812"
"1248.92400","-0.86048","22.71302","104.85657","-0.03553","199.22095"
"1249.02400","-0.86006","22.66990","104.85657","-0.03553","198.84276"
"1249.12400","-0.85952","22.64471","104.85657","-0.03552","198.62178"
"1249.22400","-0.85884","22.67631","104.85657","-0.03552","198.89900"
"1249.32400","-0.85803","22.72016","104.81362","-0.03551","199.28358"
"1249.42400","-0.85709","22.77113","104.81362","-0.03550","199.73070"
"1249.52400","-0.85618","22.81129","104.81362","-0.03549","200.08289"
"1249.62400","-0.85539","22.84607","104.81362","-0.03548","200.38795"
"1249.72400","-0.85474","22.85866","104.81362","-0.03548","200.49843"
"1249.82400","-0.85420","22.79709","104.81362","-0.03547","199.95840"
"1249.92400","-0.85372","22.74835","104.77203","-0.03547","199.53088"
"1250.02400","-0.85329","22.72183","104.77203","-0.03546","199.29826"
"1250.12400","-0.85291","22.70263","104.77203","-0.03546","199.12985"
"1250.22400","-0.85253","22.69301","104.77203","-0.03546","199.04547"
"1250.32400","-0.85217","22.68907","104.77203","-0.03545","199.01091"
"1250.42400","-0.85178","22.68322","104.72712","-0.03545","198.95963"
"1250.52400","-0.85134","22.67170","104.72712","-0.03544","198.85855"
"1250.62400","-0.85081","22.63368","104.72712","-0.03544","198.52509"
"1250.72400","-0.85017","22.64139","104.72712","-0.03543","198.59265"
"1250.82400","-0.84942","22.63420","104.72712","-0.03543","198.52962"
"1250.92400","-0.84864","22.61922","104.72712","-0.03542","198.39821"
"1251.02400","-0.84792","22.60666","104.68232","-0.03541","198.28807"
"1251.12400","-0.84730","22.59481","104.68232","-0.03541","198.18417"
"1251.22400","-0.84680","22.59719","104.68232","-0.03540","198.20505"
"1251.32400","-0.84640","22.57325","104.68232","-0.03540","197.99504"
"1251.42400","-0.84607","22.60119","104.68232","-0.03539","198.24013"
"1251.52400","-0.84580","22.64228","104.60678","-0.03539","198.60052"
"1251.62400","-0.84556","22.65386","104.60678","-0.03539","198.70206"
"1251.72400","-0.84534","22.64714","104.60678","-0.03539","198.64314"
"1251.82400","-0.84512","22.66526","104.60678","-0.03538","198.80203"
"1251.92400","-0.84490","22.61633","104.60678","-0.03538","198.37291"
"1252.02400","-0.84466","22.57178","104.60678","-0.03538","197.98209"
"1252.12400","-0.84439","22.52133","104.55004","-0.03538","197.53966"
"1252.22400","-0.84408","22.48428","104.55004","-0.03537","197.21465"
"1252.32400","-0.84368","22.48229","104.55004","-0.03537","197.19716"
"1252.42400","-0.84318","22.49857","104.55004","-0.03537","197.33997"
"1252.52400","-0.84249","22.53188","104.55004","-0.03536","197.63219"
"1252.62400","-0.84155","22.56782","104.49383","-0.03535","197.94739"
"1252.72400","-0.84042","22.60967","104.49383","-0.03534","198.31444"
"1252.82400","-0.83927","22.61487","104.49383","-0.03533","198.36009"
"1252.92400","-0.83816","22.64445","104.49383","-0.03532","198.61949"
"1253.02400","-0.83708","22.67656","104.49383","-0.03531","198.90115"
"1253.12400","-0.83586","22.72555","104.49383","-0.03529","199.33089"
"1253.22400","-0.83422","22.77951","104.43851","-0.03528","199.80420"
"1253.32400","-0.83195","22.85814","104.43851","-0.03526","200.49382"
"1253.42400","-0.82980","22.89626","104.43851","-0.03524","200.82823"
"1253.52400","-0.82811","22.90137","104.43851","-0.03522","200.87305"
"1253.62400","-0.82633","22.84688","104.43851","-0.03520","200.39510"
"1253.72400","-0.82423","22.84127","104.38570","-0.03518","200.34587"
"1253.82400","-0.82252","22.85196","104.38570","-0.03516","200.43961"
"1253.92400","-0.82131","22.85763","104.38570","-0.03515","200.48935"
"1254.02400","-0.82025","22.86954","104.38570","-0.03514","200.59386"
"1254.12400","-0.81909","22.87387","104.38570","-0.03513","200.63179"
"1254.22400","-0.81765","22.84766","104.30714","-0.03512","200.40193"
