Repository: Mecanon/morphing_wing

File: experimental/sma_database/flexinol_isobaric_trained_200MPa.csv (part 22 of 86)
Test : Start of hold value,"200.00000",MPa
Time,Extension,Load,Temperature: Chamber 3119-600 1 1,Tensile strain (Extension),Tensile stress
(s),(mm),(N),(C),(mm/mm),(MPa)
"1254.32400","-0.81595","22.77752","104.30714","-0.03510","199.78668"
"1254.42400","-0.81428","22.76224","104.30714","-0.03508","199.65271"
"1254.52400","-0.81280","22.77529","104.30714","-0.03507","199.76717"
"1254.62400","-0.81127","22.79575","104.30714","-0.03505","199.94664"
"1254.72400","-0.80945","22.86613","104.30714","-0.03504","200.56392"
"1254.82400","-0.80746","22.91586","104.25401","-0.03502","201.00011"
"1254.92400","-0.80581","22.91200","104.25401","-0.03500","200.96629"
"1255.02400","-0.80458","22.86204","104.25401","-0.03499","200.52806"
"1255.12400","-0.80348","22.81639","104.25401","-0.03498","200.12770"
"1255.22400","-0.80238","22.74585","104.25401","-0.03497","199.50893"
"1255.32400","-0.80111","22.71175","104.20370","-0.03496","199.20985"
"1255.42400","-0.79977","22.72801","104.20370","-0.03494","199.35245"
"1255.52400","-0.79865","22.78513","104.20370","-0.03493","199.85349"
"1255.62400","-0.79776","22.83124","104.20370","-0.03492","200.25792"
"1255.72400","-0.79698","22.84302","104.20370","-0.03492","200.36125"
"1255.82400","-0.79620","22.86677","104.20370","-0.03491","200.56955"
"1255.92400","-0.79532","22.86025","104.15344","-0.03490","200.51234"
"1256.02400","-0.79419","22.90126","104.15344","-0.03489","200.87206"
"1256.12400","-0.79265","22.92495","104.15344","-0.03487","201.07988"
"1256.22400","-0.79082","22.93921","104.15344","-0.03486","201.20491"
"1256.32400","-0.78895","22.97001","104.15344","-0.03484","201.47511"
"1256.42400","-0.78706","22.99496","104.10176","-0.03482","201.69397"
"1256.52400","-0.78477","22.98643","104.10176","-0.03480","201.61913"
"1256.62400","-0.78231","22.90675","104.10176","-0.03477","200.92021"
"1256.72400","-0.78024","22.89295","104.10176","-0.03475","200.79918"
"1256.82400","-0.77836","22.90232","104.10176","-0.03473","200.88136"
"1256.92400","-0.77642","22.89942","104.10176","-0.03472","200.85590"
"1257.02400","-0.77466","22.90151","104.05116","-0.03470","200.87424"
"1257.12400","-0.77327","22.88854","104.05116","-0.03469","200.76051"
"1257.22400","-0.77200","22.88382","104.05116","-0.03467","200.71912"
"1257.32400","-0.77065","22.91310","104.05116","-0.03466","200.97592"
"1257.42400","-0.76901","22.91545","104.05116","-0.03464","200.99658"
"1257.52400","-0.76718","22.97497","103.97464","-0.03463","201.51862"
"1257.62400","-0.76555","23.01712","103.97464","-0.03461","201.88828"
"1257.72400","-0.76410","23.00668","103.97464","-0.03460","201.79672"
"1257.82400","-0.76267","22.97231","103.97464","-0.03458","201.49522"
"1257.92400","-0.76108","22.93040","103.97464","-0.03457","201.12770"
"1258.02400","-0.75951","22.86810","103.97464","-0.03455","200.58118"
"1258.12400","-0.75821","22.85802","103.92829","-0.03454","200.49283"
"1258.22400","-0.75716","22.87552","103.92829","-0.03453","200.64632"
"1258.32400","-0.75624","22.91081","103.92829","-0.03452","200.95584"
"1258.42400","-0.75539","22.97201","103.92829","-0.03451","201.49266"
"1258.52400","-0.75453","22.98121","103.92829","-0.03450","201.57333"
"1258.62400","-0.75363","22.97923","103.88026","-0.03449","201.55595"
"1258.72400","-0.75266","22.96916","103.88026","-0.03448","201.46761"
"1258.82400","-0.75173","22.92163","103.88026","-0.03448","201.05077"
"1258.92400","-0.75089","22.87002","103.88026","-0.03447","200.59802"
"1259.02400","-0.75017","22.84049","103.88026","-0.03446","200.33904"
"1259.12400","-0.74955","22.83074","103.88026","-0.03445","200.25349"
"1259.22400","-0.74900","22.81497","103.82697","-0.03445","200.11522"
"1259.32400","-0.74851","22.82079","103.82697","-0.03444","200.16626"
"1259.42400","-0.74801","22.78461","103.82697","-0.03444","199.84889"
"1259.52400","-0.74743","22.75270","103.82697","-0.03443","199.56905"
"1259.62400","-0.74676","22.79130","103.82697","-0.03443","199.90762"
"1259.72400","-0.74589","22.83472","103.77390","-0.03442","200.28842"
"1259.82400","-0.74478","22.88978","103.77390","-0.03441","200.77138"
"1259.92400","-0.74352","22.94029","103.77390","-0.03440","201.21440"
"1260.02400","-0.74220","22.97743","103.77390","-0.03438","201.54018"
"1260.12400","-0.74097","22.97181","103.77390","-0.03437","201.49091"
"1260.22400","-0.73975","22.93570","103.77390","-0.03436","201.17413"
"1260.32400","-0.73836","22.90494","103.69882","-0.03435","200.90434"
"1260.42400","-0.73663","22.85917","103.69882","-0.03433","200.50285"
"1260.52400","-0.73481","22.89983","103.69882","-0.03431","200.85953"
"1260.62400","-0.73322","22.97346","103.69882","-0.03430","201.50540"
"1260.72400","-0.73181","23.00235","103.69882","-0.03428","201.75874"
"1260.82400","-0.73031","23.01371","103.65617","-0.03427","201.85838"
"1260.92400","-0.72856","23.02741","103.65617","-0.03425","201.97858"
"1261.02400","-0.72691","22.99837","103.65617","-0.03423","201.72389"
"1261.12400","-0.72557","23.00194","103.65617","-0.03422","201.75517"
"1261.22400","-0.72449","22.97165","103.65617","-0.03421","201.48946"
"1261.32400","-0.72349","22.96198","103.65617","-0.03420","201.40468"
"1261.42400","-0.72242","22.94905","103.60798","-0.03419","201.29126"
"1261.52400","-0.72122","22.92990","103.60798","-0.03418","201.12328"
"1261.62400","-0.71989","22.92698","103.60798","-0.03417","201.09769"
"1261.72400","-0.71871","22.94492","103.60798","-0.03415","201.25499"
"1261.82400","-0.71769","22.94616","103.60798","-0.03414","201.26588"
"1261.92400","-0.71683","22.97953","103.60798","-0.03414","201.55856"
"1262.02400","-0.71610","23.04320","103.55774","-0.03413","202.11702"
"1262.12400","-0.71543","23.06274","103.55774","-0.03412","202.28844"
"1262.22400","-0.71470","23.04513","103.55774","-0.03412","202.13399"
"1262.32400","-0.71388","23.01552","103.55774","-0.03411","201.87427"
"1262.42400","-0.71291","22.92670","103.55774","-0.03410","201.09521"
"1262.52400","-0.71186","22.85449","103.48602","-0.03409","200.46188"
"1262.62400","-0.71093","22.84040","103.48602","-0.03408","200.33827"
"1262.72400","-0.71019","22.89546","103.48602","-0.03407","200.82120"
"1262.82400","-0.70964","22.97703","103.48602","-0.03407","201.53667"
"1262.92400","-0.70922","23.00417","103.48602","-0.03406","201.77475"
"1263.02400","-0.70888","22.96581","103.48602","-0.03406","201.43826"
"1263.12400","-0.70858","22.89270","103.43919","-0.03406","200.79698"
"1263.22400","-0.70833","22.82320","103.43919","-0.03405","200.18741"
"1263.32400","-0.70810","22.78587","103.43919","-0.03405","199.85994"
"1263.42400","-0.70790","22.80937","103.43919","-0.03405","200.06609"
"1263.52400","-0.70771","22.88540","103.43919","-0.03405","200.73291"
"1263.62400","-0.70752","22.91155","103.39926","-0.03405","200.96231"
"1263.72400","-0.70734","22.91532","103.39926","-0.03404","200.99542"
"1263.82400","-0.70716","22.84680","103.39926","-0.03404","200.39441"
"1263.92400","-0.70696","22.78004","103.39926","-0.03404","199.80881"
"1264.02400","-0.70674","22.72477","103.39926","-0.03404","199.32404"
"1264.12400","-0.70649","22.71250","103.39926","-0.03404","199.21642"
"1264.22400","-0.70620","22.69391","103.36003","-0.03403","199.05338"
"1264.32400","-0.70581","22.72294","103.36003","-0.03403","199.30795"
"1264.42400","-0.70531","22.73920","103.36003","-0.03402","199.45062"
"1264.52400","-0.70465","22.75454","103.36003","-0.03402","199.58517"
"1264.62400","-0.70388","22.76527","103.36003","-0.03401","199.67926"
"1264.72400","-0.70307","22.72992","103.31966","-0.03400","199.36917"
"1264.82400","-0.70234","22.71816","103.31966","-0.03400","199.26607"
"1264.92400","-0.70170","22.69150","103.31966","-0.03399","199.03226"
"1265.02400","-0.70111","22.66045","103.31966","-0.03398","198.75984"
"1265.12400","-0.70056","22.62180","103.31966","-0.03398","198.42087"
"1265.22400","-0.69997","22.57266","103.31966","-0.03397","197.98988"
"1265.32400","-0.69932","22.53847","103.27768","-0.03397","197.68993"
"1265.42400","-0.69849","22.51630","103.27768","-0.03396","197.49548"
"1265.52400","-0.69736","22.54161","103.27768","-0.03395","197.71748"
"1265.62400","-0.69581","22.53204","103.27768","-0.03393","197.63356"
"1265.72400","-0.69400","22.54698","103.27768","-0.03391","197.76462"
"1265.82400","-0.69239","22.61788","103.20683","-0.03390","198.38644"
"1265.92400","-0.69086","22.66544","103.20683","-0.03388","198.80362"
"1266.02400","-0.68893","22.70289","103.20683","-0.03386","199.13216"
"1266.12400","-0.68646","22.71140","103.20683","-0.03384","199.20679"
"1266.22400","-0.68430","22.69733","103.20683","-0.03382","199.08339"
"1266.32400","-0.68251","22.68446","103.20683","-0.03380","198.97043"
"1266.42400","-0.68059","22.69324","103.15981","-0.03378","199.04745"
"1266.52400","-0.67847","22.70624","103.15981","-0.03376","199.16150"
"1266.62400","-0.67673","22.73776","103.15981","-0.03375","199.43796"
"1266.72400","-0.67544","22.74031","103.15981","-0.03373","199.46031"
"1266.82400","-0.67423","22.75157","103.15981","-0.03372","199.55908"
"1266.92400","-0.67282","22.78190","103.11019","-0.03371","199.82513"
"1267.02400","-0.67101","22.80979","103.11019","-0.03369","200.06976"
"1267.12400","-0.66921","22.85407","103.11019","-0.03367","200.45819"
"1267.22400","-0.66781","22.89557","103.11019","-0.03366","200.82216"
"1267.32400","-0.66667","22.93805","103.11019","-0.03365","201.19479"
"1267.42400","-0.66560","22.93665","103.11019","-0.03364","201.18250"
"1267.52400","-0.66446","22.93713","103.05462","-0.03363","201.18668"
"1267.62400","-0.66328","22.89938","103.05462","-0.03362","200.85558"
"1267.72400","-0.66216","22.82748","103.05462","-0.03360","200.22491"
"1267.82400","-0.66119","22.81429","103.05462","-0.03359","200.10921"
"1267.92400","-0.66039","22.80424","103.05462","-0.03359","200.02104"
"1268.02400","-0.65977","22.84701","102.99989","-0.03358","200.39627"
"1268.12400","-0.65926","22.91385","102.99989","-0.03358","200.98254"
"1268.22400","-0.65883","22.95749","102.99989","-0.03357","201.36533"
"1268.32400","-0.65845","22.97682","102.99989","-0.03357","201.53481"
"1268.42400","-0.65808","22.93603","102.99989","-0.03356","201.17708"
"1268.52400","-0.65770","22.90759","102.99989","-0.03356","200.92760"
"1268.62400","-0.65728","22.85328","102.94704","-0.03356","200.45120"
"1268.72400","-0.65677","22.79064","102.94704","-0.03355","199.90178"
"1268.82400","-0.65614","22.74830","102.94704","-0.03355","199.53043"
"1268.92400","-0.65542","22.73995","102.94704","-0.03354","199.45717"
"1269.02400","-0.65466","22.72337","102.94704","-0.03353","199.31174"
"1269.12400","-0.65388","22.69485","102.86690","-0.03352","199.06160"
"1269.22400","-0.65313","22.66452","102.86690","-0.03352","198.79558"
"1269.32400","-0.65243","22.65155","102.86690","-0.03351","198.68184"
"1269.42400","-0.65175","22.62146","102.86690","-0.03350","198.41788"
"1269.52400","-0.65109","22.61504","102.86690","-0.03350","198.36156"
"1269.62400","-0.65037","22.61024","102.81288","-0.03349","198.31947"
"1269.72400","-0.64950","22.61160","102.81288","-0.03348","198.33136"
"1269.82400","-0.64835","22.60424","102.81288","-0.03347","198.26688"
"1269.92400","-0.64675","22.61808","102.81288","-0.03345","198.38824"
"1270.02400","-0.64495","22.67272","102.81288","-0.03344","198.86752"
"1270.12400","-0.64317","22.73705","102.81288","-0.03342","199.43178"
"1270.22400","-0.64148","22.81028","102.75887","-0.03340","200.07408"
"1270.32400","-0.63950","22.83995","102.75887","-0.03338","200.33427"
"1270.42400","-0.63723","22.81878","102.75887","-0.03336","200.14864"
"1270.52400","-0.63508","22.79776","102.75887","-0.03334","199.96428"
"1270.62400","-0.63308","22.78448","102.75887","-0.03332","199.84775"
"1270.72400","-0.63092","22.76832","102.75887","-0.03330","199.70601"
"1270.82400","-0.62880","22.78285","102.70700","-0.03328","199.83345"
"1270.92400","-0.62696","22.80991","102.70700","-0.03326","200.07082"
"1271.02400","-0.62515","22.81088","102.70700","-0.03324","200.07932"
"1271.12400","-0.62310","22.84022","102.70700","-0.03322","200.33670"
"1271.22400","-0.62098","22.86760","102.70700","-0.03320","200.57684"
"1271.32400","-0.61896","22.88487","102.65888","-0.03318","200.72830"
"1271.42400","-0.61704","22.92852","102.65888","-0.03317","201.11116"
"1271.52400","-0.61508","22.97789","102.65888","-0.03315","201.54420"
"1271.62400","-0.61339","22.98600","102.65888","-0.03313","201.61537"
"1271.72400","-0.61199","22.96958","102.65888","-0.03312","201.47136"
"1271.82400","-0.61076","22.95792","102.65888","-0.03310","201.36906"
"1271.92400","-0.60953","22.94091","102.59114","-0.03309","201.21983"
"1272.02400","-0.60825","22.91223","102.59114","-0.03308","200.96826"
"1272.12400","-0.60687","22.91010","102.59114","-0.03307","200.94963"
"1272.22400","-0.60556","22.91626","102.59114","-0.03305","201.00363"
"1272.32400","-0.60434","22.90580","102.59114","-0.03304","200.91193"
"1272.42400","-0.60314","22.88450","102.54912","-0.03303","200.72507"
"1272.52400","-0.60178","22.87283","102.54912","-0.03302","200.62274"
"1272.62400","-0.60009","22.87174","102.54912","-0.03300","200.61311"
"1272.72400","-0.59816","22.88860","102.54912","-0.03298","200.76100"
"1272.82400","-0.59642","22.91082","102.54912","-0.03296","200.95590"
"1272.92400","-0.59480","22.93709","102.54912","-0.03295","201.18636"
"1273.02400","-0.59300","22.97033","102.50225","-0.03293","201.47787"
"1273.12400","-0.59084","23.02366","102.50225","-0.03291","201.94568"
"1273.22400","-0.58893","23.09579","102.50225","-0.03289","202.57831"
"1273.32400","-0.58738","23.13094","102.50225","-0.03288","202.88666"
"1273.42400","-0.58590","23.14423","102.50225","-0.03286","203.00322"
"1273.52400","-0.58429","23.14087","102.45117","-0.03285","202.97371"
"1273.62400","-0.58260","23.14507","102.45117","-0.03283","203.01057"
"1273.72400","-0.58120","23.16930","102.45117","-0.03282","203.22308"
"1273.82400","-0.58020","23.20305","102.45117","-0.03281","203.51910"
"1273.92400","-0.57943","23.20023","102.45117","-0.03280","203.49438"
"1274.02400","-0.57873","23.17902","102.40092","-0.03279","203.30840"
"1274.12400","-0.57804","23.13142","102.40092","-0.03279","202.89088"
"1274.22400","-0.57728","23.07974","102.40092","-0.03278","202.43755"
"1274.32400","-0.57636","23.05176","102.40092","-0.03277","202.19211"
"1274.42400","-0.57529","23.01846","102.40092","-0.03276","201.90005"
"1274.52400","-0.57422","22.98560","102.40092","-0.03275","201.61185"
"1274.62400","-0.57331","22.93491","102.32268","-0.03274","201.16719"
"1274.72400","-0.57260","22.90759","102.32268","-0.03273","200.92757"
"1274.82400","-0.57204","22.86977","102.32268","-0.03273","200.59589"
"1274.92400","-0.57158","22.86662","102.32268","-0.03272","200.56821"
"1275.02400","-0.57115","22.84933","102.32268","-0.03272","200.41661"
"1275.12400","-0.57076","22.86888","102.32268","-0.03272","200.58807"
"1275.22400","-0.57038","22.91037","102.27140","-0.03271","200.95197"
"1275.32400","-0.57002","22.95106","102.27140","-0.03271","201.30887"
"1275.42400","-0.56969","22.95830","102.27140","-0.03270","201.37241"
"1275.52400","-0.56933","22.88771","102.27140","-0.03270","200.75327"
"1275.62400","-0.56891","22.84625","102.27140","-0.03270","200.38956"
"1275.72400","-0.56843","22.78731","102.22067","-0.03269","199.87259"
"1275.82400","-0.56789","22.75468","102.22067","-0.03269","199.58638"
"1275.92400","-0.56727","22.71848","102.22067","-0.03268","199.26886"
"1276.02400","-0.56663","22.75764","102.22067","-0.03267","199.61240"
"1276.12400","-0.56605","22.78588","102.22067","-0.03267","199.86000"
"1276.22400","-0.56553","22.81749","102.22067","-0.03266","200.13727"
"1276.32400","-0.56508","22.84420","102.17071","-0.03266","200.37155"
"1276.42400","-0.56472","22.85925","102.17071","-0.03266","200.50357"
"1276.52400","-0.56444","22.81458","102.17071","-0.03265","200.11182"
"1276.62400","-0.56421","22.78375","102.17071","-0.03265","199.84137"
"1276.72400","-0.56403","22.75348","102.17071","-0.03265","199.57584"
"1276.82400","-0.56388","22.69451","102.12098","-0.03265","199.05858"
"1276.92400","-0.56374","22.66870","102.12098","-0.03265","198.83226"
"1277.02400","-0.56362","22.62969","102.12098","-0.03265","198.49011"
"1277.12400","-0.56351","22.62018","102.12098","-0.03264","198.40665"
"1277.22400","-0.56341","22.62348","102.12098","-0.03264","198.43564"
"1277.32400","-0.56331","22.61799","102.12098","-0.03264","198.38744"
"1277.42400","-0.56321","22.66838","102.04736","-0.03264","198.82945"
"1277.52400","-0.56313","22.69359","102.04736","-0.03264","199.05055"
"1277.62400","-0.56304","22.70672","102.04736","-0.03264","199.16574"
"1277.72400","-0.56296","22.72491","102.04736","-0.03264","199.32524"
"1277.82400","-0.56288","22.75972","102.04736","-0.03264","199.63055"
"1277.92400","-0.56281","22.80000","102.00553","-0.03264","199.98389"
"1278.02400","-0.56275","22.81428","102.00553","-0.03264","200.10915"
"1278.12400","-0.56269","22.82936","102.00553","-0.03264","200.24144"
"1278.22400","-0.56264","22.83730","102.00553","-0.03264","200.31102"
"1278.32400","-0.56259","22.81933","102.00553","-0.03264","200.15349"
"1278.42400","-0.56254","22.80708","102.00553","-0.03264","200.04597"
"1278.52400","-0.56250","22.79265","101.96141","-0.03263","199.91942"
"1278.62400","-0.56245","22.77307","101.96141","-0.03263","199.74767"
"1278.72400","-0.56241","22.75607","101.96141","-0.03263","199.59859"
"1278.82400","-0.56237","22.73920","101.96141","-0.03263","199.45061"
"1278.92400","-0.56232","22.71244","101.96141","-0.03263","199.21588"
"1279.02400","-0.56228","22.66268","101.91300","-0.03263","198.77945"
"1279.12400","-0.56223","22.61163","101.91300","-0.03263","198.33170"
"1279.22400","-0.56217","22.59916","101.91300","-0.03263","198.22224"
"1279.32400","-0.56210","22.57621","101.91300","-0.03263","198.02103"
"1279.42400","-0.56201","22.54869","101.91300","-0.03263","197.77965"
"1279.52400","-0.56191","22.54765","101.91300","-0.03263","197.77049"
"1279.62400","-0.56178","22.55817","101.83390","-0.03263","197.86276"
"1279.72400","-0.56163","22.57343","101.83390","-0.03263","197.99657"
"1279.82400","-0.56144","22.57598","101.83390","-0.03262","198.01900"
"1279.92400","-0.56120","22.59877","101.83390","-0.03262","198.21889"
"1280.02400","-0.56091","22.61107","101.83390","-0.03262","198.32672"
"1280.12400","-0.56052","22.59740","101.78095","-0.03262","198.20685"
"1280.22400","-0.56002","22.60497","101.78095","-0.03261","198.27324"
"1280.32400","-0.55936","22.61331","101.78095","-0.03260","198.34637"
"1280.42400","-0.55856","22.63819","101.78095","-0.03260","198.56462"
"1280.52400","-0.55769","22.62903","101.78095","-0.03259","198.48430"
"1280.62400","-0.55682","22.65093","101.78095","-0.03258","198.67639"
"1280.72400","-0.55605","22.68057","101.72932","-0.03257","198.93639"
"1280.82400","-0.55538","22.70491","101.72932","-0.03257","199.14983"
"1280.92400","-0.55471","22.70426","101.72932","-0.03256","199.14418"
"1281.02400","-0.55396","22.67957","101.72932","-0.03255","198.92757"
"1281.12400","-0.55300","22.67039","101.72932","-0.03254","198.84703"
"1281.22400","-0.55163","22.65645","101.67799","-0.03253","198.72481"
"1281.32400","-0.54973","22.66656","101.67799","-0.03251","198.81348"
"1281.42400","-0.54779","22.69414","101.67799","-0.03249","199.05540"
"1281.52400","-0.54605","22.71628","101.67799","-0.03247","199.24959"
"1281.62400","-0.54413","22.70208","101.67799","-0.03246","199.12503"
"1281.72400","-0.54156","22.67247","101.67799","-0.03243","198.86533"
"1281.82400","-0.53912","22.64650","101.63121","-0.03241","198.63748"
"1281.92400","-0.53704","22.64347","101.63121","-0.03239","198.61090"
"1282.02400","-0.53460","22.64988","101.63121","-0.03236","198.66718"
"1282.12400","-0.53196","22.65417","101.63121","-0.03234","198.70479"
"1282.22400","-0.52984","22.66453","101.63121","-0.03232","198.79562"
"1282.32400","-0.52763","22.64933","101.63121","-0.03230","198.66231"
"1282.42400","-0.52487","22.66967","101.55801","-0.03227","198.84077"
"1282.52400","-0.52244","22.68596","101.55801","-0.03224","198.98367"
"1282.62400","-0.52043","22.73217","101.55801","-0.03223","199.38898"
"1282.72400","-0.51829","22.75671","101.55801","-0.03220","199.60417"
"1282.82400","-0.51620","22.76702","101.55801","-0.03218","199.69461"
"1282.92400","-0.51453","22.76285","101.51112","-0.03217","199.65805"
"1283.02400","-0.51316","22.73618","101.51112","-0.03215","199.42413"
"1283.12400","-0.51174","22.73257","101.51112","-0.03214","199.39247"
"1283.22400","-0.51005","22.76188","101.51112","-0.03212","199.64957"
"1283.32400","-0.50829","22.79036","101.51112","-0.03211","199.89932"
"1283.42400","-0.50664","22.82626","101.51112","-0.03209","200.21426"
"1283.52400","-0.50503","22.85459","101.46356","-0.03208","200.46268"
"1283.62400","-0.50318","22.88846","101.46356","-0.03206","200.75980"
"1283.72400","-0.50085","22.91579","101.46356","-0.03203","200.99951"
"1283.82400","-0.49857","22.91180","101.46356","-0.03201","200.96449"
"1283.92400","-0.49642","22.91118","101.46356","-0.03199","200.95911"
"1284.02400","-0.49402","22.88902","101.41768","-0.03197","200.76471"
"1284.12400","-0.49163","22.88667","101.41768","-0.03195","200.74409"
"1284.22400","-0.48968","22.89339","101.41768","-0.03193","200.80301"
"1284.32400","-0.48786","22.92413","101.41768","-0.03191","201.07263"
"1284.42400","-0.48598","22.95321","101.41768","-0.03189","201.32777"
"1284.52400","-0.48416","22.97392","101.41768","-0.03187","201.50937"
"1284.62400","-0.48263","22.97848","101.36916","-0.03186","201.54941"
"1284.72400","-0.48123","22.94860","101.36916","-0.03184","201.28734"
"1284.82400","-0.47974","22.94204","101.36916","-0.03183","201.22975"
"1284.92400","-0.47814","22.91999","101.36916","-0.03181","201.03638"
"1285.02400","-0.47658","22.92213","101.36916","-0.03180","201.05510"
"1285.12400","-0.47530","22.92349","101.36916","-0.03179","201.06703"
"1285.22400","-0.47422","22.95025","101.30389","-0.03178","201.30180"
"1285.32400","-0.47332","22.96530","101.30389","-0.03177","201.43378"
"1285.42400","-0.47243","22.97620","101.30389","-0.03176","201.52939"
"1285.52400","-0.47152","22.98358","101.30389","-0.03175","201.59412"
"1285.62400","-0.47059","22.96843","101.30389","-0.03174","201.46123"
"1285.72400","-0.46968","22.96346","101.26601","-0.03173","201.41763"
"1285.82400","-0.46885","22.91211","101.26601","-0.03172","200.96719"
"1285.92400","-0.46810","22.91882","101.26601","-0.03172","201.02606"
"1286.02400","-0.46748","22.89472","101.26601","-0.03171","200.81470"
"1286.12400","-0.46696","22.88651","101.26601","-0.03171","200.74272"
"1286.22400","-0.46650","22.87676","101.26601","-0.03170","200.65717"
"1286.32400","-0.46610","22.85682","101.22990","-0.03170","200.48230"
"1286.42400","-0.46571","22.82410","101.22990","-0.03169","200.19528"
"1286.52400","-0.46536","22.78474","101.22990","-0.03169","199.85007"
"1286.62400","-0.46502","22.75468","101.22990","-0.03169","199.58640"
"1286.72400","-0.46465","22.70939","101.22990","-0.03168","199.18915"
"1286.82400","-0.46425","22.68705","101.19311","-0.03168","198.99321"
"1286.92400","-0.46378","22.67608","101.19311","-0.03167","198.89700"
"1287.02400","-0.46323","22.73161","101.19311","-0.03167","199.38405"
"1287.12400","-0.46256","22.76990","101.19311","-0.03166","199.71989"
"1287.22400","-0.46182","22.81773","101.19311","-0.03166","200.13940"
"1287.32400","-0.46105","22.84811","101.19311","-0.03165","200.40585"
"1287.42400","-0.46033","22.86000","101.13937","-0.03164","200.51018"
"1287.52400","-0.45962","22.81114","101.13937","-0.03163","200.08160"
"1287.62400","-0.45895","22.78793","101.13937","-0.03163","199.87801"
"1287.72400","-0.45833","22.74484","101.13937","-0.03162","199.50005"
"1287.82400","-0.45768","22.72345","101.13937","-0.03161","199.31242"
"1287.92400","-0.45698","22.72503","101.09998","-0.03161","199.32629"
"1288.02400","-0.45617","22.74763","101.09998","-0.03160","199.52452"
"1288.12400","-0.45514","22.76603","101.09998","-0.03159","199.68593"
"1288.22400","-0.45387","22.79062","101.09998","-0.03158","199.90163"
"1288.32400","-0.45253","22.80743","101.09998","-0.03156","200.04907"
"1288.42400","-0.45131","22.83141","101.09998","-0.03155","200.25941"
"1288.52400","-0.45022","22.84159","101.05871","-0.03154","200.34874"
"1288.62400","-0.44917","22.83601","101.05871","-0.03153","200.29971"
"1288.72400","-0.44800","22.83570","101.05871","-0.03152","200.29707"
"1288.82400","-0.44659","22.84086","101.05871","-0.03151","200.34232"
"1288.92400","-0.44504","22.84199","101.05871","-0.03149","200.35223"
"1289.02400","-0.44359","22.82430","101.05871","-0.03148","200.19702"
"1289.12400","-0.44232","22.83336","101.01153","-0.03147","200.27654"
"1289.22400","-0.44110","22.86382","101.01153","-0.03145","200.54366"
"1289.32400","-0.43980","22.84680","101.01153","-0.03144","200.39439"
"1289.42400","-0.43817","22.85567","101.01153","-0.03143","200.47217"
"1289.52400","-0.43641","22.84989","101.01153","-0.03141","200.42151"
"1289.62400","-0.43486","22.79176","100.96385","-0.03139","199.91159"
"1289.72400","-0.43340","22.77277","100.96385","-0.03138","199.74506"
"1289.82400","-0.43189","22.74314","100.96385","-0.03136","199.48517"
"1289.92400","-0.43004","22.72643","100.96385","-0.03135","199.33864"
"1290.02400","-0.42816","22.72124","100.96385","-0.03133","199.29309"
"1290.12400","-0.42663","22.71446","100.96385","-0.03131","199.23364"
"1290.22400","-0.42536","22.71086","100.89191","-0.03130","199.20203"
"1290.32400","-0.42409","22.72978","100.89191","-0.03129","199.36797"
"1290.42400","-0.42272","22.75884","100.89191","-0.03127","199.62285"
"1290.52400","-0.42123","22.74300","100.89191","-0.03126","199.48398"
"1290.62400","-0.41990","22.74429","100.89191","-0.03125","199.49521"
"1290.72400","-0.41893","22.78119","100.84584","-0.03124","199.81891"
"1290.82400","-0.41821","22.80423","100.84584","-0.03123","200.02101"
"1290.92400","-0.41759","22.86354","100.84584","-0.03122","200.54121"
"1291.02400","-0.41701","22.89643","100.84584","-0.03122","200.82968"
"1291.12400","-0.41644","22.90358","100.84584","-0.03121","200.89243"
"1291.22400","-0.41582","22.88508","100.84584","-0.03121","200.73016"
"1291.32400","-0.41510","22.81113","100.80337","-0.03120","200.08156"
"1291.42400","-0.41422","22.75096","100.80337","-0.03119","199.55371"
"1291.52400","-0.41320","22.73317","100.80337","-0.03118","199.39774"
"1291.62400","-0.41207","22.78658","100.80337","-0.03117","199.86621"
"1291.72400","-0.41100","22.84575","100.80337","-0.03116","200.38521"
"1291.82400","-0.41001","22.87650","100.75929","-0.03115","200.65489"
"1291.92400","-0.40900","22.89023","100.75929","-0.03114","200.77536"
"1292.02400","-0.40780","22.87625","100.75929","-0.03113","200.65269"
"1292.12400","-0.40628","22.85476","100.75929","-0.03111","200.46417"
"1292.22400","-0.40438","22.83486","100.75929","-0.03110","200.28969"
"1292.32400","-0.40261","22.84102","100.75929","-0.03108","200.34369"
"1292.42400","-0.40120","22.85217","100.71417","-0.03107","200.44151"
"1292.52400","-0.39983","22.86484","100.71417","-0.03105","200.55260"
"1292.62400","-0.39826","22.87739","100.71417","-0.03104","200.66273"
"1292.72400","-0.39652","22.88427","100.71417","-0.03102","200.72305"
"1292.82400","-0.39501","22.88293","100.71417","-0.03101","200.71129"
"1292.92400","-0.39388","22.89541","100.64474","-0.03099","200.82077"
"1293.02400","-0.39300","22.94496","100.64474","-0.03099","201.25540"
"1293.12400","-0.39223","23.04984","100.64474","-0.03098","202.17534"
"1293.22400","-0.39147","23.07475","100.64474","-0.03097","202.39377"
"1293.32400","-0.39061","23.02871","100.64474","-0.03096","201.98999"
"1293.42400","-0.38961","22.94063","100.64474","-0.03095","201.21739"
"1293.52400","-0.38850","22.88674","100.59960","-0.03094","200.74467"
"1293.62400","-0.38738","22.88805","100.59960","-0.03093","200.75623"
"1293.72400","-0.38640","22.92267","100.59960","-0.03092","201.05989"
"1293.82400","-0.38556","22.96648","100.59960","-0.03091","201.44414"
"1293.92400","-0.38478","22.96126","100.59960","-0.03091","201.39832"
"1294.02400","-0.38406","22.97905","100.55476","-0.03090","201.55438"
"1294.12400","-0.38331","22.94759","100.55476","-0.03089","201.27846"
"1294.22400","-0.38250","22.92756","100.55476","-0.03088","201.10277"
"1294.32400","-0.38161","22.89393","100.55476","-0.03087","200.80775"
"1294.42400","-0.38071","22.88266","100.55476","-0.03087","200.70892"
"1294.52400","-0.37987","22.84952","100.55476","-0.03086","200.41826"
"1294.62400","-0.37913","22.87654","100.51000","-0.03085","200.65521"
"1294.72400","-0.37854","22.89237","100.51000","-0.03084","200.79407"
"1294.82400","-0.37805","22.90757","100.51000","-0.03084","200.92738"
"1294.92400","-0.37765","22.92126","100.51000","-0.03084","201.04753"
"1295.02400","-0.37731","22.91942","100.51000","-0.03083","201.03136"
"1295.12400","-0.37704","22.94474","100.44588","-0.03083","201.25348"
"1295.22400","-0.37684","22.95406","100.44588","-0.03083","201.33522"
"1295.32400","-0.37652","22.94501","100.44588","-0.03083","201.25584"
"1295.42400","-0.37646","22.89432","100.44588","-0.03082","200.81123"
"1295.52400","-0.37639","22.86281","100.44588","-0.03082","200.53479"
"1295.62400","-0.37632","22.84516","100.44588","-0.03082","200.38002"
"1295.72400","-0.37624","22.82692","100.40514","-0.03082","200.22002"
"1295.82400","-0.37615","22.81266","100.40514","-0.03082","200.09496"
"1295.92400","-0.37605","22.78450","100.40514","-0.03082","199.84796"
"1296.02400","-0.37595","22.80826","100.40514","-0.03082","200.05638"
"1296.12400","-0.37585","22.78610","100.40514","-0.03082","199.86197"
"1296.22400","-0.37574","22.78348","100.40514","-0.03082","199.83896"
"1296.32400","-0.37561","22.78473","100.36259","-0.03082","199.84991"
"1296.42400","-0.37547","22.77502","100.36259","-0.03082","199.76479"
"1296.52400","-0.37531","22.74517","100.36259","-0.03081","199.50299"
"1296.62400","-0.37512","22.76065","100.36259","-0.03081","199.63878"
"1296.72400","-0.37492","22.78498","100.36259","-0.03081","199.85211"
"1296.82400","-0.37469","22.81226","100.31782","-0.03081","200.09145"
"1296.92400","-0.37443","22.82183","100.31782","-0.03081","200.17537"
"1297.02400","-0.37419","22.83586","100.31782","-0.03080","200.29840"
"1297.12400","-0.37392","22.81726","100.31782","-0.03080","200.13533"
"1297.22400","-0.37362","22.78267","100.31782","-0.03080","199.83188"
"1297.32400","-0.37328","22.74180","100.31782","-0.03079","199.47339"
"1297.42400","-0.37290","22.71123","100.27243","-0.03079","199.20525"
"1297.52400","-0.37248","22.70718","100.27243","-0.03079","199.16974"
"1297.62400","-0.37209","22.68973","100.27243","-0.03078","199.01669"
"1297.72400","-0.37171","22.64793","100.27243","-0.03078","198.65007"
"1297.82400","-0.37136","22.63245","100.27243","-0.03078","198.51431"
"1297.92400","-0.37105","22.62617","100.19916","-0.03077","198.45918"
"1298.02400","-0.37075","22.64515","100.19916","-0.03077","198.62567"
"1298.12400","-0.37049","22.68010","100.19916","-0.03077","198.93224"
"1298.22400","-0.37025","22.72096","100.19916","-0.03076","199.29059"
"1298.32400","-0.37002","22.73200","100.19916","-0.03076","199.38744"
"1298.42400","-0.36979","22.70953","100.19916","-0.03076","199.19035"
"1298.52400","-0.36957","22.64086","100.14561","-0.03076","198.58804"
"1298.62400","-0.36939","22.62856","100.14561","-0.03076","198.48019"
"1298.72400","-0.36923","22.61289","100.14561","-0.03075","198.34273"
"1298.82400","-0.36909","22.66332","100.14561","-0.03075","198.78505"
"1298.92400","-0.36895","22.72420","100.14561","-0.03075","199.31906"
"1299.02400","-0.36881","22.76215","100.09621","-0.03075","199.65187"
"1299.12400","-0.36867","22.70891","100.09621","-0.03075","199.18492"
"1299.22400","-0.36853","22.61118","100.09621","-0.03075","198.32773"
"1299.32400","-0.36837","22.55491","100.09621","-0.03075","197.83415"
"1299.42400","-0.36820","22.57200","100.09621","-0.03074","197.98407"
"1299.52400","-0.36802","22.64920","100.09621","-0.03074","198.66122"
"1299.62400","-0.36783","22.69670","100.05385","-0.03074","199.07780"
"1299.72400","-0.36763","22.68042","100.05385","-0.03074","198.93507"
"1299.82400","-0.36741","22.58567","100.05385","-0.03074","198.10393"
"1299.92400","-0.36715","22.53886","100.05385","-0.03073","197.69342"
"1300.02400","-0.36681","22.60575","100.05385","-0.03073","198.28004"
"1300.12400","-0.36638","22.67874","100.01733","-0.03073","198.92033"
"1300.22400","-0.36583","22.64878","100.01733","-0.03072","198.65747"
"1300.32400","-0.36512","22.53867","100.01733","-0.03071","197.69170"
"1300.42400","-0.36428","22.52000","100.01733","-0.03071","197.52797"
"1300.52400","-0.36337","22.55898","100.01733","-0.03070","197.86981"
"1300.62400","-0.36241","22.62473","100.01733","-0.03069","198.44659"
"1300.72400","-0.36144","22.67804","99.95659","-0.03068","198.91415"
"1300.82400","-0.36043","22.66402","99.95659","-0.03067","198.79123"
"1300.92400","-0.35934","22.62720","99.95659","-0.03066","198.46825"
"1301.02400","-0.35803","22.59722","99.95659","-0.03065","198.20526"
"1301.12400","-0.35641","22.56999","99.95659","-0.03063","197.96646"
"1301.22400","-0.35468","22.57874","99.92411","-0.03061","198.04314"
"1301.32400","-0.35301","22.59817","99.92411","-0.03060","198.21359"
"1301.42400","-0.35143","22.61342","99.92411","-0.03058","198.34737"
"1301.52400","-0.34963","22.65928","99.92411","-0.03056","198.74965"
"1301.62400","-0.34756","22.69173","99.92411","-0.03054","199.03424"
"1301.72400","-0.34558","22.73399","99.92411","-0.03052","199.40489"
"1301.82400","-0.34367","22.75410","99.88847","-0.03051","199.58133"
"1301.92400","-0.34147","22.73510","99.88847","-0.03048","199.41467"
"1302.02400","-0.33897","22.70530","99.88847","-0.03046","199.15326"
"1302.12400","-0.33663","22.68993","99.88847","-0.03044","199.01848"
"1302.22400","-0.33424","22.68147","99.88847","-0.03041","198.94421"
"1302.32400","-0.33171","22.67055","99.84969","-0.03039","198.84843"
"1302.42400","-0.32945","22.67715","99.84969","-0.03037","198.90634"
"1302.52400","-0.32740","22.67648","99.84969","-0.03035","198.90047"
"1302.62400","-0.32532","22.68787","99.84969","-0.03033","199.00041"
"1302.72400","-0.32339","22.75706","99.84969","-0.03031","199.60725"
"1302.82400","-0.32185","22.84192","99.84969","-0.03029","200.35158"
"1302.92400","-0.32054","22.80760","99.81007","-0.03028","200.05060"
"1303.02400","-0.31923","22.74976","99.81007","-0.03027","199.54324"
"1303.12400","-0.31775","22.71898","99.81007","-0.03025","199.27324"
"1303.22400","-0.31600","22.78411","99.81007","-0.03024","199.84453"
"1303.32400","-0.31421","22.91198","99.81007","-0.03022","200.96611"
"1303.42400","-0.31249","22.96684","99.76981","-0.03020","201.44728"
"1303.52400","-0.31061","22.97553","99.76981","-0.03018","201.52354"
"1303.62400","-0.30833","22.96572","99.76981","-0.03016","201.43745"
"1303.72400","-0.30619","22.94169","99.76981","-0.03014","201.22670"
"1303.82400","-0.30435","22.95289","99.76981","-0.03012","201.32492"
"1303.92400","-0.30250","22.91986","99.76981","-0.03011","201.03522"
"1304.02400","-0.30031","22.90313","99.70606","-0.03008","200.88850"
"1304.12400","-0.29838","22.91719","99.70606","-0.03007","201.01183"
"1304.22400","-0.29685","22.96411","99.70606","-0.03005","201.42337"
"1304.32400","-0.29539","23.01088","99.70606","-0.03004","201.83357"
"1304.42400","-0.29363","22.99295","99.70606","-0.03002","201.67633"
"1304.52400","-0.29156","22.92660","99.66802","-0.03000","201.09435"
"1304.62400","-0.28978","22.88297","99.66802","-0.02998","200.71165"
"1304.72400","-0.28834","22.87215","99.66802","-0.02997","200.61678"
"1304.82400","-0.28692","22.86653","99.66802","-0.02995","200.56741"
"1304.92400","-0.28530","22.91051","99.66802","-0.02994","200.95322"
"1305.02400","-0.28358","22.95251","99.62741","-0.02992","201.32161"
"1305.12400","-0.28227","23.00104","99.62741","-0.02991","201.74730"
"1305.22400","-0.28130","23.01556","99.62741","-0.02990","201.87466"
"1305.32400","-0.28052","23.02062","99.62741","-0.02989","201.91904"
"1305.42400","-0.27979","23.02122","99.62741","-0.02988","201.92430"
"1305.52400","-0.27908","23.01753","99.62741","-0.02988","201.89191"
"1305.62400","-0.27831","23.02704","99.58179","-0.02987","201.97536"
"1305.72400","-0.27750","23.03110","99.58179","-0.02986","202.01091"
"1305.82400","-0.27665","23.02266","99.58179","-0.02985","201.93686"
"1305.92400","-0.27584","22.98069","99.58179","-0.02985","201.56879"
"1306.02400","-0.27517","22.91220","99.58179","-0.02984","200.96806"
"1306.12400","-0.27462","22.85849","99.58179","-0.02983","200.49696"
"1306.22400","-0.27419","22.81948","99.53380","-0.02983","200.15475"
"1306.32400","-0.27382","22.83763","99.53380","-0.02983","200.31398"
"1306.42400","-0.27351","22.86110","99.53380","-0.02982","200.51979"
"1306.52400","-0.27324","22.87910","99.53380","-0.02982","200.67773"
"1306.62400","-0.27299","22.83990","99.53380","-0.02982","200.33385"
"1306.72400","-0.27276","22.75706","99.46635","-0.02982","199.60722"
"1306.82400","-0.27255","22.68500","99.46635","-0.02981","198.97523"
"1306.92400","-0.27234","22.70261","99.46635","-0.02981","199.12968"
"1307.02400","-0.27215","22.76523","99.46635","-0.02981","199.67892"
"1307.12400","-0.27194","22.81933","99.46635","-0.02981","200.15349"
"1307.22400","-0.27175","22.80081","99.46635","-0.02981","199.99097"
"1307.32400","-0.27152","22.68952","99.41556","-0.02980","199.01486"
"1307.42400","-0.27127","22.65090","99.41556","-0.02980","198.67610"
"1307.52400","-0.27098","22.69652","99.41556","-0.02980","199.07626"
"1307.62400","-0.27068","22.78441","99.41556","-0.02980","199.84717"
"1307.72400","-0.27026","22.80351","99.41556","-0.02979","200.01471"
"1307.82400","-0.26973","22.75996","99.36193","-0.02979","199.63266"
"1307.92400","-0.26907","22.66807","99.36193","-0.02978","198.82672"
"1308.02400","-0.26822","22.63107","99.36193","-0.02977","198.50221"
"1308.12400","-0.26724","22.64297","99.36193","-0.02976","198.60657"
"1308.22400","-0.26626","22.70424","99.36193","-0.02975","199.14398"
"1308.32400","-0.26535","22.73283","99.30923","-0.02974","199.39473"
"1308.42400","-0.26451","22.72909","99.30923","-0.02974","199.36189"
"1308.52400","-0.26361","22.71497","99.30923","-0.02973","199.23810"
"1308.62400","-0.26248","22.67807","99.30923","-0.02972","198.91441"
"1308.72400","-0.26092","22.65198","99.30923","-0.02970","198.68555"
"1308.82400","-0.25893","22.63126","99.30923","-0.02968","198.50383"
"1308.92400","-0.25703","22.63896","99.26261","-0.02966","198.57137"
"1309.02400","-0.25536","22.65433","99.26261","-0.02965","198.70615"
"1309.12400","-0.25343","22.65136","99.26261","-0.02963","198.68015"
"1309.22400","-0.25098","22.65154","99.26261","-0.02960","198.68175"
"1309.32400","-0.24871","22.65439","99.26261","-0.02958","198.70671"
"1309.42400","-0.24676","22.69425","99.21844","-0.02956","199.05635"
"1309.52400","-0.24430","22.77849","99.21844","-0.02954","199.79526"
"1309.62400","-0.24163","22.84150","99.21844","-0.02951","200.34789"
"1309.72400","-0.23944","22.85072","99.21844","-0.02949","200.42880"
"1309.82400","-0.23719","22.87572","99.21844","-0.02947","200.64801"
"1309.92400","-0.23455","22.89786","99.21844","-0.02944","200.84229"
"1310.02400","-0.23232","22.91123","99.14864","-0.02942","200.95953"
"1310.12400","-0.23052","22.88776","99.14864","-0.02941","200.75369"
"1310.22400","-0.22859","22.91026","99.14864","-0.02939","200.95100"
"1310.32400","-0.22661","22.93300","99.14864","-0.02937","201.15050"
"1310.42400","-0.22503","22.92052","99.14864","-0.02935","201.04099"
"1310.52400","-0.22376","22.85925","99.14864","-0.02934","200.50357"
"1310.62400","-0.22256","22.81747","99.10225","-0.02933","200.13713"
"1310.72400","-0.22117","22.82421","99.10225","-0.02931","200.19623"
"1310.82400","-0.21938","22.85677","99.10225","-0.02930","200.48186"
"1310.92400","-0.21741","22.88340","99.10225","-0.02928","200.71539"
"1311.02400","-0.21568","22.89598","99.10225","-0.02926","200.82573"
"1311.12400","-0.21392","22.89359","99.05730","-0.02924","200.80476"
"1311.22400","-0.21183","22.89720","99.05730","-0.02922","200.83643"
"1311.32400","-0.20961","22.85574","99.05730","-0.02920","200.47282"
"1311.42400","-0.20777","22.82044","99.05730","-0.02918","200.16316"
