Repository: Mecanon/morphing_wing

File: experimental/sma_database/flexinol_isobaric_trained_200MPa.csv (part 24 of 86)
Test : Start of hold value,"200.00000",MPa
Time,Extension,Load,Temperature: Chamber 3119-600 1 1,Tensile strain (Extension),Tensile stress
(s),(mm),(N),(C),(mm/mm),(MPa)
"1370.02400","0.59190","22.68393","94.04531","-0.02140","198.96582"
"1370.12400","0.59314","22.72626","94.04531","-0.02139","199.33713"
"1370.22400","0.59441","22.63368","93.96507","-0.02138","198.52509"
"1370.32400","0.59566","22.64434","93.96507","-0.02137","198.61861"
"1370.42400","0.59659","22.66837","93.96507","-0.02136","198.82935"
"1370.52400","0.59732","22.58924","93.96507","-0.02135","198.13531"
"1370.62400","0.59807","22.63476","93.96507","-0.02134","198.53456"
"1370.72400","0.59889","22.57009","93.96507","-0.02134","197.96730"
"1370.82400","0.59985","22.59122","93.91064","-0.02133","198.15262"
"1370.92400","0.60103","22.62533","93.91064","-0.02132","198.45180"
"1371.02400","0.60264","22.52909","93.91064","-0.02130","197.60773"
"1371.12400","0.60460","22.59279","93.91064","-0.02128","198.16643"
"1371.22400","0.60655","22.61904","93.91064","-0.02126","198.39667"
"1371.32400","0.60907","22.56236","93.85608","-0.02124","197.89952"
"1371.42400","0.61283","22.55033","93.85608","-0.02120","197.79396"
"1371.52400","0.61633","22.60884","93.85608","-0.02117","198.30722"
"1371.62400","0.61914","22.66958","93.85608","-0.02114","198.83994"
"1371.72400","0.62166","22.64407","93.85608","-0.02111","198.61620"
"1371.82400","0.62393","22.58904","93.85608","-0.02109","198.13356"
"1371.92400","0.62683","22.64342","93.80128","-0.02106","198.61052"
"1372.02400","0.63019","22.67309","93.80128","-0.02103","198.87071"
"1372.12400","0.63314","22.62978","93.80128","-0.02100","198.49086"
"1372.22400","0.63720","22.60813","93.80128","-0.02096","198.30095"
"1372.32400","0.64122","22.63456","93.80128","-0.02092","198.53282"
"1372.42400","0.64489","22.66731","93.71451","-0.02089","198.82007"
"1372.52400","0.64733","22.71735","93.71451","-0.02086","199.25897"
"1372.62400","0.64901","22.68674","93.71451","-0.02085","198.99051"
"1372.72400","0.65130","22.63139","93.71451","-0.02083","198.50500"
"1372.82400","0.65399","22.69509","93.71451","-0.02080","199.06367"
"1372.92400","0.65653","22.74038","93.71451","-0.02078","199.46094"
"1373.02400","0.65986","22.74983","93.65588","-0.02074","199.54388"
"1373.12400","0.66416","22.74342","93.65588","-0.02070","199.48758"
"1373.22400","0.66777","22.73496","93.65588","-0.02067","199.41345"
"1373.32400","0.67058","22.75926","93.65588","-0.02064","199.62659"
"1373.42400","0.67292","22.78963","93.65588","-0.02062","199.89294"
"1373.52400","0.67540","22.74261","93.65588","-0.02059","199.48056"
"1373.62400","0.67805","22.71904","93.59595","-0.02057","199.27382"
"1373.72400","0.68046","22.77420","93.59595","-0.02054","199.75757"
"1373.82400","0.68335","22.77161","93.59595","-0.02051","199.73492"
"1373.92400","0.68682","22.75051","93.59595","-0.02048","199.54982"
"1374.02400","0.68978","22.71693","93.59595","-0.02045","199.25528"
"1374.12400","0.69170","22.75268","93.53904","-0.02043","199.56883"
"1374.22400","0.69323","22.79557","93.53904","-0.02042","199.94508"
"1374.32400","0.69451","22.73817","93.53904","-0.02041","199.44156"
"1374.42400","0.69567","22.79937","93.53904","-0.02039","199.97836"
"1374.52400","0.69690","22.72147","93.53904","-0.02038","199.29512"
"1374.62400","0.69841","22.74331","93.53904","-0.02037","199.48668"
"1374.72400","0.70019","22.77315","93.48435","-0.02035","199.74838"
"1374.82400","0.70215","22.68176","93.48435","-0.02033","198.94676"
"1374.92400","0.70439","22.69271","93.48435","-0.02031","199.04286"
"1375.02400","0.70759","22.78114","93.48435","-0.02028","199.81847"
"1375.12400","0.71129","22.84566","93.48435","-0.02024","200.38443"
"1375.22400","0.71455","22.84518","93.40707","-0.02021","200.38017"
"1375.32400","0.71678","22.79772","93.40707","-0.02019","199.96391"
"1375.42400","0.71848","22.83569","93.40707","-0.02017","200.29694"
"1375.52400","0.72002","22.78813","93.40707","-0.02016","199.87976"
"1375.62400","0.72195","22.80082","93.40707","-0.02014","199.99110"
"1375.72400","0.72464","22.86386","93.40707","-0.02011","200.54405"
"1375.82400","0.72713","22.78976","93.35757","-0.02009","199.89406"
"1375.92400","0.72978","22.80076","93.35757","-0.02006","199.99059"
"1376.02400","0.73346","22.86818","93.35757","-0.02003","200.58191"
"1376.12400","0.73671","22.89085","93.35757","-0.02000","200.78078"
"1376.22400","0.73921","22.85538","93.35757","-0.01997","200.46962"
"1376.32400","0.74102","22.83499","93.31027","-0.01995","200.29080"
"1376.42400","0.74211","22.81043","93.31027","-0.01994","200.07541"
"1376.52400","0.74282","22.80918","93.31027","-0.01994","200.06442"
"1376.62400","0.74350","22.76337","93.31027","-0.01993","199.66261"
"1376.72400","0.74435","22.79667","93.31027","-0.01992","199.95473"
"1376.82400","0.74573","22.76872","93.31027","-0.01991","199.70952"
"1376.92400","0.74798","22.78280","93.26311","-0.01989","199.83307"
"1377.02400","0.75034","22.84999","93.26311","-0.01986","200.42233"
"1377.12400","0.75229","22.80612","93.26311","-0.01984","200.03761"
"1377.22400","0.75483","22.80007","93.26311","-0.01982","199.98448"
"1377.32400","0.75872","22.84955","93.26311","-0.01978","200.41853"
"1377.42400","0.76204","22.91446","93.21738","-0.01975","200.98781"
"1377.52400","0.76446","22.90328","93.21738","-0.01973","200.88979"
"1377.62400","0.76626","22.88251","93.21738","-0.01971","200.70758"
"1377.72400","0.76717","22.88384","93.21738","-0.01970","200.71931"
"1377.82400","0.76762","22.87835","93.21738","-0.01969","200.67113"
"1377.92400","0.76789","22.83829","93.21738","-0.01969","200.31979"
"1378.02400","0.76810","22.84030","93.15446","-0.01969","200.33740"
"1378.12400","0.76832","22.82723","93.15446","-0.01969","200.22273"
"1378.22400","0.76856","22.77090","93.15446","-0.01969","199.72861"
"1378.32400","0.76884","22.76794","93.15446","-0.01968","199.70270"
"1378.42400","0.76918","22.79089","93.15446","-0.01968","199.90396"
"1378.52400","0.76962","22.74006","93.11456","-0.01968","199.45811"
"1378.62400","0.77022","22.75951","93.11456","-0.01967","199.62878"
"1378.72400","0.77113","22.73171","93.11456","-0.01966","199.38490"
"1378.82400","0.77260","22.75731","93.11456","-0.01965","199.60945"
"1378.92400","0.77445","22.70259","93.11456","-0.01963","199.12952"
"1379.02400","0.77631","22.78207","93.11456","-0.01961","199.82661"
"1379.12400","0.77858","22.75685","93.07085","-0.01959","199.60545"
"1379.22400","0.78191","22.73275","93.07085","-0.01956","199.39400"
"1379.32400","0.78499","22.71602","93.07085","-0.01953","199.24731"
"1379.42400","0.78682","22.75804","93.07085","-0.01951","199.61581"
"1379.52400","0.78812","22.74359","93.07085","-0.01950","199.48909"
"1379.62400","0.78905","22.76730","93.02262","-0.01949","199.69710"
"1379.72400","0.78970","22.73732","93.02262","-0.01948","199.43411"
"1379.82400","0.79010","22.76579","93.02262","-0.01948","199.68379"
"1379.92400","0.79036","22.74289","93.02262","-0.01947","199.48300"
"1380.02400","0.79054","22.70115","93.02262","-0.01947","199.11682"
"1380.12400","0.79070","22.66221","93.02262","-0.01947","198.77528"
"1380.22400","0.79089","22.66197","92.97424","-0.01947","198.77321"
"1380.32400","0.79111","22.66176","92.97424","-0.01947","198.77136"
"1380.42400","0.79132","22.64427","92.97424","-0.01946","198.61795"
"1380.52400","0.79148","22.62984","92.97424","-0.01946","198.49139"
"1380.62400","0.79165","22.62328","92.97424","-0.01946","198.43382"
"1380.72400","0.79180","22.62425","92.92822","-0.01946","198.44234"
"1380.82400","0.79193","22.58127","92.92822","-0.01946","198.06540"
"1380.92400","0.79206","22.54232","92.92822","-0.01946","197.72377"
"1381.02400","0.79223","22.55998","92.92822","-0.01946","197.87863"
"1381.12400","0.79245","22.56049","92.92822","-0.01945","197.88309"
"1381.22400","0.79277","22.50917","92.92822","-0.01945","197.43295"
"1381.32400","0.79322","22.50700","92.84957","-0.01945","197.41393"
"1381.42400","0.79398","22.54422","92.84957","-0.01944","197.74042"
"1381.52400","0.79534","22.48549","92.84957","-0.01943","197.22522"
"1381.62400","0.79767","22.55573","92.84957","-0.01940","197.84135"
"1381.72400","0.80059","22.53496","92.84957","-0.01937","197.65915"
"1381.82400","0.80405","22.49264","92.80154","-0.01934","197.28793"
"1381.92400","0.80869","22.50322","92.80154","-0.01930","197.38080"
"1382.02400","0.81320","22.58391","92.80154","-0.01925","198.08852"
"1382.12400","0.81675","22.60034","92.80154","-0.01922","198.23262"
"1382.22400","0.81983","22.58151","92.80154","-0.01919","198.06749"
"1382.32400","0.82308","22.64277","92.80154","-0.01916","198.60477"
"1382.42400","0.82634","22.68184","92.75100","-0.01912","198.94751"
"1382.52400","0.83073","22.69227","92.75100","-0.01908","199.03899"
"1382.62400","0.83600","22.68820","92.75100","-0.01903","199.00323"
"1382.72400","0.84022","22.68224","92.75100","-0.01899","198.95099"
"1382.82400","0.84344","22.74343","92.75100","-0.01896","199.48773"
"1382.92400","0.84679","22.76030","92.75100","-0.01892","199.63565"
"1383.02400","0.85017","22.76891","92.70089","-0.01889","199.71118"
"1383.12400","0.85503","22.79865","92.70089","-0.01884","199.97202"
"1383.22400","0.86006","22.85887","92.70089","-0.01880","200.50024"
"1383.32400","0.86440","22.92400","92.70089","-0.01875","201.07149"
"1383.42400","0.86761","22.91286","92.70089","-0.01872","200.97386"
"1383.52400","0.87082","22.90189","92.62373","-0.01869","200.87759"
"1383.62400","0.87323","22.90525","92.62373","-0.01867","200.90710"
"1383.72400","0.87661","22.89972","92.62373","-0.01863","200.85860"
"1383.82400","0.88079","22.88402","92.62373","-0.01859","200.72084"
"1383.92400","0.88448","22.82159","92.62373","-0.01856","200.17328"
"1384.02400","0.88772","22.83945","92.57887","-0.01853","200.32991"
"1384.12400","0.89017","22.86355","92.57887","-0.01850","200.54129"
"1384.22400","0.89313","22.84557","92.57887","-0.01847","200.38356"
"1384.32400","0.89646","22.86546","92.57887","-0.01844","200.55809"
"1384.42400","0.89962","22.90988","92.57887","-0.01841","200.94765"
"1384.52400","0.90376","22.91591","92.57887","-0.01837","201.00060"
"1384.62400","0.90744","22.91827","92.53281","-0.01833","201.02129"
"1384.72400","0.91208","22.89188","92.53281","-0.01829","200.78976"
"1384.82400","0.91713","22.91389","92.53281","-0.01824","200.98285"
"1384.92400","0.92333","22.95443","92.53281","-0.01818","201.33842"
"1385.02400","0.93055","23.12520","92.53281","-0.01811","202.83632"
"1385.12400","0.93829","22.97940","92.48882","-0.01803","201.55750"
"1385.22400","0.94568","23.07196","92.48882","-0.01796","202.36931"
"1385.32400","0.95282","23.17558","92.48882","-0.01789","203.27820"
"1385.42400","0.96056","23.00081","92.48882","-0.01782","201.74524"
"1385.52400","0.96819","23.19607","92.48882","-0.01774","203.45789"
"1385.62400","0.97448","23.13221","92.48882","-0.01768","202.89777"
"1385.72400","0.98038","23.07430","92.43805","-0.01762","202.38985"
"1385.82400","0.98594","23.28465","92.43805","-0.01757","204.23489"
"1385.92400","0.99095","23.11118","92.43805","-0.01752","202.71335"
"1386.02400","0.99546","23.21670","92.43805","-0.01748","203.63890"
"1386.12400","1.00055","23.25957","92.43805","-0.01743","204.01491"
"1386.22400","1.00606","23.12831","92.38702","-0.01738","202.86360"
"1386.32400","1.01201","23.35529","92.38702","-0.01732","204.85449"
"1386.42400","1.01809","23.20313","92.38702","-0.01726","203.51982"
"1386.52400","1.02360","23.24892","92.38702","-0.01720","203.92145"
"1386.62400","1.02843","23.34136","92.38702","-0.01716","204.73228"
"1386.72400","1.03355","23.15779","92.38702","-0.01711","203.12219"
"1386.82400","1.03736","23.32881","92.31114","-0.01707","204.62224"
"1386.92400","1.04154","23.27915","92.31114","-0.01703","204.18660"
"1387.02400","1.04480","23.16623","92.31114","-0.01700","203.19618"
"1387.12400","1.04889","23.35203","92.31114","-0.01696","204.82584"
"1387.22400","1.05272","23.16458","92.31114","-0.01692","203.18167"
"1387.32400","1.05739","23.28041","92.31114","-0.01688","204.19763"
"1387.42400","1.06120","23.31694","92.25999","-0.01684","204.51811"
"1387.52400","1.06526","23.20161","92.25999","-0.01680","203.50652"
"1387.62400","1.06796","23.41809","92.25999","-0.01677","205.40533"
"1387.72400","1.07052","23.23975","92.25999","-0.01675","203.84102"
"1387.82400","1.07334","23.32447","92.25999","-0.01672","204.58415"
"1387.92400","1.07534","23.37016","92.20773","-0.01670","204.98486"
"1388.02400","1.07714","23.19407","92.20773","-0.01668","203.44038"
"1388.12400","1.07919","23.37893","92.20773","-0.01666","205.06186"
"1388.22400","1.08105","23.26811","92.20773","-0.01665","204.08980"
"1388.32400","1.08249","23.19332","92.20773","-0.01663","203.43376"
"1388.42400","1.08356","23.34538","92.20773","-0.01662","204.76758"
"1388.52400","1.08451","23.16951","92.15648","-0.01661","203.22499"
"1388.62400","1.08552","23.24789","92.15648","-0.01660","203.91243"
"1388.72400","1.08668","23.29679","92.15648","-0.01659","204.34137"
"1388.82400","1.08791","23.10584","92.15648","-0.01658","202.66649"
"1388.92400","1.08902","23.24391","92.15648","-0.01657","203.87755"
"1389.02400","1.08998","23.08629","92.10255","-0.01656","202.49503"
"1389.12400","1.09082","23.05199","92.10255","-0.01655","202.19417"
"1389.22400","1.09154","23.16693","92.10255","-0.01654","203.20229"
"1389.32400","1.09220","22.94380","92.10255","-0.01654","201.24518"
"1389.42400","1.09288","23.12778","92.10255","-0.01653","202.85893"
"1389.52400","1.09365","22.97255","92.02529","-0.01652","201.49741"
"1389.62400","1.09452","23.01487","92.02529","-0.01651","201.86853"
"1389.72400","1.09558","23.08855","92.02529","-0.01650","202.51482"
"1389.82400","1.09676","22.90119","92.02529","-0.01649","200.87143"
"1389.92400","1.09793","23.05971","92.02529","-0.01648","202.26187"
"1390.02400","1.09908","23.02182","92.02529","-0.01647","201.92955"
"1390.12400","1.10027","22.92685","91.97205","-0.01646","201.09654"
"1390.22400","1.10167","23.12681","91.97205","-0.01645","202.85043"
"1390.32400","1.10335","22.96655","91.97205","-0.01643","201.44470"
"1390.42400","1.10522","23.02914","91.97205","-0.01641","201.99376"
"1390.52400","1.10691","23.12683","91.97205","-0.01639","202.85056"
"1390.62400","1.10848","22.94833","91.91986","-0.01638","201.28491"
"1390.72400","1.11021","23.11721","91.91986","-0.01636","202.76624"
"1390.82400","1.11207","23.05729","91.91986","-0.01634","202.24069"
"1390.92400","1.11367","22.96048","91.91986","-0.01633","201.39154"
"1391.02400","1.11494","23.11516","91.91986","-0.01632","202.74821"
"1391.12400","1.11604","22.91631","91.91986","-0.01631","201.00409"
"1391.22400","1.11716","23.05609","91.87218","-0.01629","202.23015"
"1391.32400","1.11837","23.01077","91.87218","-0.01628","201.83261"
"1391.42400","1.11963","22.91197","91.87218","-0.01627","200.96597"
"1391.52400","1.12085","23.08495","91.87218","-0.01626","202.48322"
"1391.62400","1.12190","22.90619","91.87218","-0.01625","200.91533"
"1391.72400","1.12289","22.95918","91.82214","-0.01624","201.38013"
"1391.82400","1.12384","22.98602","91.82214","-0.01623","201.61552"
"1391.92400","1.12482","22.83913","91.82214","-0.01622","200.32715"
"1392.02400","1.12587","23.03826","91.82214","-0.01621","202.07368"
"1392.12400","1.12691","22.86577","91.82214","-0.01620","200.56075"
"1392.22400","1.12790","22.96090","91.82214","-0.01619","201.39514"
"1392.32400","1.12869","22.99751","91.74387","-0.01618","201.71629"
"1392.42400","1.12932","22.84744","91.74387","-0.01618","200.40002"
"1392.52400","1.12990","23.02060","91.74387","-0.01617","201.91884"
"1392.62400","1.13033","22.88697","91.74387","-0.01617","200.74670"
"1392.72400","1.13075","22.87539","91.74387","-0.01616","200.64520"
"1392.82400","1.13112","22.97303","91.74387","-0.01616","201.50162"
"1392.92400","1.13140","22.79367","91.69315","-0.01616","199.92836"
"1393.02400","1.13171","22.94258","91.69315","-0.01615","201.23453"
"1393.12400","1.13201","22.86111","91.69315","-0.01615","200.51988"
"1393.22400","1.13233","22.79022","91.69315","-0.01615","199.89810"
"1393.32400","1.13273","22.91979","91.69315","-0.01614","201.03458"
"1393.42400","1.13317","22.69189","91.64516","-0.01614","199.03564"
"1393.52400","1.13370","22.86852","91.64516","-0.01613","200.58492"
"1393.62400","1.13429","22.75372","91.64516","-0.01613","199.57796"
"1393.72400","1.13491","22.70466","91.64516","-0.01612","199.14767"
"1393.82400","1.13557","22.83427","91.64516","-0.01612","200.28448"
"1393.92400","1.13620","22.61307","91.64516","-0.01611","198.34427"
"1394.02400","1.13680","22.80232","91.59361","-0.01610","200.00421"
"1394.12400","1.13734","22.71033","91.59361","-0.01610","199.19742"
"1394.22400","1.13782","22.69483","91.59361","-0.01609","199.06142"
"1394.32400","1.13828","22.75771","91.59361","-0.01609","199.61298"
"1394.42400","1.13872","22.56808","91.59361","-0.01608","197.94966"
"1394.52400","1.13915","22.76803","91.53884","-0.01608","199.70351"
"1394.62400","1.13958","22.58242","91.53884","-0.01608","198.07545"
"1394.72400","1.14007","22.67648","91.53884","-0.01607","198.90047"
"1394.82400","1.14062","22.65912","91.53884","-0.01607","198.74825"
"1394.92400","1.14130","22.55730","91.53884","-0.01606","197.85513"
"1395.02400","1.14222","22.72134","91.53884","-0.01605","199.29396"
"1395.12400","1.14340","22.50660","91.45821","-0.01604","197.41039"
"1395.22400","1.14477","22.64951","91.45821","-0.01603","198.66389"
"1395.32400","1.14610","22.63799","91.45821","-0.01601","198.56291"
"1395.42400","1.14736","22.55187","91.45821","-0.01600","197.80748"
"1395.52400","1.14871","22.72966","91.45821","-0.01599","199.36694"
"1395.62400","1.15046","22.53650","91.40371","-0.01597","197.67267"
"1395.72400","1.15262","22.72475","91.40371","-0.01595","199.32385"
"1395.82400","1.15452","22.62517","91.40371","-0.01593","198.45039"
"1395.92400","1.15615","22.60974","91.40371","-0.01591","198.31511"
"1396.02400","1.15789","22.70988","91.40371","-0.01590","199.19344"
"1396.12400","1.15991","22.54316","91.40371","-0.01588","197.73108"
"1396.22400","1.16160","22.73973","91.35037","-0.01586","199.45529"
"1396.32400","1.16279","22.51782","91.35037","-0.01585","197.50887"
"1396.42400","1.16377","22.66046","91.35037","-0.01584","198.75993"
"1396.52400","1.16469","22.57805","91.35037","-0.01583","198.03711"
"1396.62400","1.16574","22.56421","91.35037","-0.01582","197.91576"
"1396.72400","1.16715","22.67101","91.29765","-0.01581","198.85248"
"1396.82400","1.16864","22.50768","91.29765","-0.01579","197.41985"
"1396.92400","1.16989","22.68462","91.29765","-0.01578","198.97191"
"1397.02400","1.17092","22.51397","91.29765","-0.01577","197.47505"
"1397.12400","1.17192","22.58327","91.29765","-0.01576","198.08295"
"1397.22400","1.17293","22.60232","91.29765","-0.01575","198.25000"
"1397.32400","1.17405","22.47751","91.21307","-0.01574","197.15527"
"1397.42400","1.17548","22.67675","91.21307","-0.01573","198.90288"
"1397.52400","1.17685","22.46853","91.21307","-0.01571","197.07648"
"1397.62400","1.17795","22.69148","91.21307","-0.01570","199.03204"
"1397.72400","1.17875","22.53325","91.21307","-0.01570","197.64421"
"1397.82400","1.17941","22.58018","91.21307","-0.01569","198.05577"
"1397.92400","1.18003","22.59673","91.15718","-0.01568","198.20100"
"1398.02400","1.18068","22.42627","91.15718","-0.01568","196.70581"
"1398.12400","1.18145","22.60285","91.15718","-0.01567","198.25462"
"1398.22400","1.18237","22.43702","91.15718","-0.01566","196.80014"
"1398.32400","1.18356","22.51680","91.15718","-0.01565","197.49992"
"1398.42400","1.18482","22.53025","91.10033","-0.01564","197.61784"
"1398.52400","1.18595","22.43181","91.10033","-0.01563","196.75441"
"1398.62400","1.18695","22.56557","91.10033","-0.01562","197.92770"
"1398.72400","1.18791","22.37885","91.10033","-0.01561","196.28992"
"1398.82400","1.18911","22.58760","91.10033","-0.01559","198.12090"
"1398.92400","1.19103","22.42928","91.10033","-0.01558","196.73219"
"1399.02400","1.19393","22.56529","91.04415","-0.01555","197.92517"
"1399.12400","1.19686","22.51142","91.04415","-0.01552","197.45268"
"1399.22400","1.20074","22.53169","91.04415","-0.01548","197.63052"
"1399.32400","1.20494","22.58044","91.04415","-0.01544","198.05806"
"1399.42400","1.20951","22.53074","91.04415","-0.01540","197.62213"
"1399.52400","1.21344","22.65122","90.98847","-0.01536","198.67896"
"1399.62400","1.21748","22.57057","90.98847","-0.01532","197.97150"
"1399.72400","1.22092","22.72126","90.98847","-0.01528","199.29321"
"1399.82400","1.22416","22.55744","90.98847","-0.01525","197.85638"
"1399.92400","1.22723","22.77957","90.98847","-0.01522","199.80473"
"1400.02400","1.22949","22.60472","90.98847","-0.01520","198.27107"
"1400.12400","1.23193","22.76511","90.90821","-0.01518","199.67786"
"1400.22400","1.23452","22.66947","90.90821","-0.01515","198.83897"
"1400.32400","1.23663","22.72686","90.90821","-0.01513","199.34238"
"1400.42400","1.23895","22.76325","90.90821","-0.01511","199.66153"
"1400.52400","1.24218","22.66264","90.90821","-0.01508","198.77910"
"1400.62400","1.24526","22.84742","90.86061","-0.01505","200.39980"
"1400.72400","1.24875","22.63850","90.86061","-0.01501","198.56738"
"1400.82400","1.25227","22.85155","90.86061","-0.01498","200.43604"
"1400.92400","1.25540","22.67503","90.86061","-0.01495","198.88777"
"1401.02400","1.25858","22.83632","90.86061","-0.01492","200.30249"
"1401.12400","1.26091","22.68571","90.86061","-0.01490","198.98143"
"1401.22400","1.26319","22.79156","90.81236","-0.01487","199.90991"
"1401.32400","1.26588","22.75515","90.81236","-0.01485","199.59050"
"1401.42400","1.26810","22.70283","90.81236","-0.01483","199.13162"
"1401.52400","1.26999","22.81348","90.81236","-0.01481","200.10214"
"1401.62400","1.27204","22.62287","90.81236","-0.01479","198.43025"
"1401.72400","1.27407","22.80810","90.81236","-0.01477","200.05495"
"1401.82400","1.27568","22.63988","90.76147","-0.01475","198.57941"
"1401.92400","1.27698","22.73620","90.76147","-0.01474","199.42432"
"1402.02400","1.27840","22.71384","90.76147","-0.01473","199.22815"
"1402.12400","1.28009","22.64728","90.76147","-0.01471","198.64433"
"1402.22400","1.28181","22.81233","90.76147","-0.01469","200.09201"
"1402.32400","1.28341","22.60703","90.70748","-0.01468","198.29131"
"1402.42400","1.28477","22.81952","90.70748","-0.01466","200.15511"
"1402.52400","1.28645","22.60171","90.70748","-0.01465","198.24463"
"1402.62400","1.28881","22.81196","90.70748","-0.01462","200.08884"
"1402.72400","1.29150","22.63309","90.70748","-0.01460","198.51990"
"1402.82400","1.29421","22.73583","90.70748","-0.01457","199.42105"
"1402.92400","1.29763","22.75756","90.63149","-0.01454","199.61168"
"1403.02400","1.30095","22.66292","90.63149","-0.01451","198.78156"
"1403.12400","1.30428","22.85549","90.63149","-0.01447","200.47063"
"1403.22400","1.30775","22.64787","90.63149","-0.01444","198.64955"
"1403.32400","1.31060","22.89417","90.63149","-0.01441","200.80991"
"1403.42400","1.31431","22.66698","90.58308","-0.01438","198.81717"
"1403.52400","1.31732","22.84871","90.58308","-0.01435","200.41115"
"1403.62400","1.32021","22.71660","90.58308","-0.01432","199.25238"
"1403.72400","1.32324","22.81035","90.58308","-0.01429","200.07471"
"1403.82400","1.32537","22.85302","90.58308","-0.01427","200.44894"
"1403.92400","1.32745","22.75481","90.58308","-0.01425","199.58751"
"1404.02400","1.32994","22.95070","90.53306","-0.01422","201.30571"
"1404.12400","1.33217","22.72574","90.53306","-0.01420","199.33257"
"1404.22400","1.33413","22.95317","90.53306","-0.01418","201.32738"
"1404.32400","1.33692","22.71595","90.53306","-0.01416","199.24666"
"1404.42400","1.34033","22.93224","90.53306","-0.01412","201.14380"
"1404.52400","1.34351","22.69393","90.48291","-0.01409","199.05350"
"1404.62400","1.34750","22.91736","90.48291","-0.01405","201.01326"
"1404.72400","1.35078","22.73248","90.48291","-0.01402","199.39166"
"1404.82400","1.35416","22.91802","90.48291","-0.01399","201.01912"
"1404.92400","1.35712","22.75913","90.48291","-0.01396","199.62544"
"1405.02400","1.35982","22.90648","90.48291","-0.01393","200.91786"
"1405.12400","1.36314","22.79736","90.41002","-0.01390","199.96077"
"1405.22400","1.36588","22.86463","90.41002","-0.01387","200.55080"
"1405.32400","1.36831","22.84980","90.41002","-0.01385","200.42067"
"1405.42400","1.37086","22.79503","90.41002","-0.01383","199.94031"
"1405.52400","1.37282","22.97652","90.41002","-0.01381","201.53220"
"1405.62400","1.37432","22.77248","90.35792","-0.01379","199.74252"
"1405.72400","1.37587","22.99733","90.35792","-0.01378","201.71471"
"1405.82400","1.37770","22.82734","90.35792","-0.01376","200.22372"
"1405.92400","1.37943","22.96780","90.35792","-0.01374","201.45569"
"1406.02400","1.38099","22.84130","90.35792","-0.01373","200.34615"
"1406.12400","1.38265","22.90418","90.35792","-0.01371","200.89772"
"1406.22400","1.38499","22.83616","90.30513","-0.01369","200.30104"
"1406.32400","1.38812","22.79572","90.30513","-0.01366","199.94638"
"1406.42400","1.39124","22.91014","90.30513","-0.01363","200.94994"
"1406.52400","1.39486","22.75500","90.30513","-0.01359","199.58916"
"1406.62400","1.39829","23.00275","90.30513","-0.01356","201.76228"
"1406.72400","1.40154","22.82692","90.25835","-0.01353","200.22000"
"1406.82400","1.40486","23.03495","90.25835","-0.01350","202.04468"
"1406.92400","1.40818","22.91574","90.25835","-0.01346","200.99908"
"1407.02400","1.41197","23.00223","90.25835","-0.01343","201.75774"
"1407.12400","1.41515","23.00464","90.25835","-0.01340","201.77882"
"1407.22400","1.41840","22.89258","90.25835","-0.01336","200.79590"
"1407.32400","1.42104","23.08307","90.20644","-0.01334","202.46680"
"1407.42400","1.42305","22.87584","90.20644","-0.01332","200.64914"
"1407.52400","1.42537","23.05565","90.20644","-0.01330","202.22629"
"1407.62400","1.42780","22.95952","90.20644","-0.01327","201.38307"
"1407.72400","1.43006","23.03267","90.20644","-0.01325","202.02467"
"1407.82400","1.43297","23.03377","90.20644","-0.01322","202.03435"
"1407.92400","1.43656","22.94816","90.13380","-0.01319","201.28345"
"1408.02400","1.43983","23.13214","90.13380","-0.01316","202.89714"
"1408.12400","1.44356","22.92245","90.13380","-0.01312","201.05792"
"1408.22400","1.44664","23.11633","90.13380","-0.01309","202.75853"
"1408.32400","1.44933","22.96263","90.13380","-0.01306","201.41034"
"1408.42400","1.45219","23.06492","90.08804","-0.01303","202.30757"
"1408.52400","1.45452","23.03576","90.08804","-0.01301","202.05177"
"1408.62400","1.45717","22.98975","90.08804","-0.01299","201.64827"
"1408.72400","1.46038","23.09630","90.08804","-0.01296","202.58279"
"1408.82400","1.46253","22.91355","90.08804","-0.01293","200.97983"
"1408.92400","1.46459","23.08592","90.08804","-0.01291","202.49174"
"1409.02400","1.46682","22.90432","90.03895","-0.01289","200.89894"
"1409.12400","1.46866","22.98213","90.03895","-0.01287","201.58139"
"1409.22400","1.46995","23.04072","90.03895","-0.01286","202.09532"
"1409.32400","1.47095","22.88797","90.03895","-0.01285","200.75554"
"1409.42400","1.47201","23.09614","90.03895","-0.01284","202.58139"
"1409.52400","1.47322","22.84966","89.98984","-0.01283","200.41949"
"1409.62400","1.47467","23.01063","89.98984","-0.01282","201.83138"
"1409.72400","1.47619","22.84413","89.98984","-0.01280","200.37097"
"1409.82400","1.47759","22.88292","89.98984","-0.01279","200.71118"
"1409.92400","1.47911","22.87702","89.98984","-0.01277","200.65942"
"1410.02400","1.48116","22.81697","89.98984","-0.01275","200.13274"
"1410.12400","1.48404","22.95466","89.94472","-0.01273","201.34047"
"1410.22400","1.48660","22.79975","89.94472","-0.01270","199.98172"
"1410.32400","1.48922","23.02382","89.94472","-0.01267","201.94710"
"1410.42400","1.49233","22.83980","89.94472","-0.01264","200.33298"
"1410.52400","1.49471","22.97141","89.94472","-0.01262","201.48740"
"1410.62400","1.49690","22.93418","89.86592","-0.01260","201.16080"
"1410.72400","1.49949","22.85716","89.86592","-0.01257","200.48528"
"1410.82400","1.50201","23.05475","89.86592","-0.01255","202.21835"
"1410.92400","1.50448","22.82762","89.86592","-0.01253","200.22614"
"1411.02400","1.50767","23.09217","89.86592","-0.01250","202.54662"
"1411.12400","1.51045","22.89169","89.86592","-0.01247","200.78815"
"1411.22400","1.51263","23.05897","89.81259","-0.01245","202.25534"
"1411.32400","1.51499","23.00784","89.81259","-0.01242","201.80695"
"1411.42400","1.51697","22.90158","89.81259","-0.01240","200.87492"
"1411.52400","1.51849","23.07153","89.81259","-0.01239","202.36555"
"1411.62400","1.51987","22.80487","89.81259","-0.01238","200.02660"
"1411.72400","1.52145","23.02120","89.76171","-0.01236","201.92406"
"1411.82400","1.52335","22.80609","89.76171","-0.01234","200.03734"
"1411.92400","1.52524","23.03403","89.76171","-0.01232","202.03659"
"1412.02400","1.52723","22.81509","89.76171","-0.01230","200.11629"
"1412.12400","1.52949","23.01678","89.76171","-0.01228","201.88536"
"1412.22400","1.53249","22.87044","89.71341","-0.01225","200.60178"
"1412.32400","1.53515","22.89248","89.71341","-0.01223","200.79501"
"1412.42400","1.53799","22.91546","89.71341","-0.01220","200.99666"
"1412.52400","1.54115","22.75903","89.71341","-0.01217","199.62457"
"1412.62400","1.54370","22.99391","89.71341","-0.01214","201.68475"
"1412.72400","1.54629","22.75815","89.71341","-0.01212","199.61681"
"1412.82400","1.54892","23.03258","89.66645","-0.01209","202.02386"
"1412.92400","1.55121","22.77496","89.66645","-0.01207","199.76427"
"1413.02400","1.55351","23.03850","89.66645","-0.01205","202.07585"
"1413.12400","1.55611","22.82303","89.66645","-0.01202","200.18591"
"1413.22400","1.55814","22.97269","89.66645","-0.01200","201.49863"
"1413.32400","1.55980","22.93138","89.66645","-0.01199","201.13625"
"1413.42400","1.56155","22.82637","89.58800","-0.01197","200.21521"
"1413.52400","1.56338","23.00307","89.58800","-0.01195","201.76508"
"1413.62400","1.56492","22.79815","89.58800","-0.01194","199.96767"
"1413.72400","1.56595","22.99792","89.58800","-0.01193","201.71994"
"1413.82400","1.56680","22.88007","89.58800","-0.01192","200.68617"
"1413.92400","1.56752","22.86436","89.53674","-0.01191","200.54839"
"1414.02400","1.56823","22.95358","89.53674","-0.01191","201.33099"
"1414.12400","1.56910","22.74179","89.53674","-0.01190","199.47328"
"1414.22400","1.57018","22.97215","89.53674","-0.01189","201.49387"
"1414.32400","1.57145","22.73254","89.53674","-0.01187","199.39215"
"1414.42400","1.57267","22.94139","89.53674","-0.01186","201.22401"
"1414.52400","1.57378","22.73039","89.48476","-0.01185","199.37335"
"1414.62400","1.57488","22.85935","89.48476","-0.01184","200.50444"
"1414.72400","1.57606","22.80627","89.48476","-0.01183","200.03891"
"1414.82400","1.57770","22.81310","89.48476","-0.01181","200.09885"
"1414.92400","1.57994","22.90571","89.48476","-0.01179","200.91113"
"1415.02400","1.58213","22.71738","89.43712","-0.01177","199.25919"
"1415.12400","1.58404","22.93865","89.43712","-0.01175","201.20001"
"1415.22400","1.58630","22.70492","89.43712","-0.01173","199.14993"
"1415.32400","1.58885","22.90284","89.43712","-0.01171","200.88591"
"1415.42400","1.59094","22.76397","89.43712","-0.01169","199.66789"
"1415.52400","1.59270","22.77546","89.43712","-0.01167","199.76862"
"1415.62400","1.59475","22.87108","89.38699","-0.01165","200.60733"
"1415.72400","1.59725","22.67893","89.38699","-0.01162","198.92195"
"1415.82400","1.59958","22.90804","89.38699","-0.01160","200.93158"
"1415.92400","1.60225","22.65671","89.38699","-0.01158","198.72710"
"1416.02400","1.60547","22.86953","89.38699","-0.01154","200.59372"
"1416.12400","1.60789","22.65544","89.38699","-0.01152","198.71591"
"1416.22400","1.61008","22.74912","89.30832","-0.01150","199.53763"
"1416.32400","1.61238","22.80213","89.30832","-0.01148","200.00259"
"1416.42400","1.61412","22.63375","89.30832","-0.01146","198.52567"
"1416.52400","1.61537","22.81328","89.30832","-0.01145","200.10036"
"1416.62400","1.61651","22.65942","89.30832","-0.01144","198.75085"
"1416.72400","1.61782","22.67299","89.24693","-0.01142","198.86987"
"1416.82400","1.61959","22.72965","89.24693","-0.01141","199.36684"
"1416.92400","1.62166","22.56353","89.24693","-0.01139","197.90974"
"1417.02400","1.62359","22.78479","89.24693","-0.01137","199.85045"
"1417.12400","1.62585","22.58097","89.24693","-0.01135","198.06277"
"1417.22400","1.62900","22.75886","89.18716","-0.01131","199.62302"
"1417.32400","1.63178","22.73646","89.18716","-0.01129","199.42657"
"1417.42400","1.63442","22.65200","89.18716","-0.01126","198.68578"
"1417.52400","1.63766","22.85631","89.18716","-0.01123","200.47781"
"1417.62400","1.64006","22.63315","89.18716","-0.01121","198.52040"
"1417.72400","1.64224","22.77330","89.18716","-0.01119","199.74973"
"1417.82400","1.64499","22.68411","89.12569","-0.01116","198.96742"
"1417.92400","1.64781","22.63162","89.12569","-0.01113","198.50699"
"1418.02400","1.65036","22.76982","89.12569","-0.01111","199.71916"
"1418.12400","1.65340","22.55397","89.12569","-0.01108","197.82588"
"1418.22400","1.65583","22.73540","89.12569","-0.01105","199.41731"
"1418.32400","1.65754","22.72235","89.06596","-0.01104","199.30280"
"1418.42400","1.65934","22.59947","89.06596","-0.01102","198.22501"
"1418.52400","1.66124","22.78805","89.06596","-0.01100","199.87910"
"1418.62400","1.66272","22.61506","89.06596","-0.01099","198.36177"
"1418.72400","1.66383","22.61330","89.06596","-0.01098","198.34631"
"1418.82400","1.66484","22.68749","89.06596","-0.01097","198.99704"
"1418.92400","1.66584","22.48565","88.98216","-0.01096","197.22665"
"1419.02400","1.66714","22.61717","88.98216","-0.01094","198.38023"
"1419.12400","1.66895","22.60841","88.98216","-0.01093","198.30341"
"1419.22400","1.67102","22.45241","88.98216","-0.01091","196.93510"
"1419.32400","1.67326","22.68755","88.98216","-0.01088","198.99757"
"1419.42400","1.67611","22.43388","88.98216","-0.01086","196.77260"
"1419.52400","1.67962","22.53732","88.92036","-0.01082","197.67982"
"1419.62400","1.68321","22.44054","88.92036","-0.01079","196.83098"
"1419.72400","1.68750","22.20223","88.92036","-0.01075","194.74072"
"1419.82400","1.69192","22.34772","88.92036","-0.01070","196.01686"
"1419.92400","1.69734","22.09477","88.92036","-0.01065","193.79819"
"1420.02400","1.70355","22.29146","88.85623","-0.01059","195.52341"
"1420.12400","1.70931","22.14533","88.85623","-0.01053","194.24161"
"1420.22400","1.71427","22.19362","88.85623","-0.01049","194.66519"
"1420.32400","1.71986","22.18744","88.85623","-0.01043","194.61099"
"1420.42400","1.72662","22.12705","88.85623","-0.01037","194.08130"
"1420.52400","1.73370","22.29440","88.78229","-0.01030","195.54915"
"1420.62400","1.74030","22.10598","88.78229","-0.01023","193.89650"
"1420.72400","1.74746","22.36489","88.78229","-0.01016","196.16750"
"1420.82400","1.75440","22.18521","88.78229","-0.01009","194.59145"
"1420.92400","1.76012","22.32499","88.78229","-0.01004","195.81744"
"1421.02400","1.76466","22.38298","88.78229","-0.01000","196.32611"
"1421.12400","1.77024","22.25969","88.70059","-0.00994","195.24471"
"1421.22400","1.77677","22.52749","88.70059","-0.00988","197.59363"
"1421.32400","1.78352","22.40265","88.70059","-0.00981","196.49861"
"1421.42400","1.79041","22.48661","88.70059","-0.00974","197.23505"
"1421.52400","1.79840","22.60119","88.70059","-0.00967","198.24007"
"1421.62400","1.80552","22.41996","88.57623","-0.00960","196.65045"
"1421.72400","1.81106","22.69001","88.57623","-0.00954","199.01918"
"1421.82400","1.81710","22.52970","88.57623","-0.00948","197.61304"
"1421.92400","1.82409","22.71917","88.57623","-0.00942","199.27495"
"1422.02400","1.83088","22.74322","88.57623","-0.00935","199.48582"
"1422.12400","1.83707","22.66458","88.57623","-0.00929","198.79610"
"1422.22400","1.84378","22.87926","88.49982","-0.00923","200.67912"
"1422.32400","1.84971","22.68241","88.49982","-0.00917","198.95251"
"1422.42400","1.85447","22.81091","88.49982","-0.00912","200.07964"
"1422.52400","1.85808","22.83024","88.49982","-0.00909","200.24913"
"1422.62400","1.86199","22.69975","88.49982","-0.00905","199.10461"
"1422.72400","1.86618","22.90754","88.49982","-0.00901","200.92714"
"1422.82400","1.87095","22.72289","88.42732","-0.00896","199.30759"
"1422.92400","1.87567","22.83518","88.42732","-0.00892","200.29251"
"1423.02400","1.88074","22.89258","88.42732","-0.00887","200.79590"
"1423.12400","1.88554","22.77355","88.42732","-0.00882","199.75192"
"1423.22400","1.89100","23.00169","88.42732","-0.00877","201.75298"
"1423.32400","1.89659","22.79728","88.35601","-0.00871","199.96004"
"1423.42400","1.90114","22.94573","88.35601","-0.00867","201.26215"
"1423.52400","1.90523","22.90342","88.35601","-0.00863","200.89098"
"1423.62400","1.90849","22.88576","88.35601","-0.00860","200.73608"
"1423.72400","1.91288","23.02856","88.35601","-0.00855","201.98868"
"1423.82400","1.91712","22.87287","88.28541","-0.00851","200.62309"
"1423.92400","1.92185","23.07587","88.28541","-0.00847","202.40358"
"1424.02400","1.92606","23.03255","88.28541","-0.00842","202.02364"
"1424.12400","1.93025","22.95172","88.28541","-0.00838","201.31465"
"1424.22400","1.93414","23.10623","88.28541","-0.00835","202.66992"
"1424.32400","1.93874","22.88117","88.28541","-0.00830","200.69585"
"1424.42400","1.94284","23.04498","88.21781","-0.00826","202.13268"
"1424.52400","1.94640","22.99265","88.21781","-0.00823","201.67368"
"1424.62400","1.94905","22.94104","88.21781","-0.00820","201.22096"
"1424.72400","1.95161","23.12138","88.21781","-0.00818","202.80283"
"1424.82400","1.95356","22.94576","88.21781","-0.00816","201.26237"
"1424.92400","1.95518","23.08408","88.11752","-0.00814","202.47565"
"1425.02400","1.95711","22.98841","88.11752","-0.00812","201.63651"
"1425.12400","1.95999","22.89549","88.11752","-0.00809","200.82143"
"1425.22400","1.96304","23.10894","88.11752","-0.00807","202.69366"
"1425.32400","1.96645","22.87459","88.11752","-0.00803","200.63817"
"1425.42400","1.97040","23.05248","88.11752","-0.00799","202.19844"
"1425.52400","1.97406","23.02456","88.05074","-0.00796","201.95355"
"1425.62400","1.97790","22.97787","88.05074","-0.00792","201.54402"
"1425.72400","1.98201","23.16513","88.05074","-0.00788","203.18651"
"1425.82400","1.98689","22.97580","88.05074","-0.00783","201.52586"
"1425.92400","1.99151","23.23646","88.05074","-0.00779","203.81218"
"1426.02400","1.99539","23.04599","87.98640","-0.00775","202.14149"
"1426.12400","1.99858","23.19268","87.98640","-0.00772","203.42822"
"1426.22400","2.00132","23.10765","87.98640","-0.00769","202.68239"
"1426.32400","2.00351","23.09362","87.98640","-0.00767","202.55930"
"1426.42400","2.00629","23.18962","87.98640","-0.00764","203.40132"
"1426.52400","2.00949","22.96858","87.98640","-0.00761","201.46259"
"1426.62400","2.01251","23.13003","87.92597","-0.00758","202.87863"
"1426.72400","2.01596","22.99193","87.92597","-0.00755","201.66739"
"1426.82400","2.01877","23.00034","87.92597","-0.00752","201.74112"
"1426.92400","2.02137","23.11502","87.92597","-0.00750","202.74706"
"1427.02400","2.02411","22.88736","87.92597","-0.00747","200.75015"
"1427.12400","2.02626","23.10768","87.86835","-0.00745","202.68266"
"1427.22400","2.02839","22.95008","87.86835","-0.00743","201.30026"
"1427.32400","2.03142","23.02536","87.86835","-0.00740","201.96059"
"1427.42400","2.03403","23.11659","87.86835","-0.00737","202.76077"
"1427.52400","2.03607","22.94956","87.86835","-0.00735","201.29570"
"1427.62400","2.03848","23.12455","87.80818","-0.00733","202.83060"
"1427.72400","2.04060","23.02447","87.80818","-0.00731","201.95276"
"1427.82400","2.04191","22.92976","87.80818","-0.00730","201.12206"
"1427.92400","2.04290","23.04990","87.80818","-0.00729","202.17580"
"1428.02400","2.04377","22.86351","87.80818","-0.00728","200.54097"
"1428.12400","2.04467","22.95390","87.80818","-0.00727","201.33376"
"1428.22400","2.04571","23.02154","87.71851","-0.00726","201.92711"
"1428.32400","2.04689","22.83566","87.71851","-0.00725","200.29672"
"1428.42400","2.04785","23.01004","87.71851","-0.00724","201.82622"
"1428.52400","2.04861","22.87561","87.71851","-0.00723","200.64706"
"1428.62400","2.04917","22.85860","87.71851","-0.00723","200.49788"
"1428.72400","2.04961","22.95584","87.71851","-0.00722","201.35081"
