Repository: Mecanon/morphing_wing

File: experimental/sma_database/flexinol_isobaric_trained_200MPa.csv (part 25 of 86)
Test : Start of hold value,"200.00000",MPa
Time,Extension,Load,Temperature: Chamber 3119-600 1 1,Tensile strain (Extension),Tensile stress
(s),(mm),(N),(C),(mm/mm),(MPa)
"1428.82400","2.05001","22.74183","87.65555","-0.00722","199.47363"
"1428.92400","2.05037","22.90317","87.65555","-0.00722","200.88881"
"1429.02400","2.05067","22.86476","87.65555","-0.00721","200.55191"
"1429.12400","2.05100","22.74661","87.65555","-0.00721","199.51559"
"1429.22400","2.05138","22.93913","87.65555","-0.00721","201.20424"
"1429.32400","2.05179","22.77413","87.59914","-0.00720","199.75702"
"1429.42400","2.05229","22.83819","87.59914","-0.00720","200.31883"
"1429.52400","2.05298","22.89810","87.59914","-0.00719","200.84431"
"1429.62400","2.05399","22.72047","87.59914","-0.00718","199.28635"
"1429.72400","2.05550","22.88078","87.59914","-0.00717","200.69244"
"1429.82400","2.05695","22.85248","87.54375","-0.00715","200.44421"
"1429.92400","2.05813","22.71208","87.54375","-0.00714","199.21271"
"1430.02400","2.05922","22.89229","87.54375","-0.00713","200.79341"
"1430.12400","2.06043","22.78437","87.54375","-0.00712","199.84679"
"1430.22400","2.06213","22.76743","87.54375","-0.00710","199.69824"
"1430.32400","2.06439","22.90640","87.54375","-0.00708","200.91714"
"1430.42400","2.06626","22.68416","87.48979","-0.00706","198.96786"
"1430.52400","2.06775","22.87336","87.48979","-0.00705","200.62733"
"1430.62400","2.06943","22.75542","87.48979","-0.00703","199.59285"
"1430.72400","2.07191","22.76681","87.48979","-0.00701","199.69278"
"1430.82400","2.07432","22.88961","87.48979","-0.00698","200.76985"
"1430.92400","2.07641","22.74752","87.40624","-0.00696","199.52356"
"1431.02400","2.07949","22.98146","87.40624","-0.00693","201.57550"
"1431.12400","2.08295","22.76673","87.40624","-0.00690","199.69208"
"1431.22400","2.08580","22.96358","87.40624","-0.00687","201.41867"
"1431.32400","2.08922","22.84943","87.40624","-0.00684","200.41745"
"1431.42400","2.09165","22.82909","87.40624","-0.00681","200.23907"
"1431.52400","2.09352","22.88192","87.35337","-0.00680","200.70242"
"1431.62400","2.09581","22.74024","87.35337","-0.00677","199.45972"
"1431.72400","2.09811","22.92476","87.35337","-0.00675","201.07816"
"1431.82400","2.09994","22.71436","87.35337","-0.00673","199.23273"
"1431.92400","2.10183","22.92945","87.35337","-0.00672","201.11935"
"1432.02400","2.10448","22.72852","87.35337","-0.00669","199.35690"
"1432.12400","2.10720","22.88889","87.29744","-0.00666","200.76355"
"1432.22400","2.10961","22.86495","87.29744","-0.00664","200.55362"
"1432.32400","2.11262","22.74195","87.29744","-0.00661","199.47473"
"1432.42400","2.11569","22.94556","87.29744","-0.00658","201.26064"
"1432.52400","2.11814","22.70551","87.29744","-0.00656","199.15512"
"1432.62400","2.12082","22.96026","87.23428","-0.00653","201.38962"
"1432.72400","2.12333","22.71745","87.23428","-0.00651","199.25981"
"1432.82400","2.12582","22.98181","87.23428","-0.00648","201.57855"
"1432.92400","2.12862","22.80065","87.23428","-0.00645","199.98956"
"1433.02400","2.13121","22.92070","87.23428","-0.00643","201.04260"
"1433.12400","2.13346","22.88189","87.17249","-0.00641","200.70215"
"1433.22400","2.13578","22.69635","87.17249","-0.00638","199.07478"
"1433.32400","2.13795","22.85996","87.17249","-0.00636","200.50980"
"1433.42400","2.13978","22.59897","87.17249","-0.00635","198.22064"
"1433.52400","2.14138","22.74629","87.17249","-0.00633","199.51283"
"1433.62400","2.14307","22.58151","87.17249","-0.00631","198.06744"
"1433.72400","2.14455","22.68006","87.08035","-0.00630","198.93185"
"1433.82400","2.14585","22.63367","87.08035","-0.00629","198.52495"
"1433.92400","2.14705","22.60391","87.08035","-0.00628","198.26396"
"1434.02400","2.14832","22.68220","87.08035","-0.00626","198.95062"
"1434.12400","2.14988","22.50087","87.08035","-0.00625","197.36020"
"1434.22400","2.15189","22.69755","87.08035","-0.00623","199.08527"
"1434.32400","2.15416","22.48751","87.01495","-0.00621","197.24301"
"1434.42400","2.15613","22.70855","87.01495","-0.00619","199.18173"
"1434.52400","2.15862","22.55895","87.01495","-0.00616","197.86958"
"1434.62400","2.16146","22.62693","87.01495","-0.00613","198.46587"
"1434.72400","2.16385","22.70274","87.01495","-0.00611","199.13080"
"1434.82400","2.16652","22.52611","86.94851","-0.00609","197.58154"
"1434.92400","2.16977","22.74620","86.94851","-0.00605","199.51202"
"1435.02400","2.17311","22.49983","86.94851","-0.00602","197.35104"
"1435.12400","2.17787","22.75323","86.94851","-0.00598","199.57367"
"1435.22400","2.18230","22.54232","86.94851","-0.00593","197.72369"
"1435.32400","2.18678","22.71612","86.94851","-0.00589","199.24817"
"1435.42400","2.19003","22.75490","86.88274","-0.00586","199.58829"
"1435.52400","2.19347","22.68366","86.88274","-0.00582","198.96344"
"1435.62400","2.19627","22.84188","86.88274","-0.00580","200.35127"
"1435.72400","2.19963","22.63721","86.88274","-0.00576","198.55606"
"1435.82400","2.20361","22.89300","86.88274","-0.00572","200.79962"
"1435.92400","2.20719","22.68785","86.81683","-0.00569","199.00021"
"1436.02400","2.21143","22.78106","86.81683","-0.00565","199.81778"
"1436.12400","2.21468","22.80071","86.81683","-0.00562","199.99016"
"1436.22400","2.21872","22.69693","86.81683","-0.00558","199.07983"
"1436.32400","2.22251","22.92021","86.81683","-0.00554","201.03831"
"1436.42400","2.22715","22.71175","86.81683","-0.00550","199.20981"
"1436.52400","2.23086","22.96324","86.71825","-0.00546","201.41574"
"1436.62400","2.23456","22.87020","86.71825","-0.00542","200.59964"
"1436.72400","2.23723","22.80129","86.71825","-0.00540","199.99519"
"1436.82400","2.23948","22.98166","86.71825","-0.00538","201.57727"
"1436.92400","2.24192","22.74748","86.71825","-0.00535","199.52325"
"1437.02400","2.24409","22.98454","86.65404","-0.00533","201.60251"
"1437.12400","2.24596","22.79495","86.65404","-0.00531","199.93961"
"1437.22400","2.24816","22.86453","86.65404","-0.00529","200.54988"
"1437.32400","2.25082","22.96382","86.65404","-0.00527","201.42082"
"1437.42400","2.25318","22.77972","86.65404","-0.00524","199.80603"
"1437.52400","2.25552","22.90497","86.65404","-0.00522","200.90463"
"1437.62400","2.25846","22.91047","86.59432","-0.00519","200.95285"
"1437.72400","2.26132","22.72758","86.59432","-0.00516","199.34866"
"1437.82400","2.26439","22.92909","86.59432","-0.00513","201.11618"
"1437.92400","2.26834","22.76183","86.59432","-0.00510","199.64911"
"1438.02400","2.27291","22.89848","86.59432","-0.00505","200.84769"
"1438.12400","2.27798","22.99510","86.53529","-0.00500","201.69514"
"1438.22400","2.28274","22.86144","86.53529","-0.00496","200.52281"
"1438.32400","2.28633","22.97849","86.53529","-0.00492","201.54947"
"1438.42400","2.28971","23.01871","86.53529","-0.00489","201.90228"
"1438.52400","2.29309","22.85720","86.53529","-0.00485","200.48566"
"1438.62400","2.29688","23.05217","86.53529","-0.00482","202.19572"
"1438.72400","2.30093","22.90859","86.47505","-0.00478","200.93637"
"1438.82400","2.30507","22.87831","86.47505","-0.00474","200.67079"
"1438.92400","2.30900","23.04863","86.47505","-0.00470","202.16466"
"1439.02400","2.31260","22.99213","86.47505","-0.00466","201.66910"
"1439.12400","2.31668","22.93686","86.47505","-0.00462","201.18433"
"1439.22400","2.32096","23.13189","86.38675","-0.00458","202.89496"
"1439.32400","2.32527","23.01357","86.38675","-0.00454","201.85719"
"1439.42400","2.32897","22.99477","86.38675","-0.00451","201.69228"
"1439.52400","2.33234","23.13025","86.38675","-0.00447","202.88057"
"1439.62400","2.33450","22.94427","86.38675","-0.00445","201.24930"
"1439.72400","2.33670","22.95925","86.38675","-0.00443","201.38071"
"1439.82400","2.33895","23.11068","86.32738","-0.00441","202.70891"
"1439.92400","2.34059","22.97673","86.32738","-0.00439","201.53404"
"1440.02400","2.34206","22.96684","86.32738","-0.00438","201.44725"
"1440.12400","2.34390","23.11744","86.32738","-0.00436","202.76828"
"1440.22400","2.34633","22.93013","86.32738","-0.00434","201.12534"
"1440.32400","2.34871","22.99764","86.26920","-0.00431","201.71744"
"1440.42400","2.35076","23.04538","86.26920","-0.00429","202.13615"
"1440.52400","2.35338","22.90760","86.26920","-0.00427","200.92769"
"1440.62400","2.35620","22.91735","86.26920","-0.00424","201.01317"
"1440.72400","2.35838","23.05776","86.26920","-0.00422","202.24480"
"1440.82400","2.36074","22.89338","86.26920","-0.00420","200.80292"
"1440.92400","2.36404","22.90569","86.21264","-0.00416","200.91095"
"1441.02400","2.36744","23.06417","86.21264","-0.00413","202.30101"
"1441.12400","2.37178","22.89973","86.21264","-0.00409","200.85863"
"1441.22400","2.37535","22.97295","86.21264","-0.00405","201.50089"
"1441.32400","2.37890","23.08873","86.21264","-0.00402","202.51637"
"1441.42400","2.38167","22.93793","86.14893","-0.00399","201.19374"
"1441.52400","2.38370","22.93361","86.14893","-0.00397","201.15578"
"1441.62400","2.38595","23.07268","86.14893","-0.00395","202.37563"
"1441.72400","2.38817","22.94400","86.14893","-0.00393","201.24695"
"1441.82400","2.38994","22.94268","86.14893","-0.00391","201.23535"
"1441.92400","2.39160","23.12161","86.08459","-0.00390","202.80484"
"1442.02400","2.39362","23.01520","86.08459","-0.00388","201.87149"
"1442.12400","2.39590","22.90377","86.08459","-0.00385","200.89407"
"1442.22400","2.39784","23.00821","86.08459","-0.00384","201.81015"
"1442.32400","2.39971","23.04144","86.08459","-0.00382","202.10161"
"1442.42400","2.40193","22.93478","86.08459","-0.00380","201.16611"
"1442.52400","2.40427","22.82583","85.98685","-0.00377","200.21045"
"1442.62400","2.40611","22.99789","85.98685","-0.00375","201.71960"
"1442.72400","2.40778","22.96097","85.98685","-0.00374","201.39577"
"1442.82400","2.40970","22.82542","85.98685","-0.00372","200.20686"
"1442.92400","2.41190","22.94647","85.98685","-0.00370","201.26860"
"1443.02400","2.41398","22.98291","85.91776","-0.00368","201.58826"
"1443.12400","2.41613","22.82253","85.91776","-0.00366","200.18153"
"1443.22400","2.41868","22.84832","85.91776","-0.00363","200.40776"
"1443.32400","2.42100","22.96170","85.91776","-0.00361","201.40218"
"1443.42400","2.42285","22.92846","85.91776","-0.00359","201.11064"
"1443.52400","2.42469","22.80363","85.91776","-0.00357","200.01572"
"1443.62400","2.42657","22.79447","85.84768","-0.00356","199.93538"
"1443.72400","2.42818","22.92854","85.84768","-0.00354","201.11139"
"1443.82400","2.42937","22.89888","85.84768","-0.00353","200.85121"
"1443.92400","2.43037","22.70456","85.84768","-0.00352","199.14680"
"1444.02400","2.43132","22.76818","85.84768","-0.00351","199.70476"
"1444.12400","2.43245","22.80684","85.84768","-0.00350","200.04393"
"1444.22400","2.43389","22.59054","85.77972","-0.00348","198.14665"
"1444.32400","2.43539","22.70840","85.77972","-0.00347","199.18047"
"1444.42400","2.43677","22.77377","85.77972","-0.00346","199.75385"
"1444.52400","2.43801","22.62313","85.77972","-0.00344","198.43254"
"1444.62400","2.43931","22.67268","85.77972","-0.00343","198.86711"
"1444.72400","2.44088","22.78248","85.67616","-0.00342","199.83026"
"1444.82400","2.44279","22.69423","85.67616","-0.00340","199.05612"
"1444.92400","2.44466","22.60344","85.67616","-0.00338","198.25978"
"1445.02400","2.44627","22.58006","85.67616","-0.00336","198.05475"
"1445.12400","2.44792","22.60289","85.67616","-0.00335","198.25500"
"1445.22400","2.44998","22.65671","85.67616","-0.00333","198.72705"
"1445.32400","2.45215","22.65196","85.60458","-0.00331","198.68544"
"1445.42400","2.45407","22.65006","85.60458","-0.00329","198.66875"
"1445.52400","2.45642","22.54190","85.60458","-0.00327","197.72002"
"1445.62400","2.45991","22.57998","85.60458","-0.00323","198.05408"
"1445.72400","2.46324","22.69813","85.60458","-0.00320","199.09033"
"1445.82400","2.46745","22.58085","85.60458","-0.00316","198.06169"
"1445.92400","2.47147","22.48270","85.53639","-0.00312","197.20076"
"1446.02400","2.47552","22.59951","85.53639","-0.00308","198.22533"
"1446.12400","2.47889","22.57609","85.53639","-0.00305","198.01996"
"1446.22400","2.48220","22.44759","85.53639","-0.00301","196.89281"
"1446.32400","2.48565","22.66774","85.53639","-0.00298","198.82385"
"1446.42400","2.48868","22.52108","85.46385","-0.00295","197.53745"
"1446.52400","2.49274","22.48447","85.46385","-0.00291","197.21628"
"1446.62400","2.49627","22.63201","85.46385","-0.00288","198.51039"
"1446.72400","2.50046","22.57275","85.46385","-0.00284","197.99068"
"1446.82400","2.50452","22.46432","85.46385","-0.00280","197.03958"
"1446.92400","2.50979","22.68806","85.38170","-0.00275","199.00203"
"1447.02400","2.51535","22.45756","85.38170","-0.00269","196.98032"
"1447.12400","2.52079","22.69643","85.38170","-0.00264","199.07544"
"1447.22400","2.52574","22.56535","85.38170","-0.00259","197.92570"
"1447.32400","2.52970","22.61441","85.38170","-0.00255","198.35602"
"1447.42400","2.53382","22.71627","85.38170","-0.00251","199.24945"
"1447.52400","2.53783","22.50085","85.25022","-0.00247","197.36003"
"1447.62400","2.54261","22.66662","85.25022","-0.00243","198.81401"
"1447.72400","2.54714","22.65789","85.25022","-0.00238","198.73744"
"1447.82400","2.55178","22.53078","85.25022","-0.00234","197.62248"
"1447.92400","2.55712","22.71681","85.25022","-0.00229","199.25418"
"1448.02400","2.56384","22.49608","85.25022","-0.00222","197.31816"
"1448.12400","2.57066","22.63085","85.16009","-0.00215","198.50023"
"1448.22400","2.57665","22.73897","85.16009","-0.00210","199.44855"
"1448.32400","2.58226","22.55853","85.16009","-0.00204","197.86592"
"1448.42400","2.58795","22.79135","85.16009","-0.00199","199.90800"
"1448.52400","2.59388","22.60860","85.16009","-0.00193","198.30508"
"1448.62400","2.60005","22.63834","85.07330","-0.00187","198.56590"
"1448.72400","2.60668","22.68687","85.07330","-0.00180","198.99164"
"1448.82400","2.61396","22.58824","85.07330","-0.00173","198.12651"
"1448.92400","2.62051","22.83066","85.07330","-0.00167","200.25282"
"1449.02400","2.62570","22.62711","85.07330","-0.00162","198.46741"
"1449.12400","2.63075","22.86221","85.07330","-0.00157","200.52957"
"1449.22400","2.63559","22.82542","84.98037","-0.00152","200.20686"
"1449.32400","2.64087","22.70488","84.98037","-0.00147","199.14958"
"1449.42400","2.64635","22.91689","84.98037","-0.00142","201.00912"
"1449.52400","2.65184","22.70138","84.98037","-0.00136","199.11888"
"1449.62400","2.65841","22.91444","84.98037","-0.00130","200.98770"
"1449.72400","2.66527","22.88829","84.88215","-0.00123","200.75833"
"1449.82400","2.67133","22.76959","84.88215","-0.00117","199.71718"
"1449.92400","2.67629","22.99207","84.88215","-0.00113","201.66858"
"1450.02400","2.68152","22.86768","84.88215","-0.00108","200.57751"
"1450.12400","2.68685","22.87132","84.88215","-0.00102","200.60948"
"1450.22400","2.69166","23.02676","84.88215","-0.00098","201.97290"
"1450.32400","2.69666","22.85301","84.73753","-0.00093","200.44884"
"1450.42400","2.70185","22.94153","84.73753","-0.00088","201.22530"
"1450.52400","2.70785","23.01298","84.73753","-0.00082","201.85202"
"1450.62400","2.71357","22.89426","84.73753","-0.00076","200.81068"
"1450.72400","2.71844","22.97959","84.73753","-0.00072","201.55913"
"1450.82400","2.72220","23.02634","84.64424","-0.00068","201.96916"
"1450.92400","2.72605","22.84533","84.64424","-0.00064","200.38145"
"1451.02400","2.72963","23.00395","84.64424","-0.00061","201.77280"
"1451.12400","2.73357","23.00755","84.64424","-0.00057","201.80432"
"1451.22400","2.73735","22.83598","84.64424","-0.00053","200.29948"
"1451.32400","2.74125","22.91587","84.64424","-0.00049","201.00020"
"1451.42400","2.74511","22.94106","84.55058","-0.00046","201.22119"
"1451.52400","2.74936","22.77488","84.55058","-0.00042","199.76358"
"1451.62400","2.75426","22.92290","84.55058","-0.00037","201.06190"
"1451.72400","2.75986","22.97924","84.55058","-0.00031","201.55606"
"1451.82400","2.76474","22.84491","84.55058","-0.00027","200.37781"
"1451.92400","2.76918","23.02841","84.55058","-0.00022","201.98730"
"1452.02400","2.77296","23.06440","84.45596","-0.00019","202.30304"
"1452.12400","2.77702","22.92758","84.45596","-0.00015","201.10291"
"1452.22400","2.78097","23.08585","84.45596","-0.00011","202.49117"
"1452.32400","2.78507","23.05073","84.45596","-0.00007","202.18307"
"1452.42400","2.78872","22.93265","84.45596","-0.00003","201.14738"
"1452.52400","2.79267","23.02614","84.31635","0.00001","201.96744"
"1452.62400","2.79627","23.06462","84.31635","0.00004","202.30493"
"1452.72400","2.80128","22.85177","84.31635","0.00009","200.43797"
"1452.82400","2.80664","22.98195","84.31635","0.00014","201.57983"
"1452.92400","2.81138","23.04193","84.31635","0.00019","202.10593"
"1453.02400","2.81579","22.87601","84.31635","0.00023","200.65062"
"1453.12400","2.81901","22.90208","84.23129","0.00026","200.87930"
"1453.22400","2.82245","22.97692","84.23129","0.00030","201.53568"
"1453.32400","2.82596","22.83295","84.23129","0.00033","200.27289"
"1453.42400","2.82963","22.70218","84.23129","0.00037","199.12593"
"1453.52400","2.83369","22.77362","84.23129","0.00040","199.75249"
"1453.62400","2.83804","22.86551","84.14791","0.00045","200.55850"
"1453.72400","2.84254","22.69328","84.14791","0.00049","199.04787"
"1453.82400","2.84788","22.66483","84.14791","0.00054","198.79825"
"1453.92400","2.85442","22.85139","84.14791","0.00061","200.43469"
"1454.02400","2.86106","22.78850","84.14791","0.00067","199.88304"
"1454.12400","2.86706","22.65161","84.14791","0.00073","198.68230"
"1454.22400","2.87282","22.79487","84.05321","0.00079","199.93887"
"1454.32400","2.87874","22.94237","84.05321","0.00084","201.23265"
"1454.42400","2.88497","22.82885","84.05321","0.00090","200.23691"
"1454.52400","2.89143","22.90115","84.05321","0.00097","200.87112"
"1454.62400","2.89834","23.12897","84.05321","0.00103","202.86935"
"1454.72400","2.90534","23.07307","83.95456","0.00110","202.37907"
"1454.82400","2.91132","22.98323","83.95456","0.00116","201.59102"
"1454.92400","2.91560","23.01869","83.95456","0.00120","201.90210"
"1455.02400","2.91990","23.13928","83.95456","0.00124","202.95981"
"1455.12400","2.92366","23.15155","83.95456","0.00128","203.06744"
"1455.22400","2.92785","23.08389","83.95456","0.00132","202.47392"
"1455.32400","2.93187","23.05045","83.85689","0.00136","202.18065"
"1455.42400","2.93638","23.12945","83.85689","0.00140","202.87360"
"1455.52400","2.94026","23.23083","83.85689","0.00144","203.76282"
"1455.62400","2.94521","23.19896","83.85689","0.00149","203.48328"
"1455.72400","2.95042","23.08637","83.85689","0.00154","202.49568"
"1455.82400","2.95588","23.03965","83.71653","0.00159","202.08595"
"1455.92400","2.96114","23.10161","83.71653","0.00164","202.62941"
"1456.02400","2.96525","23.21793","83.71653","0.00168","203.64969"
"1456.12400","2.96993","23.14015","83.71653","0.00173","202.96745"
"1456.22400","2.97433","23.03277","83.71653","0.00177","202.02556"
"1456.32400","2.97893","23.09964","83.71653","0.00182","202.61208"
"1456.42400","2.98332","23.20857","83.62354","0.00186","203.56755"
"1456.52400","2.98695","23.23219","83.62354","0.00190","203.77478"
"1456.62400","2.99064","23.16430","83.62354","0.00193","203.17921"
"1456.72400","2.99481","23.10274","83.62354","0.00197","202.63931"
"1456.82400","2.99882","23.09715","83.62354","0.00201","202.59029"
"1456.92400","3.00278","23.17938","83.52787","0.00205","203.31152"
"1457.02400","3.00609","23.20424","83.52787","0.00208","203.52954"
"1457.12400","3.00862","23.18209","83.52787","0.00211","203.33528"
"1457.22400","3.00958","23.14161","83.52787","0.00212","202.98024"
"1457.32400","3.00961","23.06948","83.52787","0.00212","202.34760"
"1457.42400","3.00976","23.01606","83.43306","0.00212","201.87904"
"1457.52400","3.01004","23.01242","83.43306","0.00212","201.84712"
"1457.62400","3.01036","22.99734","83.43306","0.00212","201.71480"
"1457.72400","3.01046","23.01433","83.43306","0.00212","201.86385"
"1457.82400","3.01058","23.00401","83.43306","0.00213","201.77332"
"1457.92400","3.01064","22.92946","83.43306","0.00213","201.11938"
"1458.02400","3.01068","22.87312","83.33688","0.00213","200.62523"
"1458.12400","3.01072","22.92476","83.33688","0.00213","201.07819"
"1458.22400","3.01073","23.02613","83.33688","0.00213","201.96736"
"1458.32400","3.01075","22.96658","83.33688","0.00213","201.44501"
"1458.42400","3.01076","22.86363","83.33688","0.00213","200.54199"
"1458.52400","3.01077","22.89317","83.33688","0.00213","200.80112"
"1458.62400","3.01078","22.97519","83.19753","0.00213","201.52054"
"1458.72400","3.01079","22.88284","83.19753","0.00213","200.71049"
"1458.82400","3.01082","22.75416","83.19753","0.00213","199.58180"
"1458.92400","3.01083","22.75396","83.19753","0.00213","199.58006"
"1459.02400","3.01085","22.81918","83.19753","0.00213","200.15213"
"1459.12400","3.01086","22.74433","83.11192","0.00213","199.49564"
"1459.22400","3.01088","22.63965","83.11192","0.00213","198.57742"
"1459.32400","3.01090","22.70452","83.11192","0.00213","199.14647"
"1459.42400","3.01091","22.75640","83.11192","0.00213","199.60152"
"1459.52400","3.01095","22.65067","83.11192","0.00213","198.67409"
"1459.62400","3.01096","22.57905","83.11192","0.00213","198.04590"
"1459.72400","3.01102","22.64895","83.02586","0.00213","198.65903"
"1459.82400","3.01107","22.69135","83.02586","0.00213","199.03093"
"1459.92400","3.01112","22.56819","83.02586","0.00213","197.95064"
"1460.02400","3.01120","22.53161","83.02586","0.00213","197.62979"
"1460.12400","3.01123","22.63635","83.02586","0.00213","198.54848"
"1460.22400","3.01137","22.62259","83.02586","0.00213","198.42778"
"1460.32400","3.01142","22.49076","82.93301","0.00213","197.27151"
"1460.42400","3.01161","22.51608","82.93301","0.00214","197.49353"
"1460.52400","3.01180","22.60034","82.93301","0.00214","198.23262"
"1460.62400","3.01205","22.56289","82.93301","0.00214","197.90413"
"1460.72400","3.01241","22.49503","82.93301","0.00214","197.30894"
"1460.82400","3.01262","22.55989","82.83867","0.00215","197.87787"
"1460.92400","3.01321","22.62175","82.83867","0.00215","198.42039"
"1461.02400","3.01352","22.61177","82.83867","0.00215","198.33292"
"1461.12400","3.01421","22.54609","82.83867","0.00216","197.75684"
"1461.22400","3.01469","22.53013","82.83867","0.00217","197.61681"
"1461.32400","3.01535","22.56260","82.70113","0.00217","197.90160"
"1461.42400","3.01606","22.54250","82.70113","0.00218","197.72533"
"1461.52400","3.01659","22.43501","82.70113","0.00218","196.78253"
"1461.62400","3.01739","22.39403","82.70113","0.00219","196.42302"
"1461.72400","3.01773","22.48160","82.70113","0.00220","197.19116"
"1461.82400","3.01848","22.47659","82.70113","0.00220","197.14722"
"1461.92400","3.01891","22.35774","82.61033","0.00221","196.10475"
"1462.02400","3.01958","22.31682","82.61033","0.00221","195.74580"
"1462.12400","3.02036","22.37115","82.61033","0.00222","196.22238"
"1462.22400","3.02130","22.41308","82.61033","0.00223","196.59015"
"1462.32400","3.02281","22.30081","82.61033","0.00224","195.60541"
"1462.42400","3.02399","22.20737","82.61033","0.00226","194.78577"
"1462.52400","3.02581","22.23003","82.52187","0.00227","194.98453"
"1462.62400","3.02684","22.28892","82.52187","0.00228","195.50108"
"1462.72400","3.02855","22.29951","82.52187","0.00230","195.59398"
"1462.82400","3.03010","22.23168","82.52187","0.00232","194.99901"
"1462.92400","3.03239","22.19427","82.52187","0.00234","194.67091"
"1463.02400","3.03460","22.15873","82.43533","0.00236","194.35916"
"1463.12400","3.03686","22.18492","82.43533","0.00238","194.58890"
"1463.22400","3.04026","22.25876","82.43533","0.00241","195.23654"
"1463.32400","3.04311","22.33456","82.43533","0.00244","195.90138"
"1463.42400","3.04691","22.38053","82.43533","0.00248","196.30466"
"1463.52400","3.05056","22.41043","82.43533","0.00251","196.56688"
"1463.62400","3.05413","22.40071","82.29533","0.00255","196.48166"
"1463.72400","3.05721","22.33281","82.29533","0.00258","195.88609"
"1463.82400","3.05999","22.32170","82.29533","0.00261","195.78857"
"1463.92400","3.06362","22.32331","82.29533","0.00264","195.80276"
"1464.02400","3.06683","22.30039","82.29533","0.00267","195.60172"
"1464.12400","3.07031","22.33429","82.20518","0.00271","195.89906"
"1464.22400","3.07434","22.38485","82.20518","0.00275","196.34256"
"1464.32400","3.07838","22.40759","82.20518","0.00279","196.54201"
"1464.42400","3.08266","22.44125","82.20518","0.00283","196.83722"
"1464.52400","3.08688","22.46727","82.20518","0.00287","197.06548"
"1464.62400","3.09200","22.46621","82.20518","0.00292","197.05618"
"1464.72400","3.09670","22.46899","82.11319","0.00296","197.08051"
"1464.82400","3.10141","22.49797","82.11319","0.00301","197.33473"
"1464.92400","3.10528","22.48079","82.11319","0.00305","197.18399"
"1465.02400","3.10874","22.46486","82.11319","0.00308","197.04436"
"1465.12400","3.11250","22.48527","82.11319","0.00312","197.22331"
"1465.22400","3.11605","22.56273","82.01782","0.00315","197.90279"
"1465.32400","3.11944","22.63033","82.01782","0.00318","198.49571"
"1465.42400","3.12334","22.70882","82.01782","0.00322","199.18416"
"1465.52400","3.12684","22.71863","82.01782","0.00326","199.27017"
"1465.62400","3.13043","22.68831","82.01782","0.00329","199.00423"
"1465.72400","3.13472","22.67086","82.01782","0.00333","198.85121"
"1465.82400","3.14001","22.65404","81.92437","0.00338","198.70366"
"1465.92400","3.14546","22.68186","81.92437","0.00344","198.94763"
"1466.02400","3.15108","22.71955","81.92437","0.00349","199.27824"
"1466.12400","3.15605","22.76854","81.92437","0.00354","199.70795"
"1466.22400","3.16093","22.79402","81.92437","0.00359","199.93143"
"1466.32400","3.16575","22.79894","81.92437","0.00364","199.97461"
"1466.42400","3.17082","22.75961","81.78946","0.00368","199.62962"
"1466.52400","3.17602","22.75883","81.78946","0.00374","199.62280"
"1466.62400","3.18089","22.76951","81.78946","0.00378","199.71649"
"1466.72400","3.18637","22.73621","81.78946","0.00384","199.42435"
"1466.82400","3.19174","22.73910","81.78946","0.00389","199.44972"
"1466.92400","3.19721","22.68176","81.69958","0.00394","198.94681"
"1467.02400","3.20242","22.66813","81.69958","0.00399","198.82724"
"1467.12400","3.20714","22.67979","81.69958","0.00404","198.92947"
"1467.22400","3.21186","22.71568","81.69958","0.00408","199.24426"
"1467.32400","3.21577","22.71544","81.69958","0.00412","199.24216"
"1467.42400","3.22049","22.70496","81.69958","0.00417","199.15027"
"1467.52400","3.22560","22.69433","81.60448","0.00422","199.05707"
"1467.62400","3.23101","22.68068","81.60448","0.00427","198.93733"
"1467.72400","3.23739","22.71331","81.60448","0.00433","199.22354"
"1467.82400","3.24422","22.72922","81.60448","0.00440","199.36310"
"1467.92400","3.25084","22.72717","81.60448","0.00446","199.34509"
"1468.02400","3.25698","22.72387","81.50095","0.00452","199.31618"
"1468.12400","3.26273","22.74418","81.50095","0.00458","199.49429"
"1468.22400","3.26839","22.73817","81.50095","0.00463","199.44154"
"1468.32400","3.27406","22.78052","81.50095","0.00469","199.81305"
"1468.42400","3.27977","22.81973","81.50095","0.00474","200.15697"
"1468.52400","3.28569","22.85540","81.40029","0.00480","200.46979"
"1468.62400","3.29123","22.87364","81.40029","0.00486","200.62984"
"1468.72400","3.29618","22.91970","81.40029","0.00490","201.03383"
"1468.82400","3.30075","22.95926","81.40029","0.00495","201.38078"
"1468.92400","3.30493","22.99877","81.40029","0.00499","201.72733"
"1469.02400","3.30879","22.93813","81.40029","0.00503","201.19550"
"1469.12400","3.31217","22.88623","81.24598","0.00506","200.74025"
"1469.22400","3.31588","22.91623","81.24598","0.00510","201.00336"
"1469.32400","3.31955","22.95000","81.24598","0.00513","201.29956"
"1469.42400","3.32394","22.99347","81.24598","0.00517","201.68085"
"1469.52400","3.32854","23.01575","81.24598","0.00522","201.87628"
"1469.62400","3.33389","23.07625","81.14159","0.00527","202.40692"
"1469.72400","3.33907","23.16041","81.14159","0.00532","203.14511"
"1469.82400","3.34380","23.22835","81.14159","0.00537","203.74106"
"1469.92400","3.34847","23.28833","81.14159","0.00541","204.26712"
"1470.02400","3.35239","23.29398","81.14159","0.00545","204.31667"
"1470.12400","3.35630","23.28983","81.14159","0.00549","204.28035"
"1470.22400","3.35930","23.27792","81.04306","0.00552","204.17583"
"1470.32400","3.36259","23.28520","81.04306","0.00555","204.23967"
"1470.42400","3.36566","23.33466","81.04306","0.00558","204.67354"
"1470.52400","3.36855","23.36780","81.04306","0.00561","204.96416"
"1470.62400","3.37202","23.39748","81.04306","0.00564","205.22452"
"1470.72400","3.37490","23.40693","80.95625","0.00567","205.30743"
"1470.82400","3.37802","23.39398","80.95625","0.00570","205.19385"
"1470.92400","3.38100","23.36125","80.95625","0.00573","204.90672"
"1471.02400","3.38324","23.29006","80.95625","0.00575","204.28229"
"1471.12400","3.38574","23.22260","80.95625","0.00578","203.69066"
"1471.22400","3.38845","23.21404","80.95625","0.00580","203.61554"
"1471.32400","3.39038","23.21664","80.87559","0.00582","203.63835"
"1471.42400","3.39197","23.22499","80.87559","0.00584","203.71161"
"1471.52400","3.39381","23.21443","80.87559","0.00585","203.61896"
"1471.62400","3.39588","23.18929","80.87559","0.00587","203.39845"
"1471.72400","3.39749","23.17882","80.87559","0.00589","203.30661"
"1471.82400","3.39862","23.15958","80.87559","0.00590","203.13782"
"1471.92400","3.39961","23.14190","80.76154","0.00591","202.98274"
"1472.02400","3.40064","23.13833","80.76154","0.00592","202.95145"
"1472.12400","3.40178","23.17886","80.76154","0.00593","203.30699"
"1472.22400","3.40294","23.20557","80.76154","0.00594","203.54126"
"1472.32400","3.40397","23.23215","80.76154","0.00595","203.77437"
"1472.42400","3.40476","23.24710","80.68618","0.00596","203.90550"
"1472.52400","3.40530","23.23695","80.68618","0.00597","203.81651"
"1472.62400","3.40566","23.21171","80.68618","0.00597","203.59508"
"1472.72400","3.40592","23.12743","80.68618","0.00597","202.85588"
"1472.82400","3.40614","23.09552","80.68618","0.00597","202.57600"
"1472.92400","3.40630","23.09332","80.61114","0.00598","202.55670"
"1473.02400","3.40645","23.07513","80.61114","0.00598","202.39716"
"1473.12400","3.40660","23.07201","80.61114","0.00598","202.36980"
"1473.22400","3.40676","23.04497","80.61114","0.00598","202.13258"
"1473.32400","3.40693","22.97291","80.61114","0.00598","201.50049"
"1473.42400","3.40713","22.82420","80.61114","0.00598","200.19612"
"1473.52400","3.40739","22.74656","80.53439","0.00599","199.51518"
"1473.62400","3.40768","22.69360","80.53439","0.00599","199.05060"
"1473.72400","3.40804","22.70667","80.53439","0.00599","199.16530"
"1473.82400","3.40849","22.71195","80.53439","0.00600","199.21162"
"1473.92400","3.40908","22.70496","80.53439","0.00600","199.15025"
"1474.02400","3.40985","22.70562","80.45221","0.00601","199.15604"
"1474.12400","3.41080","22.71605","80.45221","0.00602","199.24753"
"1474.22400","3.41183","22.72699","80.45221","0.00603","199.34354"
"1474.32400","3.41281","22.74952","80.45221","0.00604","199.54109"
"1474.42400","3.41371","22.73479","80.45221","0.00605","199.41188"
"1474.52400","3.41454","22.71438","80.45221","0.00606","199.23293"
"1474.62400","3.41541","22.68457","80.36982","0.00606","198.97141"
"1474.72400","3.41646","22.67156","80.36982","0.00607","198.85728"
"1474.82400","3.41784","22.65585","80.36982","0.00609","198.71954"
"1474.92400","3.41967","22.66623","80.36982","0.00611","198.81055"
"1475.02400","3.42165","22.69681","80.36982","0.00612","199.07877"
"1475.12400","3.42349","22.71744","80.24934","0.00614","199.25974"
"1475.22400","3.42553","22.71869","80.24934","0.00616","199.27066"
"1475.32400","3.42805","22.68868","80.24934","0.00619","199.00749"
"1475.42400","3.43059","22.65608","80.24934","0.00621","198.72157"
"1475.52400","3.43303","22.69324","80.24934","0.00624","199.04747"
"1475.62400","3.43573","22.70626","80.24934","0.00626","199.16165"
"1475.72400","3.43833","22.72061","80.15800","0.00629","199.28757"
"1475.82400","3.44069","22.72709","80.15800","0.00631","199.34442"
"1475.92400","3.44317","22.73029","80.15800","0.00633","199.37244"
"1476.02400","3.44557","22.72044","80.15800","0.00636","199.28609"
"1476.12400","3.44773","22.73056","80.15800","0.00638","199.37483"
"1476.22400","3.44990","22.78849","80.07220","0.00640","199.88290"
"1476.32400","3.45190","22.86215","80.07220","0.00642","200.52901"
"1476.42400","3.45358","22.88110","80.07220","0.00644","200.69525"
"1476.52400","3.45509","22.86074","80.07220","0.00645","200.51671"
"1476.62400","3.45677","22.81188","80.07220","0.00647","200.08813"
"1476.72400","3.45865","22.79715","80.07220","0.00648","199.95888"
"1476.82400","3.46043","22.74565","79.99471","0.00650","199.50717"
"1476.92400","3.46208","22.76684","79.99471","0.00652","199.69304"
"1477.02400","3.46363","22.79879","79.99471","0.00653","199.97330"
"1477.12400","3.46540","22.80781","79.99471","0.00655","200.05243"
"1477.22400","3.46740","22.79597","79.99471","0.00657","199.94856"
"1477.32400","3.46922","22.74758","79.99471","0.00659","199.52414"
"1477.42400","3.47099","22.71409","79.87750","0.00660","199.23036"
"1477.52400","3.47301","22.71819","79.87750","0.00662","199.26637"
"1477.62400","3.47537","22.76336","79.87750","0.00665","199.66251"
"1477.72400","3.47753","22.77951","79.87750","0.00667","199.80420"
"1477.82400","3.47961","22.78385","79.87750","0.00669","199.84225"
"1477.92400","3.48200","22.79798","79.80077","0.00671","199.96620"
"1478.02400","3.48441","22.81425","79.80077","0.00674","200.10886"
"1478.12400","3.48608","22.82536","79.80077","0.00675","200.20631"
"1478.22400","3.48727","22.81933","79.80077","0.00676","200.15349"
"1478.32400","3.48839","22.83580","79.80077","0.00677","200.29790"
"1478.42400","3.48969","22.81893","79.80077","0.00679","200.14992"
"1478.52400","3.49109","22.78823","79.71970","0.00680","199.88063"
"1478.62400","3.49225","22.75261","79.71970","0.00681","199.56825"
"1478.72400","3.49310","22.75957","79.71970","0.00682","199.62924"
"1478.82400","3.49377","22.82384","79.71970","0.00683","200.19299"
"1478.92400","3.49432","22.86750","79.71970","0.00683","200.57593"
"1479.02400","3.49485","22.84791","79.63177","0.00684","200.40414"
"1479.12400","3.49539","22.78494","79.63177","0.00684","199.85178"
"1479.22400","3.49600","22.71884","79.63177","0.00685","199.27202"
"1479.32400","3.49671","22.76117","79.63177","0.00685","199.64333"
"1479.42400","3.49754","22.82314","79.63177","0.00686","200.18683"
"1479.52400","3.49851","22.85609","79.63177","0.00687","200.47586"
"1479.62400","3.49954","22.83618","79.54881","0.00688","200.30121"
"1479.72400","3.50043","22.76817","79.54881","0.00689","199.70467"
"1479.82400","3.50115","22.75293","79.54881","0.00690","199.57103"
"1479.92400","3.50172","22.72089","79.54881","0.00690","199.29001"
"1480.02400","3.50222","22.70077","79.54881","0.00691","199.11353"
"1480.12400","3.50271","22.70759","79.42136","0.00691","199.17331"
"1480.22400","3.50322","22.70733","79.42136","0.00692","199.17105"
"1480.32400","3.50382","22.69069","79.42136","0.00692","199.02516"
"1480.42400","3.50458","22.68958","79.42136","0.00693","199.01535"
"1480.52400","3.50556","22.67249","79.42136","0.00694","198.86545"
"1480.62400","3.50687","22.67269","79.42136","0.00695","198.86726"
"1480.72400","3.50826","22.69189","79.33791","0.00697","199.03563"
"1480.82400","3.50934","22.70855","79.33791","0.00698","199.18175"
"1480.92400","3.51016","22.70320","79.33791","0.00699","199.13486"
"1481.02400","3.51080","22.65820","79.33791","0.00699","198.74011"
"1481.12400","3.51144","22.59628","79.33791","0.00700","198.19698"
"1481.22400","3.51216","22.56954","79.33791","0.00701","197.96245"
"1481.32400","3.51308","22.59454","79.25503","0.00701","198.18176"
"1481.42400","3.51439","22.62880","79.25503","0.00703","198.48227"
"1481.52400","3.51581","22.65370","79.25503","0.00704","198.70067"
"1481.62400","3.51689","22.58158","79.25503","0.00705","198.06808"
"1481.72400","3.51746","22.61571","79.25503","0.00706","198.36743"
"1481.82400","3.51758","22.59883","79.17815","0.00706","198.21936"
"1481.92400","3.51759","22.58558","79.17815","0.00706","198.10313"
"1482.02400","3.51760","22.53195","79.17815","0.00706","197.63280"
"1482.12400","3.51760","22.50676","79.17815","0.00706","197.41180"
"1482.22400","3.51761","22.48712","79.17815","0.00706","197.23958"
"1482.32400","3.51761","22.49567","79.10307","0.00706","197.31459"
"1482.42400","3.51762","22.47381","79.10307","0.00706","197.12279"
"1482.52400","3.51762","22.50271","79.10307","0.00706","197.37634"
"1482.62400","3.51762","22.49383","79.10307","0.00706","197.29843"
"1482.72400","3.51762","22.48330","79.10307","0.00706","197.20601"
"1482.82400","3.51763","22.42759","79.10307","0.00706","196.71741"
"1482.92400","3.51764","22.39224","78.98435","0.00706","196.40738"
"1483.02400","3.51764","22.38806","78.98435","0.00706","196.37070"
"1483.12400","3.51765","22.32214","78.98435","0.00706","195.79245"
"1483.22400","3.51766","22.33581","78.98435","0.00706","195.91238"
"1483.32400","3.51767","22.32156","78.98435","0.00706","195.78737"
"1483.42400","3.51767","22.34104","78.90487","0.00706","195.95827"
"1483.52400","3.51768","22.32934","78.90487","0.00706","195.85562"
"1483.62400","3.51769","22.31143","78.90487","0.00706","195.69855"
"1483.72400","3.51770","22.27865","78.90487","0.00706","195.41103"
"1483.82400","3.51771","22.26003","78.90487","0.00706","195.24774"
"1483.92400","3.51773","22.24070","78.90487","0.00706","195.07814"
"1484.02400","3.51774","22.25641","78.82082","0.00706","195.21593"
"1484.12400","3.51776","22.25593","78.82082","0.00706","195.21172"
"1484.22400","3.51778","22.27498","78.82082","0.00706","195.37880"
"1484.32400","3.51780","22.27263","78.82082","0.00706","195.35820"
"1484.42400","3.51782","22.25753","78.82082","0.00706","195.22574"
"1484.52400","3.51784","22.25963","78.73460","0.00706","195.24419"
"1484.62400","3.51787","22.24176","78.73460","0.00706","195.08742"
"1484.72400","3.51791","22.21942","78.73460","0.00706","194.89153"
"1484.82400","3.51795","22.18842","78.73460","0.00706","194.61960"
"1484.92400","3.51800","22.18488","78.73460","0.00706","194.58858"
"1485.02400","3.51806","22.21916","78.73460","0.00706","194.88919"
"1485.12400","3.51811","22.23087","78.65411","0.00706","194.99196"
"1485.22400","3.51818","22.23713","78.65411","0.00706","195.04688"
"1485.32400","3.51825","22.23491","78.65411","0.00706","195.02734"
"1485.42400","3.51834","22.22948","78.65411","0.00707","194.97974"
"1485.52400","3.51845","22.20788","78.65411","0.00707","194.79031"
"1485.62400","3.51859","22.17430","78.53797","0.00707","194.49577"
"1485.72400","3.51876","22.15661","78.53797","0.00707","194.34059"
"1485.82400","3.51901","22.15094","78.53797","0.00707","194.29086"
"1485.92400","3.51931","22.15995","78.53797","0.00707","194.36986"
"1486.02400","3.51974","22.16194","78.53797","0.00708","194.38730"
"1486.12400","3.52043","22.17671","78.53797","0.00709","194.51685"
"1486.22400","3.52168","22.22435","78.46794","0.00710","194.93474"
"1486.32400","3.52425","22.23654","78.46794","0.00712","195.04166"
"1486.42400","3.52716","22.24504","78.46794","0.00715","195.11618"
"1486.52400","3.53002","22.23214","78.46794","0.00718","195.00304"
"1486.62400","3.53438","22.27149","78.46794","0.00722","195.34824"
"1486.72400","3.53804","22.27163","78.46794","0.00726","195.34944"
"1486.82400","3.54242","22.30869","78.39733","0.00730","195.67447"
"1486.92400","3.54553","22.32885","78.39733","0.00733","195.85133"
"1487.02400","3.54908","22.28911","78.39733","0.00736","195.50276"
"1487.12400","3.55213","22.27698","78.39733","0.00739","195.39638"
"1487.22400","3.55519","22.29218","78.39733","0.00742","195.52966"
"1487.32400","3.55923","22.31173","78.32189","0.00746","195.70117"
"1487.42400","3.56339","22.34454","78.32189","0.00750","195.98897"
"1487.52400","3.56828","22.39224","78.32189","0.00755","196.40732"
"1487.62400","3.57319","22.46594","78.32189","0.00760","197.05376"
"1487.72400","3.57816","22.51791","78.32189","0.00765","197.50964"
"1487.82400","3.58335","22.53295","78.32189","0.00770","197.64151"
"1487.92400","3.58800","22.58284","78.24108","0.00774","198.07912"
"1488.02400","3.59202","22.65520","78.24108","0.00778","198.71378"
