Repository: Mecanon/morphing_wing

File: experimental/sma_database/flexinol_isobaric_trained_200MPa.csv (part 26 of 86)
Test : Start of hold value,"200.00000",MPa
Time,Extension,Load,Temperature: Chamber 3119-600 1 1,Tensile strain (Extension),Tensile stress
(s),(mm),(N),(C),(mm/mm),(MPa)
"1488.12400","3.59517","22.64347","78.24108","0.00781","198.61093"
"1488.22400","3.59806","22.65154","78.24108","0.00784","198.68175"
"1488.32400","3.60014","22.64035","78.24108","0.00786","198.58356"
"1488.42400","3.60232","22.63339","78.12585","0.00788","198.52249"
"1488.52400","3.60521","22.60377","78.12585","0.00791","198.26274"
"1488.62400","3.60805","22.61971","78.12585","0.00794","198.40253"
"1488.72400","3.61161","22.60518","78.12585","0.00797","198.27513"
"1488.82400","3.61590","22.61065","78.12585","0.00801","198.32306"
"1488.92400","3.62054","22.62306","78.12585","0.00806","198.43192"
"1489.02400","3.62560","22.59785","78.05418","0.00811","198.21075"
"1489.12400","3.63161","22.60287","78.05418","0.00817","198.25481"
"1489.22400","3.63783","22.59601","78.05418","0.00823","198.19467"
"1489.32400","3.64376","22.60911","78.05418","0.00829","198.30957"
"1489.42400","3.64950","22.65216","78.05418","0.00834","198.68719"
"1489.52400","3.65615","22.66279","77.97373","0.00841","198.78038"
"1489.62400","3.66536","22.76511","77.97373","0.00850","199.67784"
"1489.72400","3.67613","22.98411","77.97373","0.00860","201.59877"
"1489.82400","3.68720","22.91695","77.97373","0.00871","201.00967"
"1489.92400","3.69731","23.03917","77.97373","0.00881","202.08171"
"1490.02400","3.70698","23.07215","77.97373","0.00890","202.37094"
"1490.12400","3.71776","23.08890","77.88697","0.00901","202.51791"
"1490.22400","3.72900","23.16456","77.88697","0.00911","203.18155"
"1490.32400","3.74040","23.15224","77.88697","0.00923","203.07343"
"1490.42400","3.75041","23.32758","77.88697","0.00932","204.61143"
"1490.52400","3.76105","23.24194","77.88697","0.00943","203.86024"
"1490.62400","3.77176","23.54259","77.88697","0.00953","206.49736"
"1490.72400","3.78208","23.38395","77.76116","0.00963","205.10588"
"1490.82400","3.79123","23.64612","77.76116","0.00972","207.40543"
"1490.92400","3.79901","23.42141","77.76116","0.00980","205.43442"
"1491.02400","3.80740","23.72216","77.76116","0.00988","208.07239"
"1491.12400","3.81620","23.48891","77.76116","0.00996","206.02652"
"1491.22400","3.82502","23.78106","77.67465","0.01005","208.58896"
"1491.32400","3.83398","23.52800","77.67465","0.01014","206.36935"
"1491.42400","3.84151","23.84946","77.67465","0.01021","209.18898"
"1491.52400","3.84818","23.61370","77.67465","0.01027","207.12103"
"1491.62400","3.85553","23.89403","77.67465","0.01035","209.57988"
"1491.72400","3.86269","23.68902","77.67465","0.01042","207.78166"
"1491.82400","3.86896","23.94815","77.58943","0.01048","210.05460"
"1491.92400","3.87553","23.70604","77.58943","0.01054","207.93095"
"1492.02400","3.88152","23.96198","77.58943","0.01060","210.17592"
"1492.12400","3.88594","23.74973","77.58943","0.01064","208.31424"
"1492.22400","3.88930","23.97852","77.58943","0.01067","210.32095"
"1492.32400","3.89165","23.79638","77.49732","0.01070","208.72339"
"1492.42400","3.89445","24.01467","77.49732","0.01072","210.63805"
"1492.52400","3.89733","23.84349","77.49732","0.01075","209.13660"
"1492.62400","3.89969","24.00442","77.49732","0.01078","210.54813"
"1492.72400","3.90263","23.88563","77.49732","0.01080","209.50618"
"1492.82400","3.90539","23.89815","77.49732","0.01083","209.61601"
"1492.92400","3.90733","23.95302","77.39735","0.01085","210.09726"
"1493.02400","3.90956","23.76997","77.39735","0.01087","208.49168"
"1493.12400","3.91176","23.96667","77.39735","0.01089","210.21701"
"1493.22400","3.91338","23.75384","77.39735","0.01091","208.35023"
"1493.32400","3.91456","23.97341","77.39735","0.01092","210.27615"
"1493.42400","3.91567","23.77035","77.25800","0.01093","208.49507"
"1493.52400","3.91689","23.95260","77.25800","0.01094","210.09364"
"1493.62400","3.91846","23.73017","77.25800","0.01096","208.14261"
"1493.72400","3.92011","23.85593","77.25800","0.01097","209.24570"
"1493.82400","3.92128","23.66442","77.25800","0.01099","207.56587"
"1493.92400","3.92218","23.81629","77.25800","0.01099","208.89801"
"1494.02400","3.92290","23.62391","77.17318","0.01100","207.21063"
"1494.12400","3.92360","23.76471","77.17318","0.01101","208.44559"
"1494.22400","3.92422","23.60663","77.17318","0.01101","207.05904"
"1494.32400","3.92479","23.82705","77.17318","0.01102","208.99239"
"1494.42400","3.92533","23.58890","77.17318","0.01102","206.90353"
"1494.52400","3.92582","23.83916","77.08849","0.01103","209.09863"
"1494.62400","3.92623","23.55594","77.08849","0.01103","206.61443"
"1494.72400","3.92654","23.78856","77.08849","0.01104","208.65477"
"1494.82400","3.92670","23.58408","77.08849","0.01104","206.86127"
"1494.92400","3.92677","23.77008","77.08849","0.01104","208.49268"
"1495.02400","3.92679","23.64933","77.08849","0.01104","207.43359"
"1495.12400","3.92680","23.62732","77.00616","0.01104","207.24046"
"1495.22400","3.92679","23.68560","77.00616","0.01104","207.75166"
"1495.32400","3.92679","23.47909","77.00616","0.01104","205.94031"
"1495.42400","3.92679","23.67118","77.00616","0.01104","207.62521"
"1495.52400","3.92678","23.40771","77.00616","0.01104","205.31427"
"1495.62400","3.92678","23.58700","76.93214","0.01104","206.88681"
"1495.72400","3.92678","23.44482","76.93214","0.01104","205.63976"
"1495.82400","3.92677","23.51776","76.93214","0.01104","206.27956"
"1495.92400","3.92675","23.55979","76.93214","0.01104","206.64815"
"1496.02400","3.92674","23.43826","76.93214","0.01104","205.58224"
"1496.12400","3.92674","23.63237","76.93214","0.01104","207.28479"
"1496.22400","3.92673","23.39781","76.85791","0.01104","205.22746"
"1496.32400","3.92672","23.58031","76.85791","0.01104","206.82816"
"1496.42400","3.92672","23.41285","76.85791","0.01104","205.35933"
"1496.52400","3.92671","23.42543","76.85791","0.01104","205.46970"
"1496.62400","3.92671","23.47922","76.85791","0.01104","205.94145"
"1496.72400","3.92669","23.34315","76.74603","0.01104","204.74797"
"1496.82400","3.92669","23.53198","76.74603","0.01104","206.40425"
"1496.92400","3.92668","23.32240","76.74603","0.01104","204.56602"
"1497.02400","3.92667","23.44548","76.74603","0.01104","205.64555"
"1497.12400","3.92666","23.40842","76.74603","0.01104","205.32050"
"1497.22400","3.92666","23.30390","76.74603","0.01104","204.40370"
"1497.32400","3.92665","23.48227","76.67249","0.01104","205.96825"
"1497.42400","3.92665","23.26851","76.67249","0.01104","204.09326"
"1497.52400","3.92664","23.39869","76.67249","0.01104","205.23518"
"1497.62400","3.92664","23.34595","76.67249","0.01104","204.77255"
"1497.72400","3.92663","23.26925","76.67249","0.01104","204.09975"
"1497.82400","3.92663","23.37799","76.60324","0.01104","205.05359"
"1497.92400","3.92663","23.10994","76.60324","0.01104","202.70241"
"1498.02400","3.92663","23.25621","76.60324","0.01104","203.98546"
"1498.12400","3.92663","23.08888","76.60324","0.01104","202.51773"
"1498.22400","3.92663","23.01362","76.60324","0.01104","201.85759"
"1498.32400","3.92665","23.04370","76.60324","0.01104","202.12149"
"1498.42400","3.92664","22.82750","76.53310","0.01104","200.22510"
"1498.52400","3.92665","23.02553","76.53310","0.01104","201.96208"
"1498.62400","3.92664","22.83694","76.53310","0.01104","200.30792"
"1498.72400","3.92664","22.95259","76.53310","0.01104","201.32225"
"1498.82400","3.92664","22.90610","76.53310","0.01104","200.91451"
"1498.92400","3.92664","22.84040","76.45638","0.01104","200.33829"
"1499.02400","3.92664","22.97790","76.45638","0.01104","201.54431"
"1499.12400","3.92664","22.76024","76.45638","0.01104","199.63519"
"1499.22400","3.92664","23.00159","76.45638","0.01104","201.75204"
"1499.32400","3.92664","22.83173","76.45638","0.01104","200.26224"
"1499.42400","3.92663","22.94529","76.45638","0.01104","201.25830"
"1499.52400","3.92663","22.92097","76.33321","0.01104","201.04491"
"1499.62400","3.92663","22.84674","76.33321","0.01104","200.39386"
"1499.72400","3.92664","22.89557","76.33321","0.01104","200.82220"
"1499.82400","3.92665","22.66111","76.33321","0.01104","198.76567"
"1499.92400","3.92666","22.83254","76.33321","0.01104","200.26930"
"1500.02400","3.92666","22.56944","76.26145","0.01104","197.96161"
"1500.12400","3.92667","22.67394","76.26145","0.01104","198.87820"
"1500.22400","3.92667","22.55462","76.26145","0.01104","197.83157"
"1500.32400","3.92668","22.54021","76.26145","0.01104","197.70526"
"1500.42400","3.92669","22.54304","76.26145","0.01104","197.73001"
"1500.52400","3.92670","22.38750","76.26145","0.01104","196.36572"
"1500.62400","3.92670","22.57740","76.18544","0.01104","198.03146"
"1500.72400","3.92671","22.34842","76.18544","0.01104","196.02303"
"1500.82400","3.92672","22.50822","76.18544","0.01104","197.42464"
"1500.92400","3.92673","22.33036","76.18544","0.01104","195.86456"
"1501.02400","3.92673","22.40353","76.18544","0.01104","196.50639"
"1501.12400","3.92674","22.39227","76.18544","0.01104","196.40765"
"1501.22400","3.92675","22.30643","76.10123","0.01104","195.65466"
"1501.32400","3.92675","22.44699","76.10123","0.01104","196.88754"
"1501.42400","3.92676","22.24139","76.10123","0.01104","195.08423"
"1501.52400","3.92677","22.42656","76.10123","0.01104","196.70840"
"1501.62400","3.92678","22.17360","76.10123","0.01104","194.48962"
"1501.72400","3.92679","22.33795","75.97179","0.01104","195.93118"
"1501.82400","3.92680","22.21985","75.97179","0.01104","194.89526"
"1501.92400","3.92681","22.21665","75.97179","0.01104","194.86719"
"1502.02400","3.92684","22.11378","75.97179","0.01104","193.96490"
"1502.12400","3.92687","21.94191","75.97179","0.01104","192.45740"
"1502.22400","3.92690","21.99619","75.97179","0.01104","192.93353"
"1502.32400","3.92693","21.80282","75.88071","0.01104","191.23738"
"1502.42400","3.92696","21.96808","75.88071","0.01104","192.68694"
"1502.52400","3.92699","21.74022","75.88071","0.01104","190.68829"
"1502.62400","3.92709","21.89077","75.88071","0.01104","192.00882"
"1502.72400","3.92730","21.66487","75.88071","0.01104","190.02739"
"1502.82400","3.92781","21.80622","75.77835","0.01105","191.26727"
"1502.92400","3.92861","21.70628","75.77835","0.01106","190.39061"
"1503.02400","3.92958","21.76195","75.77835","0.01107","190.87889"
"1503.12400","3.93056","21.78072","75.77835","0.01108","191.04358"
"1503.22400","3.93173","21.63986","75.77835","0.01109","189.80803"
"1503.32400","3.93325","21.80007","75.66248","0.01110","191.21332"
"1503.42400","3.93523","21.59112","75.66248","0.01112","189.38051"
"1503.52400","3.93705","21.86374","75.66248","0.01114","191.77177"
"1503.62400","3.93845","21.61520","75.66248","0.01115","189.59178"
"1503.72400","3.94011","21.85067","75.66248","0.01117","191.65707"
"1503.82400","3.94256","21.64358","75.66248","0.01119","189.84070"
"1503.92400","3.94583","21.81316","75.53508","0.01122","191.32813"
"1504.02400","3.94918","21.74375","75.53508","0.01126","190.71928"
"1504.12400","3.95362","21.81444","75.53508","0.01130","191.33932"
"1504.22400","3.95748","21.78693","75.53508","0.01134","191.09804"
"1504.32400","3.96221","21.77717","75.53508","0.01138","191.01245"
"1504.42400","3.96686","21.89315","75.40253","0.01143","192.02971"
"1504.52400","3.97243","21.83743","75.40253","0.01148","191.54095"
"1504.62400","3.97764","22.07597","75.40253","0.01153","193.63326"
"1504.72400","3.98163","21.93843","75.40253","0.01157","192.42685"
"1504.82400","3.98535","22.19199","75.40253","0.01161","194.65088"
"1504.92400","3.98831","22.00593","75.40253","0.01164","193.01894"
"1505.02400","3.99203","22.30818","75.18774","0.01167","195.67000"
"1505.12400","3.99628","22.10483","75.18774","0.01171","193.88637"
"1505.22400","4.00116","22.36621","75.18774","0.01176","196.17902"
"1505.32400","4.00616","22.18170","75.18774","0.01181","194.56067"
"1505.42400","4.01168","22.48466","75.18774","0.01186","197.21802"
"1505.52400","4.01793","22.33776","75.05815","0.01193","195.92950"
"1505.62400","4.02426","22.65903","75.05815","0.01199","198.74744"
"1505.72400","4.02983","22.39555","75.05815","0.01204","196.43639"
"1505.82400","4.03483","22.56557","75.05815","0.01209","197.92763"
"1505.92400","4.03985","22.38182","75.05815","0.01214","196.31596"
"1506.02400","4.04582","22.61553","75.05815","0.01220","198.36586"
"1506.12400","4.05243","22.47871","74.94618","0.01226","197.16580"
"1506.22400","4.05895","22.63269","74.94618","0.01232","198.51636"
"1506.32400","4.06552","22.54740","74.94618","0.01239","197.76825"
"1506.42400","4.07217","22.61776","74.94618","0.01245","198.38541"
"1506.52400","4.07772","22.67354","74.94618","0.01251","198.87468"
"1506.62400","4.08225","22.61927","74.84058","0.01255","198.39865"
"1506.72400","4.08590","22.70898","74.84058","0.01259","199.18553"
"1506.82400","4.09070","22.54243","74.84058","0.01263","197.72472"
"1506.92400","4.09550","22.79247","74.84058","0.01268","199.91785"
"1507.02400","4.10079","22.63520","74.84058","0.01273","198.53842"
"1507.12400","4.10597","22.78211","74.84058","0.01278","199.82698"
"1507.22400","4.11150","22.82658","74.72981","0.01284","200.21701"
"1507.32400","4.11787","22.75074","74.72981","0.01290","199.55186"
"1507.42400","4.12366","22.99373","74.72981","0.01295","201.68318"
"1507.52400","4.12790","22.79299","74.72981","0.01300","199.92241"
"1507.62400","4.13179","22.94203","74.72981","0.01303","201.22971"
"1507.72400","4.13575","22.83595","74.56460","0.01307","200.29927"
"1507.82400","4.14053","22.79513","74.56460","0.01312","199.94116"
"1507.92400","4.14528","23.04147","74.56460","0.01316","202.10188"
"1508.02400","4.14979","22.89161","74.56460","0.01321","200.78738"
"1508.12400","4.15412","22.98838","74.56460","0.01325","201.63625"
"1508.22400","4.15816","23.03764","74.56460","0.01329","202.06825"
"1508.32400","4.16276","22.89113","74.46346","0.01333","200.78325"
"1508.42400","4.16641","23.07607","74.46346","0.01337","202.40536"
"1508.52400","4.16982","23.06168","74.46346","0.01340","202.27913"
"1508.62400","4.17228","22.87347","74.46346","0.01343","200.62836"
"1508.72400","4.17417","22.98026","74.46346","0.01345","201.56497"
"1508.82400","4.17591","22.96856","74.36386","0.01346","201.46240"
"1508.92400","4.17755","22.82655","74.36386","0.01348","200.21674"
"1509.02400","4.17904","22.95454","74.36386","0.01349","201.33943"
"1509.12400","4.18029","22.85000","74.36386","0.01351","200.42242"
"1509.22400","4.18174","22.69796","74.36386","0.01352","199.08887"
"1509.32400","4.18378","22.81834","74.36386","0.01354","200.14479"
"1509.42400","4.18618","22.83970","74.26350","0.01356","200.33215"
"1509.52400","4.18840","22.67232","74.26350","0.01358","198.86397"
"1509.62400","4.19075","22.66992","74.26350","0.01361","198.84293"
"1509.72400","4.19407","22.71581","74.26350","0.01364","199.24542"
"1509.82400","4.19716","22.49563","74.26350","0.01367","197.31416"
"1509.92400","4.20049","22.59612","74.15528","0.01370","198.19557"
"1510.02400","4.20453","22.56876","74.15528","0.01374","197.95566"
"1510.12400","4.20935","22.45075","74.15528","0.01379","196.92053"
"1510.22400","4.21447","22.65498","74.15528","0.01384","198.71185"
"1510.32400","4.21956","22.53332","74.15528","0.01389","197.64476"
"1510.42400","4.22344","22.51833","74.15528","0.01392","197.51328"
"1510.52400","4.22744","22.66330","74.03524","0.01396","198.78484"
"1510.62400","4.23124","22.45115","74.03524","0.01400","196.92401"
"1510.72400","4.23620","22.66236","74.03524","0.01405","198.77666"
"1510.82400","4.24094","22.59347","74.03524","0.01410","198.17236"
"1510.92400","4.24585","22.56738","74.03524","0.01414","197.94351"
"1511.02400","4.25055","22.80668","73.83582","0.01419","200.04253"
"1511.12400","4.25565","22.64766","73.83582","0.01424","198.64766"
"1511.22400","4.26117","22.73992","73.83582","0.01429","199.45688"
"1511.32400","4.26577","22.90418","73.83582","0.01434","200.89766"
"1511.42400","4.26947","22.79595","73.83582","0.01437","199.94836"
"1511.52400","4.27196","22.96012","73.83582","0.01440","201.38832"
"1511.62400","4.27452","22.96628","73.70351","0.01442","201.44235"
"1511.72400","4.27676","22.85048","73.70351","0.01444","200.42662"
"1511.82400","4.27885","23.01825","73.70351","0.01446","201.89819"
"1511.92400","4.28138","22.95799","73.70351","0.01449","201.36963"
"1512.02400","4.28417","22.89396","73.70351","0.01452","200.80801"
"1512.12400","4.28664","23.09614","73.57427","0.01454","202.58138"
"1512.22400","4.28943","23.02925","73.57427","0.01457","201.99466"
"1512.32400","4.29234","22.95974","73.57427","0.01460","201.38501"
"1512.42400","4.29489","23.18332","73.57427","0.01462","203.34604"
"1512.52400","4.29784","23.07743","73.57427","0.01465","202.41733"
"1512.62400","4.30110","23.08282","73.57427","0.01468","202.46461"
"1512.72400","4.30477","23.26893","73.45363","0.01472","204.09695"
"1512.82400","4.30901","23.09093","73.45363","0.01476","202.53575"
"1512.92400","4.31268","23.23018","73.45363","0.01479","203.75706"
"1513.02400","4.31613","23.38582","73.45363","0.01483","205.12222"
"1513.12400","4.31826","23.19560","73.45363","0.01485","203.45378"
"1513.22400","4.32008","23.35131","73.34380","0.01486","204.81953"
"1513.32400","4.32210","23.27136","73.34380","0.01488","204.11827"
"1513.42400","4.32389","23.18458","73.34380","0.01490","203.35716"
"1513.52400","4.32543","23.32156","73.34380","0.01492","204.55865"
"1513.62400","4.32716","23.17382","73.34380","0.01493","203.26274"
"1513.72400","4.32938","23.16879","73.34380","0.01496","203.21863"
"1513.82400","4.33165","23.33960","73.18782","0.01498","204.71687"
"1513.92400","4.33341","23.22714","73.18782","0.01499","203.73047"
"1514.02400","4.33487","23.20482","73.18782","0.01501","203.53468"
"1514.12400","4.33645","23.32732","73.18782","0.01502","204.60916"
"1514.22400","4.33824","23.21537","73.18782","0.01504","203.62717"
"1514.32400","4.33982","23.15098","73.07732","0.01506","203.06244"
"1514.42400","4.34094","23.32760","73.07732","0.01507","204.61162"
"1514.52400","4.34186","23.22850","73.07732","0.01508","203.74239"
"1514.62400","4.34279","23.12312","73.07732","0.01509","202.81802"
"1514.72400","4.34380","23.24522","73.07732","0.01510","203.88899"
"1514.82400","4.34510","23.12972","73.07732","0.01511","202.87599"
"1514.92400","4.34664","23.08848","72.96688","0.01512","202.51419"
"1515.02400","4.34797","23.26795","72.96688","0.01514","204.08841"
"1515.12400","4.34911","23.13321","72.96688","0.01515","202.90660"
"1515.22400","4.35010","23.17375","72.96688","0.01516","203.26218"
"1515.32400","4.35107","23.29599","72.96688","0.01517","204.33432"
"1515.42400","4.35215","23.13633","72.85471","0.01518","202.93390"
"1515.52400","4.35344","23.15874","72.85471","0.01519","203.13049"
"1515.62400","4.35477","23.26721","72.85471","0.01520","204.08189"
"1515.72400","4.35581","23.12811","72.85471","0.01521","202.86180"
"1515.82400","4.35651","23.12016","72.85471","0.01522","202.79213"
"1515.92400","4.35698","23.22935","72.85471","0.01522","203.74980"
"1516.02400","4.35727","23.23229","72.74979","0.01523","203.77557"
"1516.12400","4.35743","23.13291","72.74979","0.01523","202.90390"
"1516.22400","4.35749","23.06915","72.74979","0.01523","202.34471"
"1516.32400","4.35750","23.01637","72.74979","0.01523","201.88174"
"1516.42400","4.35750","22.96597","72.74979","0.01523","201.43965"
"1516.52400","4.35753","22.97651","72.59438","0.01523","201.53210"
"1516.62400","4.35783","22.93556","72.59438","0.01523","201.17291"
"1516.72400","4.35819","22.83254","72.59438","0.01524","200.26935"
"1516.82400","4.35856","22.81254","72.59438","0.01524","200.09386"
"1516.92400","4.35894","22.84937","72.59438","0.01524","200.41696"
"1517.02400","4.35934","22.87986","72.59438","0.01525","200.68433"
"1517.12400","4.35978","22.89745","72.49108","0.01525","200.83864"
"1517.22400","4.36026","22.87904","72.49108","0.01526","200.67714"
"1517.32400","4.36081","22.89073","72.49108","0.01526","200.77974"
"1517.42400","4.36139","22.91224","72.49108","0.01527","200.96834"
"1517.52400","4.36197","22.89519","72.49108","0.01527","200.81880"
"1517.62400","4.36249","22.88206","72.38345","0.01528","200.70366"
"1517.72400","4.36293","22.83181","72.38345","0.01528","200.26294"
"1517.82400","4.36332","22.78165","72.38345","0.01529","199.82297"
"1517.92400","4.36368","22.71247","72.38345","0.01529","199.21613"
"1518.02400","4.36400","22.71187","72.38345","0.01529","199.21091"
"1518.12400","4.36427","22.71181","72.38345","0.01529","199.21033"
"1518.22400","4.36450","22.71119","72.27660","0.01530","199.20496"
"1518.32400","4.36471","22.70430","72.27660","0.01530","199.14445"
"1518.42400","4.36489","22.71986","72.27660","0.01530","199.28099"
"1518.52400","4.36506","22.66956","72.27660","0.01530","198.83975"
"1518.62400","4.36524","22.56028","72.27660","0.01530","197.88129"
"1518.72400","4.36546","22.47255","72.16433","0.01531","197.11179"
"1518.82400","4.36569","22.43707","72.16433","0.01531","196.80055"
"1518.92400","4.36595","22.40361","72.16433","0.01531","196.50703"
"1519.02400","4.36622","22.35966","72.16433","0.01531","196.12161"
"1519.12400","4.36651","22.34112","72.16433","0.01532","195.95895"
"1519.22400","4.36685","22.30752","72.16433","0.01532","195.66426"
"1519.32400","4.36722","22.32403","72.05193","0.01532","195.80910"
"1519.42400","4.36762","22.35651","72.05193","0.01533","196.09392"
"1519.52400","4.36807","22.39313","72.05193","0.01533","196.41515"
"1519.62400","4.36857","22.37332","72.05193","0.01534","196.24138"
"1519.72400","4.36913","22.34593","72.05193","0.01534","196.00114"
"1519.82400","4.36971","22.31884","71.86105","0.01535","195.76357"
"1519.92400","4.37028","22.29823","71.86105","0.01535","195.58272"
"1520.02400","4.37088","22.25358","71.86105","0.01536","195.19109"
"1520.12400","4.37155","22.22933","71.86105","0.01537","194.97839"
"1520.22400","4.37226","22.24519","71.86105","0.01537","195.11757"
"1520.32400","4.37304","22.22397","71.73367","0.01538","194.93141"
"1520.42400","4.37403","22.09412","71.73367","0.01539","193.79243"
"1520.52400","4.37546","22.03155","71.73367","0.01540","193.24365"
"1520.62400","4.37776","21.99589","71.73367","0.01543","192.93089"
"1520.72400","4.38084","22.01699","71.73367","0.01546","193.11598"
"1520.82400","4.38372","22.02107","71.73367","0.01548","193.15172"
"1520.92400","4.38727","22.05167","71.60680","0.01552","193.42009"
"1521.02400","4.39046","22.10676","71.60680","0.01555","193.90331"
"1521.12400","4.39330","22.12403","71.60680","0.01558","194.05479"
"1521.22400","4.39687","22.13371","71.60680","0.01561","194.13969"
"1521.32400","4.40069","22.19066","71.60680","0.01565","194.63922"
"1521.42400","4.40557","22.25966","71.60680","0.01570","195.24448"
"1521.52400","4.41021","22.30387","71.46928","0.01574","195.63220"
"1521.62400","4.41467","22.38127","71.46928","0.01579","196.31108"
"1521.72400","4.41791","22.44797","71.46928","0.01582","196.89615"
"1521.82400","4.42114","22.50402","71.46928","0.01585","197.38779"
"1521.92400","4.42421","22.54689","71.46928","0.01588","197.76378"
"1522.02400","4.42792","22.62538","71.32571","0.01591","198.45230"
"1522.12400","4.43178","22.64381","71.32571","0.01595","198.61391"
"1522.22400","4.43558","22.59171","71.32571","0.01599","198.15694"
"1522.32400","4.43907","22.55483","71.32571","0.01602","197.83350"
"1522.42400","4.44196","22.56824","71.32571","0.01605","197.95103"
"1522.52400","4.44518","22.60436","71.12720","0.01608","198.26791"
"1522.62400","4.44864","22.60456","71.12720","0.01612","198.26962"
"1522.72400","4.45245","22.65139","71.12720","0.01615","198.68044"
"1522.82400","4.45601","22.66210","71.12720","0.01619","198.77432"
"1522.92400","4.45910","22.66463","71.12720","0.01622","198.79655"
"1523.02400","4.46149","22.65871","71.12720","0.01624","198.74461"
"1523.12400","4.46335","22.66536","71.00358","0.01626","198.80293"
"1523.22400","4.46504","22.69211","71.00358","0.01628","199.03754"
"1523.32400","4.46665","22.68376","71.00358","0.01629","198.96434"
"1523.42400","4.46832","22.67102","71.00358","0.01631","198.85262"
"1523.52400","4.47008","22.70778","71.00358","0.01632","199.17497"
"1523.62400","4.47191","22.73521","70.88418","0.01634","199.41557"
"1523.72400","4.47397","22.78635","70.88418","0.01636","199.86421"
"1523.82400","4.47625","22.77309","70.88418","0.01638","199.74785"
"1523.92400","4.47838","22.75898","70.88418","0.01640","199.62413"
"1524.02400","4.48050","22.77115","70.88418","0.01643","199.73085"
"1524.12400","4.48294","22.77616","70.88418","0.01645","199.77483"
"1524.22400","4.48497","22.80944","70.76819","0.01647","200.06667"
"1524.32400","4.48661","22.75316","70.76819","0.01649","199.57307"
"1524.42400","4.48847","22.71550","70.76819","0.01650","199.24277"
"1524.52400","4.49082","22.70203","70.76819","0.01653","199.12462"
"1524.62400","4.49350","22.71438","70.76819","0.01655","199.23288"
"1524.72400","4.49641","22.75590","70.65170","0.01658","199.59708"
"1524.82400","4.50014","22.78995","70.65170","0.01662","199.89574"
"1524.92400","4.50351","22.80908","70.65170","0.01665","200.06354"
"1525.02400","4.50695","22.83605","70.65170","0.01668","200.30009"
"1525.12400","4.50976","22.88732","70.65170","0.01671","200.74979"
"1525.22400","4.51144","22.91660","70.65170","0.01673","201.00667"
"1525.32400","4.51287","22.91838","70.52554","0.01674","201.02228"
"1525.42400","4.51453","22.94413","70.52554","0.01676","201.24809"
"1525.52400","4.51660","22.95759","70.52554","0.01678","201.36617"
"1525.62400","4.51868","22.96866","70.52554","0.01680","201.46326"
"1525.72400","4.52064","22.94997","70.52554","0.01682","201.29933"
"1525.82400","4.52326","22.90214","70.35123","0.01684","200.87981"
"1525.92400","4.52635","22.87295","70.35123","0.01687","200.62375"
"1526.02400","4.52887","22.87850","70.35123","0.01690","200.67242"
"1526.12400","4.53176","22.89708","70.35123","0.01692","200.83540"
"1526.22400","4.53430","22.88535","70.35123","0.01695","200.73250"
"1526.32400","4.53597","22.82232","70.35123","0.01697","200.17966"
"1526.42400","4.53750","22.86114","70.24001","0.01698","200.52020"
"1526.52400","4.53942","22.92086","70.24001","0.01700","201.04402"
"1526.62400","4.54201","22.92307","70.24001","0.01702","201.06342"
"1526.72400","4.54419","22.88323","70.24001","0.01705","200.71390"
"1526.82400","4.54648","22.83123","70.24001","0.01707","200.25786"
"1526.92400","4.54943","22.88926","70.24001","0.01710","200.76678"
"1527.02400","4.55175","22.92418","70.12096","0.01712","201.07312"
"1527.12400","4.55339","22.97207","70.12096","0.01713","201.49313"
"1527.22400","4.55493","23.00667","70.12096","0.01715","201.79668"
"1527.32400","4.55633","23.01208","70.12096","0.01716","201.84415"
"1527.42400","4.55743","22.97648","70.12096","0.01717","201.53181"
"1527.52400","4.55831","22.95384","69.99885","0.01718","201.33327"
"1527.62400","4.55897","22.98459","69.99885","0.01719","201.60295"
"1527.72400","4.55947","23.01935","69.99885","0.01719","201.90785"
"1527.82400","4.55988","23.01784","69.99885","0.01720","201.89459"
"1527.92400","4.56026","22.96561","69.99885","0.01720","201.43654"
"1528.02400","4.56065","22.92491","69.99885","0.01721","201.07954"
"1528.12400","4.56103","22.87732","69.82348","0.01721","200.66211"
"1528.22400","4.56143","22.87440","69.82348","0.01721","200.63651"
"1528.32400","4.56190","22.88123","69.82348","0.01722","200.69640"
"1528.42400","4.56251","22.92386","69.82348","0.01722","201.07034"
"1528.52400","4.56329","22.93893","69.82348","0.01723","201.20245"
"1528.62400","4.56418","22.93793","69.72229","0.01724","201.19370"
"1528.72400","4.56511","22.92810","69.72229","0.01725","201.10750"
"1528.82400","4.56599","22.91460","69.72229","0.01726","200.98912"
"1528.92400","4.56678","22.89742","69.72229","0.01726","200.83838"
"1529.02400","4.56751","22.88112","69.72229","0.01727","200.69542"
"1529.12400","4.56819","22.85691","69.72229","0.01728","200.48308"
"1529.22400","4.56891","22.82172","69.61900","0.01729","200.17442"
"1529.32400","4.56975","22.77436","69.61900","0.01729","199.75897"
"1529.42400","4.57079","22.78331","69.61900","0.01730","199.83752"
"1529.52400","4.57212","22.80931","69.61900","0.01732","200.06554"
"1529.62400","4.57359","22.83943","69.61900","0.01733","200.32977"
"1529.72400","4.57498","22.84700","69.51068","0.01734","200.39618"
"1529.82400","4.57621","22.86586","69.51068","0.01736","200.56155"
"1529.92400","4.57737","22.87362","69.51068","0.01737","200.62961"
"1530.02400","4.57860","22.88232","69.51068","0.01738","200.70595"
"1530.12400","4.57999","22.85439","69.51068","0.01739","200.46101"
"1530.22400","4.58142","22.84586","69.51068","0.01741","200.38617"
"1530.32400","4.58269","22.84381","69.40642","0.01742","200.36821"
"1530.42400","4.58379","22.82642","69.40642","0.01743","200.21559"
"1530.52400","4.58485","22.78069","69.40642","0.01744","199.81450"
"1530.62400","4.58600","22.71227","69.40642","0.01745","199.21437"
"1530.72400","4.58776","22.58892","69.40642","0.01747","198.13249"
"1530.82400","4.59043","22.51308","69.30251","0.01749","197.46722"
"1530.92400","4.59341","22.47520","69.30251","0.01752","197.13498"
"1531.02400","4.59683","22.48208","69.30251","0.01756","197.19533"
"1531.12400","4.60014","22.50100","69.30251","0.01759","197.36128"
"1531.22400","4.60318","22.51653","69.30251","0.01762","197.49754"
"1531.32400","4.60603","22.45084","69.30251","0.01765","196.92133"
"1531.42400","4.60839","22.42100","69.12941","0.01767","196.65964"
"1531.52400","4.61108","22.43759","69.12941","0.01770","196.80508"
"1531.62400","4.61399","22.46326","69.12941","0.01772","197.03030"
"1531.72400","4.61649","22.49754","69.12941","0.01775","197.33098"
"1531.82400","4.61927","22.57119","69.12941","0.01778","197.97693"
"1531.92400","4.62222","22.63328","68.98164","0.01780","198.52159"
"1532.02400","4.62487","22.66762","68.98164","0.01783","198.82275"
"1532.12400","4.62774","22.71758","68.98164","0.01786","199.26094"
"1532.22400","4.63052","22.72360","68.98164","0.01788","199.31378"
"1532.32400","4.63285","22.71482","68.98164","0.01791","199.23672"
"1532.42400","4.63586","22.74198","68.98164","0.01794","199.47502"
"1532.52400","4.63941","22.77391","68.82870","0.01797","199.75507"
"1532.62400","4.64260","22.74472","68.82870","0.01800","199.49899"
"1532.72400","4.64628","22.75354","68.82870","0.01804","199.57639"
"1532.82400","4.64902","22.79390","68.82870","0.01807","199.93042"
"1532.92400","4.65153","22.76732","68.82870","0.01809","199.69728"
"1533.02400","4.65399","22.78393","68.68996","0.01811","199.84291"
"1533.12400","4.65578","22.78434","68.68996","0.01813","199.84656"
"1533.22400","4.65742","22.77900","68.68996","0.01815","199.79967"
"1533.32400","4.65932","22.76968","68.68996","0.01817","199.71796"
"1533.42400","4.66149","22.75759","68.68996","0.01819","199.61188"
"1533.52400","4.66330","22.80445","68.68996","0.01820","200.02295"
"1533.62400","4.66470","22.84845","68.48965","0.01822","200.40887"
"1533.72400","4.66615","22.87682","68.48965","0.01823","200.65767"
"1533.82400","4.66807","22.89280","68.48965","0.01825","200.79787"
"1533.92400","4.67033","22.94654","68.48965","0.01827","201.26923"
"1534.02400","4.67213","22.96544","68.48965","0.01829","201.43500"
"1534.12400","4.67374","22.99667","68.36186","0.01831","201.70891"
"1534.22400","4.67569","22.98471","68.36186","0.01832","201.60403"
"1534.32400","4.67793","22.96936","68.36186","0.01835","201.46942"
"1534.42400","4.67977","22.92384","68.36186","0.01836","201.07013"
"1534.52400","4.68149","22.89862","68.36186","0.01838","200.84892"
"1534.62400","4.68378","22.93846","68.36186","0.01840","201.19833"
"1534.72400","4.68678","22.99631","68.23759","0.01843","201.70581"
"1534.82400","4.68927","23.00238","68.23759","0.01846","201.75903"
"1534.92400","4.69193","23.01586","68.23759","0.01848","201.87727"
"1535.02400","4.69499","23.03547","68.23759","0.01851","202.04926"
"1535.12400","4.69727","23.04890","68.23759","0.01853","202.16708"
"1535.22400","4.69925","23.04508","68.11501","0.01855","202.13353"
"1535.32400","4.70134","23.03066","68.11501","0.01857","202.00708"
"1535.42400","4.70315","23.01601","68.11501","0.01859","201.87856"
"1535.52400","4.70460","22.98072","68.11501","0.01861","201.56903"
"1535.62400","4.70597","22.94896","68.11501","0.01862","201.29045"
"1535.72400","4.70755","22.91069","68.11501","0.01863","200.95477"
"1535.82400","4.70947","22.88727","67.99405","0.01865","200.74933"
"1535.92400","4.71125","22.88256","67.99405","0.01867","200.70801"
"1536.02400","4.71265","22.87967","67.99405","0.01868","200.68266"
"1536.12400","4.71385","22.87677","67.99405","0.01870","200.65726"
"1536.22400","4.71513","22.83788","67.99405","0.01871","200.31615"
"1536.32400","4.71672","22.82137","67.79839","0.01872","200.17134"
"1536.42400","4.71842","22.81815","67.79839","0.01874","200.14311"
"1536.52400","4.71994","22.81148","67.79839","0.01875","200.08455"
"1536.62400","4.72122","22.83790","67.79839","0.01877","200.31631"
"1536.72400","4.72234","22.88305","67.79839","0.01878","200.71237"
"1536.82400","4.72352","22.90161","67.79839","0.01879","200.87514"
"1536.92400","4.72482","22.91852","67.65749","0.01880","201.02348"
"1537.02400","4.72617","22.90060","67.65749","0.01882","200.86630"
"1537.12400","4.72745","22.92223","67.65749","0.01883","201.05600"
"1537.22400","4.72862","23.01387","67.65749","0.01884","201.85979"
"1537.32400","4.72969","23.06876","67.65749","0.01885","202.34125"
"1537.42400","4.73072","23.08788","67.65749","0.01886","202.50896"
"1537.52400","4.73186","23.07806","67.52241","0.01887","202.42282"
"1537.62400","4.73320","23.03708","67.52241","0.01888","202.06335"
"1537.72400","4.73456","23.03583","67.52241","0.01890","202.05241"
"1537.82400","4.73574","23.04967","67.52241","0.01891","202.17380"
"1537.92400","4.73673","23.02135","67.52241","0.01892","201.92543"
"1538.02400","4.73766","23.00149","67.39259","0.01893","201.75117"
"1538.12400","4.73853","23.04208","67.39259","0.01894","202.10722"
"1538.22400","4.73936","23.09776","67.39259","0.01894","202.59560"
"1538.32400","4.74022","23.12505","67.39259","0.01895","202.83499"
"1538.42400","4.74110","23.16149","67.39259","0.01896","203.15459"
"1538.52400","4.74187","23.18149","67.39259","0.01897","203.33003"
"1538.62400","4.74254","23.13463","67.27211","0.01897","202.91904"
"1538.72400","4.74311","23.10361","67.27211","0.01898","202.64688"
"1538.82400","4.74359","23.05942","67.27211","0.01899","202.25932"
"1538.92400","4.74402","23.01571","67.27211","0.01899","201.87598"
"1539.02400","4.74437","22.98375","67.27211","0.01899","201.59561"
"1539.12400","4.74467","22.96426","67.10675","0.01900","201.42465"
"1539.22400","4.74492","22.94611","67.10675","0.01900","201.26547"
"1539.32400","4.74513","22.91521","67.10675","0.01900","200.99438"
"1539.42400","4.74531","22.92022","67.10675","0.01900","201.03838"
"1539.52400","4.74546","22.92277","67.10675","0.01900","201.06071"
"1539.62400","4.74558","22.95620","67.10675","0.01900","201.35394"
"1539.72400","4.74569","22.98062","67.00110","0.01901","201.56815"
"1539.82400","4.74579","22.98156","67.00110","0.01901","201.57637"
"1539.92400","4.74587","22.99192","67.00110","0.01901","201.66731"
"1540.02400","4.74595","23.02763","67.00110","0.01901","201.98053"
"1540.12400","4.74600","23.05094","67.00110","0.01901","202.18491"
"1540.22400","4.74604","23.03691","66.89693","0.01901","202.06186"
"1540.32400","4.74607","23.00947","66.89693","0.01901","201.82124"
"1540.42400","4.74609","22.94319","66.89693","0.01901","201.23981"
"1540.52400","4.74613","22.85891","66.89693","0.01901","200.50058"
"1540.62400","4.74618","22.76769","66.89693","0.01901","199.70047"
"1540.72400","4.74623","22.73494","66.79766","0.01901","199.41321"
"1540.82400","4.74628","22.71858","66.79766","0.01901","199.26976"
"1540.92400","4.74634","22.71506","66.79766","0.01901","199.23888"
"1541.02400","4.74639","22.74252","66.79766","0.01901","199.47975"
"1541.12400","4.74644","22.72599","66.79766","0.01901","199.33475"
"1541.22400","4.74649","22.73966","66.79766","0.01901","199.45465"
"1541.32400","4.74654","22.76764","66.69427","0.01901","199.70003"
"1541.42400","4.74660","22.78505","66.69427","0.01901","199.85275"
"1541.52400","4.74665","22.80994","66.69427","0.01901","200.07112"
"1541.62400","4.74670","22.83338","66.69427","0.01902","200.27672"
"1541.72400","4.74674","22.85067","66.69427","0.01902","200.42831"
"1541.82400","4.74678","22.89688","66.69427","0.01902","200.83362"
"1541.92400","4.74680","22.91417","66.58704","0.01902","200.98528"
"1542.02400","4.74682","22.88227","66.58704","0.01902","200.70554"
"1542.12400","4.74684","22.85532","66.58704","0.01902","200.46913"
"1542.22400","4.74686","22.84521","66.58704","0.01902","200.38043"
"1542.32400","4.74688","22.81114","66.58704","0.01902","200.08159"
"1542.42400","4.74689","22.78101","66.43146","0.01902","199.81737"
"1542.52400","4.74691","22.76638","66.43146","0.01902","199.68904"
"1542.62400","4.74694","22.73811","66.43146","0.01902","199.44102"
"1542.72400","4.74696","22.76942","66.43146","0.01902","199.71568"
"1542.82400","4.74697","22.80252","66.43146","0.01902","200.00595"
"1542.92400","4.74698","22.76367","66.43146","0.01902","199.66524"
"1543.02400","4.74701","22.71965","66.33896","0.01902","199.27914"
"1543.12400","4.74704","22.72517","66.33896","0.01902","199.32756"
"1543.22400","4.74707","22.72237","66.33896","0.01902","199.30299"
"1543.32400","4.74712","22.69456","66.33896","0.01902","199.05907"
"1543.42400","4.74717","22.66258","66.33896","0.01902","198.77859"
"1543.52400","4.74723","22.64084","66.24780","0.01902","198.58789"
"1543.62400","4.74732","22.58206","66.24780","0.01902","198.07233"
"1543.72400","4.74741","22.57529","66.24780","0.01902","198.01294"
"1543.82400","4.74751","22.58513","66.24780","0.01902","198.09921"
"1543.92400","4.74763","22.54538","66.24780","0.01902","197.75056"
"1544.02400","4.74779","22.51967","66.24780","0.01903","197.52505"
"1544.12400","4.74797","22.48641","66.14605","0.01903","197.23334"
"1544.22400","4.74821","22.45759","66.14605","0.01903","196.98055"
"1544.32400","4.74851","22.41741","66.14605","0.01903","196.62808"
"1544.42400","4.74887","22.36264","66.14605","0.01904","196.14772"
"1544.52400","4.74931","22.29235","66.14605","0.01904","195.53120"
"1544.62400","4.74986","22.18429","66.03035","0.01905","194.58333"
"1544.72400","4.75052","22.12210","66.03035","0.01905","194.03790"
"1544.82400","4.75128","22.07470","66.03035","0.01906","193.62209"
"1544.92400","4.75216","21.95198","66.03035","0.01907","192.54576"
"1545.02400","4.75319","21.89209","66.03035","0.01908","192.02040"
"1545.12400","4.75449","21.80185","66.03035","0.01909","191.22887"
"1545.22400","4.75610","21.72523","65.83739","0.01911","190.55690"
"1545.32400","4.75803","21.65371","65.83739","0.01913","189.92955"
"1545.42400","4.76005","21.61995","65.83739","0.01915","189.63339"
"1545.52400","4.76220","21.64712","65.83739","0.01917","189.87173"
"1545.62400","4.76486","21.67548","65.83739","0.01919","190.12048"
"1545.72400","4.76787","21.68861","65.68394","0.01922","190.23569"
"1545.82400","4.77083","21.66936","65.68394","0.01925","190.06685"
"1545.92400","4.77455","21.67320","65.68394","0.01929","190.10052"
"1546.02400","4.77877","21.69189","65.68394","0.01933","190.26443"
"1546.12400","4.78455","21.76394","65.68394","0.01938","190.89641"
"1546.22400","4.79088","21.86013","65.68394","0.01945","191.74007"
"1546.32400","4.79713","21.91304","65.51409","0.01951","192.20416"
"1546.42400","4.80279","21.95997","65.51409","0.01956","192.61580"
"1546.52400","4.80869","22.04918","65.51409","0.01962","193.39827"
"1546.62400","4.81423","22.09530","65.51409","0.01967","193.80283"
"1546.72400","4.81986","22.13522","65.51409","0.01973","194.15294"
"1546.82400","4.82568","22.18629","65.33649","0.01978","194.60092"
"1546.92400","4.83219","22.29250","65.33649","0.01985","195.53250"
"1547.02400","4.83890","22.40786","65.33649","0.01991","196.54433"
"1547.12400","4.84505","22.47051","65.33649","0.01997","197.09390"
"1547.22400","4.85042","22.50670","65.33649","0.02002","197.41132"
"1547.32400","4.85548","22.61055","65.33649","0.02007","198.32216"
"1547.42400","4.86030","22.67952","65.16142","0.02012","198.92712"
"1547.52400","4.86558","22.74325","65.16142","0.02017","199.48611"
"1547.62400","4.87043","22.77779","65.16142","0.02022","199.78909"
"1547.72400","4.87556","22.83195","65.16142","0.02027","200.26418"
