Repository: Mecanon/morphing_wing

File: experimental/sma_database/flexinol_isobaric_trained_200MPa.csv (part 27 of 86)
Test : Start of hold value,"200.00000",MPa
Time,Extension,Load,Temperature: Chamber 3119-600 1 1,Tensile strain (Extension),Tensile stress
(s),(mm),(N),(C),(mm/mm),(MPa)
"1547.82400","4.88163","22.86506","65.16142","0.02033","200.55455"
"1547.92400","4.88824","22.93534","64.89407","0.02039","201.17097"
"1548.02400","4.89421","22.97582","64.89407","0.02045","201.52606"
"1548.12400","4.89947","23.00803","64.89407","0.02050","201.80855"
"1548.22400","4.90498","23.04442","64.89407","0.02056","202.12776"
"1548.32400","4.91044","23.04773","64.89407","0.02061","202.15675"
"1548.42400","4.91606","23.06145","64.89407","0.02066","202.27716"
"1548.52400","4.92141","23.11027","64.71812","0.02071","202.70535"
"1548.62400","4.92691","23.15743","64.71812","0.02077","203.11897"
"1548.72400","4.93264","23.21498","64.71812","0.02082","203.62383"
"1548.82400","4.93834","23.29387","64.71812","0.02088","204.31572"
"1548.92400","4.94286","23.31704","64.71812","0.02092","204.51900"
"1549.02400","4.94670","23.37264","64.55722","0.02096","205.00662"
"1549.12400","4.95039","23.45172","64.55722","0.02100","205.70030"
"1549.22400","4.95402","23.48844","64.55722","0.02103","206.02232"
"1549.32400","4.95712","23.47943","64.55722","0.02106","205.94337"
"1549.42400","4.96074","23.48180","64.55722","0.02110","205.96410"
"1549.52400","4.96345","23.52866","64.55722","0.02112","206.37517"
"1549.62400","4.96590","23.58428","64.40108","0.02115","206.86302"
"1549.72400","4.96854","23.61713","64.40108","0.02117","207.15111"
"1549.82400","4.97085","23.61060","64.40108","0.02120","207.09386"
"1549.92400","4.97342","23.61613","64.40108","0.02122","207.14240"
"1550.02400","4.97667","23.64200","64.40108","0.02125","207.36925"
"1550.12400","4.97949","23.67160","64.24929","0.02128","207.62891"
"1550.22400","4.98208","23.69219","64.24929","0.02131","207.80948"
"1550.32400","4.98488","23.74430","64.24929","0.02133","208.26660"
"1550.42400","4.98681","23.74587","64.24929","0.02135","208.28035"
"1550.52400","4.98811","23.71906","64.24929","0.02136","208.04517"
"1550.62400","4.98931","23.68598","64.24929","0.02138","207.75504"
"1550.72400","4.99063","23.66056","64.04025","0.02139","207.53207"
"1550.82400","4.99206","23.67501","64.04025","0.02140","207.65878"
"1550.92400","4.99344","23.68397","64.04025","0.02142","207.73741"
"1551.02400","4.99456","23.70337","64.04025","0.02143","207.90753"
"1551.12400","4.99537","23.71733","64.04025","0.02143","208.03003"
"1551.22400","4.99602","23.71192","63.91169","0.02144","207.98254"
"1551.32400","4.99661","23.67365","63.91169","0.02145","207.64685"
"1551.42400","4.99718","23.63153","63.91169","0.02145","207.27747"
"1551.52400","4.99777","23.59857","63.91169","0.02146","206.98833"
"1551.62400","4.99839","23.54863","63.91169","0.02146","206.55028"
"1551.72400","4.99910","23.49139","63.91169","0.02147","206.04825"
"1551.82400","4.99980","23.51935","63.79491","0.02148","206.29347"
"1551.92400","5.00043","23.58560","63.79491","0.02148","206.87460"
"1552.02400","5.00093","23.58355","63.79491","0.02149","206.85655"
"1552.12400","5.00132","23.55273","63.79491","0.02149","206.58630"
"1552.22400","5.00158","23.55019","63.79491","0.02149","206.56401"
"1552.32400","5.00175","23.53204","63.67355","0.02150","206.40482"
"1552.42400","5.00184","23.53688","63.67355","0.02150","206.44725"
"1552.52400","5.00189","23.56662","63.67355","0.02150","206.70813"
"1552.62400","5.00192","23.55618","63.67355","0.02150","206.61649"
"1552.72400","5.00193","23.58407","63.67355","0.02150","206.86113"
"1552.82400","5.00193","23.58813","63.67355","0.02150","206.89677"
"1552.92400","5.00193","23.55181","63.54808","0.02150","206.57822"
"1553.02400","5.00193","23.47695","63.54808","0.02150","205.92154"
"1553.12400","5.00193","23.41387","63.54808","0.02150","205.36829"
"1553.22400","5.00192","23.42373","63.54808","0.02150","205.45477"
"1553.32400","5.00192","23.40869","63.54808","0.02150","205.32285"
"1553.42400","5.00192","23.42500","63.36907","0.02150","205.46593"
"1553.52400","5.00192","23.42900","63.36907","0.02150","205.50101"
"1553.62400","5.00191","23.42597","63.36907","0.02150","205.47443"
"1553.72400","5.00190","23.36821","63.36907","0.02150","204.96776"
"1553.82400","5.00189","23.35091","63.36907","0.02150","204.81609"
"1553.92400","5.00189","23.32927","63.36907","0.02150","204.62627"
"1554.02400","5.00188","23.31783","63.24870","0.02150","204.52588"
"1554.12400","5.00188","23.30970","63.24870","0.02150","204.45456"
"1554.22400","5.00188","23.32501","63.24870","0.02150","204.58890"
"1554.32400","5.00187","23.34660","63.24870","0.02150","204.77823"
"1554.42400","5.00187","23.30887","63.24870","0.02150","204.44734"
"1554.52400","5.00186","23.31960","63.12395","0.02150","204.54146"
"1554.62400","5.00184","23.38827","63.12395","0.02150","205.14377"
"1554.72400","5.00182","23.49580","63.12395","0.02150","206.08690"
"1554.82400","5.00179","23.63626","63.12395","0.02150","207.31894"
"1554.92400","5.00177","23.80802","63.12395","0.02150","208.82549"
"1555.02400","5.00174","23.95826","63.12395","0.02150","210.14326"
"1555.12400","5.00170","24.08121","62.99334","0.02150","211.22165"
"1555.22400","5.00166","24.18066","62.99334","0.02150","212.09395"
"1555.32400","5.00162","24.23275","62.99334","0.02150","212.55086"
"1555.42400","5.00157","24.28226","62.99334","0.02149","212.98511"
"1555.52400","5.00153","24.33166","62.99334","0.02149","213.41840"
"1555.62400","5.00148","24.35991","62.89841","0.02149","213.66626"
"1555.72400","5.00144","24.39784","62.89841","0.02149","213.99895"
"1555.82400","5.00139","24.45049","62.89841","0.02149","214.46075"
"1555.92400","5.00133","24.51324","62.89841","0.02149","215.01115"
"1556.02400","5.00128","24.50584","62.89841","0.02149","214.94624"
"1556.12400","5.00122","24.46012","62.89841","0.02149","214.54518"
"1556.22400","5.00117","24.39182","62.86113","0.02149","213.94606"
"1556.32400","5.00111","24.35389","62.86113","0.02149","213.61337"
"1556.42400","5.00104","24.31083","62.86113","0.02149","213.23572"
"1556.52400","5.00099","24.23439","62.86113","0.02149","212.56523"
"1556.62400","5.00095","24.19314","62.86113","0.02149","212.20345"
"1556.72400","5.00090","24.16587","62.85938","0.02149","211.96429"
"1556.82400","5.00085","24.16406","62.85938","0.02149","211.94839"
"1556.92400","5.00081","24.12863","62.85938","0.02149","211.63763"
"1557.02400","5.00076","24.06369","62.85938","0.02149","211.06801"
"1557.12400","5.00073","23.97587","62.85938","0.02149","210.29774"
"1557.22400","5.00070","23.87927","62.85938","0.02149","209.45041"
"1557.32400","5.00066","23.81299","62.84522","0.02149","208.86909"
"1557.42400","5.00063","23.76846","62.84522","0.02149","208.47844"
"1557.52400","5.00058","23.73947","62.84522","0.02149","208.22417"
"1557.62400","5.00054","23.66847","62.84522","0.02148","207.60144"
"1557.72400","5.00050","23.58524","62.84522","0.02148","206.87138"
"1557.82400","5.00047","23.53082","62.81182","0.02148","206.39410"
"1557.92400","5.00044","23.52567","62.81182","0.02148","206.34895"
"1558.02400","5.00040","23.52187","62.81182","0.02148","206.31561"
"1558.12400","5.00036","23.50703","62.81182","0.02148","206.18541"
"1558.22400","5.00032","23.49102","62.81182","0.02148","206.04498"
"1558.32400","5.00028","23.49777","62.81182","0.02148","206.10416"
"1558.42400","5.00024","23.47598","62.75872","0.02148","205.91302"
"1558.52400","5.00020","23.47819","62.75872","0.02148","205.93242"
"1558.62400","5.00015","23.46766","62.75872","0.02148","205.84009"
"1558.72400","5.00011","23.47819","62.75872","0.02148","205.93243"
"1558.82400","5.00006","23.45312","62.75872","0.02148","205.71255"
"1558.92400","5.00002","23.40559","62.65172","0.02148","205.29564"
"1559.02400","4.99997","23.38587","62.65172","0.02148","205.12270"
"1559.12400","4.99994","23.32974","62.65172","0.02148","204.63036"
"1559.22400","4.99990","23.31390","62.65172","0.02148","204.49141"
"1559.32400","4.99987","23.26032","62.65172","0.02148","204.02147"
"1559.42400","4.99984","23.22432","62.65172","0.02148","203.70573"
"1559.52400","4.99981","23.18792","62.57201","0.02148","203.38644"
"1559.62400","4.99979","23.16147","62.57201","0.02148","203.15445"
"1559.72400","4.99976","23.13280","62.57201","0.02148","202.90292"
"1559.82400","4.99973","23.13396","62.57201","0.02148","202.91309"
"1559.92400","4.99969","23.13734","62.57201","0.02148","202.94275"
"1560.02400","4.99965","23.14259","62.47724","0.02148","202.98880"
"1560.12400","4.99960","23.13801","62.47724","0.02148","202.94862"
"1560.22400","4.99955","23.12937","62.47724","0.02148","202.87283"
"1560.32400","4.99949","23.15132","62.47724","0.02147","203.06541"
"1560.42400","4.99943","23.13387","62.47724","0.02147","202.91237"
"1560.52400","4.99937","23.08118","62.47724","0.02147","202.45020"
"1560.62400","4.99931","23.03786","62.37710","0.02147","202.07027"
"1560.72400","4.99926","23.04597","62.37710","0.02147","202.14131"
"1560.82400","4.99920","23.07134","62.37710","0.02147","202.36388"
"1560.92400","4.99913","23.09560","62.37710","0.02147","202.57671"
"1561.02400","4.99905","23.09654","62.37710","0.02147","202.58493"
"1561.12400","4.99896","23.09233","62.28267","0.02147","202.54794"
"1561.22400","4.99888","23.11791","62.28267","0.02147","202.77232"
"1561.32400","4.99877","23.12618","62.28267","0.02147","202.84486"
"1561.42400","4.99866","23.10396","62.28267","0.02147","202.64999"
"1561.52400","4.99855","23.09992","62.28267","0.02147","202.61456"
"1561.62400","4.99842","23.08648","62.28267","0.02146","202.49664"
"1561.72400","4.99828","23.11600","62.19484","0.02146","202.75558"
"1561.82400","4.99812","23.11255","62.19484","0.02146","202.72531"
"1561.92400","4.99792","23.13435","62.19484","0.02146","202.91652"
"1562.02400","4.99768","23.14253","62.19484","0.02146","202.98833"
"1562.12400","4.99739","23.16426","62.19484","0.02145","203.17889"
"1562.22400","4.99700","23.18686","62.07373","0.02145","203.37712"
"1562.32400","4.99653","23.18750","62.07373","0.02145","203.38274"
"1562.42400","4.99596","23.21114","62.07373","0.02144","203.59013"
"1562.52400","4.99536","23.23959","62.07373","0.02143","203.83966"
"1562.62400","4.99474","23.29944","62.07373","0.02143","204.36459"
"1562.72400","4.99411","23.30601","62.07373","0.02142","204.42221"
"1562.82400","4.99353","23.27142","62.00496","0.02142","204.11884"
"1562.92400","4.99301","23.19767","62.00496","0.02141","203.47198"
"1563.02400","4.99250","23.19850","62.00496","0.02141","203.47922"
"1563.12400","4.99197","23.25186","62.00496","0.02140","203.94722"
"1563.22400","4.99143","23.28430","62.00496","0.02140","204.23177"
"1563.32400","4.99086","23.24300","61.94648","0.02139","203.86957"
"1563.42400","4.99024","23.12066","61.94648","0.02138","202.79646"
"1563.52400","4.98956","23.07191","61.94648","0.02138","202.36891"
"1563.62400","4.98879","23.07407","61.94648","0.02137","202.38782"
"1563.72400","4.98791","23.10771","61.94648","0.02136","202.68292"
"1563.82400","4.98699","23.13457","61.94648","0.02135","202.91847"
"1563.92400","4.98613","23.15415","61.89613","0.02134","203.09021"
"1564.02400","4.98531","23.15429","61.89613","0.02134","203.09142"
"1564.12400","4.98459","23.16082","61.89613","0.02133","203.14874"
"1564.22400","4.98394","23.15789","61.89613","0.02132","203.12302"
"1564.32400","4.98334","23.12215","61.89613","0.02132","202.80956"
"1564.42400","4.98276","23.10126","61.81355","0.02131","202.62633"
"1564.52400","4.98216","23.09032","61.81355","0.02131","202.53033"
"1564.62400","4.98150","23.06370","61.81355","0.02130","202.29683"
"1564.72400","4.98072","23.06901","61.81355","0.02129","202.34344"
"1564.82400","4.97978","23.04541","61.81355","0.02128","202.13641"
"1564.92400","4.97877","23.01133","61.81355","0.02127","201.83755"
"1565.02400","4.97785","22.98153","61.74933","0.02126","201.57613"
"1565.12400","4.97699","22.93613","61.74933","0.02126","201.17795"
"1565.22400","4.97625","22.93455","61.74933","0.02125","201.16403"
"1565.32400","4.97557","22.94167","61.74933","0.02124","201.22652"
"1565.42400","4.97491","22.92172","61.74933","0.02124","201.05151"
"1565.52400","4.97425","22.85174","61.67951","0.02123","200.43776"
"1565.62400","4.97350","22.80290","61.67951","0.02122","200.00937"
"1565.72400","4.97262","22.79417","61.67951","0.02121","199.93280"
"1565.82400","4.97164","22.81928","61.67951","0.02120","200.15300"
"1565.92400","4.97061","22.90145","61.67951","0.02119","200.87375"
"1566.02400","4.96969","22.91214","61.67951","0.02118","200.96748"
"1566.12400","4.96876","22.82223","61.60622","0.02118","200.17885"
"1566.22400","4.96778","22.76163","61.60622","0.02117","199.64734"
"1566.32400","4.96671","22.77036","61.60622","0.02116","199.72389"
"1566.42400","4.96548","22.79933","61.60622","0.02114","199.97798"
"1566.52400","4.96395","22.82202","61.60622","0.02113","200.17706"
"1566.62400","4.96214","22.80283","61.60622","0.02111","200.00873"
"1566.72400","4.96047","22.78653","61.53827","0.02109","199.86577"
"1566.82400","4.95897","22.76964","61.53827","0.02108","199.71759"
"1566.92400","4.95748","22.73237","61.53827","0.02107","199.39073"
"1567.02400","4.95574","22.69028","61.53827","0.02105","199.02155"
"1567.12400","4.95393","22.63735","61.53827","0.02103","198.55722"
"1567.22400","4.95246","22.60400","61.45269","0.02102","198.26471"
"1567.32400","4.95124","22.58845","61.45269","0.02101","198.12837"
"1567.42400","4.95019","22.56571","61.45269","0.02099","197.92885"
"1567.52400","4.94918","22.57080","61.45269","0.02099","197.97353"
"1567.62400","4.94812","22.63514","61.45269","0.02097","198.53790"
"1567.72400","4.94710","22.68197","61.45269","0.02096","198.94862"
"1567.82400","4.94625","22.67337","61.40386","0.02096","198.87317"
"1567.92400","4.94559","22.61358","61.40386","0.02095","198.34877"
"1568.02400","4.94502","22.60218","61.40386","0.02094","198.24878"
"1568.12400","4.94452","22.61258","61.40386","0.02094","198.33997"
"1568.22400","4.94411","22.62867","61.40386","0.02094","198.48111"
"1568.32400","4.94377","22.58011","61.37046","0.02093","198.05518"
"1568.42400","4.94348","22.48063","61.37046","0.02093","197.18263"
"1568.52400","4.94324","22.44841","61.37046","0.02093","196.90005"
"1568.62400","4.94302","22.53208","61.37046","0.02093","197.63388"
"1568.72400","4.94286","22.53341","61.37046","0.02092","197.64555"
"1568.82400","4.94272","22.48758","61.37046","0.02092","197.24361"
"1568.92400","4.94262","22.38159","61.33890","0.02092","196.31396"
"1569.02400","4.94254","22.36330","61.33890","0.02092","196.15352"
"1569.12400","4.94247","22.42510","61.33890","0.02092","196.69560"
"1569.22400","4.94242","22.48742","61.33890","0.02092","197.24222"
"1569.32400","4.94239","22.44941","61.33890","0.02092","196.90881"
"1569.42400","4.94237","22.35986","61.30069","0.02092","196.12329"
"1569.52400","4.94236","22.28706","61.30069","0.02092","195.48476"
"1569.62400","4.94236","22.31736","61.30069","0.02092","195.75056"
"1569.72400","4.94236","22.41690","61.30069","0.02092","196.62364"
"1569.82400","4.94236","22.45075","61.30069","0.02092","196.92055"
"1569.92400","4.94237","22.36897","61.30069","0.02092","196.20326"
"1570.02400","4.94238","22.24819","61.25376","0.02092","195.14388"
"1570.12400","4.94239","22.21249","61.25376","0.02092","194.83073"
"1570.22400","4.94240","22.27099","61.25376","0.02092","195.34384"
"1570.32400","4.94240","22.32483","61.25376","0.02092","195.81612"
"1570.42400","4.94242","22.28372","61.25376","0.02092","195.45546"
"1570.52400","4.94242","22.21968","61.18817","0.02092","194.89374"
"1570.62400","4.94243","22.18158","61.18817","0.02092","194.55962"
"1570.72400","4.94244","22.18378","61.18817","0.02092","194.57890"
"1570.82400","4.94244","22.24495","61.18817","0.02092","195.11546"
"1570.92400","4.94245","22.29465","61.18817","0.02092","195.55139"
"1571.02400","4.94246","22.28761","61.14857","0.02092","195.48956"
"1571.12400","4.94247","22.23897","61.14857","0.02092","195.06297"
"1571.22400","4.94248","22.17466","61.14857","0.02092","194.49887"
"1571.32400","4.94249","22.18495","61.14857","0.02092","194.58914"
"1571.42400","4.94249","22.25288","61.14857","0.02092","195.18497"
"1571.52400","4.94250","22.31867","61.14857","0.02092","195.76207"
"1571.62400","4.94251","22.33839","61.10311","0.02092","195.93504"
"1571.72400","4.94251","22.29355","61.10311","0.02092","195.54175"
"1571.82400","4.94252","22.22592","61.10311","0.02092","194.94847"
"1571.92400","4.94253","22.20427","61.10311","0.02092","194.75858"
"1572.02400","4.94254","22.24101","61.10311","0.02092","195.08086"
"1572.12400","4.94254","22.32791","61.10311","0.02092","195.84306"
"1572.22400","4.94255","22.35660","61.06196","0.02092","196.09477"
"1572.32400","4.94256","22.34334","61.06196","0.02092","195.97839"
"1572.42400","4.94257","22.27821","61.06196","0.02092","195.40717"
"1572.52400","4.94258","22.21189","61.06196","0.02092","194.82541"
"1572.62400","4.94259","22.19772","61.06196","0.02092","194.70119"
"1572.72400","4.94260","22.21848","61.02473","0.02092","194.88327"
"1572.82400","4.94261","22.25462","61.02473","0.02092","195.20024"
"1572.92400","4.94263","22.25202","61.02473","0.02092","195.17746"
"1573.02400","4.94264","22.22552","61.02473","0.02092","194.94498"
"1573.12400","4.94265","22.17424","61.02473","0.02092","194.49525"
"1573.22400","4.94266","22.14062","61.02473","0.02092","194.20033"
"1573.32400","4.94267","22.14898","60.97295","0.02092","194.27362"
"1573.42400","4.94268","22.20651","60.97295","0.02092","194.77826"
"1573.52400","4.94269","22.26208","60.97295","0.02092","195.26566"
"1573.62400","4.94271","22.23714","60.97295","0.02092","195.04695"
"1573.72400","4.94273","22.15911","60.97295","0.02092","194.36255"
"1573.82400","4.94274","22.09603","60.93878","0.02092","193.80917"
"1573.92400","4.94276","22.05984","60.93878","0.02092","193.49182"
"1574.02400","4.94277","22.09129","60.93878","0.02092","193.76767"
"1574.12400","4.94278","22.18292","60.93878","0.02092","194.57135"
"1574.22400","4.94281","22.18435","60.93878","0.02092","194.58394"
"1574.32400","4.94283","22.12611","60.93878","0.02092","194.07306"
"1574.42400","4.94285","22.06271","60.90441","0.02092","193.51692"
"1574.52400","4.94287","21.97835","60.90441","0.02092","192.77701"
"1574.62400","4.94290","21.95818","60.90441","0.02092","192.60011"
"1574.72400","4.94292","21.99639","60.90441","0.02092","192.93521"
"1574.82400","4.94295","22.05154","60.90441","0.02092","193.41898"
"1574.92400","4.94297","22.08001","60.85752","0.02092","193.66867"
"1575.02400","4.94300","22.06854","60.85752","0.02092","193.56807"
"1575.12400","4.94302","22.01730","60.85752","0.02093","193.11862"
"1575.22400","4.94305","21.95489","60.85752","0.02093","192.57126"
"1575.32400","4.94307","21.95092","60.85752","0.02093","192.53644"
"1575.42400","4.94310","21.96351","60.85752","0.02093","192.64688"
"1575.52400","4.94314","21.99523","60.79642","0.02093","192.92508"
"1575.62400","4.94317","22.03484","60.79642","0.02093","193.27254"
"1575.72400","4.94320","22.01773","60.79642","0.02093","193.12242"
"1575.82400","4.94324","21.93957","60.79642","0.02093","192.43690"
"1575.92400","4.94329","21.84862","60.79642","0.02093","191.63913"
"1576.02400","4.94333","21.83128","60.70052","0.02093","191.48708"
"1576.12400","4.94338","21.84258","60.70052","0.02093","191.58620"
"1576.22400","4.94342","21.87125","60.70052","0.02093","191.83765"
"1576.32400","4.94346","21.89388","60.70052","0.02093","192.03607"
"1576.42400","4.94351","21.90411","60.70052","0.02093","192.12587"
"1576.52400","4.94356","21.88139","60.70052","0.02093","191.92657"
"1576.62400","4.94362","21.87361","60.63113","0.02093","191.85832"
"1576.72400","4.94367","21.86406","60.63113","0.02093","191.77454"
"1576.82400","4.94371","21.85982","60.63113","0.02093","191.73737"
"1576.92400","4.94374","21.86701","60.63113","0.02093","191.80043"
"1577.02400","4.94378","21.90140","60.63113","0.02093","192.10205"
"1577.12400","4.94382","21.93045","60.55231","0.02093","192.35686"
"1577.22400","4.94387","21.94261","60.55231","0.02093","192.46350"
"1577.32400","4.94394","21.92994","60.55231","0.02093","192.35239"
"1577.42400","4.94401","21.91273","60.55231","0.02093","192.20148"
"1577.52400","4.94411","21.86428","60.55231","0.02094","191.77650"
"1577.62400","4.94422","21.86056","60.55231","0.02094","191.74385"
"1577.72400","4.94432","21.84705","60.47518","0.02094","191.62532"
"1577.82400","4.94443","21.83174","60.47518","0.02094","191.49106"
"1577.92400","4.94456","21.80711","60.47518","0.02094","191.27501"
"1578.02400","4.94470","21.80876","60.47518","0.02094","191.28947"
"1578.12400","4.94485","21.76541","60.47518","0.02094","190.90926"
"1578.22400","4.94503","21.72329","60.40145","0.02094","190.53981"
"1578.32400","4.94525","21.70527","60.40145","0.02095","190.38174"
"1578.42400","4.94549","21.70097","60.40145","0.02095","190.34407"
"1578.52400","4.94574","21.71972","60.40145","0.02095","190.50848"
"1578.62400","4.94601","21.73667","60.40145","0.02095","190.65717"
"1578.72400","4.94632","21.76116","60.32458","0.02096","190.87196"
"1578.82400","4.94668","21.77681","60.32458","0.02096","191.00925"
"1578.92400","4.94711","21.79103","60.32458","0.02096","191.13400"
"1579.02400","4.94767","21.81736","60.32458","0.02097","191.36496"
"1579.12400","4.94837","21.86439","60.32458","0.02098","191.77745"
"1579.22400","4.94930","21.88229","60.32458","0.02099","191.93448"
"1579.32400","4.95064","21.89631","60.19570","0.02100","192.05745"
"1579.42400","4.95215","21.89897","60.19570","0.02101","192.08072"
"1579.52400","4.95352","21.93669","60.19570","0.02103","192.41164"
"1579.62400","4.95472","21.90960","60.19570","0.02104","192.17400"
"1579.72400","4.95596","21.90303","60.19570","0.02105","192.11635"
"1579.82400","4.95749","21.87736","60.12830","0.02107","191.89120"
"1579.92400","4.95955","21.89357","60.12830","0.02109","192.03343"
"1580.02400","4.96154","21.91347","60.12830","0.02111","192.20798"
"1580.12400","4.96322","21.92013","60.12830","0.02112","192.26636"
"1580.22400","4.96503","21.95287","60.12830","0.02114","192.55350"
"1580.32400","4.96731","22.01242","60.12830","0.02116","193.07588"
"1580.42400","4.96967","22.06298","60.06330","0.02118","193.51930"
"1580.52400","4.97205","22.08507","60.06330","0.02121","193.71307"
"1580.62400","4.97530","22.11930","60.06330","0.02124","194.01331"
"1580.72400","4.97904","22.16831","60.06330","0.02128","194.44324"
"1580.82400","4.98280","22.18586","60.06330","0.02131","194.59714"
"1580.92400","4.98675","22.19823","60.06330","0.02135","194.70561"
"1581.02400","4.98977","22.19323","59.99807","0.02138","194.66177"
"1581.12400","4.99331","22.17447","59.99807","0.02141","194.49719"
"1581.22400","4.99686","22.19753","59.99807","0.02145","194.69945"
"1581.32400","5.00071","22.19793","59.99807","0.02149","194.70303"
"1581.42400","5.00444","22.20227","59.99807","0.02152","194.74107"
"1581.52400","5.00828","22.21487","59.93398","0.02156","194.85156"
"1581.62400","5.01202","22.21051","59.93398","0.02160","194.81335"
"1581.72400","5.01566","22.29485","59.93398","0.02163","195.55309"
"1581.82400","5.02001","22.36666","59.93398","0.02167","196.18295"
"1581.92400","5.02467","22.38019","59.93398","0.02172","196.30168"
"1582.02400","5.02947","22.39795","59.93398","0.02177","196.45747"
"1582.12400","5.03428","22.42878","59.82345","0.02181","196.72786"
"1582.22400","5.03810","22.47645","59.82345","0.02185","197.14598"
"1582.32400","5.04205","22.52991","59.82345","0.02189","197.61484"
"1582.42400","5.04583","22.57820","59.82345","0.02193","198.03842"
"1582.52400","5.04952","22.60674","59.82345","0.02196","198.28873"
"1582.62400","5.05280","22.61101","59.73997","0.02199","198.32625"
"1582.72400","5.05626","22.64855","59.73997","0.02203","198.65553"
"1582.82400","5.05944","22.65253","59.73997","0.02206","198.69041"
"1582.92400","5.06256","22.67392","59.73997","0.02209","198.87801"
"1583.02400","5.06658","22.69895","59.73997","0.02213","199.09755"
"1583.12400","5.07052","22.71021","59.73997","0.02217","199.19629"
"1583.22400","5.07496","22.70186","59.64517","0.02221","199.12308"
"1583.32400","5.07940","22.71782","59.64517","0.02225","199.26312"
"1583.42400","5.08377","22.76231","59.64517","0.02229","199.65335"
"1583.52400","5.08768","22.79647","59.64517","0.02233","199.95291"
"1583.62400","5.09197","22.84939","59.64517","0.02237","200.41707"
"1583.72400","5.09564","22.84379","59.54963","0.02241","200.36797"
"1583.82400","5.09948","22.88143","59.54963","0.02245","200.69814"
"1583.92400","5.10277","22.93544","59.54963","0.02248","201.17184"
"1584.02400","5.10656","22.95388","59.54963","0.02252","201.33360"
"1584.12400","5.10966","22.92418","59.54963","0.02255","201.07310"
"1584.22400","5.11366","22.93693","59.44915","0.02259","201.18497"
"1584.32400","5.11770","23.00321","59.44915","0.02262","201.76627"
"1584.42400","5.12211","23.06064","59.44915","0.02267","202.27000"
"1584.52400","5.12623","23.13199","59.44915","0.02271","202.89586"
"1584.62400","5.13051","23.20037","59.44915","0.02275","203.49565"
"1584.72400","5.13385","23.17078","59.44915","0.02278","203.23613"
"1584.82400","5.13725","23.08690","59.28164","0.02281","202.50040"
"1584.92400","5.14060","23.05704","59.28164","0.02285","202.23845"
"1585.02400","5.14316","23.05765","59.28164","0.02287","202.24379"
"1585.12400","5.14602","23.06568","59.28164","0.02290","202.31419"
"1585.22400","5.14862","23.05673","59.28164","0.02293","202.23573"
"1585.32400","5.15084","23.06335","59.28164","0.02295","202.29384"
"1585.42400","5.15345","23.04583","59.17197","0.02297","202.14012"
"1585.52400","5.15602","23.04025","59.17197","0.02300","202.09119"
"1585.62400","5.15827","22.99724","59.17197","0.02302","201.71394"
"1585.72400","5.16097","22.98014","59.17197","0.02305","201.56395"
"1585.82400","5.16401","23.01142","59.17197","0.02308","201.83830"
"1585.92400","5.16693","23.03604","59.05676","0.02310","202.05424"
"1586.02400","5.17054","23.04504","59.05676","0.02314","202.13324"
"1586.12400","5.17426","23.08767","59.05676","0.02317","202.50710"
"1586.22400","5.17800","23.13451","59.05676","0.02321","202.91795"
"1586.32400","5.18120","23.17245","59.05676","0.02324","203.25076"
"1586.42400","5.18411","23.20933","58.93548","0.02327","203.57420"
"1586.52400","5.18726","23.25758","58.93548","0.02330","203.99742"
"1586.62400","5.18971","23.32224","58.93548","0.02333","204.56461"
"1586.72400","5.19203","23.32064","58.93548","0.02335","204.55052"
"1586.82400","5.19440","23.34769","58.93548","0.02337","204.78784"
"1586.92400","5.19632","23.38152","58.93548","0.02339","205.08450"
"1587.02400","5.19794","23.41172","58.81668","0.02341","205.34946"
"1587.12400","5.19962","23.39424","58.81668","0.02342","205.19614"
"1587.22400","5.20142","23.36931","58.81668","0.02344","204.97746"
"1587.32400","5.20301","23.31058","58.81668","0.02345","204.46234"
"1587.42400","5.20435","23.30552","58.81668","0.02347","204.41794"
"1587.52400","5.20551","23.30291","58.69972","0.02348","204.39507"
"1587.62400","5.20670","23.28638","58.69972","0.02349","204.25003"
"1587.72400","5.20821","23.24632","58.69972","0.02351","203.89870"
"1587.82400","5.20986","23.26830","58.69972","0.02352","204.09146"
"1587.92400","5.21125","23.28114","58.69972","0.02353","204.20410"
"1588.02400","5.21242","23.27275","58.69972","0.02355","204.13051"
"1588.12400","5.21350","23.26478","58.50490","0.02356","204.06061"
"1588.22400","5.21468","23.26631","58.50490","0.02357","204.07402"
"1588.32400","5.21610","23.26207","58.50490","0.02358","204.03685"
"1588.42400","5.21770","23.28864","58.50490","0.02360","204.26982"
"1588.52400","5.21909","23.32866","58.50490","0.02361","204.62091"
"1588.62400","5.22018","23.35562","58.36729","0.02362","204.85739"
"1588.72400","5.22112","23.36911","58.36729","0.02363","204.97572"
"1588.82400","5.22197","23.37427","58.36729","0.02364","205.02098"
"1588.92400","5.22279","23.33526","58.36729","0.02365","204.67882"
"1589.02400","5.22365","23.27841","58.36729","0.02366","204.18018"
"1589.12400","5.22457","23.21971","58.36729","0.02366","203.66522"
"1589.22400","5.22546","23.20446","58.23629","0.02367","203.53152"
"1589.32400","5.22618","23.19987","58.23629","0.02368","203.49127"
"1589.42400","5.22666","23.22874","58.23629","0.02368","203.74451"
"1589.52400","5.22698","23.24864","58.23629","0.02369","203.91905"
"1589.62400","5.22718","23.24634","58.23629","0.02369","203.89888"
"1589.72400","5.22730","23.25301","58.09413","0.02369","203.95732"
"1589.82400","5.22737","23.24068","58.09413","0.02369","203.84917"
"1589.92400","5.22742","23.24847","58.09413","0.02369","203.91751"
"1590.02400","5.22745","23.23865","58.09413","0.02369","203.83139"
"1590.12400","5.22746","23.25091","58.09413","0.02369","203.93893"
"1590.22400","5.22747","23.27798","58.09413","0.02369","204.17633"
"1590.32400","5.22746","23.29151","57.95711","0.02369","204.29504"
"1590.42400","5.22746","23.31029","57.95711","0.02369","204.45976"
"1590.52400","5.22746","23.34248","57.95711","0.02369","204.74210"
"1590.62400","5.22745","23.38572","57.95711","0.02369","205.12138"
"1590.72400","5.22744","23.41784","57.95711","0.02369","205.40312"
"1590.82400","5.22743","23.42992","57.77607","0.02369","205.50909"
"1590.92400","5.22743","23.45040","57.77607","0.02369","205.68874"
"1591.02400","5.22742","23.43093","57.77607","0.02369","205.51790"
"1591.12400","5.22742","23.40586","57.77607","0.02369","205.29800"
"1591.22400","5.22742","23.34127","57.77607","0.02369","204.73154"
"1591.32400","5.22742","23.30494","57.77607","0.02369","204.41289"
"1591.42400","5.22741","23.27240","57.67003","0.02369","204.12740"
"1591.52400","5.22741","23.24447","57.67003","0.02369","203.88242"
"1591.62400","5.22741","23.18556","57.67003","0.02369","203.36575"
"1591.72400","5.22741","23.14206","57.67003","0.02369","202.98418"
"1591.82400","5.22740","23.15679","57.67003","0.02369","203.11334"
"1591.92400","5.22739","23.22157","57.67003","0.02369","203.68158"
"1592.02400","5.22737","23.32060","57.56981","0.02369","204.55023"
"1592.12400","5.22735","23.41905","57.56981","0.02369","205.41371"
"1592.22400","5.22733","23.53489","57.56981","0.02369","206.42981"
"1592.32400","5.22730","23.66937","57.56981","0.02369","207.60931"
"1592.42400","5.22727","23.80714","57.56981","0.02369","208.81776"
"1592.52400","5.22724","23.93134","57.46798","0.02369","209.90712"
"1592.62400","5.22721","24.02951","57.46798","0.02369","210.76820"
"1592.72400","5.22718","24.10601","57.46798","0.02369","211.43921"
"1592.82400","5.22715","24.10943","57.46798","0.02369","211.46919"
"1592.92400","5.22712","24.06260","57.46798","0.02369","211.05841"
"1593.02400","5.22710","23.98842","57.46798","0.02369","210.40784"
"1593.12400","5.22708","23.92704","57.38783","0.02369","209.86940"
"1593.22400","5.22706","23.85454","57.38783","0.02369","209.23349"
"1593.32400","5.22704","23.84877","57.38783","0.02369","209.18288"
"1593.42400","5.22701","23.87933","57.38783","0.02369","209.45094"
"1593.52400","5.22699","23.86509","57.38783","0.02369","209.32605"
"1593.62400","5.22696","23.87745","57.37536","0.02369","209.43448"
"1593.72400","5.22694","23.91115","57.37536","0.02369","209.73003"
"1593.82400","5.22690","23.91319","57.37536","0.02369","209.74789"
"1593.92400","5.22687","23.88251","57.37536","0.02369","209.47881"
"1594.02400","5.22684","23.81219","57.37536","0.02369","208.86205"
"1594.12400","5.22682","23.67681","57.37536","0.02369","207.67458"
"1594.22400","5.22681","23.54755","57.36226","0.02369","206.54082"
"1594.32400","5.22680","23.47934","57.36226","0.02369","205.94257"
"1594.42400","5.22679","23.43496","57.36226","0.02369","205.55324"
"1594.52400","5.22679","23.37630","57.36226","0.02369","205.03877"
"1594.62400","5.22679","23.33335","57.36226","0.02369","204.66199"
"1594.72400","5.22678","23.28526","57.33591","0.02369","204.24025"
"1594.82400","5.22678","23.27040","57.33591","0.02369","204.10989"
"1594.92400","5.22679","23.21318","57.33591","0.02369","203.60803"
"1595.02400","5.22679","23.10341","57.33591","0.02369","202.64514"
"1595.12400","5.22680","23.02487","57.33591","0.02369","201.95627"
"1595.22400","5.22680","22.94101","57.33591","0.02369","201.22070"
"1595.32400","5.22680","22.88148","57.27862","0.02369","200.69855"
"1595.42400","5.22680","22.82662","57.27862","0.02369","200.21738"
"1595.52400","5.22680","22.80112","57.27862","0.02369","199.99376"
"1595.62400","5.22680","22.81857","57.27862","0.02369","200.14680"
"1595.72400","5.22680","22.87263","57.27862","0.02369","200.62099"
"1595.82400","5.22680","22.89999","57.19328","0.02369","200.86090"
"1595.92400","5.22681","22.88542","57.19328","0.02369","200.73317"
"1596.02400","5.22681","22.86996","57.19328","0.02369","200.59753"
"1596.12400","5.22681","22.87128","57.19328","0.02369","200.60910"
"1596.22400","5.22681","22.83754","57.19328","0.02369","200.31317"
"1596.32400","5.22681","22.82171","57.02838","0.02369","200.17429"
"1596.42400","5.22681","22.76050","57.02838","0.02369","199.63745"
"1596.52400","5.22681","22.70169","57.02838","0.02369","199.12157"
"1596.62400","5.22681","22.69273","57.02838","0.02369","199.04297"
"1596.72400","5.22682","22.68326","57.02838","0.02369","198.95996"
"1596.82400","5.22682","22.70979","57.02838","0.02369","199.19267"
"1596.92400","5.22682","22.75563","56.90254","0.02369","199.59474"
"1597.02400","5.22682","22.79597","56.90254","0.02369","199.94852"
"1597.12400","5.22682","22.81259","56.90254","0.02369","200.09436"
"1597.22400","5.22682","22.82022","56.90254","0.02369","200.16121"
"1597.32400","5.22682","22.79939","56.90254","0.02369","199.97856"
"1597.42400","5.22682","22.73971","56.90254","0.02369","199.45509"
"1597.52400","5.22682","22.71654","56.77221","0.02369","199.25185"
"1597.62400","5.22682","22.70018","56.77221","0.02369","199.10834"
"1597.72400","5.22682","22.67447","56.77221","0.02369","198.88284"
"1597.82400","5.22683","22.66153","56.77221","0.02369","198.76936"
"1597.92400","5.22683","22.73356","56.77221","0.02369","199.40111"
"1598.02400","5.22683","22.77683","56.64452","0.02369","199.78064"
"1598.12400","5.22683","22.79432","56.64452","0.02369","199.93407"
"1598.22400","5.22683","22.78599","56.64452","0.02369","199.86104"
"1598.32400","5.22683","22.76701","56.64452","0.02369","199.69452"
"1598.42400","5.22683","22.71554","56.64452","0.02369","199.24310"
"1598.52400","5.22684","22.63217","56.64452","0.02369","198.51181"
"1598.62400","5.22684","22.61871","56.46718","0.02369","198.39375"
"1598.72400","5.22684","22.65740","56.46718","0.02369","198.73312"
"1598.82400","5.22683","22.69604","56.46718","0.02369","199.07204"
"1598.92400","5.22684","22.73789","56.46718","0.02369","199.43915"
"1599.02400","5.22684","22.75635","56.46718","0.02369","199.60101"
"1599.12400","5.22684","22.75718","56.46718","0.02369","199.60829"
"1599.22400","5.22684","22.74088","56.34653","0.02369","199.46530"
"1599.32400","5.22685","22.71100","56.34653","0.02369","199.20325"
"1599.42400","5.22685","22.65928","56.34653","0.02369","198.74963"
"1599.52400","5.22685","22.63685","56.34653","0.02369","198.55286"
"1599.62400","5.22685","22.65191","56.34653","0.02369","198.68500"
"1599.72400","5.22684","22.67775","56.22631","0.02369","198.91158"
"1599.82400","5.22685","22.69714","56.22631","0.02369","199.08171"
"1599.92400","5.22685","22.71298","56.22631","0.02369","199.22060"
"1600.02400","5.22685","22.77092","56.22631","0.02369","199.72885"
"1600.12400","5.22684","22.83179","56.22631","0.02369","200.26277"
"1600.22400","5.22684","22.87037","56.12043","0.02369","200.60110"
"1600.32400","5.22684","22.87536","56.12043","0.02369","200.64493"
"1600.42400","5.22684","22.82647","56.12043","0.02369","200.21609"
"1600.52400","5.22684","22.79055","56.12043","0.02369","199.90103"
"1600.62400","5.22684","22.72757","56.12043","0.02369","199.34859"
"1600.72400","5.22684","22.71527","56.12043","0.02369","199.24071"
"1600.82400","5.22684","22.71630","56.03148","0.02369","199.24971"
"1600.92400","5.22684","22.73662","56.03148","0.02369","199.42796"
"1601.02400","5.22685","22.76239","56.03148","0.02369","199.65399"
"1601.12400","5.22684","22.82053","56.03148","0.02369","200.16399"
"1601.22400","5.22684","22.86909","56.03148","0.02369","200.58987"
"1601.32400","5.22684","22.89337","55.93114","0.02369","200.80283"
"1601.42400","5.22684","22.87559","55.93114","0.02369","200.64691"
"1601.52400","5.22684","22.82287","55.93114","0.02369","200.18446"
"1601.62400","5.22684","22.78512","55.93114","0.02369","199.85339"
"1601.72400","5.22685","22.72059","55.93114","0.02369","199.28737"
"1601.82400","5.22685","22.68391","55.93114","0.02369","198.96567"
"1601.92400","5.22685","22.69399","55.87595","0.02369","199.05406"
"1602.02400","5.22685","22.73216","55.87595","0.02369","199.38882"
"1602.12400","5.22685","22.78286","55.87595","0.02369","199.83353"
"1602.22400","5.22685","22.82478","55.87595","0.02369","200.20123"
"1602.32400","5.22686","22.79228","55.87595","0.02369","199.91621"
"1602.42400","5.22686","22.75025","55.87595","0.02369","199.54756"
"1602.52400","5.22686","22.66590","55.82082","0.02369","198.80763"
"1602.62400","5.22687","22.59331","55.82082","0.02369","198.17099"
"1602.72400","5.22688","22.53382","55.82082","0.02369","197.64922"
"1602.82400","5.22688","22.53104","55.82082","0.02369","197.62479"
"1602.92400","5.22688","22.56630","55.82082","0.02369","197.93405"
"1603.02400","5.22689","22.57527","55.75737","0.02369","198.01276"
"1603.12400","5.22689","22.59597","55.75737","0.02369","198.19429"
"1603.22400","5.22689","22.61431","55.75737","0.02369","198.35513"
"1603.32400","5.22690","22.58741","55.75737","0.02369","198.11919"
"1603.42400","5.22690","22.56403","55.75737","0.02369","197.91418"
"1603.52400","5.22690","22.52966","55.68440","0.02369","197.61273"
"1603.62400","5.22691","22.50281","55.68440","0.02369","197.37720"
"1603.72400","5.22691","22.48745","55.68440","0.02369","197.24243"
"1603.82400","5.22691","22.48114","55.68440","0.02369","197.18709"
"1603.92400","5.22692","22.50748","55.68440","0.02369","197.41817"
"1604.02400","5.22692","22.53822","55.68440","0.02369","197.68774"
"1604.12400","5.22693","22.57070","55.56969","0.02369","197.97266"
"1604.22400","5.22694","22.54347","55.56969","0.02369","197.73383"
"1604.32400","5.22694","22.50931","55.56969","0.02369","197.43416"
"1604.42400","5.22696","22.39984","55.56969","0.02369","196.47398"
"1604.52400","5.22697","22.30695","55.56969","0.02369","195.65924"
"1604.62400","5.22698","22.25328","55.56969","0.02369","195.18851"
"1604.72400","5.22699","22.19552","55.48371","0.02369","194.68185"
"1604.82400","5.22700","22.14423","55.48371","0.02369","194.23201"
"1604.92400","5.22701","22.14577","55.48371","0.02369","194.24551"
"1605.02400","5.22702","22.16535","55.48371","0.02369","194.41721"
"1605.12400","5.22704","22.17022","55.48371","0.02369","194.45995"
"1605.22400","5.22705","22.17582","55.38004","0.02369","194.50911"
"1605.32400","5.22706","22.16850","55.38004","0.02369","194.44482"
"1605.42400","5.22708","22.12469","55.38004","0.02369","194.06059"
"1605.52400","5.22710","22.09755","55.38004","0.02369","193.82253"
"1605.62400","5.22711","22.11258","55.38004","0.02369","193.95436"
"1605.72400","5.22711","22.16443","55.38004","0.02369","194.40919"
"1605.82400","5.22711","22.23051","55.26768","0.02369","194.98878"
"1605.92400","5.22710","22.31773","55.26768","0.02369","195.75377"
"1606.02400","5.22710","22.41673","55.26768","0.02369","196.62216"
"1606.12400","5.22709","22.52119","55.26768","0.02369","197.53842"
"1606.22400","5.22708","22.64245","55.26768","0.02369","198.60201"
"1606.32400","5.22707","22.77110","55.15123","0.02369","199.73045"
"1606.42400","5.22706","22.93106","55.15123","0.02369","201.13348"
"1606.52400","5.22705","23.06267","55.15123","0.02369","202.28783"
"1606.62400","5.22703","23.17587","55.15123","0.02369","203.28073"
"1606.72400","5.22702","23.25399","55.15123","0.02369","203.96594"
"1606.82400","5.22701","23.24288","55.05616","0.02369","203.86853"
"1606.92400","5.22701","23.15261","55.05616","0.02369","203.07669"
"1607.02400","5.22701","23.07189","55.05616","0.02369","202.36870"
"1607.12400","5.22701","23.00328","55.05616","0.02369","201.76695"
"1607.22400","5.22701","22.97359","55.05616","0.02369","201.50653"
"1607.32400","5.22701","22.98913","55.05616","0.02369","201.64279"
"1607.42400","5.22702","23.00599","55.06395","0.02369","201.79071"
