Repository: Mecanon/morphing_wing

File: experimental/sma_database/flexinol_isobaric_trained_200MPa.csv (part 34 of 86)
Test : Start of hold value,"200.00000",MPa
Time,Extension,Load,Temperature: Chamber 3119-600 1 1,Tensile strain (Extension),Tensile stress
(s),(mm),(N),(C),(mm/mm),(MPa)
"1965.72400","5.65286","22.65599","39.85429","0.02783","198.72076"
"1965.82400","5.65254","22.62143","39.85429","0.02783","198.41760"
"1965.92400","5.65223","22.64699","39.85429","0.02782","198.64183"
"1966.02400","5.65176","22.67774","39.85429","0.02782","198.91150"
"1966.12400","5.65149","22.73122","39.92431","0.02782","199.38065"
"1966.22400","5.65082","22.68642","39.92431","0.02781","198.98770"
"1966.32400","5.65042","22.68903","39.92431","0.02781","199.01056"
"1966.42400","5.64951","22.65870","39.92431","0.02780","198.74455"
"1966.52400","5.64879","22.58319","39.92431","0.02779","198.08221"
"1966.62400","5.64787","22.52705","39.98913","0.02778","197.58978"
"1966.72400","5.64716","22.44213","39.98913","0.02778","196.84489"
"1966.82400","5.64663","22.40812","39.98913","0.02777","196.54666"
"1966.92400","5.64607","22.37762","39.98913","0.02776","196.27910"
"1967.02400","5.64582","22.34200","39.98913","0.02776","195.96671"
"1967.12400","5.64549","22.32862","39.98913","0.02776","195.84935"
"1967.22400","5.64539","22.33720","40.05096","0.02776","195.92461"
"1967.32400","5.64524","22.31842","40.05096","0.02776","195.75983"
"1967.42400","5.64520","22.30569","40.05096","0.02776","195.64816"
"1967.52400","5.64516","22.25864","40.05096","0.02776","195.23549"
"1967.62400","5.64514","22.22362","40.05096","0.02776","194.92834"
"1967.72400","5.64515","22.22188","40.08861","0.02776","194.91312"
"1967.82400","5.64514","22.20512","40.08861","0.02776","194.76611"
"1967.92400","5.64515","22.22228","40.08861","0.02776","194.91661"
"1968.02400","5.64515","22.22239","40.08861","0.02776","194.91753"
"1968.12400","5.64516","22.23399","40.08861","0.02776","195.01929"
"1968.22400","5.64516","22.24084","40.08861","0.02776","195.07938"
"1968.32400","5.64516","22.24147","40.09574","0.02776","195.08495"
"1968.42400","5.64517","22.22644","40.09574","0.02776","194.95309"
"1968.52400","5.64518","22.22169","40.09574","0.02776","194.91139"
"1968.62400","5.64518","22.22147","40.09574","0.02776","194.90947"
"1968.72400","5.64519","22.24752","40.09574","0.02776","195.13795"
"1968.82400","5.64519","22.24868","40.09262","0.02776","195.14813"
"1968.92400","5.64519","22.30894","40.09262","0.02776","195.67674"
"1969.02400","5.64519","22.33060","40.09262","0.02776","195.86667"
"1969.12400","5.64520","22.37349","40.09262","0.02776","196.24290"
"1969.22400","5.64520","22.41059","40.09262","0.02776","196.56825"
"1969.32400","5.64521","22.43359","40.09262","0.02776","196.77005"
"1969.42400","5.64521","22.43879","40.09466","0.02776","196.81563"
"1969.52400","5.64522","22.48504","40.09466","0.02776","197.22133"
"1969.62400","5.64522","22.47851","40.09466","0.02776","197.16406"
"1969.72400","5.64523","22.52076","40.09466","0.02776","197.53464"
"1969.82400","5.64523","22.51642","40.09466","0.02776","197.49660"
"1969.92400","5.64523","22.53400","40.10756","0.02776","197.65074"
"1970.02400","5.64523","22.52257","40.10756","0.02776","197.55052"
"1970.12400","5.64523","22.49392","40.10756","0.02776","197.29921"
"1970.22400","5.64524","22.47195","40.10756","0.02776","197.10649"
"1970.32400","5.64525","22.46616","40.10756","0.02776","197.05571"
"1970.42400","5.64525","22.43530","40.10756","0.02776","196.78508"
"1970.52400","5.64525","22.45987","40.13016","0.02776","197.00052"
"1970.62400","5.64526","22.45614","40.13016","0.02776","196.96782"
"1970.72400","5.64526","22.49372","40.13016","0.02776","197.29742"
"1970.82400","5.64526","22.53451","40.13016","0.02776","197.65526"
"1970.92400","5.64526","22.57494","40.13016","0.02776","198.00987"
"1971.02400","5.64527","22.60452","40.18153","0.02776","198.26929"
"1971.12400","5.64527","22.62453","40.18153","0.02776","198.44482"
"1971.22400","5.64527","22.62085","40.18153","0.02776","198.41255"
"1971.32400","5.64528","22.64027","40.18153","0.02776","198.58287"
"1971.42400","5.64528","22.61409","40.18153","0.02776","198.35326"
"1971.52400","5.64529","22.59960","40.18153","0.02776","198.22618"
"1971.62400","5.64529","22.58674","40.22552","0.02776","198.11339"
"1971.72400","5.64528","22.56439","40.22552","0.02776","197.91733"
"1971.82400","5.64529","22.56072","40.22552","0.02776","197.88509"
"1971.92400","5.64529","22.56644","40.22552","0.02776","197.93527"
"1972.02400","5.64529","22.55902","40.22552","0.02776","197.87019"
"1972.12400","5.64530","22.58678","40.22552","0.02776","198.11372"
"1972.22400","5.64530","22.61065","40.27308","0.02776","198.32303"
"1972.32400","5.64530","22.63456","40.27308","0.02776","198.53278"
"1972.42400","5.64531","22.67271","40.27308","0.02776","198.86739"
"1972.52400","5.64531","22.68168","40.27308","0.02776","198.94609"
"1972.62400","5.64531","22.68854","40.27308","0.02776","199.00627"
"1972.72400","5.64531","22.69386","40.32513","0.02776","199.05293"
"1972.82400","5.64531","22.68201","40.32513","0.02776","198.94901"
"1972.92400","5.64532","22.62592","40.32513","0.02776","198.45700"
"1973.02400","5.64532","22.59555","40.32513","0.02776","198.19060"
"1973.12400","5.64533","22.56515","40.32513","0.02776","197.92397"
"1973.22400","5.64533","22.55965","40.32513","0.02776","197.87573"
"1973.32400","5.64533","22.57598","40.37883","0.02776","198.01897"
"1973.42400","5.64533","22.59596","40.37883","0.02776","198.19418"
"1973.52400","5.64534","22.63375","40.37883","0.02776","198.52570"
"1973.62400","5.64534","22.69081","40.37883","0.02776","199.02614"
"1973.72400","5.64534","22.69808","40.37883","0.02776","199.08995"
"1973.82400","5.64534","22.74203","40.45509","0.02776","199.47545"
"1973.92400","5.64534","22.73569","40.45509","0.02776","199.41986"
"1974.02400","5.64534","22.73939","40.45509","0.02776","199.45226"
"1974.12400","5.64535","22.74287","40.45509","0.02776","199.48277"
"1974.22400","5.64535","22.72023","40.45509","0.02776","199.28426"
"1974.32400","5.64535","22.70898","40.45509","0.02776","199.18555"
"1974.42400","5.64535","22.70357","40.50839","0.02776","199.13811"
"1974.52400","5.64535","22.67268","40.50839","0.02776","198.86713"
"1974.62400","5.64536","22.66813","40.50839","0.02776","198.82721"
"1974.72400","5.64535","22.65092","40.50839","0.02776","198.67625"
"1974.82400","5.64535","22.65689","40.50839","0.02776","198.72868"
"1974.92400","5.64536","22.64531","40.56227","0.02776","198.62708"
"1975.02400","5.64536","22.66541","40.56227","0.02776","198.80342"
"1975.12400","5.64536","22.69700","40.56227","0.02776","199.08044"
"1975.22400","5.64536","22.73642","40.56227","0.02776","199.42624"
"1975.32400","5.64537","22.76711","40.56227","0.02776","199.69543"
"1975.42400","5.64537","22.79706","40.56227","0.02776","199.95813"
"1975.52400","5.64537","22.80359","40.61762","0.02776","200.01535"
"1975.62400","5.64537","22.78435","40.61762","0.02776","199.84663"
"1975.72400","5.64537","22.74161","40.61762","0.02776","199.47174"
"1975.82400","5.64537","22.70737","40.61762","0.02776","199.17143"
"1975.92400","5.64537","22.66268","40.61762","0.02776","198.77943"
"1976.02400","5.64538","22.64520","40.61762","0.02776","198.62607"
"1976.12400","5.64538","22.64784","40.70137","0.02776","198.64928"
"1976.22400","5.64538","22.67275","40.70137","0.02776","198.86778"
"1976.32400","5.64538","22.70732","40.70137","0.02776","199.17102"
"1976.42400","5.64538","22.74884","40.70137","0.02776","199.53513"
"1976.52400","5.64538","22.78217","40.70137","0.02776","199.82750"
"1976.62400","5.64539","22.79707","40.75623","0.02776","199.95818"
"1976.72400","5.64539","22.77270","40.75623","0.02776","199.74442"
"1976.82400","5.64539","22.73978","40.75623","0.02776","199.45573"
"1976.92400","5.64540","22.69214","40.75623","0.02776","199.03781"
"1977.02400","5.64540","22.65056","40.75623","0.02776","198.67313"
"1977.12400","5.64540","22.64558","40.75623","0.02776","198.62943"
"1977.22400","5.64540","22.66719","40.80776","0.02776","198.81900"
"1977.32400","5.64540","22.72798","40.80776","0.02776","199.35220"
"1977.42400","5.64540","22.76700","40.80776","0.02776","199.69443"
"1977.52400","5.64540","22.80162","40.80776","0.02776","199.99812"
"1977.62400","5.64540","22.80497","40.80776","0.02776","200.02751"
"1977.72400","5.64541","22.78209","40.85977","0.02776","199.82684"
"1977.82400","5.64541","22.75536","40.85977","0.02776","199.59238"
"1977.92400","5.64541","22.71957","40.85977","0.02776","199.27843"
"1978.02400","5.64541","22.69678","40.85977","0.02776","199.07855"
"1978.12400","5.64542","22.67957","40.85977","0.02776","198.92755"
"1978.22400","5.64541","22.69047","40.91094","0.02776","199.02315"
"1978.32400","5.64542","22.72263","40.91094","0.02776","199.30528"
"1978.42400","5.64542","22.75474","40.91094","0.02776","199.58694"
"1978.52400","5.64542","22.78143","40.91094","0.02776","199.82100"
"1978.62400","5.64542","22.79876","40.91094","0.02776","199.97301"
"1978.72400","5.64542","22.78992","40.91094","0.02776","199.89548"
"1978.82400","5.64543","22.78357","40.96380","0.02776","199.83981"
"1978.92400","5.64543","22.76379","40.96380","0.02776","199.66632"
"1979.02400","5.64543","22.74426","40.96380","0.02776","199.49495"
"1979.12400","5.64542","22.72261","40.96380","0.02776","199.30510"
"1979.22400","5.64542","22.70100","40.96380","0.02776","199.11559"
"1979.32400","5.64542","22.70387","41.04348","0.02776","199.14073"
"1979.42400","5.64543","22.70905","41.04348","0.02776","199.18613"
"1979.52400","5.64543","22.75334","41.04348","0.02776","199.57465"
"1979.62400","5.64543","22.77599","41.04348","0.02776","199.77327"
"1979.72400","5.64543","22.81304","41.04348","0.02776","200.09831"
"1979.82400","5.64543","22.83673","41.04348","0.02776","200.30608"
"1979.92400","5.64543","22.85087","41.09401","0.02776","200.43005"
"1980.02400","5.64543","22.83126","41.09401","0.02776","200.25810"
"1980.12400","5.64543","22.79576","41.09401","0.02776","199.94675"
"1980.22400","5.64543","22.76064","41.09401","0.02776","199.63867"
"1980.32400","5.64543","22.72609","41.09401","0.02776","199.33557"
"1980.42400","5.64544","22.70505","41.15150","0.02776","199.15109"
"1980.52400","5.64544","22.71854","41.15150","0.02776","199.26939"
"1980.62400","5.64544","22.74529","41.15150","0.02776","199.50406"
"1980.72400","5.64544","22.78469","41.15150","0.02776","199.84962"
"1980.82400","5.64544","22.84632","41.15150","0.02776","200.39017"
"1980.92400","5.64544","22.86807","41.15150","0.02776","200.58095"
"1981.02400","5.64544","22.86352","41.20476","0.02776","200.54103"
"1981.12400","5.64544","22.82874","41.20476","0.02776","200.23598"
"1981.22400","5.64544","22.77915","41.20476","0.02776","199.80101"
"1981.32400","5.64544","22.74681","41.20476","0.02776","199.51738"
"1981.42400","5.64544","22.72200","41.20476","0.02776","199.29974"
"1981.52400","5.64544","22.74350","41.25865","0.02776","199.48831"
"1981.62400","5.64544","22.78612","41.25865","0.02776","199.86218"
"1981.72400","5.64544","22.82445","41.25865","0.02776","200.19832"
"1981.82400","5.64544","22.86824","41.25865","0.02776","200.58246"
"1981.92400","5.64544","22.87782","41.25865","0.02776","200.66652"
"1982.02400","5.64544","22.85338","41.25865","0.02776","200.45212"
"1982.12400","5.64544","22.80335","41.33886","0.02776","200.01328"
"1982.22400","5.64544","22.76456","41.33886","0.02776","199.67303"
"1982.32400","5.64544","22.73293","41.33886","0.02776","199.39560"
"1982.42400","5.64544","22.72403","41.33886","0.02776","199.31752"
"1982.52400","5.64544","22.75220","41.33886","0.02776","199.56468"
"1982.62400","5.64544","22.81528","41.38884","0.02776","200.11792"
"1982.72400","5.64544","22.87791","41.38884","0.02776","200.66725"
"1982.82400","5.64544","22.89259","41.38884","0.02776","200.79602"
"1982.92400","5.64544","22.87892","41.38884","0.02776","200.67610"
"1983.02400","5.64544","22.83934","41.38884","0.02776","200.32899"
"1983.12400","5.64544","22.80271","41.38884","0.02776","200.00768"
"1983.22400","5.64544","22.77146","41.43641","0.02776","199.73358"
"1983.32400","5.64544","22.76527","41.43641","0.02776","199.67926"
"1983.42400","5.64544","22.79449","41.43641","0.02776","199.93559"
"1983.52400","5.64544","22.84014","41.43641","0.02776","200.33594"
"1983.62400","5.64543","22.88972","41.43641","0.02776","200.77086"
"1983.72400","5.64544","22.91631","41.48912","0.02776","201.00404"
"1983.82400","5.64544","22.90724","41.48912","0.02776","200.92456"
"1983.92400","5.64544","22.86691","41.48912","0.02776","200.57074"
"1984.02400","5.64544","22.82009","41.48912","0.02776","200.16006"
"1984.12400","5.64544","22.77892","41.48912","0.02776","199.79904"
"1984.22400","5.64544","22.74653","41.48912","0.02776","199.51489"
"1984.32400","5.64544","22.75027","41.53621","0.02776","199.54773"
"1984.42400","5.64544","22.78496","41.53621","0.02776","199.85194"
"1984.52400","5.64544","22.81346","41.53621","0.02776","200.10193"
"1984.62400","5.64543","22.85978","41.53621","0.02776","200.50824"
"1984.72400","5.64543","22.90493","41.53621","0.02776","200.90430"
"1984.82400","5.64543","22.91054","41.60118","0.02776","200.95349"
"1984.92400","5.64543","22.88757","41.60118","0.02776","200.75203"
"1985.02400","5.64544","22.85609","41.60118","0.02776","200.47586"
"1985.12400","5.64543","22.81420","41.60118","0.02776","200.10844"
"1985.22400","5.64543","22.79328","41.60118","0.02776","199.92491"
"1985.32400","5.64543","22.78482","41.60118","0.02776","199.85077"
"1985.42400","5.64543","22.80513","41.64396","0.02776","200.02887"
"1985.52400","5.64543","22.83588","41.64396","0.02776","200.29865"
"1985.62400","5.64543","22.87773","41.64396","0.02776","200.66565"
"1985.72400","5.64543","22.90226","41.64396","0.02776","200.88084"
"1985.82400","5.64543","22.91284","41.64396","0.02776","200.97360"
"1985.92400","5.64543","22.89677","41.68547","0.02776","200.83273"
"1986.02400","5.64543","22.88363","41.68547","0.02776","200.71739"
"1986.12400","5.64543","22.84007","41.68547","0.02776","200.33533"
"1986.22400","5.64543","22.82545","41.68547","0.02776","200.20709"
"1986.32400","5.64542","22.81888","41.68547","0.02776","200.14954"
"1986.42400","5.64542","22.82594","41.68547","0.02776","200.21140"
"1986.52400","5.64542","22.85015","41.72924","0.02776","200.42378"
"1986.62400","5.64542","22.89748","41.72924","0.02776","200.83894"
"1986.72400","5.64542","22.92438","41.72924","0.02776","201.07489"
"1986.82400","5.64542","22.93610","41.72924","0.02776","201.17766"
"1986.92400","5.64542","22.93303","41.72924","0.02776","201.15077"
"1987.02400","5.64542","22.88242","41.72924","0.02776","200.70683"
"1987.12400","5.64542","22.85846","41.77592","0.02776","200.49669"
"1987.22400","5.64541","22.81812","41.77592","0.02776","200.14287"
"1987.32400","5.64541","22.84286","41.77592","0.02776","200.35980"
"1987.42400","5.64541","22.86239","41.77592","0.02776","200.53117"
"1987.52400","5.64541","22.89960","41.77592","0.02776","200.85748"
"1987.62400","5.64541","22.92326","41.81840","0.02776","201.06503"
"1987.72400","5.64541","22.94168","41.81840","0.02776","201.22659"
"1987.82400","5.64541","22.92035","41.81840","0.02776","201.03952"
"1987.92400","5.64541","22.88989","41.81840","0.02776","200.77238"
"1988.02400","5.64541","22.85238","41.81840","0.02776","200.44334"
"1988.12400","5.64541","22.83964","41.87898","0.02776","200.33157"
"1988.22400","5.64540","22.84958","41.87898","0.02776","200.41876"
"1988.32400","5.64540","22.90262","41.87898","0.02776","200.88397"
"1988.42400","5.64540","22.93961","41.87898","0.02776","201.20847"
"1988.52400","5.64540","22.95697","41.87898","0.02776","201.36075"
"1988.62400","5.64540","22.94921","41.87898","0.02776","201.29263"
"1988.72400","5.64540","22.92744","41.92118","0.02776","201.10173"
"1988.82400","5.64539","22.88968","41.92118","0.02776","200.77051"
"1988.92400","5.64539","22.85313","41.92118","0.02776","200.44994"
"1989.02400","5.64539","22.85082","41.92118","0.02776","200.42964"
"1989.12400","5.64539","22.85552","41.92118","0.02776","200.47084"
"1989.22400","5.64539","22.90844","41.96003","0.02776","200.93501"
"1989.32400","5.64539","22.93647","41.96003","0.02776","201.18088"
"1989.42400","5.64539","22.96283","41.96003","0.02776","201.41208"
"1989.52400","5.64538","22.95948","41.96003","0.02776","201.38275"
"1989.62400","5.64538","22.94724","41.96003","0.02776","201.27539"
"1989.72400","5.64538","22.91311","41.96003","0.02776","200.97598"
"1989.82400","5.64538","22.88983","41.99309","0.02776","200.77179"
"1989.92400","5.64537","22.86935","41.99309","0.02776","200.59221"
"1990.02400","5.64538","22.86528","41.99309","0.02776","200.55649"
"1990.12400","5.64537","22.88816","41.99309","0.02776","200.75719"
"1990.22400","5.64537","22.90517","41.99309","0.02776","200.90639"
"1990.32400","5.64537","22.94024","41.99309","0.02776","201.21402"
"1990.42400","5.64537","22.94842","42.03406","0.02776","201.28569"
"1990.52400","5.64537","22.96011","42.03406","0.02776","201.38824"
"1990.62400","5.64537","22.94633","42.03406","0.02776","201.26735"
"1990.72400","5.64537","22.91516","42.03406","0.02776","200.99400"
"1990.82400","5.64536","22.90314","42.03406","0.02776","200.88853"
"1990.92400","5.64536","22.87588","42.08947","0.02776","200.64944"
"1991.02400","5.64536","22.88711","42.08947","0.02776","200.74799"
"1991.12400","5.64535","22.89621","42.08947","0.02776","200.82776"
"1991.22400","5.64535","22.93151","42.08947","0.02776","201.13737"
"1991.32400","5.64535","22.96773","42.08947","0.02776","201.45511"
"1991.42400","5.64535","23.00023","42.12764","0.02776","201.74011"
"1991.52400","5.64535","22.99843","42.12764","0.02776","201.72440"
"1991.62400","5.64534","22.98588","42.12764","0.02776","201.61427"
"1991.72400","5.64534","22.95844","42.12764","0.02776","201.37360"
"1991.82400","5.64534","22.93274","42.12764","0.02776","201.14815"
"1991.92400","5.64534","22.91821","42.12764","0.02776","201.02078"
"1992.02400","5.64533","22.92768","42.17261","0.02776","201.10378"
"1992.12400","5.64533","22.96109","42.17261","0.02776","201.39685"
"1992.22400","5.64532","22.99184","42.17261","0.02776","201.66661"
"1992.32400","5.64533","23.00446","42.17261","0.02776","201.77727"
"1992.42400","5.64532","23.00102","42.17261","0.02776","201.74709"
"1992.52400","5.64532","22.98668","42.21778","0.02776","201.62132"
"1992.62400","5.64532","22.94232","42.21778","0.02776","201.23222"
"1992.72400","5.64531","22.92074","42.21778","0.02776","201.04292"
"1992.82400","5.64531","22.92705","42.21778","0.02776","201.09828"
"1992.92400","5.64531","22.96231","42.21778","0.02776","201.40752"
"1993.02400","5.64531","23.00799","42.21778","0.02776","201.80826"
"1993.12400","5.64531","23.01668","42.26316","0.02776","201.88441"
"1993.22400","5.64530","23.02077","42.26316","0.02776","201.92035"
"1993.32400","5.64530","22.99634","42.26316","0.02776","201.70602"
"1993.42400","5.64529","22.96828","42.26316","0.02776","201.45993"
"1993.52400","5.64529","22.93882","42.26316","0.02776","201.20148"
"1993.62400","5.64529","22.94671","42.33043","0.02776","201.27075"
"1993.72400","5.64529","22.95349","42.33043","0.02776","201.33015"
"1993.82400","5.64528","22.99915","42.33043","0.02776","201.73068"
"1993.92400","5.64528","23.02490","42.33043","0.02776","201.95654"
"1994.02400","5.64527","23.05419","42.33043","0.02776","202.21342"
"1994.12400","5.64527","23.03758","42.33043","0.02776","202.06773"
"1994.22400","5.64527","23.02667","42.37717","0.02776","201.97206"
"1994.32400","5.64527","22.98114","42.37717","0.02776","201.57275"
"1994.42400","5.64526","22.97754","42.37717","0.02776","201.54109"
"1994.52400","5.64526","22.97251","42.37717","0.02776","201.49698"
"1994.62400","5.64525","22.97503","42.37717","0.02776","201.51915"
"1994.72400","5.64525","23.01088","42.42352","0.02776","201.83359"
"1994.82400","5.64525","23.02277","42.42352","0.02776","201.93784"
"1994.92400","5.64524","23.04144","42.42352","0.02776","202.10167"
"1995.02400","5.64524","23.05557","42.42352","0.02776","202.22552"
"1995.12400","5.64523","23.04675","42.42352","0.02776","202.14824"
"1995.22400","5.64523","23.01871","42.42352","0.02776","201.90221"
"1995.32400","5.64523","22.99559","42.46901","0.02776","201.69948"
"1995.42400","5.64522","22.99476","42.46901","0.02776","201.69217"
"1995.52400","5.64521","22.99467","42.46901","0.02776","201.69135"
"1995.62400","5.64521","23.01601","42.46901","0.02776","201.87854"
"1995.72400","5.64520","23.03384","42.46901","0.02776","202.03496"
"1995.82400","5.64520","23.05414","42.51041","0.02776","202.21304"
"1995.92400","5.64520","23.08047","42.51041","0.02776","202.44395"
"1996.02400","5.64519","23.09512","42.51041","0.02776","202.57249"
"1996.12400","5.64518","23.09014","42.51041","0.02776","202.52875"
"1996.22400","5.64518","23.09186","42.51041","0.02776","202.54385"
"1996.32400","5.64517","23.06322","42.51041","0.02776","202.29265"
"1996.42400","5.64516","23.04995","42.55112","0.02776","202.17628"
"1996.52400","5.64515","23.03889","42.55112","0.02776","202.07927"
"1996.62400","5.64515","23.04145","42.55112","0.02776","202.10168"
"1996.72400","5.64514","23.07859","42.55112","0.02776","202.42749"
"1996.82400","5.64514","23.10235","42.55112","0.02776","202.63591"
"1996.92400","5.64513","23.12693","42.62323","0.02776","202.85149"
"1997.02400","5.64513","23.14149","42.62323","0.02776","202.97917"
"1997.12400","5.64512","23.13684","42.62323","0.02776","202.93842"
"1997.22400","5.64511","23.11570","42.62323","0.02776","202.75296"
"1997.32400","5.64511","23.07646","42.62323","0.02776","202.40880"
"1997.42400","5.64510","23.03941","42.62323","0.02776","202.08382"
"1997.52400","5.64509","23.03750","42.67479","0.02776","202.06705"
"1997.62400","5.64509","23.04088","42.67479","0.02776","202.09674"
"1997.72400","5.64508","23.07897","42.67479","0.02776","202.43083"
"1997.82400","5.64508","23.12084","42.67479","0.02775","202.79805"
"1997.92400","5.64507","23.15756","42.67479","0.02775","203.12013"
"1998.02400","5.64506","23.16356","42.72458","0.02775","203.17278"
"1998.12400","5.64505","23.13781","42.72458","0.02775","202.94688"
"1998.22400","5.64504","23.09754","42.72458","0.02775","202.59369"
"1998.32400","5.64503","23.06488","42.72458","0.02775","202.30724"
"1998.42400","5.64503","23.04783","42.72458","0.02775","202.15768"
"1998.52400","5.64502","23.07581","42.72458","0.02775","202.40309"
"1998.62400","5.64502","23.10605","42.77204","0.02775","202.66833"
"1998.72400","5.64501","23.15514","42.77204","0.02775","203.09891"
"1998.82400","5.64500","23.18784","42.77204","0.02775","203.38570"
"1998.92400","5.64499","23.19301","42.77204","0.02775","203.43111"
"1999.02400","5.64498","23.18165","42.77204","0.02775","203.33147"
"1999.12400","5.64497","23.14340","42.82085","0.02775","202.99593"
"1999.22400","5.64496","23.10156","42.82085","0.02775","202.62894"
"1999.32400","5.64495","23.08192","42.82085","0.02775","202.45673"
"1999.42400","5.64495","23.08484","42.82085","0.02775","202.48228"
"1999.52400","5.64494","23.11602","42.82085","0.02775","202.75575"
"1999.62400","5.64493","23.14056","42.82085","0.02775","202.97104"
"1999.72400","5.64492","23.17063","42.89834","0.02775","203.23480"
"1999.82400","5.64491","23.19694","42.89834","0.02775","203.46556"
"1999.92400","5.64490","23.20821","42.89834","0.02775","203.56442"
"2000.02400","5.64489","23.18569","42.89834","0.02775","203.36685"
"2000.12400","5.64487","23.15172","42.89834","0.02775","203.06889"
"2000.22400","5.64486","23.10320","42.94948","0.02775","202.64333"
"2000.32400","5.64484","23.07801","42.94948","0.02775","202.42239"
"2000.42400","5.64481","23.06310","42.94948","0.02775","202.29163"
"2000.52400","5.64473","23.07309","42.94948","0.02775","202.37921"
"2000.62400","5.64449","23.10613","42.94948","0.02775","202.66901"
"2000.72400","5.64397","23.13823","42.94948","0.02774","202.95059"
"2000.82400","5.64300","23.14543","42.99968","0.02773","203.01373"
"2000.92400","5.64115","23.10463","42.99968","0.02772","202.65584"
"2001.02400","5.63866","23.05009","42.99968","0.02769","202.17746"
"2001.12400","5.63671","22.99161","42.99968","0.02767","201.66455"
"2001.22400","5.63490","22.93993","42.99968","0.02766","201.21126"
"2001.32400","5.63262","22.91016","43.05030","0.02763","200.95013"
"2001.42400","5.63030","22.87802","43.05030","0.02761","200.66824"
"2001.52400","5.62841","22.86840","43.05030","0.02759","200.58389"
"2001.62400","5.62652","22.86996","43.05030","0.02757","200.59753"
"2001.72400","5.62429","22.86384","43.05030","0.02755","200.54387"
"2001.82400","5.62221","22.83834","43.10398","0.02753","200.32021"
"2001.92400","5.62068","22.80180","43.10398","0.02752","199.99969"
"2002.02400","5.61931","22.74428","43.10398","0.02750","199.49515"
"2002.12400","5.61779","22.68365","43.10398","0.02749","198.96341"
"2002.22400","5.61599","22.63843","43.10398","0.02747","198.56676"
"2002.32400","5.61443","22.65745","43.10398","0.02746","198.73354"
"2002.42400","5.61345","22.69659","43.15622","0.02745","199.07686"
"2002.52400","5.61282","22.74029","43.15622","0.02744","199.46017"
"2002.62400","5.61236","22.76639","43.15622","0.02744","199.68912"
"2002.72400","5.61198","22.77378","43.15622","0.02743","199.75394"
"2002.82400","5.61165","22.76688","43.15622","0.02743","199.69339"
"2002.92400","5.61134","22.76474","43.23435","0.02743","199.67461"
"2003.02400","5.61103","22.74640","43.23435","0.02742","199.51378"
"2003.12400","5.61074","22.72661","43.23435","0.02742","199.34018"
"2003.22400","5.61041","22.71466","43.23435","0.02742","199.23537"
"2003.32400","5.61008","22.71054","43.23435","0.02741","199.19922"
"2003.42400","5.60967","22.70288","43.23435","0.02741","199.13206"
"2003.52400","5.60925","22.69066","43.28963","0.02741","199.02484"
"2003.62400","5.60876","22.66164","43.28963","0.02740","198.77034"
"2003.72400","5.60825","22.63794","43.28963","0.02740","198.56245"
"2003.82400","5.60775","22.61901","43.28963","0.02739","198.39638"
"2003.92400","5.60728","22.60812","43.28963","0.02739","198.30086"
"2004.02400","5.60688","22.63220","43.34333","0.02738","198.51205"
"2004.12400","5.60651","22.66153","43.34333","0.02738","198.76933"
"2004.22400","5.60624","22.71412","43.34333","0.02738","199.23058"
"2004.32400","5.60601","22.72639","43.34333","0.02737","199.33826"
"2004.42400","5.60582","22.71016","43.34333","0.02737","199.19586"
"2004.52400","5.60566","22.64954","43.34333","0.02737","198.66422"
"2004.62400","5.60554","22.61549","43.39959","0.02737","198.36551"
"2004.72400","5.60544","22.62584","43.39959","0.02737","198.45634"
"2004.82400","5.60536","22.65929","43.39959","0.02737","198.74969"
"2004.92400","5.60530","22.71174","43.39959","0.02737","199.20975"
"2005.02400","5.60523","22.71275","43.39959","0.02737","199.21858"
"2005.12400","5.60520","22.69686","43.45529","0.02737","199.07921"
"2005.22400","5.60515","22.66538","43.45529","0.02737","198.80310"
"2005.32400","5.60511","22.65259","43.45529","0.02737","198.69090"
"2005.42400","5.60508","22.68748","43.45529","0.02737","198.99696"
"2005.52400","5.60504","22.73902","43.45529","0.02737","199.44904"
"2005.62400","5.60502","22.77220","43.45529","0.02737","199.74008"
"2005.72400","5.60499","22.75786","43.50826","0.02737","199.61430"
"2005.82400","5.60498","22.72823","43.50826","0.02736","199.35435"
"2005.92400","5.60495","22.67445","43.50826","0.02736","198.88268"
"2006.02400","5.60493","22.65906","43.50826","0.02736","198.74765"
"2006.12400","5.60491","22.69639","43.50826","0.02736","199.07515"
"2006.22400","5.60490","22.77255","43.59399","0.02736","199.74312"
"2006.32400","5.60489","22.79703","43.59399","0.02736","199.95781"
"2006.42400","5.60487","22.78789","43.59399","0.02736","199.87767"
"2006.52400","5.60486","22.72432","43.59399","0.02736","199.32011"
"2006.62400","5.60484","22.69291","43.59399","0.02736","199.04459"
"2006.72400","5.60484","22.69155","43.65482","0.02736","199.03264"
"2006.82400","5.60482","22.75033","43.65482","0.02736","199.54826"
"2006.92400","5.60482","22.80851","43.65482","0.02736","200.05853"
"2007.02400","5.60480","22.80768","43.65482","0.02736","200.05128"
"2007.12400","5.60479","22.76042","43.65482","0.02736","199.63676"
"2007.22400","5.60478","22.72677","43.65482","0.02736","199.34161"
"2007.32400","5.60478","22.74847","43.71616","0.02736","199.53189"
"2007.42400","5.60477","22.79034","43.71616","0.02736","199.89914"
"2007.52400","5.60476","22.81946","43.71616","0.02736","200.15459"
"2007.62400","5.60475","22.80082","43.71616","0.02736","199.99110"
"2007.72400","5.60474","22.74007","43.71616","0.02736","199.45821"
"2007.82400","5.60474","22.69421","43.77787","0.02736","199.05598"
"2007.92400","5.60473","22.74347","43.77787","0.02736","199.48804"
"2008.02400","5.60472","22.82248","43.77787","0.02736","200.18103"
"2008.12400","5.60472","22.87179","43.77787","0.02736","200.61360"
"2008.22400","5.60470","22.83315","43.77787","0.02736","200.27469"
"2008.32400","5.60470","22.75423","43.77787","0.02736","199.58246"
"2008.42400","5.60469","22.73540","43.84107","0.02736","199.41730"
"2008.52400","5.60469","22.75150","43.84107","0.02736","199.55849"
"2008.62400","5.60469","22.81560","43.84107","0.02736","200.12070"
"2008.72400","5.60468","22.83168","43.84107","0.02736","200.26178"
"2008.82400","5.60467","22.79595","43.84107","0.02736","199.94836"
"2008.92400","5.60466","22.75282","43.93148","0.02736","199.57005"
"2009.02400","5.60466","22.76003","43.93148","0.02736","199.63329"
"2009.12400","5.60465","22.82352","43.93148","0.02736","200.19017"
"2009.22400","5.60465","22.88406","43.93148","0.02736","200.72119"
"2009.32400","5.60463","22.83836","43.93148","0.02736","200.32034"
"2009.42400","5.60463","22.77011","43.93148","0.02736","199.72177"
"2009.52400","5.60462","22.76018","43.99292","0.02736","199.63466"
"2009.62400","5.60462","22.80110","43.99292","0.02736","199.99356"
"2009.72400","5.60461","22.89814","43.99292","0.02736","200.84474"
"2009.82400","5.60459","22.88674","43.99292","0.02736","200.74472"
"2009.92400","5.60459","22.84933","43.99292","0.02736","200.41655"
"2010.02400","5.60458","22.80392","44.05657","0.02736","200.01823"
"2010.12400","5.60458","22.80682","44.05657","0.02736","200.04372"
"2010.22400","5.60456","22.87145","44.05657","0.02736","200.61061"
"2010.32400","5.60456","22.90648","44.05657","0.02736","200.91789"
"2010.42400","5.60455","22.88776","44.05657","0.02736","200.75366"
"2010.52400","5.60454","22.82849","44.05657","0.02736","200.23376"
"2010.62400","5.60453","22.80549","44.12189","0.02736","200.03204"
"2010.72400","5.60451","22.86117","44.12189","0.02736","200.52040"
"2010.82400","5.60450","22.94238","44.12189","0.02736","201.23276"
"2010.92400","5.60448","22.95586","44.12189","0.02736","201.35097"
"2011.02400","5.60447","22.92628","44.12189","0.02736","201.09151"
"2011.12400","5.60445","22.84156","44.18893","0.02736","200.34842"
"2011.22400","5.60443","22.82288","44.18893","0.02736","200.18456"
"2011.32400","5.60442","22.86730","44.18893","0.02736","200.57419"
"2011.42400","5.60438","22.93525","44.18893","0.02736","201.17023"
"2011.52400","5.60437","22.97398","44.18893","0.02736","201.50990"
"2011.62400","5.60432","22.92049","44.18893","0.02736","201.04073"
"2011.72400","5.60429","22.88414","44.28897","0.02736","200.72189"
"2011.82400","5.60425","22.87931","44.28897","0.02736","200.67958"
"2011.92400","5.60418","22.93676","44.28897","0.02736","201.18341"
"2012.02400","5.60415","22.98578","44.28897","0.02736","201.61340"
"2012.12400","5.60405","22.95800","44.28897","0.02736","201.36972"
"2012.22400","5.60401","22.90143","44.28897","0.02736","200.87357"
"2012.32400","5.60387","22.88523","44.35934","0.02735","200.73143"
"2012.42400","5.60379","22.88941","44.35934","0.02735","200.76817"
"2012.52400","5.60364","22.96735","44.35934","0.02735","201.45180"
"2012.62400","5.60346","23.01149","44.35934","0.02735","201.83893"
"2012.72400","5.60331","22.99948","44.35934","0.02735","201.73361"
"2012.82400","5.60303","22.92076","44.43169","0.02735","201.04309"
"2012.92400","5.60281","22.86977","44.43169","0.02734","200.59589"
"2013.02400","5.60235","22.88882","44.43169","0.02734","200.76300"
"2013.12400","5.60196","22.91925","44.43169","0.02734","201.02983"
"2013.22400","5.60126","22.96669","44.43169","0.02733","201.44597"
"2013.32400","5.60054","22.99097","44.50709","0.02732","201.65895"
"2013.42400","5.59961","22.99013","44.50709","0.02731","201.65155"
"2013.52400","5.59866","22.96897","44.50709","0.02730","201.46594"
"2013.62400","5.59788","22.96043","44.50709","0.02730","201.39104"
"2013.72400","5.59697","22.91547","44.50709","0.02729","200.99673"
"2013.82400","5.59634","22.90624","44.50709","0.02728","200.91577"
"2013.92400","5.59548","22.88855","44.58524","0.02727","200.76057"
"2014.02400","5.59463","22.89996","44.58524","0.02726","200.86070"
"2014.12400","5.59335","22.90505","44.58524","0.02725","200.90535"
"2014.22400","5.59179","22.91208","44.58524","0.02724","200.96701"
"2014.32400","5.59037","22.90708","44.58524","0.02722","200.92311"
"2014.42400","5.58909","22.89729","44.58524","0.02721","200.83720"
"2014.52400","5.58833","22.89474","44.70407","0.02720","200.81488"
"2014.62400","5.58740","22.85530","44.70407","0.02719","200.46895"
"2014.72400","5.58673","22.86138","44.70407","0.02719","200.52229"
"2014.82400","5.58566","22.82396","44.70407","0.02718","200.19406"
"2014.92400","5.58467","22.80237","44.70407","0.02717","200.00467"
"2015.02400","5.58345","22.76433","44.78730","0.02716","199.67107"
"2015.12400","5.58242","22.72439","44.78730","0.02715","199.32068"
"2015.22400","5.58160","22.69426","44.78730","0.02714","199.05646"
"2015.32400","5.58076","22.70008","44.78730","0.02713","199.10750"
"2015.42400","5.58023","22.72578","44.78730","0.02712","199.33287"
"2015.52400","5.57946","22.73696","44.78730","0.02712","199.43097"
"2015.62400","5.57900","22.75813","44.87215","0.02711","199.61662"
"2015.72400","5.57825","22.70570","44.87215","0.02710","199.15678"
"2015.82400","5.57763","22.66881","44.87215","0.02710","198.83316"
"2015.92400","5.57682","22.64134","44.87215","0.02709","198.59224"
"2016.02400","5.57605","22.60844","44.87215","0.02708","198.30373"
"2016.12400","5.57537","22.59414","44.95779","0.02708","198.17827"
"2016.22400","5.57465","22.60098","44.95779","0.02707","198.23828"
"2016.32400","5.57422","22.58022","44.95779","0.02707","198.05614"
"2016.42400","5.57371","22.58023","44.95779","0.02706","198.05623"
"2016.52400","5.57344","22.55759","44.95779","0.02706","197.85770"
"2016.62400","5.57315","22.55164","44.95779","0.02706","197.80550"
"2016.72400","5.57296","22.56175","45.03770","0.02705","197.89420"
"2016.82400","5.57281","22.55953","45.03770","0.02705","197.87469"
"2016.92400","5.57265","22.57414","45.03770","0.02705","198.00281"
"2017.02400","5.57257","22.59237","45.03770","0.02705","198.16273"
"2017.12400","5.57243","22.61102","45.03770","0.02705","198.32635"
"2017.22400","5.57238","22.62210","45.03770","0.02705","198.42348"
"2017.32400","5.57229","22.63330","45.15340","0.02705","198.52177"
"2017.42400","5.57224","22.64066","45.15340","0.02705","198.58629"
"2017.52400","5.57219","22.63421","45.15340","0.02705","198.52969"
"2017.62400","5.57214","22.63652","45.15340","0.02705","198.54996"
"2017.72400","5.57212","22.64975","45.15340","0.02705","198.66605"
"2017.82400","5.57208","22.66002","45.22740","0.02704","198.75610"
"2017.92400","5.57207","22.69018","45.22740","0.02704","199.02065"
"2018.02400","5.57204","22.70577","45.22740","0.02704","199.15739"
"2018.12400","5.57203","22.73748","45.22740","0.02704","199.43553"
"2018.22400","5.57201","22.74026","45.22740","0.02704","199.45990"
"2018.32400","5.57200","22.74162","45.22740","0.02704","199.47183"
"2018.42400","5.57199","22.74383","45.30487","0.02704","199.49120"
"2018.52400","5.57198","22.74486","45.30487","0.02704","199.50023"
"2018.62400","5.57197","22.75335","45.30487","0.02704","199.57471"
"2018.72400","5.57196","22.75237","45.30487","0.02704","199.56615"
"2018.82400","5.57196","22.77017","45.30487","0.02704","199.72224"
"2018.92400","5.57195","22.76259","45.38288","0.02704","199.65579"
"2019.02400","5.57194","22.76061","45.38288","0.02704","199.63837"
"2019.12400","5.57194","22.74064","45.38288","0.02704","199.46323"
"2019.22400","5.57194","22.71182","45.38288","0.02704","199.21043"
"2019.32400","5.57194","22.68742","45.38288","0.02704","198.99643"
"2019.42400","5.57194","22.67692","45.38288","0.02704","198.90433"
"2019.52400","5.57194","22.67097","45.50278","0.02704","198.85217"
"2019.62400","5.57193","22.68513","45.50278","0.02704","198.97639"
"2019.72400","5.57193","22.69848","45.50278","0.02704","199.09346"
"2019.82400","5.57193","22.71218","45.50278","0.02704","199.21364"
"2019.92400","5.57192","22.70657","45.50278","0.02704","199.16438"
"2020.02400","5.57192","22.70259","45.58403","0.02704","199.12949"
"2020.12400","5.57193","22.70081","45.58403","0.02704","199.11386"
"2020.22400","5.57192","22.70247","45.58403","0.02704","199.12848"
"2020.32400","5.57192","22.71301","45.58403","0.02704","199.22093"
"2020.42400","5.57192","22.73645","45.58403","0.02704","199.42648"
"2020.52400","5.57192","22.75796","45.58403","0.02704","199.61513"
"2020.62400","5.57192","22.80173","45.66523","0.02704","199.99911"
"2020.72400","5.57191","22.81995","45.66523","0.02704","200.15887"
"2020.82400","5.57191","22.84565","45.66523","0.02704","200.38431"
"2020.92400","5.57191","22.86127","45.66523","0.02704","200.52127"
"2021.02400","5.57191","22.87146","45.66523","0.02704","200.61070"
"2021.12400","5.57191","22.87370","45.74212","0.02704","200.63034"
"2021.22400","5.57191","22.87151","45.74212","0.02704","200.61116"
"2021.32400","5.57191","22.88166","45.74212","0.02704","200.70015"
"2021.42400","5.57191","22.88530","45.74212","0.02704","200.73209"
"2021.52400","5.57190","22.89508","45.74212","0.02704","200.81790"
"2021.62400","5.57190","22.89298","45.74212","0.02704","200.79944"
"2021.72400","5.57190","22.89187","45.82623","0.02704","200.78972"
"2021.82400","5.57190","22.90116","45.82623","0.02704","200.87115"
"2021.92400","5.57190","22.90863","45.82623","0.02704","200.93669"
"2022.02400","5.57190","22.91086","45.82623","0.02704","200.95630"
"2022.12400","5.57190","22.89670","45.82623","0.02704","200.83211"
"2022.22400","5.57189","22.89554","45.82623","0.02704","200.82193"
"2022.32400","5.57189","22.89517","45.94957","0.02704","200.81865"
"2022.42400","5.57189","22.90095","45.94957","0.02704","200.86931"
"2022.52400","5.57189","22.89695","45.94957","0.02704","200.83424"
"2022.62400","5.57188","22.89254","45.94957","0.02704","200.79559"
"2022.72400","5.57188","22.87944","45.94957","0.02704","200.68066"
"2022.82400","5.57188","22.85389","46.03292","0.02704","200.45657"
"2022.92400","5.57188","22.82987","46.03292","0.02704","200.24591"
"2023.02400","5.57188","22.81802","46.03292","0.02704","200.14197"
"2023.12400","5.57188","22.81417","46.03292","0.02704","200.10815"
"2023.22400","5.57187","22.81557","46.03292","0.02704","200.12047"
"2023.32400","5.57187","22.82257","46.03292","0.02704","200.18182"
"2023.42400","5.57187","22.82814","46.11679","0.02704","200.23074"
"2023.52400","5.57187","22.84604","46.11679","0.02704","200.38777"
"2023.62400","5.57186","22.85980","46.11679","0.02704","200.50844"
"2023.72400","5.57186","22.87389","46.11679","0.02704","200.63202"
"2023.82400","5.57186","22.87193","46.11679","0.02704","200.61482"
"2023.92400","5.57186","22.89020","46.19873","0.02704","200.77505"
"2024.02400","5.57185","22.90386","46.19873","0.02704","200.89491"
"2024.12400","5.57185","22.92835","46.19873","0.02704","201.10973"
"2024.22400","5.57185","22.95896","46.19873","0.02704","201.37813"
"2024.32400","5.57184","22.98979","46.19873","0.02704","201.64861"
"2024.42400","5.57184","22.99962","46.19873","0.02704","201.73483"
"2024.52400","5.57183","23.00965","46.28198","0.02704","201.82275"
"2024.62400","5.57183","22.99289","46.28198","0.02704","201.67580"
"2024.72400","5.57183","22.98813","46.28198","0.02704","201.63402"
"2024.82400","5.57183","22.97990","46.28198","0.02704","201.56183"
"2024.92400","5.57182","22.97832","46.28198","0.02704","201.54794"
"2025.02400","5.57182","22.97343","46.41033","0.02704","201.50511"
"2025.12400","5.57181","22.97154","46.41033","0.02704","201.48848"
"2025.22400","5.57181","22.96407","46.41033","0.02704","201.42299"
"2025.32400","5.57180","22.95600","46.41033","0.02704","201.35223"
