Repository: Mecanon/morphing_wing

File: experimental/sma_database/flexinol_isobaric_200MPa_heating.csv (part 36 of 90)
Test : Start of hold value,"200.00000",MPa
Time,Extension,Load,Temperature: Chamber 3119-600 1 1,Tensile strain (Extension),Tensile stress
(s),(mm),(N),(C),(mm/mm),(MPa)
"2106.81100","7.16991","23.05258","76.44724","0.02141","202.19936"
"2106.91100","7.16991","23.03318","76.44724","0.02141","202.02921"
"2107.01100","7.16990","22.99914","76.44724","0.02141","201.73062"
"2107.11100","7.16990","22.95182","76.44724","0.02141","201.31558"
"2107.21100","7.16990","22.91617","76.44724","0.02141","201.00284"
"2107.31100","7.16990","22.88187","76.45522","0.02141","200.70197"
"2107.41100","7.16990","22.86176","76.45522","0.02141","200.52559"
"2107.51100","7.16990","22.84212","76.45522","0.02141","200.35332"
"2107.61100","7.16989","22.87349","76.45522","0.02141","200.62845"
"2107.71100","7.16989","22.89828","76.45522","0.02141","200.84592"
"2107.81100","7.16989","22.93023","76.45522","0.02141","201.12621"
"2107.91100","7.16989","22.97450","76.46959","0.02141","201.51451"
"2108.01100","7.16989","23.01666","76.46959","0.02141","201.88426"
"2108.11100","7.16988","23.05821","76.46959","0.02141","202.24870"
"2108.21100","7.16988","23.06488","76.46959","0.02141","202.30725"
"2108.31100","7.16988","23.04561","76.46959","0.02141","202.13823"
"2108.41100","7.16987","23.00154","76.47763","0.02141","201.75168"
"2108.51100","7.16987","22.94540","76.47763","0.02141","201.25926"
"2108.61100","7.16987","22.88163","76.47763","0.02141","200.69986"
"2108.71100","7.16987","22.84891","76.47763","0.02141","200.41289"
"2108.81100","7.16987","22.82552","76.47763","0.02141","200.20772"
"2108.91100","7.16986","22.85050","76.47763","0.02141","200.42685"
"2109.01100","7.16986","22.89768","76.48862","0.02141","200.84067"
"2109.11100","7.16986","22.96860","76.48862","0.02141","201.46274"
"2109.21100","7.16986","23.02814","76.48862","0.02141","201.98495"
"2109.31100","7.16985","23.05581","76.48862","0.02141","202.22766"
"2109.41100","7.16985","23.05421","76.48862","0.02141","202.21364"
"2109.51100","7.16985","23.01783","76.48862","0.02141","201.89456"
"2109.61100","7.16985","22.96270","76.49978","0.02141","201.41098"
"2109.71100","7.16985","22.91445","76.49978","0.02141","200.98775"
"2109.81100","7.16985","22.86544","76.49978","0.02141","200.55789"
"2109.91100","7.16984","22.86539","76.49978","0.02141","200.55742"
"2110.01100","7.16984","22.91099","76.49978","0.02141","200.95740"
"2110.11100","7.16984","22.97618","76.49978","0.02141","201.52922"
"2110.21100","7.16983","23.04332","76.50830","0.02141","202.11807"
"2110.31100","7.16983","23.07326","76.50830","0.02141","202.38068"
"2110.41100","7.16983","23.06672","76.50830","0.02141","202.32336"
"2110.51100","7.16982","23.03227","76.50830","0.02141","202.02119"
"2110.61100","7.16982","22.96386","76.50830","0.02141","201.42111"
"2110.71100","7.16981","22.90098","76.51943","0.02141","200.86958"
"2110.81100","7.16981","22.87709","76.51943","0.02141","200.66010"
"2110.91100","7.16981","22.89935","76.51943","0.02141","200.85529"
"2111.01100","7.16981","22.95869","76.51943","0.02141","201.37579"
"2111.11100","7.16981","23.01021","76.51943","0.02141","201.82767"
"2111.21100","7.16981","23.05965","76.51943","0.02141","202.26135"
"2111.31100","7.16980","23.06869","76.53159","0.02141","202.34065"
"2111.41100","7.16980","23.04331","76.53159","0.02141","202.11806"
"2111.51100","7.16980","22.97410","76.53159","0.02141","201.51100"
"2111.61100","7.16980","22.90132","76.53159","0.02141","200.87259"
"2111.71100","7.16979","22.86128","76.53159","0.02141","200.52141"
"2111.81100","7.16979","22.85833","76.53159","0.02141","200.49550"
"2111.91100","7.16979","22.89676","76.54845","0.02141","200.83258"
"2112.01100","7.16979","22.95048","76.54845","0.02141","201.30377"
"2112.11100","7.16978","22.99417","76.54845","0.02141","201.68698"
"2112.21100","7.16978","23.03600","76.54845","0.02141","202.05386"
"2112.31100","7.16977","23.05651","76.54845","0.02141","202.23376"
"2112.41100","7.16977","23.05727","76.54845","0.02141","202.24045"
"2112.51100","7.16977","23.01702","76.55781","0.02141","201.88739"
"2112.61100","7.16977","22.96821","76.55781","0.02141","201.45930"
"2112.71100","7.16976","22.91306","76.55781","0.02141","200.97556"
"2112.81100","7.16976","22.86008","76.55781","0.02141","200.51089"
"2112.91100","7.16976","22.84707","76.55781","0.02141","200.39677"
"2113.01100","7.16975","22.85748","76.56495","0.02141","200.48802"
"2113.11100","7.16975","22.88723","76.56495","0.02141","200.74904"
"2113.21100","7.16975","22.94011","76.56495","0.02141","201.21281"
"2113.31100","7.16975","23.01034","76.56495","0.02141","201.82881"
"2113.41100","7.16974","23.05519","76.56495","0.02141","202.22220"
"2113.51100","7.16974","23.06394","76.56495","0.02141","202.29893"
"2113.61100","7.16974","23.02578","76.57548","0.02141","201.96425"
"2113.71100","7.16974","22.97333","76.57548","0.02141","201.50424"
"2113.81100","7.16973","22.90962","76.57548","0.02141","200.94543"
"2113.91100","7.16973","22.88340","76.57548","0.02141","200.71539"
"2114.01100","7.16972","22.88304","76.57548","0.02141","200.71227"
"2114.11100","7.16972","22.91421","76.57548","0.02141","200.98569"
"2114.21100","7.16972","22.98224","76.58105","0.02141","201.58240"
"2114.31100","7.16971","23.04323","76.58105","0.02141","202.11732"
"2114.41100","7.16971","23.08762","76.58105","0.02141","202.50671"
"2114.51100","7.16970","23.08975","76.58105","0.02141","202.52538"
"2114.61100","7.16970","23.04507","76.58105","0.02141","202.13345"
"2114.71100","7.16970","22.97148","76.58105","0.02141","201.48798"
"2114.81100","7.16969","22.92231","76.58718","0.02141","201.05669"
"2114.91100","7.16968","22.89826","76.58718","0.02141","200.84575"
"2115.01100","7.16967","22.91199","76.58718","0.02141","200.96620"
"2115.11100","7.16967","22.96949","76.58718","0.02141","201.47057"
"2115.21100","7.16966","23.05050","76.58718","0.02141","202.18108"
"2115.31100","7.16966","23.09435","76.58718","0.02141","202.56570"
"2115.41100","7.16964","23.10550","76.59376","0.02141","202.66350"
"2115.51100","7.16960","23.04988","76.59376","0.02141","202.17566"
"2115.61100","7.16952","22.97520","76.59376","0.02141","201.52061"
"2115.71100","7.16932","22.90835","76.59376","0.02141","200.93422"
"2115.81100","7.16900","22.87934","76.59376","0.02140","200.67976"
"2115.91100","7.16857","22.89500","76.60784","0.02140","200.81717"
"2116.01100","7.16788","22.95836","76.60784","0.02139","201.37288"
"2116.11100","7.16670","23.01732","76.60784","0.02138","201.89008"
"2116.21100","7.16518","23.03348","76.60784","0.02137","202.03181"
"2116.31100","7.16354","22.95309","76.60784","0.02135","201.32672"
"2116.41100","7.16209","22.82586","76.60784","0.02134","200.21074"
"2116.51100","7.16046","22.80858","76.61635","0.02132","200.05916"
"2116.61100","7.15830","22.88653","76.61635","0.02130","200.74290"
"2116.71100","7.15605","22.90112","76.61635","0.02128","200.87082"
"2116.81100","7.15398","22.80648","76.61635","0.02126","200.04077"
"2116.91100","7.15173","22.68955","76.61635","0.02124","199.01511"
"2117.01100","7.14900","22.63647","76.61635","0.02121","198.54955"
"2117.11100","7.14671","22.68446","76.62283","0.02119","198.97043"
"2117.21100","7.14481","22.74013","76.62283","0.02117","199.45876"
"2117.31100","7.14251","22.66527","76.62283","0.02115","198.80215"
"2117.41100","7.13981","22.54854","76.62283","0.02112","197.77829"
"2117.51100","7.13720","22.55851","76.62283","0.02110","197.86575"
"2117.61100","7.13424","22.61269","76.62283","0.02107","198.34094"
"2117.71100","7.13128","22.57178","76.63837","0.02104","197.98210"
"2117.81100","7.12868","22.44751","76.63837","0.02102","196.89209"
"2117.91100","7.12608","22.35143","76.63837","0.02099","196.04939"
"2118.01100","7.12406","22.36016","76.63837","0.02097","196.12598"
"2118.11100","7.12284","22.43758","76.63837","0.02096","196.80499"
"2118.21100","7.12206","22.44920","76.65192","0.02096","196.90697"
"2118.31100","7.12142","22.35929","76.65192","0.02095","196.11829"
"2118.41100","7.12083","22.33050","76.65192","0.02094","195.86580"
"2118.51100","7.12028","22.41499","76.65192","0.02094","196.60690"
"2118.61100","7.11972","22.40857","76.65192","0.02093","196.55055"
"2118.71100","7.11920","22.29603","76.65192","0.02093","195.56348"
"2118.81100","7.11874","22.31055","76.66428","0.02092","195.69081"
"2118.91100","7.11839","22.41307","76.66428","0.02092","196.59007"
"2119.01100","7.11815","22.37189","76.66428","0.02092","196.22888"
"2119.11100","7.11801","22.27587","76.66428","0.02092","195.38663"
"2119.21100","7.11794","22.34271","76.66428","0.02092","195.97293"
"2119.31100","7.11791","22.40096","76.66428","0.02092","196.48381"
"2119.41100","7.11789","22.28993","76.67790","0.02092","195.50993"
"2119.51100","7.11787","22.26557","76.67790","0.02092","195.29633"
"2119.61100","7.11786","22.37487","76.67790","0.02092","196.25499"
"2119.71100","7.11785","22.35370","76.67790","0.02092","196.06931"
"2119.81100","7.11784","22.24067","76.67790","0.02092","195.07791"
"2119.91100","7.11784","22.28068","76.67790","0.02092","195.42879"
"2120.01100","7.11782","22.41259","76.69041","0.02092","196.58586"
"2120.11100","7.11782","22.40357","76.69041","0.02091","196.50668"
"2120.21100","7.11782","22.28968","76.69041","0.02091","195.50780"
"2120.31100","7.11782","22.26515","76.69041","0.02091","195.29259"
"2120.41100","7.11782","22.37232","76.69041","0.02092","196.23259"
"2120.51100","7.11783","22.43451","76.69041","0.02092","196.77811"
"2120.61100","7.11782","22.35455","76.69308","0.02092","196.07677"
"2120.71100","7.11783","22.27089","76.69308","0.02092","195.34297"
"2120.81100","7.11783","22.31015","76.69308","0.02092","195.68732"
"2120.91100","7.11783","22.41231","76.69308","0.02092","196.58334"
"2121.01100","7.11783","22.42998","76.69308","0.02092","196.73837"
"2121.11100","7.11784","22.30560","76.69774","0.02092","195.64743"
"2121.21100","7.11785","22.27558","76.69774","0.02092","195.38411"
"2121.31100","7.11785","22.37842","76.69774","0.02092","196.28612"
"2121.41100","7.11785","22.43388","76.69774","0.02092","196.77255"
"2121.51100","7.11786","22.36274","76.69774","0.02092","196.14859"
"2121.61100","7.11786","22.27631","76.69774","0.02092","195.39052"
"2121.71100","7.11787","22.32238","76.70611","0.02092","195.79457"
"2121.81100","7.11787","22.43639","76.70611","0.02092","196.79459"
"2121.91100","7.11788","22.41136","76.70611","0.02092","196.57507"
"2122.01100","7.11788","22.30239","76.70611","0.02092","195.61928"
"2122.11100","7.11788","22.29690","76.70611","0.02092","195.57106"
"2122.21100","7.11789","22.40911","76.70611","0.02092","196.55527"
"2122.31100","7.11790","22.44589","76.71561","0.02092","196.87796"
"2122.41100","7.11790","22.35537","76.71561","0.02092","196.08392"
"2122.51100","7.11791","22.28170","76.71561","0.02092","195.43781"
"2122.61100","7.11790","22.33285","76.71561","0.02092","195.88638"
"2122.71100","7.11791","22.44048","76.71561","0.02092","196.83044"
"2122.81100","7.11792","22.42801","76.71561","0.02092","196.72108"
"2122.91100","7.11792","22.31352","76.72611","0.02092","195.71690"
"2123.01100","7.11793","22.29074","76.72611","0.02092","195.51709"
"2123.11100","7.11793","22.38273","76.72611","0.02092","196.32394"
"2123.21100","7.11794","22.45861","76.72611","0.02092","196.98946"
"2123.31100","7.11794","22.41730","76.72611","0.02092","196.62711"
"2123.41100","7.11795","22.31557","76.74180","0.02092","195.73486"
"2123.51100","7.11795","22.30940","76.74180","0.02092","195.68077"
"2123.61100","7.11796","22.40854","76.74180","0.02092","196.55029"
"2123.71100","7.11796","22.45222","76.74180","0.02092","196.93341"
"2123.81100","7.11797","22.35086","76.74180","0.02092","196.04436"
"2123.91100","7.11797","22.27538","76.74180","0.02092","195.38239"
"2124.01100","7.11798","22.34407","76.75037","0.02092","195.98483"
"2124.11100","7.11798","22.44268","76.75037","0.02092","196.84981"
"2124.21100","7.11799","22.43895","76.75037","0.02092","196.81702"
"2124.31100","7.11799","22.34585","76.75037","0.02092","196.00041"
"2124.41100","7.11800","22.29965","76.75037","0.02092","195.59521"
"2124.51100","7.11800","22.40037","76.75037","0.02092","196.47864"
"2124.61100","7.11801","22.46430","76.75541","0.02092","197.03937"
"2124.71100","7.11801","22.39294","76.75541","0.02092","196.41347"
"2124.81100","7.11802","22.30715","76.75541","0.02092","195.66098"
"2124.91100","7.11803","22.36619","76.75541","0.02092","196.17883"
"2125.01100","7.11803","22.48190","76.75541","0.02092","197.19377"
"2125.11100","7.11804","22.48603","76.75541","0.02092","197.22997"
"2125.21100","7.11804","22.38630","76.76920","0.02092","196.35522"
"2125.31100","7.11804","22.35178","76.76920","0.02092","196.05247"
"2125.41100","7.11805","22.44762","76.76920","0.02092","196.89313"
"2125.51100","7.11805","22.50852","76.76920","0.02092","197.42729"
"2125.61100","7.11806","22.42193","76.76920","0.02092","196.66777"
"2125.71100","7.11807","22.33744","76.76920","0.02092","195.92668"
"2125.81100","7.11808","22.40366","76.77695","0.02092","196.50752"
"2125.91100","7.11808","22.51294","76.77695","0.02092","197.46605"
"2126.01100","7.11808","22.51112","76.77695","0.02092","197.45010"
"2126.11100","7.11809","22.39450","76.77695","0.02092","196.42719"
"2126.21100","7.11810","22.35447","76.77695","0.02092","196.07605"
"2126.31100","7.11810","22.44274","76.78777","0.02092","196.85028"
"2126.41100","7.11811","22.50233","76.78777","0.02092","197.37297"
"2126.51100","7.11812","22.42340","76.78777","0.02092","196.68062"
"2126.61100","7.11813","22.32720","76.78777","0.02092","195.83687"
"2126.71100","7.11814","22.36178","76.78777","0.02092","196.14014"
"2126.81100","7.11814","22.46708","76.78777","0.02092","197.06375"
"2126.91100","7.11815","22.48219","76.80042","0.02092","197.19637"
"2127.01100","7.11815","22.38316","76.80042","0.02092","196.32770"
"2127.11100","7.11817","22.32434","76.80042","0.02092","195.81178"
"2127.21100","7.11817","22.40405","76.80042","0.02092","196.51094"
"2127.31100","7.11818","22.50622","76.80042","0.02092","197.40707"
"2127.41100","7.11818","22.45728","76.80042","0.02092","196.97786"
"2127.51100","7.11820","22.36147","76.81287","0.02092","196.13748"
"2127.61100","7.11820","22.34265","76.81287","0.02092","195.97237"
"2127.71100","7.11821","22.44247","76.81287","0.02092","196.84793"
"2127.81100","7.11821","22.51237","76.81287","0.02092","197.46106"
"2127.91100","7.11822","22.45298","76.81287","0.02092","196.94011"
"2128.01100","7.11823","22.35122","76.81287","0.02092","196.04750"
"2128.11100","7.11824","22.32081","76.81917","0.02092","195.78084"
"2128.21100","7.11825","22.42653","76.81917","0.02092","196.70807"
"2128.31100","7.11826","22.50817","76.81917","0.02092","197.42424"
"2128.41100","7.11826","22.50230","76.81917","0.02092","197.37268"
"2128.51100","7.11827","22.41719","76.81917","0.02092","196.62617"
"2128.61100","7.11828","22.34253","76.82412","0.02092","195.97128"
"2128.71100","7.11829","22.38898","76.82412","0.02092","196.37878"
"2128.81100","7.11830","22.47904","76.82412","0.02092","197.16866"
"2128.91100","7.11831","22.50215","76.82412","0.02092","197.37135"
"2129.01100","7.11832","22.41354","76.82412","0.02092","196.59416"
"2129.11100","7.11833","22.33412","76.82412","0.02092","195.89760"
"2129.21100","7.11834","22.34827","76.83170","0.02092","196.02171"
"2129.31100","7.11835","22.44110","76.83170","0.02092","196.83592"
"2129.41100","7.11836","22.50405","76.83170","0.02092","197.38808"
"2129.51100","7.11837","22.46581","76.83170","0.02092","197.05260"
"2129.61100","7.11838","22.35561","76.83170","0.02092","196.08601"
"2129.71100","7.11839","22.31981","76.83170","0.02092","195.77205"
"2129.81100","7.11841","22.40675","76.83857","0.02092","196.53459"
"2129.91100","7.11842","22.51143","76.83857","0.02092","197.45276"
"2130.01100","7.11843","22.51161","76.83857","0.02092","197.45435"
"2130.11100","7.11844","22.42625","76.83857","0.02092","196.70564"
"2130.21100","7.11845","22.36509","76.83857","0.02092","196.16922"
"2130.31100","7.11846","22.39306","76.83857","0.02092","196.41457"
"2130.41100","7.11847","22.47245","76.84578","0.02092","197.11086"
"2130.51100","7.11849","22.51229","76.84578","0.02092","197.46030"
"2130.61100","7.11851","22.43309","76.84578","0.02092","196.76561"
"2130.71100","7.11853","22.33986","76.84578","0.02092","195.94792"
"2130.81100","7.11855","22.36300","76.84578","0.02092","196.15085"
"2130.91100","7.11856","22.46082","76.84578","0.02092","197.00885"
"2131.01100","7.11858","22.53919","76.85207","0.02092","197.69627"
"2131.11100","7.11859","22.52701","76.85207","0.02092","197.58945"
"2131.21100","7.11860","22.43593","76.85207","0.02092","196.79056"
"2131.31100","7.11861","22.35794","76.85207","0.02092","196.10654"
"2131.41100","7.11863","22.41116","76.85207","0.02092","196.57327"
"2131.51100","7.11865","22.51865","76.85582","0.02092","197.51611"
"2131.61100","7.11867","22.53748","76.85582","0.02092","197.68129"
"2131.71100","7.11870","22.46325","76.85582","0.02092","197.03015"
"2131.81100","7.11871","22.39394","76.85582","0.02092","196.42226"
"2131.91100","7.11873","22.39623","76.85582","0.02092","196.44235"
"2132.01100","7.11875","22.47093","76.85582","0.02092","197.09756"
"2132.11100","7.11875","22.54147","76.85890","0.02092","197.71626"
"2132.21100","7.11878","22.52917","76.85890","0.02092","197.60841"
"2132.31100","7.11881","22.41557","76.85890","0.02092","196.61195"
"2132.41100","7.11883","22.35689","76.85890","0.02092","196.09731"
"2132.51100","7.11884","22.40776","76.85890","0.02092","196.54344"
"2132.61100","7.11887","22.50580","76.85890","0.02092","197.40343"
"2132.71100","7.11888","22.56935","76.86762","0.02093","197.96077"
"2132.81100","7.11891","22.53995","76.86762","0.02093","197.70297"
"2132.91100","7.11892","22.43980","76.86762","0.02093","196.82451"
"2133.01100","7.11893","22.37532","76.86762","0.02093","196.25894"
"2133.11100","7.11895","22.39104","76.86762","0.02093","196.39680"
"2133.21100","7.11897","22.48561","76.86762","0.02093","197.22632"
"2133.31100","7.11900","22.55324","76.87554","0.02093","197.81947"
"2133.41100","7.11902","22.54261","76.87554","0.02093","197.72627"
"2133.51100","7.11904","22.47511","76.87554","0.02093","197.13422"
"2133.61100","7.11906","22.41526","76.87554","0.02093","196.60928"
"2133.71100","7.11908","22.38111","76.87554","0.02093","196.30969"
"2133.81100","7.11909","22.39828","76.87554","0.02093","196.46030"
"2133.91100","7.11911","22.48287","76.88626","0.02093","197.20227"
"2134.01100","7.11914","22.53893","76.88626","0.02093","197.69395"
"2134.11100","7.11917","22.50678","76.88626","0.02093","197.41199"
"2134.21100","7.11921","22.42869","76.88626","0.02093","196.72708"
"2134.31100","7.11924","22.38544","76.88626","0.02093","196.34767"
"2134.41100","7.11927","22.39671","76.89627","0.02093","196.44655"
"2134.51100","7.11929","22.43340","76.89627","0.02093","196.76842"
"2134.61100","7.11931","22.50707","76.89627","0.02093","197.41452"
"2134.71100","7.11934","22.56004","76.89627","0.02093","197.87917"
"2134.81100","7.11936","22.53841","76.89627","0.02093","197.68941"
"2134.91100","7.11940","22.44929","76.89627","0.02093","196.90773"
"2135.01100","7.11945","22.38634","76.90972","0.02093","196.35564"
"2135.11100","7.11950","22.38549","76.90972","0.02093","196.34811"
"2135.21100","7.11955","22.44253","76.90972","0.02093","196.84848"
"2135.31100","7.11958","22.53387","76.90972","0.02093","197.64966"
"2135.41100","7.11962","22.58450","76.90972","0.02093","198.09367"
"2135.51100","7.11966","22.57370","76.90972","0.02093","197.99895"
"2135.61100","7.11970","22.50310","76.91748","0.02093","197.37970"
"2135.71100","7.11975","22.40928","76.91748","0.02093","196.55678"
"2135.81100","7.11983","22.38147","76.91748","0.02093","196.31285"
"2135.91100","7.11993","22.41374","76.91748","0.02094","196.59592"
"2136.01100","7.12003","22.49137","76.91748","0.02094","197.27684"
"2136.11100","7.12012","22.55860","76.91748","0.02094","197.86655"
"2136.21100","7.12022","22.59731","76.92290","0.02094","198.20607"
"2136.31100","7.12029","22.58919","76.92290","0.02094","198.13481"
"2136.41100","7.12039","22.52403","76.92290","0.02094","197.56328"
"2136.51100","7.12051","22.43586","76.92290","0.02094","196.78990"
"2136.61100","7.12069","22.38816","76.92290","0.02094","196.37155"
"2136.71100","7.12092","22.39450","76.92912","0.02094","196.42717"
"2136.81100","7.12116","22.45835","76.92912","0.02095","196.98726"
"2136.91100","7.12142","22.53382","76.92912","0.02095","197.64919"
"2137.01100","7.12168","22.60199","76.92912","0.02095","198.24707"
"2137.11100","7.12198","22.64026","76.92912","0.02095","198.58279"
"2137.21100","7.12231","22.64532","76.92912","0.02096","198.62718"
"2137.31100","7.12272","22.60041","76.94035","0.02096","198.23322"
"2137.41100","7.12327","22.53420","76.94035","0.02097","197.65250"
"2137.51100","7.12389","22.47983","76.94035","0.02097","197.17558"
"2137.61100","7.12448","22.46019","76.94035","0.02098","197.00331"
"2137.71100","7.12495","22.47515","76.94035","0.02098","197.13452"
"2137.81100","7.12530","22.52553","76.94035","0.02099","197.57646"
"2137.91100","7.12552","22.59808","76.94888","0.02099","198.21281"
"2138.01100","7.12565","22.65266","76.94888","0.02099","198.69151"
"2138.11100","7.12577","22.69322","76.94888","0.02099","199.04735"
"2138.21100","7.12588","22.70729","76.94888","0.02099","199.17073"
"2138.31100","7.12602","22.67953","76.94888","0.02099","198.92728"
"2138.41100","7.12617","22.64996","76.94888","0.02099","198.66788"
"2138.51100","7.12632","22.63456","76.96149","0.02100","198.53278"
"2138.61100","7.12643","22.60742","76.96149","0.02100","198.29475"
"2138.71100","7.12653","22.58027","76.96149","0.02100","198.05656"
"2138.81100","7.12662","22.55896","76.96149","0.02100","197.86964"
"2138.91100","7.12670","22.52309","76.96149","0.02100","197.55504"
"2139.01100","7.12681","22.49538","76.96149","0.02100","197.31203"
"2139.11100","7.12694","22.48196","76.97030","0.02100","197.19432"
"2139.21100","7.12708","22.46872","76.97030","0.02100","197.07813"
"2139.31100","7.12723","22.48428","76.97030","0.02100","197.21461"
"2139.41100","7.12736","22.51220","76.97030","0.02101","197.45950"
"2139.51100","7.12745","22.53719","76.97030","0.02101","197.67876"
"2139.61100","7.12752","22.57839","76.97832","0.02101","198.04010"
"2139.71100","7.12757","22.62970","76.97832","0.02101","198.49014"
"2139.81100","7.12762","22.69364","76.97832","0.02101","199.05103"
"2139.91100","7.12767","22.72885","76.97832","0.02101","199.35985"
"2140.01100","7.12772","22.73573","76.97832","0.02101","199.42021"
"2140.11100","7.12778","22.69059","76.97832","0.02101","199.02422"
"2140.21100","7.12784","22.63261","76.98753","0.02101","198.51572"
"2140.31100","7.12789","22.58580","76.98753","0.02101","198.10513"
"2140.41100","7.12794","22.56127","76.98753","0.02101","197.88995"
"2140.51100","7.12799","22.57745","76.98753","0.02101","198.03189"
"2140.61100","7.12804","22.62835","76.98753","0.02101","198.47832"
"2140.71100","7.12812","22.69232","76.98753","0.02101","199.03940"
"2140.81100","7.12822","22.74379","77.00644","0.02101","199.49083"
"2140.91100","7.12836","22.76704","77.00644","0.02102","199.69482"
"2141.01100","7.12855","22.75404","77.00644","0.02102","199.58081"
"2141.11100","7.12877","22.72810","77.00644","0.02102","199.35321"
"2141.21100","7.12902","22.68369","77.00644","0.02102","198.96375"
"2141.31100","7.12934","22.65389","77.00644","0.02102","198.70236"
"2141.41100","7.12977","22.60983","77.01774","0.02103","198.31587"
"2141.51100","7.13038","22.57486","77.01774","0.02103","198.00912"
"2141.61100","7.13119","22.56770","77.01774","0.02104","197.94637"
"2141.71100","7.13209","22.58867","77.01774","0.02105","198.13031"
"2141.81100","7.13288","22.68084","77.01774","0.02106","198.93867"
"2141.91100","7.13352","22.78469","77.02697","0.02106","199.84958"
"2142.01100","7.13395","22.83320","77.02697","0.02107","200.27510"
"2142.11100","7.13427","22.78119","77.02697","0.02107","199.81886"
"2142.21100","7.13453","22.69297","77.02697","0.02107","199.04515"
"2142.31100","7.13475","22.63835","77.02697","0.02108","198.56602"
"2142.41100","7.13498","22.67938","77.02697","0.02108","198.92592"
"2142.51100","7.13520","22.77432","77.03922","0.02108","199.75864"
"2142.61100","7.13539","22.85073","77.03922","0.02108","200.42888"
"2142.71100","7.13556","22.84057","77.03922","0.02108","200.33978"
"2142.81100","7.13569","22.77593","77.03922","0.02109","199.77275"
"2142.91100","7.13582","22.70012","77.03922","0.02109","199.10785"
"2143.01100","7.13594","22.69273","77.03922","0.02109","199.04298"
"2143.11100","7.13608","22.74849","77.05394","0.02109","199.53212"
"2143.21100","7.13623","22.82825","77.05394","0.02109","200.23169"
"2143.31100","7.13640","22.86672","77.05394","0.02109","200.56914"
"2143.41100","7.13661","22.82170","77.05394","0.02109","200.17424"
"2143.51100","7.13688","22.73761","77.05394","0.02110","199.43665"
"2143.61100","7.13720","22.68866","77.05394","0.02110","199.00728"
"2143.71100","7.13749","22.73682","77.06601","0.02110","199.42970"
"2143.81100","7.13780","22.84514","77.06601","0.02111","200.37982"
"2143.91100","7.13817","22.90420","77.06601","0.02111","200.89784"
"2144.01100","7.13864","22.88209","77.06601","0.02111","200.70396"
"2144.11100","7.13925","22.79566","77.06601","0.02112","199.94586"
"2144.21100","7.13991","22.72394","77.07796","0.02113","199.31679"
"2144.31100","7.14056","22.75407","77.07796","0.02113","199.58105"
"2144.41100","7.14112","22.85884","77.07796","0.02114","200.50002"
"2144.51100","7.14159","22.93647","77.07796","0.02114","201.18088"
"2144.61100","7.14200","22.93392","77.07796","0.02115","201.15851"
"2144.71100","7.14236","22.86081","77.07796","0.02115","200.51727"
"2144.81100","7.14271","22.79055","77.08571","0.02115","199.90103"
"2144.91100","7.14307","22.76717","77.08571","0.02116","199.69592"
"2145.01100","7.14346","22.80430","77.08571","0.02116","200.02161"
"2145.11100","7.14389","22.89192","77.08571","0.02116","200.79012"
"2145.21100","7.14434","22.95988","77.08571","0.02117","201.38623"
"2145.31100","7.14483","22.99048","77.08571","0.02117","201.65462"
"2145.41100","7.14539","22.97701","77.09544","0.02118","201.53651"
"2145.51100","7.14602","22.89998","77.09544","0.02118","200.86081"
"2145.61100","7.14673","22.83352","77.09544","0.02119","200.27795"
"2145.71100","7.14751","22.85642","77.09544","0.02120","200.47874"
"2145.81100","7.14830","22.92780","77.09544","0.02121","201.10487"
"2145.91100","7.14902","23.01203","77.09544","0.02121","201.84364"
"2146.01100","7.14965","23.02628","77.10778","0.02122","201.96863"
"2146.11100","7.15018","22.96799","77.10778","0.02122","201.45740"
"2146.21100","7.15061","22.90290","77.10778","0.02123","200.88643"
"2146.31100","7.15097","22.91104","77.10778","0.02123","200.95787"
"2146.41100","7.15128","22.97974","77.10778","0.02123","201.56044"
"2146.51100","7.15159","23.05279","77.10778","0.02124","202.20114"
"2146.61100","7.15194","23.09125","77.12276","0.02124","202.53851"
"2146.71100","7.15235","23.04712","77.12276","0.02124","202.15147"
"2146.81100","7.15280","22.98357","77.12276","0.02125","201.59407"
"2146.91100","7.15336","22.92867","77.12276","0.02125","201.11249"
"2147.01100","7.15411","22.95449","77.12276","0.02126","201.33899"
"2147.11100","7.15509","23.05345","77.13255","0.02127","202.20695"
"2147.21100","7.15625","23.14623","77.13255","0.02128","203.02078"
"2147.31100","7.15742","23.15997","77.13255","0.02129","203.14124"
"2147.41100","7.15841","23.06396","77.13255","0.02130","202.29912"
"2147.51100","7.15917","23.02722","77.13255","0.02131","201.97693"
"2147.61100","7.16004","23.11559","77.13255","0.02132","202.75204"
"2147.71100","7.16112","23.20924","77.13908","0.02133","203.57346"
"2147.81100","7.16242","23.18785","77.13908","0.02134","203.38585"
"2147.91100","7.16361","23.10989","77.13908","0.02135","202.70201"
"2148.01100","7.16454","23.12863","77.13908","0.02136","202.86636"
"2148.11100","7.16519","23.22573","77.13908","0.02137","203.71808"
"2148.21100","7.16570","23.26615","77.13908","0.02137","204.07259"
"2148.31100","7.16601","23.19425","77.14854","0.02137","203.44197"
"2148.41100","7.16623","23.12378","77.14854","0.02138","202.82384"
"2148.51100","7.16635","23.17772","77.14854","0.02138","203.29697"
"2148.61100","7.16642","23.28179","77.14854","0.02138","204.20982"
"2148.71100","7.16645","23.30238","77.14854","0.02138","204.39035"
"2148.81100","7.16647","23.22833","77.14854","0.02138","203.74084"
"2148.91100","7.16648","23.14664","77.15664","0.02138","203.02434"
"2149.01100","7.16650","23.14842","77.15664","0.02138","203.03999"
"2149.11100","7.16651","23.23814","77.15664","0.02138","203.82695"
"2149.21100","7.16651","23.29214","77.15664","0.02138","204.30054"
"2149.31100","7.16652","23.30462","77.15664","0.02138","204.41003"
"2149.41100","7.16652","23.26622","77.16419","0.02138","204.07320"
"2149.51100","7.16652","23.20041","77.16419","0.02138","203.49600"
"2149.61100","7.16652","23.15947","77.16419","0.02138","203.13686"
"2149.71100","7.16652","23.12011","77.16419","0.02138","202.79163"
"2149.81100","7.16651","23.13552","77.16419","0.02138","202.92680"
"2149.91100","7.16651","23.19201","77.16419","0.02138","203.42233"
"2150.01100","7.16651","23.25463","77.17914","0.02138","203.97160"
"2150.11100","7.16650","23.30449","77.17914","0.02138","204.40889"
"2150.21100","7.16650","23.31326","77.17914","0.02138","204.48581"
"2150.31100","7.16650","23.27712","77.17914","0.02138","204.16887"
"2150.41100","7.16649","23.20825","77.17914","0.02138","203.56473"
"2150.51100","7.16649","23.14180","77.17914","0.02138","202.98190"
"2150.61100","7.16649","23.13437","77.18552","0.02138","202.91678"
"2150.71100","7.16648","23.19253","77.18552","0.02138","203.42688"
"2150.81100","7.16648","23.26523","77.18552","0.02138","204.06451"
"2150.91100","7.16648","23.30387","77.18552","0.02138","204.40346"
"2151.01100","7.16647","23.26396","77.18552","0.02138","204.05341"
"2151.11100","7.16647","23.20529","77.18552","0.02138","203.53877"
"2151.21100","7.16646","23.14178","77.19093","0.02138","202.98177"
"2151.31100","7.16646","23.15933","77.19093","0.02138","203.13568"
"2151.41100","7.16645","23.23018","77.19093","0.02138","203.75714"
"2151.51100","7.16645","23.30617","77.19093","0.02138","204.42360"
"2151.61100","7.16645","23.30376","77.19093","0.02138","204.40247"
"2151.71100","7.16644","23.23591","77.19504","0.02138","203.80733"
"2151.81100","7.16644","23.16724","77.19504","0.02138","203.20506"
"2151.91100","7.16643","23.13958","77.19504","0.02138","202.96239"
"2152.01100","7.16642","23.18457","77.19504","0.02138","203.35709"
"2152.11100","7.16642","23.27813","77.19504","0.02138","204.17772"
"2152.21100","7.16642","23.31253","77.19504","0.02138","204.47940"
"2152.31100","7.16642","23.25923","77.20367","0.02138","204.01189"
"2152.41100","7.16641","23.16438","77.20367","0.02138","203.17998"
"2152.51100","7.16641","23.12211","77.20367","0.02138","202.80919"
"2152.61100","7.16639","23.16714","77.20367","0.02138","203.20419"
"2152.71100","7.16639","23.24749","77.20367","0.02138","203.90895"
"2152.81100","7.16639","23.30886","77.20367","0.02138","204.44722"
"2152.91100","7.16639","23.27774","77.21442","0.02138","204.17430"
"2153.01100","7.16639","23.19380","77.21442","0.02138","203.43800"
"2153.11100","7.16638","23.13356","77.21442","0.02138","202.90961"
"2153.21100","7.16637","23.16430","77.21442","0.02138","203.17923"
"2153.31100","7.16637","23.25466","77.21442","0.02138","203.97185"
"2153.41100","7.16636","23.30937","77.21442","0.02138","204.45168"
"2153.51100","7.16636","23.28088","77.22089","0.02138","204.20184"
"2153.61100","7.16635","23.20287","77.22089","0.02138","203.51759"
"2153.71100","7.16634","23.14239","77.22089","0.02138","202.98708"
"2153.81100","7.16634","23.15447","77.22089","0.02138","203.09306"
"2153.91100","7.16633","23.23418","77.22089","0.02138","203.79216"
"2154.01100","7.16633","23.30677","77.22089","0.02138","204.42886"
"2154.11100","7.16632","23.30594","77.22575","0.02138","204.42160"
"2154.21100","7.16632","23.22868","77.22575","0.02138","203.74393"
"2154.31100","7.16630","23.14947","77.22575","0.02138","203.04913"
"2154.41100","7.16629","23.12146","77.22575","0.02138","202.80351"
"2154.51100","7.16629","23.16112","77.22575","0.02138","203.15135"
"2154.61100","7.16629","23.24992","77.22820","0.02138","203.93027"
"2154.71100","7.16628","23.30960","77.22820","0.02138","204.45375"
"2154.81100","7.16628","23.30090","77.22820","0.02138","204.37740"
"2154.91100","7.16627","23.24048","77.22820","0.02138","203.84743"
"2155.01100","7.16627","23.16429","77.22820","0.02138","203.17920"
"2155.11100","7.16626","23.13900","77.22820","0.02138","202.95734"
"2155.21100","7.16625","23.18489","77.23890","0.02138","203.35983"
"2155.31100","7.16624","23.26944","77.23890","0.02138","204.10147"
"2155.41100","7.16624","23.32293","77.23890","0.02138","204.57063"
"2155.51100","7.16623","23.31421","77.23890","0.02138","204.49416"
"2155.61100","7.16623","23.24391","77.23890","0.02138","203.87750"
"2155.71100","7.16622","23.16336","77.23890","0.02138","203.17101"
"2155.81100","7.16621","23.14026","77.25517","0.02138","202.96840"
"2155.91100","7.16620","23.19252","77.25517","0.02138","203.42680"
"2156.01100","7.16619","23.27929","77.25517","0.02138","204.18784"
"2156.11100","7.16619","23.32722","77.25517","0.02138","204.60822"
"2156.21100","7.16618","23.31701","77.25517","0.02138","204.51874"
"2156.31100","7.16617","23.25409","77.25517","0.02138","203.96680"
"2156.41100","7.16617","23.17427","77.26299","0.02138","203.26669"
"2156.51100","7.16616","23.15736","77.26299","0.02138","203.11836"
"2156.61100","7.16614","23.21129","77.26299","0.02138","203.59143"
"2156.71100","7.16613","23.28895","77.26299","0.02138","204.27261"
"2156.81100","7.16612","23.33575","77.26299","0.02138","204.68307"
"2156.91100","7.16611","23.32437","77.27515","0.02138","204.58330"
"2157.01100","7.16611","23.25540","77.27515","0.02138","203.97833"
"2157.11100","7.16610","23.18707","77.27515","0.02138","203.37900"
"2157.21100","7.16609","23.15886","77.27515","0.02138","203.13158"
"2157.31100","7.16608","23.21138","77.27515","0.02137","203.59222"
"2157.41100","7.16607","23.27733","77.27515","0.02137","204.17070"
"2157.51100","7.16606","23.34113","77.28530","0.02137","204.73024"
"2157.61100","7.16604","23.32692","77.28530","0.02137","204.60562"
"2157.71100","7.16602","23.24966","77.28530","0.02137","203.92801"
"2157.81100","7.16601","23.17899","77.28530","0.02137","203.30807"
"2157.91100","7.16601","23.14757","77.28530","0.02137","203.03249"
"2158.01100","7.16599","23.17545","77.28530","0.02137","203.27705"
"2158.11100","7.16598","23.25938","77.30197","0.02137","204.01321"
"2158.21100","7.16596","23.33575","77.30197","0.02137","204.68312"
"2158.31100","7.16593","23.35461","77.30197","0.02137","204.84854"
"2158.41100","7.16591","23.29069","77.30197","0.02137","204.28781"
"2158.51100","7.16590","23.21023","77.30197","0.02137","203.58215"
"2158.61100","7.16587","23.15600","77.30197","0.02137","203.10648"
"2158.71100","7.16586","23.16251","77.31427","0.02137","203.16359"
"2158.81100","7.16583","23.24508","77.31427","0.02137","203.88782"
"2158.91100","7.16581","23.32437","77.31427","0.02137","204.58328"
"2159.01100","7.16579","23.37085","77.31427","0.02137","204.99098"
"2159.11100","7.16577","23.34722","77.31427","0.02137","204.78372"
"2159.21100","7.16574","23.26855","77.31427","0.02137","204.09369"
"2159.31100","7.16572","23.18591","77.32697","0.02137","203.36880"
"2159.41100","7.16569","23.16948","77.32697","0.02137","203.22470"
"2159.51100","7.16566","23.20347","77.32697","0.02137","203.52286"
"2159.61100","7.16564","23.28507","77.32697","0.02137","204.23859"
"2159.71100","7.16562","23.36152","77.32697","0.02137","204.90912"
"2159.81100","7.16560","23.39747","77.34306","0.02137","205.22447"
"2159.91100","7.16557","23.35231","77.34306","0.02137","204.82837"
"2160.01100","7.16554","23.27084","77.34306","0.02137","204.11374"
"2160.11100","7.16551","23.19696","77.34306","0.02137","203.46574"
"2160.21100","7.16548","23.15938","77.34306","0.02137","203.13608"
"2160.31100","7.16545","23.17895","77.34306","0.02137","203.30777"
"2160.41100","7.16542","23.25399","77.35468","0.02137","203.96591"
"2160.51100","7.16539","23.32268","77.35468","0.02137","204.56844"
"2160.61100","7.16537","23.37824","77.35468","0.02137","205.05576"
"2160.71100","7.16535","23.34909","77.35468","0.02137","204.80011"
"2160.81100","7.16532","23.27830","77.35468","0.02137","204.17914"
"2160.91100","7.16529","23.19952","77.35468","0.02137","203.48819"
"2161.01100","7.16524","23.15841","77.36729","0.02137","203.12764"
"2161.11100","7.16519","23.17965","77.36729","0.02137","203.31390"
"2161.21100","7.16514","23.23233","77.36729","0.02137","203.77592"
"2161.31100","7.16508","23.32134","77.36729","0.02137","204.55669"
"2161.41100","7.16502","23.37571","77.36729","0.02136","205.03354"
"2161.51100","7.16496","23.35206","77.36729","0.02136","204.82614"
"2161.61100","7.16491","23.27155","77.38345","0.02136","204.12000"
"2161.71100","7.16484","23.18436","77.38345","0.02136","203.35519"
"2161.81100","7.16477","23.12695","77.38345","0.02136","202.85164"
"2161.91100","7.16469","23.15745","77.38345","0.02136","203.11917"
"2162.01100","7.16459","23.24820","77.38345","0.02136","203.91512"
"2162.11100","7.16449","23.32969","77.39342","0.02136","204.62997"
"2162.21100","7.16439","23.37198","77.39342","0.02136","205.00087"
"2162.31100","7.16428","23.34002","77.39342","0.02136","204.72050"
"2162.41100","7.16417","23.25864","77.39342","0.02136","204.00671"
"2162.51100","7.16404","23.17450","77.39342","0.02136","203.26874"
"2162.61100","7.16389","23.12932","77.39342","0.02135","202.87247"
"2162.71100","7.16373","23.16767","77.40356","0.02135","203.20877"
"2162.81100","7.16353","23.26228","77.40356","0.02135","204.03868"
"2162.91100","7.16332","23.34004","77.40356","0.02135","204.72067"
"2163.01100","7.16307","23.35168","77.40356","0.02135","204.82280"
"2163.11100","7.16278","23.30262","77.40356","0.02134","204.39252"
"2163.21100","7.16242","23.21807","77.40356","0.02134","203.65089"
"2163.31100","7.16197","23.13658","77.41452","0.02134","202.93608"
"2163.41100","7.16132","23.12532","77.41452","0.02133","202.83733"
"2163.51100","7.16038","23.20047","77.41452","0.02132","203.49649"
"2163.61100","7.15900","23.27253","77.41452","0.02131","204.12857"
"2163.71100","7.15732","23.23627","77.41452","0.02129","203.81050"
"2163.81100","7.15563","23.13241","77.41452","0.02128","202.89957"
"2163.91100","7.15401","23.04957","77.42727","0.02126","202.17296"
"2164.01100","7.15223","23.02123","77.42727","0.02124","201.92438"
"2164.11100","7.14998","23.05513","77.42727","0.02122","202.22168"
"2164.21100","7.14758","23.09897","77.42727","0.02120","202.60626"
"2164.31100","7.14560","23.05156","77.42727","0.02118","202.19040"
"2164.41100","7.14351","22.93084","77.43678","0.02116","201.13150"
"2164.51100","7.14092","22.87436","77.43678","0.02114","200.63614"
"2164.61100","7.13819","22.95601","77.43678","0.02111","201.35233"
"2164.71100","7.13516","22.94428","77.43678","0.02108","201.24940"
"2164.81100","7.13195","22.82424","77.43678","0.02105","200.19655"
"2164.91100","7.12910","22.70911","77.43678","0.02102","199.18672"
"2165.01100","7.12620","22.66178","77.44460","0.02099","198.77155"
"2165.11100","7.12366","22.70997","77.44460","0.02097","199.19421"
"2165.21100","7.12207","22.77112","77.44460","0.02096","199.73058"
"2165.31100","7.12086","22.74439","77.44460","0.02094","199.49612"
"2165.41100","7.11972","22.63349","77.44460","0.02093","198.52338"
"2165.51100","7.11864","22.63463","77.44460","0.02092","198.53340"
"2165.61100","7.11779","22.72749","77.45525","0.02091","199.34789"
"2165.71100","7.11714","22.73029","77.45525","0.02091","199.37248"
"2165.81100","7.11667","22.60977","77.45525","0.02090","198.31538"
"2165.91100","7.11635","22.60689","77.45525","0.02090","198.29012"
"2166.01100","7.11617","22.71311","77.45525","0.02090","199.22179"
"2166.11100","7.11607","22.72785","77.45525","0.02090","199.35109"
"2166.21100","7.11601","22.60378","77.46485","0.02090","198.26277"
"2166.31100","7.11598","22.59840","77.46485","0.02090","198.21559"
"2166.41100","7.11595","22.71835","77.46485","0.02090","199.26775"
