Repository: Mecanon/morphing_wing

File: experimental/sma_database/flexinol_isobaric_trained_200MPa.csv (part 37 of 86)
Test : Start of hold value,"200.00000",MPa
Time,Extension,Load,Temperature: Chamber 3119-600 1 1,Tensile strain (Extension),Tensile stress
(s),(mm),(N),(C),(mm/mm),(MPa)
"2144.82400","5.22809","22.98579","65.67258","0.02370","201.61351"
"2144.92400","5.22809","22.95091","65.67258","0.02370","201.30759"
"2145.02400","5.22808","22.94437","65.67258","0.02370","201.25018"
"2145.12400","5.22807","22.93212","65.67258","0.02370","201.14278"
"2145.22400","5.22807","22.94175","65.67258","0.02370","201.22719"
"2145.32400","5.22806","22.95152","65.74985","0.02370","201.31294"
"2145.42400","5.22805","22.99042","65.74985","0.02370","201.65413"
"2145.52400","5.22803","23.02801","65.74985","0.02370","201.98380"
"2145.62400","5.22801","23.07514","65.74985","0.02370","202.39725"
"2145.72400","5.22799","23.09587","65.74985","0.02370","202.57899"
"2145.82400","5.22796","23.11013","65.74985","0.02370","202.70412"
"2145.92400","5.22791","23.10679","65.82657","0.02370","202.67479"
"2146.02400","5.22781","23.11291","65.82657","0.02370","202.72853"
"2146.12400","5.22768","23.10140","65.82657","0.02369","202.62752"
"2146.22400","5.22752","23.09389","65.82657","0.02369","202.56166"
"2146.32400","5.22734","23.07632","65.82657","0.02369","202.40758"
"2146.42400","5.22710","23.06068","65.90326","0.02369","202.27039"
"2146.52400","5.22681","23.04660","65.90326","0.02369","202.14690"
"2146.62400","5.22648","23.02337","65.90326","0.02368","201.94310"
"2146.72400","5.22613","23.02640","65.90326","0.02368","201.96967"
"2146.82400","5.22576","23.03401","65.90326","0.02368","202.03644"
"2146.92400","5.22539","23.07506","65.90326","0.02367","202.39655"
"2147.02400","5.22501","23.09759","66.01369","0.02367","202.59412"
"2147.12400","5.22459","23.11905","66.01369","0.02366","202.78235"
"2147.22400","5.22410","23.08047","66.01369","0.02366","202.44392"
"2147.32400","5.22354","23.04643","66.01369","0.02365","202.14536"
"2147.42400","5.22285","23.00535","66.01369","0.02365","201.78506"
"2147.52400","5.22199","22.99711","66.08860","0.02364","201.71280"
"2147.62400","5.22102","22.99426","66.08860","0.02363","201.68782"
"2147.72400","5.22003","23.01772","66.08860","0.02362","201.89359"
"2147.82400","5.21916","23.03798","66.08860","0.02361","202.07129"
"2147.92400","5.21834","23.06362","66.08860","0.02360","202.29616"
"2148.02400","5.21756","23.06598","66.08860","0.02360","202.31689"
"2148.12400","5.21675","23.07942","66.16435","0.02359","202.43475"
"2148.22400","5.21583","23.07862","66.16435","0.02358","202.42778"
"2148.32400","5.21464","23.07280","66.16435","0.02357","202.37665"
"2148.42400","5.21311","23.05263","66.16435","0.02355","202.19980"
"2148.52400","5.21150","23.01606","66.16435","0.02354","201.87904"
"2148.62400","5.21015","22.98383","66.24394","0.02352","201.59633"
"2148.72400","5.20895","22.92706","66.24394","0.02351","201.09842"
"2148.82400","5.20775","22.86414","66.24394","0.02350","200.54646"
"2148.92400","5.20633","22.83102","66.24394","0.02349","200.25601"
"2149.02400","5.20468","22.80501","66.24394","0.02347","200.02785"
"2149.12400","5.20299","22.80295","66.24394","0.02345","200.00981"
"2149.22400","5.20151","22.81365","66.31866","0.02344","200.10364"
"2149.32400","5.20013","22.80679","66.31866","0.02343","200.04344"
"2149.42400","5.19863","22.82600","66.31866","0.02341","200.21199"
"2149.52400","5.19683","22.82584","66.31866","0.02339","200.21053"
"2149.62400","5.19509","22.82950","66.31866","0.02338","200.24263"
"2149.72400","5.19364","22.81330","66.31866","0.02336","200.10059"
"2149.82400","5.19239","22.81188","66.43149","0.02335","200.08807"
"2149.92400","5.19108","22.81501","66.43149","0.02334","200.11557"
"2150.02400","5.18954","22.80952","66.43149","0.02332","200.06737"
"2150.12400","5.18790","22.78646","66.43149","0.02331","199.86516"
"2150.22400","5.18650","22.72516","66.43149","0.02329","199.32747"
"2150.32400","5.18539","22.63264","66.50645","0.02328","198.51593"
"2150.42400","5.18449","22.59712","66.50645","0.02327","198.20442"
"2150.52400","5.18362","22.61695","66.50645","0.02327","198.37836"
"2150.62400","5.18275","22.68241","66.50645","0.02326","198.95247"
"2150.72400","5.18184","22.71137","66.50645","0.02325","199.20648"
"2150.82400","5.18086","22.72579","66.50645","0.02324","199.33296"
"2150.92400","5.17994","22.72551","66.58006","0.02323","199.33051"
"2151.02400","5.17909","22.71959","66.58006","0.02322","199.27861"
"2151.12400","5.17833","22.71211","66.58006","0.02321","199.21300"
"2151.22400","5.17772","22.72032","66.58006","0.02321","199.28500"
"2151.32400","5.17722","22.70531","66.58006","0.02320","199.15332"
"2151.42400","5.17680","22.71685","66.64879","0.02320","199.25459"
"2151.52400","5.17642","22.72201","66.64879","0.02320","199.29980"
"2151.62400","5.17606","22.71648","66.64879","0.02319","199.25133"
"2151.72400","5.17570","22.70427","66.64879","0.02319","199.14420"
"2151.82400","5.17533","22.69729","66.64879","0.02319","199.08298"
"2151.92400","5.17491","22.67620","66.64879","0.02318","198.89804"
"2152.02400","5.17444","22.64874","66.71444","0.02318","198.65714"
"2152.12400","5.17388","22.61960","66.71444","0.02317","198.40158"
"2152.22400","5.17323","22.60424","66.71444","0.02316","198.26683"
"2152.32400","5.17249","22.59065","66.71444","0.02316","198.14763"
"2152.42400","5.17173","22.59450","66.71444","0.02315","198.18138"
"2152.52400","5.17098","22.59326","66.82137","0.02314","198.17053"
"2152.62400","5.17029","22.59831","66.82137","0.02314","198.21480"
"2152.72400","5.16966","22.60102","66.82137","0.02313","198.23862"
"2152.82400","5.16907","22.60670","66.82137","0.02312","198.28841"
"2152.92400","5.16851","22.58900","66.82137","0.02312","198.13319"
"2153.02400","5.16794","22.57467","66.82137","0.02311","198.00749"
"2153.12400","5.16731","22.54332","66.89474","0.02311","197.73253"
"2153.22400","5.16657","22.54071","66.89474","0.02310","197.70961"
"2153.32400","5.16568","22.54951","66.89474","0.02309","197.78680"
"2153.42400","5.16465","22.59624","66.89474","0.02308","198.19667"
"2153.52400","5.16357","22.65890","66.89474","0.02307","198.74623"
"2153.62400","5.16257","22.70515","66.96988","0.02306","199.15195"
"2153.72400","5.16165","22.67074","66.96988","0.02305","198.85016"
"2153.82400","5.16080","22.59769","66.96988","0.02304","198.20937"
"2153.92400","5.15999","22.51647","66.96988","0.02304","197.49698"
"2154.02400","5.15917","22.49658","66.96988","0.02303","197.32256"
"2154.12400","5.15829","22.52022","67.04517","0.02302","197.52986"
"2154.22400","5.15731","22.57888","67.04517","0.02301","198.04437"
"2154.32400","5.15625","22.61245","67.04517","0.02300","198.33887"
"2154.42400","5.15519","22.63744","67.04517","0.02299","198.55807"
"2154.52400","5.15424","22.62827","67.04517","0.02298","198.47765"
"2154.62400","5.15340","22.63845","67.04517","0.02297","198.56689"
"2154.72400","5.15265","22.62756","67.11794","0.02296","198.47134"
"2154.82400","5.15198","22.62665","67.11794","0.02296","198.46342"
"2154.92400","5.15134","22.61360","67.11794","0.02295","198.34892"
"2155.02400","5.15070","22.60844","67.11794","0.02295","198.30370"
"2155.12400","5.15003","22.61299","67.11794","0.02294","198.34358"
"2155.22400","5.14931","22.61224","67.11794","0.02293","198.33702"
"2155.32400","5.14856","22.60631","67.22285","0.02292","198.28499"
"2155.42400","5.14782","22.60763","67.22285","0.02292","198.29657"
"2155.52400","5.14715","22.60443","67.22285","0.02291","198.26846"
"2155.62400","5.14658","22.58304","67.22285","0.02291","198.08086"
"2155.72400","5.14612","22.58254","67.22285","0.02290","198.07652"
"2155.82400","5.14574","22.57299","67.29384","0.02290","197.99277"
"2155.92400","5.14544","22.56830","67.29384","0.02289","197.95158"
"2156.02400","5.14519","22.57881","67.29384","0.02289","198.04382"
"2156.12400","5.14499","22.58878","67.29384","0.02289","198.13124"
"2156.22400","5.14480","22.60769","67.29384","0.02289","198.29713"
"2156.32400","5.14466","22.63026","67.29384","0.02289","198.49507"
"2156.42400","5.14452","22.64510","67.36420","0.02289","198.62521"
"2156.52400","5.14441","22.64124","67.36420","0.02288","198.59134"
"2156.62400","5.14430","22.63807","67.36420","0.02288","198.56361"
"2156.72400","5.14423","22.60023","67.36420","0.02288","198.23163"
"2156.82400","5.14417","22.58438","67.36420","0.02288","198.09267"
"2156.92400","5.14411","22.57073","67.43431","0.02288","197.97293"
"2157.02400","5.14408","22.55640","67.43431","0.02288","197.84723"
"2157.12400","5.14405","22.56323","67.43431","0.02288","197.90715"
"2157.22400","5.14402","22.55840","67.43431","0.02288","197.86479"
"2157.32400","5.14400","22.56932","67.43431","0.02288","197.96059"
"2157.42400","5.14398","22.56496","67.43431","0.02288","197.92233"
"2157.52400","5.14396","22.55603","67.50659","0.02288","197.84396"
"2157.62400","5.14396","22.53269","67.50659","0.02288","197.63925"
"2157.72400","5.14395","22.52767","67.50659","0.02288","197.59525"
"2157.82400","5.14395","22.52749","67.50659","0.02288","197.59369"
"2157.92400","5.14395","22.53913","67.50659","0.02288","197.69572"
"2158.02400","5.14394","22.55583","67.61185","0.02288","197.84221"
"2158.12400","5.14394","22.59153","67.61185","0.02288","198.15532"
"2158.22400","5.14394","22.62803","67.61185","0.02288","198.47546"
"2158.32400","5.14394","22.65157","67.61185","0.02288","198.68201"
"2158.42400","5.14394","22.66653","67.61185","0.02288","198.81320"
"2158.52400","5.14394","22.67410","67.61185","0.02288","198.87958"
"2158.62400","5.14394","22.68469","67.68774","0.02288","198.97252"
"2158.72400","5.14394","22.70877","67.68774","0.02288","199.18375"
"2158.82400","5.14394","22.71642","67.68774","0.02288","199.25079"
"2158.92400","5.14394","22.73921","67.68774","0.02288","199.45073"
"2159.02400","5.14394","22.74132","67.68774","0.02288","199.46924"
"2159.12400","5.14394","22.75646","67.76451","0.02288","199.60201"
"2159.22400","5.14394","22.73721","67.76451","0.02288","199.43317"
"2159.32400","5.14394","22.72323","67.76451","0.02288","199.31052"
"2159.42400","5.14394","22.69319","67.76451","0.02288","199.04703"
"2159.52400","5.14394","22.67593","67.76451","0.02288","198.89563"
"2159.62400","5.14394","22.66231","67.76451","0.02288","198.77615"
"2159.72400","5.14394","22.67261","67.83859","0.02288","198.86653"
"2159.82400","5.14394","22.67913","67.83859","0.02288","198.92369"
"2159.92400","5.14394","22.70028","67.83859","0.02288","199.10927"
"2160.02400","5.14393","22.70938","67.83859","0.02288","199.18904"
"2160.12400","5.14393","22.72083","67.83859","0.02288","199.28949"
"2160.22400","5.14393","22.71228","67.83859","0.02288","199.21448"
"2160.32400","5.14393","22.70684","67.95093","0.02288","199.16679"
"2160.42400","5.14393","22.70202","67.95093","0.02288","199.12448"
"2160.52400","5.14393","22.71355","67.95093","0.02288","199.22560"
"2160.62400","5.14393","22.74395","67.95093","0.02288","199.49228"
"2160.72400","5.14393","22.77312","67.95093","0.02288","199.74815"
"2160.82400","5.14393","22.80196","68.02891","0.02288","200.00113"
"2160.92400","5.14392","22.84113","68.02891","0.02288","200.34464"
"2161.02400","5.14392","22.84504","68.02891","0.02288","200.37894"
"2161.12400","5.14392","22.85809","68.02891","0.02288","200.49341"
"2161.22400","5.14392","22.85135","68.02891","0.02288","200.43428"
"2161.32400","5.14392","22.85910","68.02891","0.02288","200.50226"
"2161.42400","5.14392","22.86354","68.11133","0.02288","200.54123"
"2161.52400","5.14392","22.88914","68.11133","0.02288","200.76575"
"2161.62400","5.14392","22.90210","68.11133","0.02288","200.87941"
"2161.72400","5.14391","22.92610","68.11133","0.02288","201.08992"
"2161.82400","5.14391","22.94938","68.11133","0.02288","201.29413"
"2161.92400","5.14391","22.95125","68.18885","0.02288","201.31053"
"2162.02400","5.14391","22.93549","68.18885","0.02288","201.17232"
"2162.12400","5.14391","22.93317","68.18885","0.02288","201.15198"
"2162.22400","5.14391","22.91700","68.18885","0.02288","201.01016"
"2162.32400","5.14391","22.91673","68.18885","0.02288","201.00777"
"2162.42400","5.14390","22.93120","68.18885","0.02288","201.13466"
"2162.52400","5.14390","22.93597","68.26191","0.02288","201.17656"
"2162.62400","5.14390","22.96230","68.26191","0.02288","201.40742"
"2162.72400","5.14390","22.96737","68.26191","0.02288","201.45192"
"2162.82400","5.14389","22.97104","68.26191","0.02288","201.48413"
"2162.92400","5.14389","22.95045","68.26191","0.02288","201.30354"
"2163.02400","5.14388","22.93737","68.37244","0.02288","201.18877"
"2163.12400","5.14388","22.92031","68.37244","0.02288","201.03920"
"2163.22400","5.14388","22.90898","68.37244","0.02288","200.93974"
"2163.32400","5.14388","22.89730","68.37244","0.02288","200.83737"
"2163.42400","5.14387","22.90981","68.37244","0.02288","200.94710"
"2163.52400","5.14387","22.92282","68.37244","0.02288","201.06116"
"2163.62400","5.14386","22.92128","68.43754","0.02288","201.04770"
"2163.72400","5.14386","22.91475","68.43754","0.02288","200.99042"
"2163.82400","5.14385","22.91895","68.43754","0.02288","201.02724"
"2163.92400","5.14385","22.89126","68.43754","0.02288","200.78436"
"2164.02400","5.14385","22.89367","68.43754","0.02288","200.80548"
"2164.12400","5.14384","22.89803","68.50537","0.02288","200.84377"
"2164.22400","5.14384","22.92393","68.50537","0.02288","201.07092"
"2164.32400","5.14383","22.95786","68.50537","0.02288","201.36856"
"2164.42400","5.14383","22.99713","68.50537","0.02288","201.71298"
"2164.52400","5.14382","23.03294","68.50537","0.02288","202.02710"
"2164.62400","5.14381","23.05441","68.50537","0.02288","202.21541"
"2164.72400","5.14380","23.06201","68.57118","0.02288","202.28206"
"2164.82400","5.14380","23.07299","68.57118","0.02288","202.37833"
"2164.92400","5.14379","23.06559","68.57118","0.02288","202.31342"
"2165.02400","5.14378","23.06984","68.57118","0.02288","202.35074"
"2165.12400","5.14378","23.08847","68.57118","0.02288","202.51410"
"2165.22400","5.14377","23.11166","68.64524","0.02288","202.71754"
"2165.32400","5.14375","23.14843","68.64524","0.02288","203.04004"
"2165.42400","5.14373","23.15746","68.64524","0.02288","203.11925"
"2165.52400","5.14368","23.16644","68.64524","0.02288","203.19803"
"2165.62400","5.14361","23.15759","68.64524","0.02288","203.12044"
"2165.72400","5.14346","23.13435","68.64524","0.02288","202.91652"
"2165.82400","5.14323","23.10920","68.71922","0.02287","202.69595"
"2165.92400","5.14289","23.09162","68.71922","0.02287","202.54172"
"2166.02400","5.14237","23.05439","68.71922","0.02286","202.21524"
"2166.12400","5.14165","23.02939","68.71922","0.02286","201.99597"
"2166.22400","5.14075","23.01718","68.71922","0.02285","201.88882"
"2166.32400","5.13978","23.04314","68.83134","0.02284","202.11650"
"2166.42400","5.13887","23.09358","68.83134","0.02283","202.55898"
"2166.52400","5.13804","23.14658","68.83134","0.02282","203.02382"
"2166.62400","5.13734","23.10714","68.83134","0.02282","202.67792"
"2166.72400","5.13670","23.02826","68.83134","0.02281","201.98605"
"2166.82400","5.13609","22.94616","68.83134","0.02280","201.26585"
"2166.92400","5.13550","22.96675","68.90643","0.02280","201.44646"
"2167.02400","5.13490","23.03952","68.90643","0.02279","202.08476"
"2167.12400","5.13425","23.12420","68.90643","0.02279","202.82748"
"2167.22400","5.13354","23.13779","68.90643","0.02278","202.94672"
"2167.32400","5.13277","23.12640","68.90643","0.02277","202.84679"
"2167.42400","5.13200","23.06493","68.98199","0.02276","202.30762"
"2167.52400","5.13127","23.00956","68.98199","0.02276","201.82201"
"2167.62400","5.13062","22.96785","68.98199","0.02275","201.45612"
"2167.72400","5.13004","22.95367","68.98199","0.02274","201.33177"
"2167.82400","5.12954","22.94853","68.98199","0.02274","201.28668"
"2167.92400","5.12908","22.97080","69.05711","0.02274","201.48204"
"2168.02400","5.12864","22.98260","69.05711","0.02273","201.58548"
"2168.12400","5.12817","23.00362","69.05711","0.02273","201.76988"
"2168.22400","5.12768","23.00468","69.05711","0.02272","201.77922"
"2168.32400","5.12714","22.99487","69.05711","0.02272","201.69319"
"2168.42400","5.12654","22.98216","69.05711","0.02271","201.58167"
"2168.52400","5.12583","22.97676","69.13071","0.02270","201.53427"
"2168.62400","5.12500","22.95752","69.13071","0.02270","201.36552"
"2168.72400","5.12406","22.95597","69.13071","0.02269","201.35190"
"2168.82400","5.12311","22.97088","69.13071","0.02268","201.48270"
"2168.92400","5.12220","22.98891","69.13071","0.02267","201.64085"
"2169.02400","5.12132","23.01166","69.24301","0.02266","201.84039"
"2169.12400","5.12043","23.04065","69.24301","0.02265","202.09473"
"2169.22400","5.11948","23.05381","69.24301","0.02264","202.21014"
"2169.32400","5.11832","23.08566","69.24301","0.02263","202.48947"
"2169.42400","5.11691","23.08571","69.24301","0.02262","202.48990"
"2169.52400","5.11538","23.05319","69.24301","0.02260","202.20465"
"2169.62400","5.11400","22.95537","69.31973","0.02259","201.34669"
"2169.72400","5.11276","22.88360","69.31973","0.02258","200.71721"
"2169.82400","5.11150","22.93385","69.31973","0.02256","201.15790"
"2169.92400","5.10998","23.02625","69.31973","0.02255","201.96834"
"2170.02400","5.10814","23.02858","69.31973","0.02253","201.98882"
"2170.12400","5.10630","22.97660","69.31973","0.02251","201.53293"
"2170.22400","5.10468","22.91923","69.39407","0.02250","201.02971"
"2170.32400","5.10309","22.87459","69.39407","0.02248","200.63817"
"2170.42400","5.10118","22.82993","69.39407","0.02246","200.24641"
"2170.52400","5.09906","22.79929","69.39407","0.02244","199.97766"
"2170.62400","5.09722","22.77046","69.39407","0.02243","199.72482"
"2170.72400","5.09561","22.75582","69.46812","0.02241","199.59641"
"2170.82400","5.09388","22.75386","69.46812","0.02239","199.57922"
"2170.92400","5.09192","22.77595","69.46812","0.02237","199.77296"
"2171.02400","5.09023","22.82306","69.46812","0.02236","200.18619"
"2171.12400","5.08894","22.81684","69.46812","0.02234","200.13164"
"2171.22400","5.08793","22.69150","69.46812","0.02233","199.03218"
"2171.32400","5.08705","22.62246","69.54174","0.02233","198.42665"
"2171.42400","5.08611","22.67389","69.54174","0.02232","198.87778"
"2171.52400","5.08505","22.76573","69.54174","0.02231","199.68329"
"2171.62400","5.08391","22.78600","69.54174","0.02230","199.86108"
"2171.72400","5.08287","22.74381","69.54174","0.02229","199.49103"
"2171.82400","5.08201","22.70109","69.65415","0.02228","199.11635"
"2171.92400","5.08128","22.64920","69.65415","0.02227","198.66124"
"2172.02400","5.08069","22.62290","69.65415","0.02226","198.43048"
"2172.12400","5.08017","22.61126","69.65415","0.02226","198.32838"
"2172.22400","5.07966","22.61339","69.65415","0.02225","198.34708"
"2172.32400","5.07914","22.62444","69.65415","0.02225","198.44402"
"2172.42400","5.07858","22.64959","69.72561","0.02224","198.66460"
"2172.52400","5.07797","22.67251","69.72561","0.02224","198.86565"
"2172.62400","5.07721","22.68648","69.72561","0.02223","198.98822"
"2172.72400","5.07627","22.69076","69.72561","0.02222","199.02574"
"2172.82400","5.07529","22.70062","69.72561","0.02221","199.11218"
"2172.92400","5.07439","22.70723","69.79588","0.02220","199.17023"
"2173.02400","5.07360","22.72325","69.79588","0.02220","199.31067"
"2173.12400","5.07288","22.74564","69.79588","0.02219","199.50711"
"2173.22400","5.07223","22.74582","69.79588","0.02218","199.50867"
"2173.32400","5.07159","22.74159","69.79588","0.02218","199.47156"
"2173.42400","5.07091","22.71922","69.79588","0.02217","199.27539"
"2173.52400","5.07010","22.66864","69.86419","0.02216","198.83173"
"2173.62400","5.06908","22.64991","69.86419","0.02215","198.66742"
"2173.72400","5.06785","22.68620","69.86419","0.02214","198.98570"
"2173.82400","5.06666","22.75665","69.86419","0.02213","199.60362"
"2173.92400","5.06567","22.73114","69.86419","0.02212","199.37993"
"2174.02400","5.06481","22.61011","69.93568","0.02211","198.31836"
"2174.12400","5.06404","22.59304","69.93568","0.02210","198.16864"
"2174.22400","5.06329","22.70813","69.93568","0.02210","199.17810"
"2174.32400","5.06249","22.75397","69.93568","0.02209","199.58014"
"2174.42400","5.06148","22.65228","69.93568","0.02208","198.68817"
"2174.52400","5.06017","22.60067","69.93568","0.02206","198.23557"
"2174.62400","5.05870","22.64356","70.01057","0.02205","198.61177"
"2174.72400","5.05740","22.68099","70.01057","0.02204","198.94005"
"2174.82400","5.05632","22.69894","70.01057","0.02203","199.09752"
"2174.92400","5.05533","22.67971","70.01057","0.02202","198.92883"
"2175.02400","5.05430","22.66769","70.01057","0.02201","198.82336"
"2175.12400","5.05304","22.63723","70.11661","0.02200","198.55617"
"2175.22400","5.05154","22.60580","70.11661","0.02198","198.28055"
"2175.32400","5.05011","22.56944","70.11661","0.02197","197.96164"
"2175.42400","5.04899","22.54418","70.11661","0.02196","197.74008"
"2175.52400","5.04812","22.55890","70.11661","0.02195","197.86914"
"2175.62400","5.04738","22.59892","70.11661","0.02194","198.22014"
"2175.72400","5.04671","22.63556","70.18899","0.02193","198.54160"
"2175.82400","5.04605","22.62706","70.18899","0.02193","198.46703"
"2175.92400","5.04534","22.54511","70.18899","0.02192","197.74823"
"2176.02400","5.04460","22.48423","70.18899","0.02191","197.21425"
"2176.12400","5.04385","22.54917","70.18899","0.02191","197.78384"
"2176.22400","5.04317","22.66370","70.25993","0.02190","198.78842"
"2176.32400","5.04260","22.62867","70.25993","0.02189","198.48116"
"2176.42400","5.04216","22.51595","70.25993","0.02189","197.49240"
"2176.52400","5.04183","22.53681","70.25993","0.02189","197.67542"
"2176.62400","5.04160","22.63208","70.25993","0.02188","198.51103"
"2176.72400","5.04141","22.57772","70.25993","0.02188","198.03423"
"2176.82400","5.04129","22.48137","70.33276","0.02188","197.18915"
"2176.92400","5.04118","22.55964","70.33276","0.02188","197.87561"
"2177.02400","5.04109","22.68576","70.33276","0.02188","198.98189"
"2177.12400","5.04102","22.63535","70.33276","0.02188","198.53970"
"2177.22400","5.04097","22.56063","70.33276","0.02188","197.88434"
"2177.32400","5.04093","22.64425","70.44269","0.02188","198.61777"
"2177.42400","5.04089","22.71241","70.44269","0.02188","199.21565"
"2177.52400","5.04086","22.62836","70.44269","0.02188","198.47838"
"2177.62400","5.04084","22.55733","70.44269","0.02188","197.85536"
"2177.72400","5.04081","22.65615","70.44269","0.02188","198.72215"
"2177.82400","5.04079","22.74875","70.44269","0.02188","199.53436"
"2177.92400","5.04077","22.67779","70.51511","0.02188","198.91199"
"2178.02400","5.04076","22.62540","70.51511","0.02188","198.45242"
"2178.12400","5.04075","22.73011","70.51511","0.02188","199.37091"
"2178.22400","5.04073","22.80030","70.51511","0.02188","199.98656"
"2178.32400","5.04073","22.70774","70.51511","0.02188","199.17467"
"2178.42400","5.04071","22.63304","70.59505","0.02188","198.51947"
"2178.52400","5.04071","22.72295","70.59505","0.02188","199.30807"
"2178.62400","5.04070","22.79713","70.59505","0.02188","199.95871"
"2178.72400","5.04070","22.72116","70.59505","0.02188","199.29240"
"2178.82400","5.04069","22.68972","70.59505","0.02188","199.01657"
"2178.92400","5.04068","22.80328","70.59505","0.02188","200.01270"
"2179.02400","5.04067","22.88322","70.67255","0.02188","200.71385"
"2179.12400","5.04067","22.78491","70.67255","0.02188","199.85155"
"2179.22400","5.04066","22.72408","70.67255","0.02188","199.31802"
"2179.32400","5.04066","22.82140","70.67255","0.02187","200.17160"
"2179.42400","5.04066","22.85337","70.67255","0.02187","200.45206"
"2179.52400","5.04065","22.75247","70.74512","0.02187","199.56703"
"2179.62400","5.04065","22.71868","70.74512","0.02187","199.27063"
"2179.72400","5.04064","22.86430","70.74512","0.02187","200.54791"
"2179.82400","5.04064","22.89575","70.74512","0.02187","200.82375"
"2179.92400","5.04063","22.78501","70.74512","0.02187","199.85242"
"2180.02400","5.04063","22.79955","70.74512","0.02187","199.97998"
"2180.12400","5.04063","22.89735","70.81911","0.02187","200.83777"
"2180.22400","5.04063","22.85620","70.81911","0.02187","200.47681"
"2180.32400","5.04062","22.73822","70.81911","0.02187","199.44202"
"2180.42400","5.04062","22.78193","70.81911","0.02187","199.82536"
"2180.52400","5.04062","22.90145","70.81911","0.02187","200.87375"
"2180.62400","5.04061","22.87589","70.93184","0.02187","200.64957"
"2180.72400","5.04061","22.78404","70.93184","0.02187","199.84392"
"2180.82400","5.04060","22.86104","70.93184","0.02187","200.51927"
"2180.92400","5.04060","22.96529","70.93184","0.02187","201.43370"
"2181.02400","5.04059","22.89199","70.93184","0.02187","200.79079"
"2181.12400","5.04059","22.78946","70.93184","0.02187","199.89142"
"2181.22400","5.04059","22.86268","71.00544","0.02187","200.53366"
"2181.32400","5.04058","22.95675","71.00544","0.02187","201.35881"
"2181.42400","5.04058","22.87968","71.00544","0.02187","200.68277"
"2181.52400","5.04057","22.82227","71.00544","0.02187","200.17926"
"2181.62400","5.04056","22.92315","71.00544","0.02187","201.06403"
"2181.72400","5.04055","23.02524","71.07478","0.02187","201.95950"
"2181.82400","5.04055","22.95343","71.07478","0.02187","201.32968"
"2181.92400","5.04054","22.87926","71.07478","0.02187","200.67915"
"2182.02400","5.04053","22.96863","71.07478","0.02187","201.46295"
"2182.12400","5.04052","23.04873","71.07478","0.02187","202.16560"
"2182.22400","5.04050","22.96959","71.07478","0.02187","201.47144"
"2182.32400","5.04049","22.89568","71.14588","0.02187","200.82309"
"2182.42400","5.04046","22.98705","71.14588","0.02187","201.62454"
"2182.52400","5.04043","23.10280","71.14588","0.02187","202.63983"
"2182.62400","5.04039","23.05984","71.14588","0.02187","202.26299"
"2182.72400","5.04034","22.97616","71.14588","0.02187","201.52901"
"2182.82400","5.04027","23.03829","71.21555","0.02187","202.07396"
"2182.92400","5.04019","23.13025","71.21555","0.02187","202.88057"
"2183.02400","5.04009","23.07641","71.21555","0.02187","202.40836"
"2183.12400","5.03996","22.99933","71.21555","0.02187","201.73227"
"2183.22400","5.03980","23.05441","71.21555","0.02187","202.21542"
"2183.32400","5.03961","23.18665","71.21555","0.02186","203.37524"
"2183.42400","5.03939","23.16835","71.32098","0.02186","203.21477"
"2183.52400","5.03914","23.08008","71.32098","0.02186","202.44054"
"2183.62400","5.03884","23.07891","71.32098","0.02186","202.43028"
"2183.72400","5.03846","23.17291","71.32098","0.02185","203.25481"
"2183.82400","5.03799","23.19706","71.32098","0.02185","203.46657"
"2183.92400","5.03737","23.10721","71.39205","0.02184","202.67854"
"2184.02400","5.03660","23.02369","71.39205","0.02184","201.94595"
"2184.12400","5.03568","23.05666","71.39205","0.02183","202.23511"
"2184.22400","5.03469","23.13914","71.39205","0.02182","202.95856"
"2184.32400","5.03378","23.19397","71.39205","0.02181","203.43950"
"2184.42400","5.03301","23.20472","71.39205","0.02180","203.53377"
"2184.52400","5.03235","23.16695","71.46219","0.02179","203.20253"
"2184.62400","5.03175","23.09916","71.46219","0.02179","202.60793"
"2184.72400","5.03118","23.02772","71.46219","0.02178","201.98129"
"2184.82400","5.03059","22.99761","71.46219","0.02178","201.71716"
"2184.92400","5.02991","22.99932","71.46219","0.02177","201.73219"
"2185.02400","5.02904","23.05019","71.46219","0.02176","202.17838"
"2185.12400","5.02791","23.11650","71.53371","0.02175","202.75998"
"2185.22400","5.02665","23.17097","71.53371","0.02174","203.23772"
"2185.32400","5.02543","23.16825","71.53371","0.02173","203.21385"
"2185.42400","5.02435","23.11557","71.53371","0.02172","202.75185"
"2185.52400","5.02336","23.02644","71.53371","0.02171","201.97003"
"2185.62400","5.02234","22.98734","71.60783","0.02170","201.62709"
"2185.72400","5.02114","23.04545","71.60783","0.02169","202.13676"
"2185.82400","5.01961","23.11042","71.60783","0.02167","202.70668"
"2185.92400","5.01806","23.04685","71.60783","0.02166","202.14906"
"2186.02400","5.01674","22.97046","71.60783","0.02164","201.47908"
"2186.12400","5.01553","23.06443","71.71661","0.02163","202.30324"
"2186.22400","5.01419","23.12443","71.71661","0.02162","202.82956"
"2186.32400","5.01249","23.01998","71.71661","0.02160","201.91336"
"2186.42400","5.01036","22.90153","71.71661","0.02158","200.87445"
"2186.52400","5.00837","22.86584","71.71661","0.02156","200.56142"
"2186.62400","5.00660","22.89461","71.71661","0.02154","200.81374"
"2186.72400","5.00463","22.92658","71.79365","0.02152","201.09413"
"2186.82400","5.00226","22.95323","71.79365","0.02150","201.32791"
"2186.92400","5.00020","22.93774","71.79365","0.02148","201.19205"
"2187.02400","4.99843","22.88091","71.79365","0.02146","200.69356"
"2187.12400","4.99658","22.81240","71.79365","0.02145","200.09264"
"2187.22400","4.99460","22.82691","71.86869","0.02143","200.21989"
"2187.32400","4.99304","22.89892","71.86869","0.02141","200.85153"
"2187.42400","4.99192","22.82332","71.86869","0.02140","200.18843"
"2187.52400","4.99083","22.72125","71.86869","0.02139","199.29317"
"2187.62400","4.98961","22.81407","71.86869","0.02138","200.10733"
"2187.72400","4.98820","22.88699","71.86869","0.02136","200.74692"
"2187.82400","4.98666","22.84602","71.93991","0.02135","200.38757"
"2187.92400","4.98526","22.78307","71.93991","0.02134","199.83537"
"2188.02400","4.98413","22.74197","71.93991","0.02133","199.47487"
"2188.12400","4.98316","22.71809","71.93991","0.02132","199.26543"
"2188.22400","4.98221","22.69880","71.93991","0.02131","199.09628"
"2188.32400","4.98115","22.70432","72.01202","0.02130","199.14465"
"2188.42400","4.97992","22.72820","72.01202","0.02128","199.35417"
"2188.52400","4.97859","22.76907","72.01202","0.02127","199.71260"
"2188.62400","4.97737","22.78542","72.01202","0.02126","199.85600"
"2188.72400","4.97630","22.75361","72.01202","0.02125","199.57700"
"2188.82400","4.97542","22.69426","72.01202","0.02124","199.05643"
"2188.92400","4.97459","22.66034","72.12164","0.02123","198.75894"
"2189.02400","4.97372","22.71184","72.12164","0.02122","199.21059"
"2189.12400","4.97273","22.78057","72.12164","0.02121","199.81349"
"2189.22400","4.97166","22.75306","72.12164","0.02120","199.57216"
"2189.32400","4.97068","22.62490","72.12164","0.02119","198.44803"
"2189.42400","4.96982","22.66295","72.19501","0.02119","198.78178"
"2189.52400","4.96900","22.78768","72.19501","0.02118","199.87587"
"2189.62400","4.96818","22.72487","72.19501","0.02117","199.32495"
"2189.72400","4.96736","22.65537","72.19501","0.02116","198.71532"
"2189.82400","4.96646","22.72159","72.19501","0.02115","199.29614"
"2189.92400","4.96535","22.79636","72.19501","0.02114","199.95193"
"2190.02400","4.96394","22.75826","72.26817","0.02113","199.61775"
"2190.12400","4.96228","22.66443","72.26817","0.02111","198.79482"
"2190.22400","4.96072","22.60403","72.26817","0.02110","198.26498"
"2190.32400","4.95935","22.57942","72.26817","0.02108","198.04915"
"2190.42400","4.95802","22.62240","72.26817","0.02107","198.42610"
"2190.52400","4.95646","22.66834","72.26817","0.02106","198.82910"
"2190.62400","4.95459","22.71769","72.33896","0.02104","199.26196"
"2190.72400","4.95296","22.71334","72.33896","0.02102","199.22382"
"2190.82400","4.95171","22.65004","72.33896","0.02101","198.66855"
"2190.92400","4.95071","22.57301","72.33896","0.02100","197.99294"
"2191.02400","4.94978","22.55405","72.33896","0.02099","197.82660"
"2191.12400","4.94884","22.62974","72.41271","0.02098","198.49052"
"2191.22400","4.94787","22.65882","72.41271","0.02097","198.74559"
"2191.32400","4.94701","22.58760","72.41271","0.02096","198.12093"
"2191.42400","4.94633","22.54944","72.41271","0.02096","197.78616"
"2191.52400","4.94579","22.65315","72.41271","0.02095","198.69583"
"2191.62400","4.94532","22.68134","72.41271","0.02095","198.94307"
"2191.72400","4.94492","22.57595","72.52351","0.02094","198.01868"
"2191.82400","4.94458","22.56882","72.52351","0.02094","197.95618"
"2191.92400","4.94430","22.67441","72.52351","0.02094","198.88228"
"2192.02400","4.94405","22.67451","72.52351","0.02094","198.88322"
"2192.12400","4.94385","22.55540","72.52351","0.02093","197.83841"
"2192.22400","4.94366","22.57718","72.59573","0.02093","198.02948"
"2192.32400","4.94350","22.70738","72.59573","0.02093","199.17148"
"2192.42400","4.94335","22.72746","72.59573","0.02093","199.34761"
"2192.52400","4.94322","22.63595","72.59573","0.02093","198.54501"
"2192.62400","4.94310","22.62908","72.59573","0.02093","198.48468"
"2192.72400","4.94299","22.73276","72.59573","0.02092","199.39412"
"2192.82400","4.94290","22.75961","72.67041","0.02092","199.62962"
"2192.92400","4.94281","22.65576","72.67041","0.02092","198.71872"
"2193.02400","4.94273","22.61451","72.67041","0.02092","198.35693"
"2193.12400","4.94264","22.72079","72.67041","0.02092","199.28915"
"2193.22400","4.94256","22.79782","72.67041","0.02092","199.96474"
"2193.32400","4.94247","22.75559","72.74344","0.02092","199.59438"
"2193.42400","4.94238","22.68078","72.74344","0.02092","198.93823"
"2193.52400","4.94231","22.73135","72.74344","0.02092","199.38179"
"2193.62400","4.94223","22.84409","72.74344","0.02092","200.37061"
"2193.72400","4.94214","22.83743","72.74344","0.02092","200.31224"
"2193.82400","4.94206","22.72149","72.74344","0.02092","199.29526"
"2193.92400","4.94197","22.70168","72.84857","0.02091","199.12151"
"2194.02400","4.94187","22.80728","72.84857","0.02091","200.04776"
"2194.12400","4.94178","22.87611","72.84857","0.02091","200.65144"
"2194.22400","4.94168","22.82164","72.84857","0.02091","200.17374"
"2194.32400","4.94158","22.76559","72.84857","0.02091","199.68208"
"2194.42400","4.94146","22.79453","72.84857","0.02091","199.93594"
"2194.52400","4.94133","22.87705","72.92012","0.02091","200.65968"
"2194.62400","4.94120","22.90948","72.92012","0.02091","200.94418"
"2194.72400","4.94105","22.81483","72.92012","0.02091","200.11395"
"2194.82400","4.94090","22.73747","72.92012","0.02090","199.43544"
"2194.92400","4.94073","22.77398","72.92012","0.02090","199.75568"
"2195.02400","4.94054","22.87775","72.98977","0.02090","200.66588"
"2195.12400","4.94033","22.92855","72.98977","0.02090","201.11143"
"2195.22400","4.94009","22.86689","72.98977","0.02090","200.57059"
"2195.32400","4.93983","22.80932","72.98977","0.02089","200.06566"
"2195.42400","4.93954","22.80900","72.98977","0.02089","200.06282"
"2195.52400","4.93924","22.86385","72.98977","0.02089","200.54393"
"2195.62400","4.93894","22.92389","73.05754","0.02089","201.07053"
"2195.72400","4.93864","22.92274","73.05754","0.02088","201.06052"
"2195.82400","4.93837","22.87650","73.05754","0.02088","200.65491"
"2195.92400","4.93811","22.83814","73.05754","0.02088","200.31845"
"2196.02400","4.93787","22.83192","73.05754","0.02088","200.26389"
"2196.12400","4.93765","22.85657","73.12953","0.02087","200.48007"
"2196.22400","4.93744","22.89339","73.12953","0.02087","200.80302"
"2196.32400","4.93724","22.93835","73.12953","0.02087","201.19743"
"2196.42400","4.93707","22.96445","73.12953","0.02087","201.42632"
"2196.52400","4.93691","22.98314","73.12953","0.02087","201.59027"
"2196.62400","4.93676","23.02505","73.12953","0.02086","201.95784"
"2196.72400","4.93662","23.03045","73.23258","0.02086","202.00519"
"2196.82400","4.93649","23.02511","73.23258","0.02086","201.95842"
"2196.92400","4.93635","23.04498","73.23258","0.02086","202.13266"
"2197.02400","4.93622","23.04446","73.23258","0.02086","202.12810"
"2197.12400","4.93609","23.03495","73.23258","0.02086","202.04469"
"2197.22400","4.93597","23.02535","73.30554","0.02086","201.96053"
"2197.32400","4.93583","23.03341","73.30554","0.02086","202.03120"
"2197.42400","4.93570","23.01949","73.30554","0.02085","201.90912"
"2197.52400","4.93555","23.02466","73.30554","0.02085","201.95445"
"2197.62400","4.93540","23.03207","73.30554","0.02085","202.01947"
"2197.72400","4.93524","23.04983","73.30554","0.02085","202.17525"
"2197.82400","4.93507","23.07251","73.37814","0.02085","202.37416"
"2197.92400","4.93486","23.08394","73.37814","0.02085","202.47438"
"2198.02400","4.93463","23.09474","73.37814","0.02084","202.56917"
"2198.12400","4.93437","23.09469","73.37814","0.02084","202.56870"
"2198.22400","4.93405","23.08254","73.37814","0.02084","202.46216"
"2198.32400","4.93369","23.06847","73.44782","0.02083","202.33875"
"2198.42400","4.93325","23.06142","73.44782","0.02083","202.27687"
"2198.52400","4.93268","23.06191","73.44782","0.02082","202.28120"
"2198.62400","4.93195","23.05654","73.44782","0.02082","202.23404"
"2198.72400","4.93100","23.03895","73.44782","0.02081","202.07980"
"2198.82400","4.92996","23.03471","73.44782","0.02080","202.04257"
"2198.92400","4.92897","23.02929","73.51987","0.02079","201.99501"
"2199.02400","4.92812","23.03378","73.51987","0.02078","202.03445"
"2199.12400","4.92737","23.07841","73.51987","0.02077","202.42586"
"2199.22400","4.92668","23.11597","73.51987","0.02077","202.75539"
"2199.32400","4.92599","23.12815","73.51987","0.02076","202.86215"
"2199.42400","4.92525","23.07820","73.62783","0.02075","202.42403"
"2199.52400","4.92436","22.99767","73.62783","0.02074","201.71773"
"2199.62400","4.92331","22.99425","73.62783","0.02073","201.68767"
"2199.72400","4.92220","23.07801","73.62783","0.02072","202.42241"
"2199.82400","4.92111","23.12426","73.62783","0.02071","202.82805"
"2199.92400","4.92004","23.03363","73.62783","0.02070","202.03316"
"2200.02400","4.91895","22.96102","73.69889","0.02069","201.39624"
"2200.12400","4.91780","23.01052","73.69889","0.02068","201.83038"
"2200.22400","4.91631","23.07848","73.69889","0.02067","202.42650"
"2200.32400","4.91430","23.07767","73.69889","0.02065","202.41945"
"2200.42400","4.91222","23.05024","73.69889","0.02063","202.17882"
"2200.52400","4.91054","23.01786","73.76549","0.02061","201.89476"
"2200.62400","4.90889","22.98614","73.76549","0.02059","201.61656"
"2200.72400","4.90677","22.92862","73.76549","0.02057","201.11201"
"2200.82400","4.90454","22.86649","73.76549","0.02055","200.56709"
"2200.92400","4.90278","22.84834","73.76549","0.02053","200.40794"
"2201.02400","4.90131","22.87049","73.76549","0.02052","200.60219"
"2201.12400","4.89979","22.92331","73.83611","0.02050","201.06551"
"2201.22400","4.89820","22.89079","73.83611","0.02049","200.78026"
"2201.32400","4.89675","22.80571","73.83611","0.02047","200.03397"
"2201.42400","4.89536","22.82879","73.83611","0.02046","200.23642"
"2201.52400","4.89404","22.92816","73.83611","0.02045","201.10803"
"2201.62400","4.89267","22.94661","73.91113","0.02044","201.26985"
"2201.72400","4.89103","22.86940","73.91113","0.02042","200.59265"
"2201.82400","4.88934","22.78858","73.91113","0.02040","199.88370"
"2201.92400","4.88792","22.75813","73.91113","0.02039","199.61661"
"2202.02400","4.88681","22.74324","73.91113","0.02038","199.48601"
"2202.12400","4.88583","22.74382","73.91113","0.02037","199.49112"
"2202.22400","4.88479","22.77909","74.02305","0.02036","199.80049"
"2202.32400","4.88349","22.81918","74.02305","0.02035","200.15211"
"2202.42400","4.88187","22.85410","74.02305","0.02033","200.45845"
"2202.52400","4.88027","22.87117","74.02305","0.02031","200.60811"
"2202.62400","4.87883","22.86665","74.02305","0.02030","200.56847"
"2202.72400","4.87745","22.79778","74.09435","0.02029","199.96445"
"2202.82400","4.87594","22.71852","74.09435","0.02027","199.26924"
"2202.92400","4.87417","22.71437","74.09435","0.02026","199.23280"
"2203.02400","4.87229","22.79558","74.09435","0.02024","199.94514"
"2203.12400","4.87030","22.77780","74.09435","0.02022","199.78914"
"2203.22400","4.86801","22.68587","74.09435","0.02020","198.98285"
"2203.32400","4.86510","22.63127","74.16690","0.02017","198.50394"
"2203.42400","4.86239","22.61875","74.16690","0.02014","198.39407"
"2203.52400","4.85970","22.60352","74.16690","0.02011","198.26053"
"2203.62400","4.85669","22.62277","74.16690","0.02009","198.42941"
"2203.72400","4.85421","22.65841","74.16690","0.02006","198.74199"
"2203.82400","4.85200","22.62921","74.23782","0.02004","198.48589"
"2203.92400","4.84978","22.51702","74.23782","0.02002","197.50180"
"2204.02400","4.84782","22.52316","74.23782","0.02000","197.55571"
"2204.12400","4.84614","22.63648","74.23782","0.01998","198.54965"
"2204.22400","4.84445","22.63536","74.23782","0.01997","198.53978"
"2204.32400","4.84262","22.56067","74.23782","0.01995","197.88470"
"2204.42400","4.84090","22.51675","74.30766","0.01993","197.49942"
