Repository: Mecanon/morphing_wing

File: experimental/sma_database/flexinol_isobaric_trained_200MPa.csv (part 38 of 86)
Test : Start of hold value,"200.00000",MPa
Time,Extension,Load,Temperature: Chamber 3119-600 1 1,Tensile strain (Extension),Tensile stress
(s),(mm),(N),(C),(mm/mm),(MPa)
"2204.52400","4.83960","22.48685","74.30766","0.01992","197.23723"
"2204.62400","4.83862","22.48810","74.30766","0.01991","197.24818"
"2204.72400","4.83777","22.51491","74.30766","0.01990","197.48329"
"2204.82400","4.83692","22.56366","74.30766","0.01989","197.91093"
"2204.92400","4.83597","22.61163","74.37556","0.01988","198.33162"
"2205.02400","4.83490","22.62506","74.37556","0.01987","198.44943"
"2205.12400","4.83380","22.59313","74.37556","0.01986","198.16937"
"2205.22400","4.83284","22.53464","74.37556","0.01985","197.65636"
"2205.32400","4.83202","22.50084","74.37556","0.01985","197.35994"
"2205.42400","4.83135","22.49971","74.37556","0.01984","197.35001"
"2205.52400","4.83082","22.53814","74.47797","0.01983","197.68707"
"2205.62400","4.83036","22.60204","74.47797","0.01983","198.24751"
"2205.72400","4.82994","22.63024","74.47797","0.01983","198.49489"
"2205.82400","4.82954","22.60856","74.47797","0.01982","198.30475"
"2205.92400","4.82917","22.55486","74.47797","0.01982","197.83369"
"2206.02400","4.82879","22.52155","74.54649","0.01981","197.54150"
"2206.12400","4.82836","22.57116","74.54649","0.01981","197.97665"
"2206.22400","4.82790","22.64527","74.54649","0.01981","198.62675"
"2206.32400","4.82739","22.67965","74.54649","0.01980","198.92824"
"2206.42400","4.82687","22.61184","74.54649","0.01980","198.33348"
"2206.52400","4.82634","22.51488","74.61373","0.01979","197.48303"
"2206.62400","4.82584","22.59013","74.61373","0.01979","198.14310"
"2206.72400","4.82535","22.66845","74.61373","0.01978","198.83005"
"2206.82400","4.82489","22.57817","74.61373","0.01978","198.03815"
"2206.92400","4.82447","22.55062","74.61373","0.01977","197.79651"
"2207.02400","4.82407","22.66962","74.61373","0.01977","198.84035"
"2207.12400","4.82372","22.68637","74.68100","0.01976","198.98721"
"2207.22400","4.82340","22.57337","74.68100","0.01976","197.99606"
"2207.32400","4.82312","22.56551","74.68100","0.01976","197.92717"
"2207.42400","4.82287","22.67983","74.68100","0.01976","198.92989"
"2207.52400","4.82264","22.68893","74.68100","0.01975","199.00964"
"2207.62400","4.82243","22.60781","74.74806","0.01975","198.29817"
"2207.72400","4.82223","22.60222","74.74806","0.01975","198.24915"
"2207.82400","4.82203","22.71845","74.74806","0.01975","199.26862"
"2207.92400","4.82184","22.77775","74.74806","0.01975","199.78874"
"2208.02400","4.82164","22.70067","74.74806","0.01974","199.11263"
"2208.12400","4.82144","22.62419","74.74806","0.01974","198.44186"
"2208.22400","4.82126","22.67876","74.84574","0.01974","198.92050"
"2208.32400","4.82106","22.76367","74.84574","0.01974","199.66525"
"2208.42400","4.82085","22.77072","74.84574","0.01974","199.72707"
"2208.52400","4.82065","22.69989","74.84574","0.01973","199.10577"
"2208.62400","4.82042","22.63619","74.84574","0.01973","198.54712"
"2208.72400","4.82016","22.70238","74.84574","0.01973","199.12761"
"2208.82400","4.81986","22.77862","74.91532","0.01973","199.79639"
"2208.92400","4.81953","22.81468","74.91532","0.01972","200.11264"
"2209.02400","4.81914","22.77637","74.91532","0.01972","199.77661"
"2209.12400","4.81871","22.69841","74.91532","0.01972","199.09285"
"2209.22400","4.81826","22.67476","74.91532","0.01971","198.88541"
"2209.32400","4.81780","22.71508","74.98649","0.01971","199.23904"
"2209.42400","4.81731","22.77315","74.98649","0.01970","199.74835"
"2209.52400","4.81684","22.82026","74.98649","0.01970","200.16156"
"2209.62400","4.81640","22.84541","74.98649","0.01969","200.38222"
"2209.72400","4.81598","22.83581","74.98649","0.01969","200.29802"
"2209.82400","4.81559","22.82767","75.05579","0.01969","200.22658"
"2209.92400","4.81523","22.77707","75.05579","0.01968","199.78278"
"2210.02400","4.81489","22.75698","75.05579","0.01968","199.60658"
"2210.12400","4.81457","22.76154","75.05579","0.01968","199.64655"
"2210.22400","4.81425","22.75631","75.05579","0.01967","199.60066"
"2210.32400","4.81394","22.78952","75.05579","0.01967","199.89194"
"2210.42400","4.81361","22.83143","75.12388","0.01967","200.25958"
"2210.52400","4.81327","22.87413","75.12388","0.01966","200.63412"
"2210.62400","4.81287","22.93282","75.12388","0.01966","201.14886"
"2210.72400","4.81240","22.94047","75.12388","0.01965","201.21602"
"2210.82400","4.81182","22.91407","75.12388","0.01965","200.98442"
"2210.92400","4.81105","22.85986","75.12388","0.01964","200.50897"
"2211.02400","4.81012","22.81697","75.23159","0.01963","200.13272"
"2211.12400","4.80920","22.85002","75.23159","0.01962","200.42261"
"2211.22400","4.80834","22.90766","75.23159","0.01961","200.92819"
"2211.32400","4.80759","22.90332","75.23159","0.01961","200.89017"
"2211.42400","4.80696","22.84500","75.23159","0.01960","200.37857"
"2211.52400","4.80641","22.78488","75.29993","0.01960","199.85130"
"2211.62400","4.80590","22.81771","75.29993","0.01959","200.13922"
"2211.72400","4.80543","22.90023","75.29993","0.01959","200.86301"
"2211.82400","4.80498","22.90175","75.29993","0.01958","200.87634"
"2211.92400","4.80450","22.81369","75.29993","0.01958","200.10399"
"2212.02400","4.80397","22.80574","75.29993","0.01957","200.03429"
"2212.12400","4.80333","22.91920","75.36799","0.01957","201.02942"
"2212.22400","4.80256","22.91977","75.36799","0.01956","201.03442"
"2212.32400","4.80174","22.80764","75.36799","0.01955","200.05087"
"2212.42400","4.80092","22.87571","75.36799","0.01954","200.64799"
"2212.52400","4.80020","22.97096","75.36799","0.01954","201.48341"
"2212.62400","4.79958","22.88728","75.43362","0.01953","200.74944"
"2212.72400","4.79906","22.80619","75.43362","0.01952","200.03819"
"2212.82400","4.79859","22.87804","75.43362","0.01952","200.66837"
"2212.92400","4.79818","22.97075","75.43362","0.01952","201.48157"
"2213.02400","4.79778","22.92875","75.43362","0.01951","201.11320"
"2213.12400","4.79736","22.84156","75.50315","0.01951","200.34845"
"2213.22400","4.79695","22.87689","75.50315","0.01950","200.65829"
"2213.32400","4.79651","22.98632","75.50315","0.01950","201.61818"
"2213.42400","4.79603","22.99477","75.50315","0.01950","201.69231"
"2213.52400","4.79546","22.93002","75.50315","0.01949","201.12434"
"2213.62400","4.79477","22.86944","75.50315","0.01948","200.59297"
"2213.72400","4.79399","22.89521","75.57293","0.01948","200.81905"
"2213.82400","4.79322","22.96705","75.57293","0.01947","201.44917"
"2213.92400","4.79251","23.01147","75.57293","0.01946","201.83871"
"2214.02400","4.79189","23.01469","75.57293","0.01945","201.86703"
"2214.12400","4.79131","22.96792","75.57293","0.01945","201.45679"
"2214.22400","4.79083","22.91756","75.67819","0.01944","201.01501"
"2214.32400","4.79038","22.88398","75.67819","0.01944","200.72052"
"2214.42400","4.78996","22.88542","75.67819","0.01944","200.73312"
"2214.52400","4.78953","22.93898","75.67819","0.01943","201.20296"
"2214.62400","4.78910","22.98480","75.67819","0.01943","201.60481"
"2214.72400","4.78862","23.00827","75.67819","0.01942","201.81065"
"2214.82400","4.78807","22.98805","75.74734","0.01942","201.63335"
"2214.92400","4.78740","22.93729","75.74734","0.01941","201.18806"
"2215.02400","4.78649","22.90488","75.74734","0.01940","200.90384"
"2215.12400","4.78538","22.94844","75.74734","0.01939","201.28593"
"2215.22400","4.78420","23.01292","75.74734","0.01938","201.85147"
"2215.32400","4.78320","23.04351","75.74734","0.01937","202.11977"
"2215.42400","4.78228","22.98455","75.81445","0.01936","201.60265"
"2215.52400","4.78138","22.92351","75.81445","0.01935","201.06726"
"2215.62400","4.78044","22.94311","75.81445","0.01934","201.23911"
"2215.72400","4.77932","23.02514","75.81445","0.01933","201.95866"
"2215.82400","4.77794","22.96905","75.81445","0.01932","201.46664"
"2215.92400","4.77633","22.89727","75.88342","0.01930","200.83710"
"2216.02400","4.77463","22.96328","75.88342","0.01929","201.41605"
"2216.12400","4.77293","23.00799","75.88342","0.01927","201.80823"
"2216.22400","4.77082","22.94491","75.88342","0.01925","201.25491"
"2216.32400","4.76811","22.86077","75.88342","0.01922","200.51697"
"2216.42400","4.76566","22.81212","75.88342","0.01920","200.09021"
"2216.52400","4.76323","22.80897","75.95470","0.01918","200.06259"
"2216.62400","4.76024","22.85495","75.95470","0.01915","200.46591"
"2216.72400","4.75775","22.87743","75.95470","0.01912","200.66306"
"2216.82400","4.75572","22.78760","75.95470","0.01910","199.87515"
"2216.92400","4.75347","22.70909","75.95470","0.01908","199.18648"
"2217.02400","4.75120","22.77793","76.06113","0.01906","199.79033"
"2217.12400","4.74949","22.81523","76.06113","0.01904","200.11746"
"2217.22400","4.74808","22.76154","76.06113","0.01903","199.64655"
"2217.32400","4.74651","22.69238","76.06113","0.01901","199.03996"
"2217.42400","4.74483","22.65004","76.06113","0.01900","198.66856"
"2217.52400","4.74345","22.64807","76.06113","0.01898","198.65128"
"2217.62400","4.74243","22.69550","76.13435","0.01897","199.06728"
"2217.72400","4.74163","22.73306","76.13435","0.01897","199.39671"
"2217.82400","4.74097","22.78046","76.13435","0.01896","199.81250"
"2217.92400","4.74035","22.79552","76.13435","0.01895","199.94464"
"2218.02400","4.73968","22.81234","76.13435","0.01895","200.09210"
"2218.12400","4.73886","22.78034","76.20281","0.01894","199.81148"
"2218.22400","4.73786","22.75374","76.20281","0.01893","199.57816"
"2218.32400","4.73679","22.70347","76.20281","0.01892","199.13725"
"2218.42400","4.73581","22.71504","76.20281","0.01891","199.23869"
"2218.52400","4.73499","22.78815","76.20281","0.01890","199.87996"
"2218.62400","4.73431","22.83702","76.20281","0.01889","200.30861"
"2218.72400","4.73374","22.82804","76.26884","0.01889","200.22987"
"2218.82400","4.73324","22.75212","76.26884","0.01888","199.56395"
"2218.92400","4.73280","22.73098","76.26884","0.01888","199.37854"
"2219.02400","4.73237","22.78097","76.26884","0.01888","199.81697"
"2219.12400","4.73194","22.85249","76.26884","0.01887","200.44427"
"2219.22400","4.73148","22.81963","76.26884","0.01887","200.15610"
"2219.32400","4.73098","22.74978","76.37060","0.01886","199.54344"
"2219.42400","4.73034","22.77014","76.37060","0.01886","199.72202"
"2219.52400","4.72953","22.88538","76.37060","0.01885","200.73280"
"2219.62400","4.72861","22.86939","76.37060","0.01884","200.59258"
"2219.72400","4.72767","22.77442","76.37060","0.01883","199.75949"
"2219.82400","4.72681","22.75980","76.44184","0.01882","199.63132"
"2219.92400","4.72601","22.84420","76.44184","0.01881","200.37157"
"2220.02400","4.72531","22.89770","76.44184","0.01881","200.84085"
"2220.12400","4.72464","22.86310","76.44184","0.01880","200.53738"
"2220.22400","4.72395","22.78311","76.44184","0.01879","199.83578"
"2220.32400","4.72311","22.76457","76.44184","0.01879","199.67310"
"2220.42400","4.72201","22.80884","76.51522","0.01878","200.06142"
"2220.52400","4.72058","22.85534","76.51522","0.01876","200.46927"
"2220.62400","4.71920","22.88810","76.51522","0.01875","200.75664"
"2220.72400","4.71803","22.90461","76.51522","0.01874","200.90141"
"2220.82400","4.71697","22.92196","76.51522","0.01873","201.05365"
"2220.92400","4.71594","22.88676","76.58723","0.01872","200.74486"
"2221.02400","4.71483","22.83274","76.58723","0.01871","200.27109"
"2221.12400","4.71348","22.76600","76.58723","0.01869","199.68571"
"2221.22400","4.71194","22.75769","76.58723","0.01868","199.61279"
"2221.32400","4.71067","22.81073","76.58723","0.01866","200.07803"
"2221.42400","4.70972","22.87882","76.58723","0.01866","200.67522"
"2221.52400","4.70891","22.87088","76.66190","0.01865","200.60558"
"2221.62400","4.70818","22.76904","76.66190","0.01864","199.71230"
"2221.72400","4.70752","22.74341","76.66190","0.01863","199.48756"
"2221.82400","4.70686","22.82827","76.66190","0.01863","200.23187"
"2221.92400","4.70611","22.85023","76.66190","0.01862","200.42447"
"2222.02400","4.70526","22.74577","76.76910","0.01861","199.50819"
"2222.12400","4.70434","22.71693","76.76910","0.01860","199.25531"
"2222.22400","4.70349","22.79825","76.76910","0.01859","199.96858"
"2222.32400","4.70276","22.86777","76.76910","0.01859","200.57829"
"2222.42400","4.70215","22.81948","76.76910","0.01858","200.15479"
"2222.52400","4.70162","22.75595","76.76910","0.01858","199.59755"
"2222.62400","4.70117","22.71701","76.83954","0.01857","199.25598"
"2222.72400","4.70075","22.77947","76.83954","0.01857","199.80383"
"2222.82400","4.70033","22.85038","76.83954","0.01856","200.42580"
"2222.92400","4.69992","22.88947","76.83954","0.01856","200.76869"
"2223.02400","4.69949","22.87452","76.83954","0.01856","200.63754"
"2223.12400","4.69906","22.82360","76.90977","0.01855","200.19090"
"2223.22400","4.69861","22.78308","76.90977","0.01855","199.83553"
"2223.32400","4.69811","22.75776","76.90977","0.01854","199.61336"
"2223.42400","4.69758","22.75384","76.90977","0.01854","199.57899"
"2223.52400","4.69701","22.76222","76.90977","0.01853","199.65250"
"2223.62400","4.69645","22.79759","76.90977","0.01853","199.96277"
"2223.72400","4.69591","22.82957","76.97828","0.01852","200.24326"
"2223.82400","4.69540","22.86237","76.97828","0.01852","200.53096"
"2223.92400","4.69496","22.88419","76.97828","0.01851","200.72231"
"2224.02400","4.69456","22.90586","76.97828","0.01851","200.91243"
"2224.12400","4.69421","22.90461","76.97828","0.01850","200.90146"
"2224.22400","4.69387","22.89729","77.04684","0.01850","200.83720"
"2224.32400","4.69356","22.84902","77.04684","0.01850","200.41383"
"2224.42400","4.69326","22.82330","77.04684","0.01850","200.18826"
"2224.52400","4.69298","22.79992","77.04684","0.01849","199.98318"
"2224.62400","4.69268","22.80090","77.04684","0.01849","199.99176"
"2224.72400","4.69237","22.81722","77.04684","0.01849","200.13495"
"2224.82400","4.69204","22.85552","77.15011","0.01848","200.47084"
"2224.92400","4.69167","22.91669","77.15011","0.01848","201.00739"
"2225.02400","4.69124","22.95909","77.15011","0.01848","201.37929"
"2225.12400","4.69077","22.97350","77.15011","0.01847","201.50574"
"2225.22400","4.69022","22.94779","77.15011","0.01847","201.28020"
"2225.32400","4.68959","22.88638","77.21902","0.01846","200.74158"
"2225.42400","4.68889","22.84215","77.21902","0.01845","200.35359"
"2225.52400","4.68817","22.85074","77.21902","0.01845","200.42896"
"2225.62400","4.68745","22.92023","77.21902","0.01844","201.03850"
"2225.72400","4.68676","23.00330","77.21902","0.01843","201.76709"
"2225.82400","4.68612","22.97946","77.21902","0.01843","201.55798"
"2225.92400","4.68554","22.92341","77.28413","0.01842","201.06633"
"2226.02400","4.68493","22.90039","77.28413","0.01841","200.86443"
"2226.12400","4.68432","22.97914","77.28413","0.01841","201.55519"
"2226.22400","4.68364","23.01896","77.28413","0.01840","201.90440"
"2226.32400","4.68281","22.93423","77.28413","0.01839","201.16121"
"2226.42400","4.68169","22.87931","77.35046","0.01838","200.67952"
"2226.52400","4.68028","22.97212","77.35046","0.01837","201.49364"
"2226.62400","4.67862","23.04176","77.35046","0.01835","202.10443"
"2226.72400","4.67689","23.00532","77.35046","0.01834","201.78479"
"2226.82400","4.67490","22.91508","77.35046","0.01832","200.99333"
"2226.92400","4.67228","22.88001","77.35046","0.01829","200.68565"
"2227.02400","4.66970","22.84851","77.42002","0.01827","200.40935"
"2227.12400","4.66718","22.85313","77.42002","0.01824","200.44994"
"2227.22400","4.66403","22.87590","77.42002","0.01821","200.64964"
"2227.32400","4.66119","22.89740","77.42002","0.01818","200.83820"
"2227.42400","4.65884","22.85699","77.42002","0.01816","200.48378"
"2227.52400","4.65648","22.75605","77.48895","0.01814","199.59842"
"2227.62400","4.65432","22.74928","77.48895","0.01812","199.53899"
"2227.72400","4.65251","22.80531","77.48895","0.01810","200.03043"
"2227.82400","4.65074","22.86631","77.48895","0.01808","200.56554"
"2227.92400","4.64862","22.85823","77.48895","0.01806","200.49461"
"2228.02400","4.64681","22.85323","77.48895","0.01804","200.45082"
"2228.12400","4.64546","22.81659","77.59760","0.01803","200.12944"
"2228.22400","4.64428","22.79842","77.59760","0.01802","199.97000"
"2228.32400","4.64303","22.74213","77.59760","0.01801","199.47630"
"2228.42400","4.64144","22.71712","77.59760","0.01799","199.25696"
"2228.52400","4.63968","22.71506","77.59760","0.01797","199.23889"
"2228.62400","4.63830","22.76066","77.67146","0.01796","199.63885"
"2228.72400","4.63724","22.81791","77.67146","0.01795","200.14095"
"2228.82400","4.63631","22.81468","77.67146","0.01794","200.11267"
"2228.92400","4.63537","22.73606","77.67146","0.01793","199.42307"
"2229.02400","4.63422","22.73988","77.67146","0.01792","199.45653"
"2229.12400","4.63258","22.81346","77.67146","0.01791","200.10197"
"2229.22400","4.63076","22.85286","77.74164","0.01789","200.44753"
"2229.32400","4.62930","22.81844","77.74164","0.01787","200.14563"
"2229.42400","4.62795","22.78095","77.74164","0.01786","199.81679"
"2229.52400","4.62637","22.73564","77.74164","0.01784","199.41934"
"2229.62400","4.62425","22.72308","77.74164","0.01782","199.30925"
"2229.72400","4.62217","22.70806","77.81221","0.01780","199.17744"
"2229.82400","4.62061","22.71751","77.81221","0.01779","199.26036"
"2229.92400","4.61914","22.72664","77.81221","0.01777","199.34041"
"2230.02400","4.61734","22.77462","77.81221","0.01776","199.76132"
"2230.12400","4.61512","22.80408","77.81221","0.01774","200.01964"
"2230.22400","4.61343","22.78644","77.81221","0.01772","199.86497"
"2230.32400","4.61223","22.71143","77.88644","0.01771","199.20703"
"2230.42400","4.61120","22.69602","77.88644","0.01770","199.07185"
"2230.52400","4.61019","22.79119","77.88644","0.01769","199.90659"
"2230.62400","4.60900","22.79658","77.88644","0.01768","199.95393"
"2230.72400","4.60741","22.68707","77.88644","0.01766","198.99341"
"2230.82400","4.60594","22.65867","77.99681","0.01765","198.74423"
"2230.92400","4.60487","22.73273","77.99681","0.01764","199.39384"
"2231.02400","4.60403","22.78833","77.99681","0.01763","199.88158"
"2231.12400","4.60328","22.81562","77.99681","0.01762","200.12093"
"2231.22400","4.60248","22.80230","77.99681","0.01761","200.00409"
"2231.32400","4.60152","22.77579","78.06851","0.01760","199.77158"
"2231.42400","4.60033","22.74054","78.06851","0.01759","199.46236"
"2231.52400","4.59906","22.71376","78.06851","0.01758","199.22745"
"2231.62400","4.59798","22.70017","78.06851","0.01757","199.10828"
"2231.72400","4.59714","22.72429","78.06851","0.01756","199.31981"
"2231.82400","4.59645","22.76975","78.06851","0.01755","199.71854"
"2231.92400","4.59582","22.82603","78.14594","0.01755","200.21223"
"2232.02400","4.59520","22.85100","78.14594","0.01754","200.43121"
"2232.12400","4.59451","22.82089","78.14594","0.01753","200.16711"
"2232.22400","4.59370","22.74380","78.14594","0.01753","199.49098"
"2232.32400","4.59267","22.70417","78.14594","0.01752","199.14337"
"2232.42400","4.59145","22.72469","78.22546","0.01750","199.32333"
"2232.52400","4.59025","22.81126","78.22546","0.01749","200.08264"
"2232.62400","4.58928","22.80189","78.22546","0.01748","200.00047"
"2232.72400","4.58854","22.72832","78.22546","0.01748","199.35513"
"2232.82400","4.58795","22.74570","78.22546","0.01747","199.50764"
"2232.92400","4.58746","22.83641","78.22546","0.01747","200.30327"
"2233.02400","4.58701","22.81922","78.29909","0.01746","200.15248"
"2233.12400","4.58654","22.73981","78.29909","0.01746","199.45599"
"2233.22400","4.58592","22.77307","78.29909","0.01745","199.74768"
"2233.32400","4.58495","22.86162","78.29909","0.01744","200.52441"
"2233.42400","4.58344","22.81915","78.29909","0.01743","200.15187"
"2233.52400","4.58161","22.73789","78.37016","0.01741","199.43910"
"2233.62400","4.57994","22.72373","78.37016","0.01739","199.31488"
"2233.72400","4.57836","22.76950","78.37016","0.01738","199.71638"
"2233.82400","4.57638","22.79386","78.37016","0.01736","199.93001"
"2233.92400","4.57398","22.82360","78.37016","0.01733","200.19086"
"2234.02400","4.57176","22.80001","78.37016","0.01731","199.98398"
"2234.12400","4.56979","22.73410","78.47678","0.01729","199.40585"
"2234.22400","4.56749","22.64999","78.47678","0.01727","198.66809"
"2234.32400","4.56523","22.65768","78.47678","0.01725","198.73561"
"2234.42400","4.56366","22.73198","78.47678","0.01723","199.38727"
"2234.52400","4.56260","22.72110","78.47678","0.01722","199.29187"
"2234.62400","4.56171","22.63866","78.54716","0.01722","198.56879"
"2234.72400","4.56086","22.65565","78.54716","0.01721","198.71774"
"2234.82400","4.55996","22.72332","78.54716","0.01720","199.31128"
"2234.92400","4.55876","22.74559","78.54716","0.01719","199.50665"
"2235.02400","4.55729","22.66161","78.54716","0.01717","198.77008"
"2235.12400","4.55572","22.60540","78.54716","0.01716","198.27704"
"2235.22400","4.55426","22.63293","78.61720","0.01714","198.51852"
"2235.32400","4.55280","22.70566","78.61720","0.01713","199.15643"
"2235.42400","4.55131","22.72835","78.61720","0.01711","199.35544"
"2235.52400","4.54994","22.70000","78.61720","0.01710","199.10677"
"2235.62400","4.54878","22.61803","78.61720","0.01709","198.38779"
"2235.72400","4.54771","22.57860","78.69192","0.01708","198.04195"
"2235.82400","4.54666","22.59956","78.69192","0.01707","198.22575"
"2235.92400","4.54558","22.68206","78.69192","0.01706","198.94939"
"2236.02400","4.54445","22.71717","78.69192","0.01705","199.25742"
"2236.12400","4.54333","22.66160","78.69192","0.01704","198.76993"
"2236.22400","4.54232","22.58994","78.69192","0.01703","198.14143"
"2236.32400","4.54153","22.66726","78.76698","0.01702","198.81961"
"2236.42400","4.54089","22.74436","78.76698","0.01701","199.49586"
"2236.52400","4.54043","22.66858","78.76698","0.01701","198.83119"
"2236.62400","4.54008","22.64111","78.76698","0.01701","198.59019"
"2236.72400","4.53980","22.74781","78.76698","0.01700","199.52609"
"2236.82400","4.53955","22.76157","78.86096","0.01700","199.64682"
"2236.92400","4.53934","22.67768","78.86096","0.01700","198.91098"
"2237.02400","4.53915","22.70509","78.86096","0.01700","199.15138"
"2237.12400","4.53899","22.79170","78.86096","0.01699","199.91110"
"2237.22400","4.53883","22.72592","78.86096","0.01699","199.33411"
"2237.32400","4.53867","22.68712","78.86096","0.01699","198.99384"
"2237.42400","4.53851","22.78741","78.92702","0.01699","199.87349"
"2237.52400","4.53832","22.82387","78.92702","0.01699","200.19327"
"2237.62400","4.53811","22.73546","78.92702","0.01699","199.41777"
"2237.72400","4.53785","22.76053","78.92702","0.01698","199.63771"
"2237.82400","4.53753","22.85268","78.92702","0.01698","200.44597"
"2237.92400","4.53710","22.78709","78.99579","0.01698","199.87070"
"2238.02400","4.53655","22.71186","78.99579","0.01697","199.21077"
"2238.12400","4.53586","22.81993","78.99579","0.01696","200.15874"
"2238.22400","4.53510","22.83608","78.99579","0.01696","200.30035"
"2238.32400","4.53431","22.73608","78.99579","0.01695","199.42325"
"2238.42400","4.53355","22.76383","78.99579","0.01694","199.66667"
"2238.52400","4.53280","22.87760","79.06703","0.01693","200.66454"
"2238.62400","4.53210","22.85086","79.06703","0.01693","200.42998"
"2238.72400","4.53139","22.74316","79.06703","0.01692","199.48531"
"2238.82400","4.53063","22.72387","79.06703","0.01691","199.31610"
"2238.92400","4.52974","22.81807","79.06703","0.01690","200.14241"
"2239.02400","4.52872","22.86976","79.13680","0.01689","200.59576"
"2239.12400","4.52765","22.83292","79.13680","0.01688","200.27264"
"2239.22400","4.52663","22.76003","79.13680","0.01687","199.63330"
"2239.32400","4.52568","22.71577","79.13680","0.01687","199.24512"
"2239.42400","4.52479","22.78888","79.13680","0.01686","199.88634"
"2239.52400","4.52389","22.86425","79.20312","0.01685","200.54747"
"2239.62400","4.52298","22.85423","79.20312","0.01684","200.45958"
"2239.72400","4.52198","22.74609","79.20312","0.01683","199.51100"
"2239.82400","4.52078","22.74991","79.20312","0.01682","199.54451"
"2239.92400","4.51954","22.87389","79.20312","0.01681","200.63202"
"2240.02400","4.51851","22.86787","79.20312","0.01680","200.57922"
"2240.12400","4.51778","22.77185","79.30215","0.01679","199.73700"
"2240.22400","4.51725","22.82987","79.30215","0.01678","200.24586"
"2240.32400","4.51681","22.92455","79.30215","0.01678","201.07635"
"2240.42400","4.51645","22.84208","79.30215","0.01678","200.35298"
"2240.52400","4.51614","22.80050","79.30215","0.01677","199.98828"
"2240.62400","4.51586","22.89840","79.36693","0.01677","200.84698"
"2240.72400","4.51559","22.89139","79.36693","0.01677","200.78552"
"2240.82400","4.51533","22.81329","79.36693","0.01676","200.10046"
"2240.92400","4.51507","22.86975","79.36693","0.01676","200.59570"
"2241.02400","4.51482","22.95453","79.36693","0.01676","201.33934"
"2241.12400","4.51455","22.88117","79.36693","0.01676","200.69586"
"2241.22400","4.51422","22.85547","79.43041","0.01675","200.47046"
"2241.32400","4.51381","22.92299","79.43041","0.01675","201.06264"
"2241.42400","4.51327","22.93718","79.43041","0.01674","201.18710"
"2241.52400","4.51250","22.82317","79.43041","0.01674","200.18712"
"2241.62400","4.51148","22.83236","79.43041","0.01673","200.26772"
"2241.72400","4.51032","22.94306","79.49656","0.01672","201.23874"
"2241.82400","4.50926","22.88945","79.49656","0.01671","200.76846"
"2241.92400","4.50829","22.79139","79.49656","0.01670","199.90834"
"2242.02400","4.50736","22.83596","79.49656","0.01669","200.29930"
"2242.12400","4.50637","22.95144","79.49656","0.01668","201.31219"
"2242.22400","4.50522","22.93679","79.49656","0.01667","201.18375"
"2242.32400","4.50381","22.84923","79.56374","0.01665","200.41571"
"2242.42400","4.50245","22.81830","79.56374","0.01664","200.14444"
"2242.52400","4.50129","22.90384","79.56374","0.01663","200.89465"
"2242.62400","4.50029","22.98216","79.56374","0.01662","201.58168"
"2242.72400","4.49935","22.94625","79.56374","0.01661","201.26669"
"2242.82400","4.49833","22.82352","79.63398","0.01660","200.19022"
"2242.92400","4.49712","22.85785","79.63398","0.01659","200.49135"
"2243.02400","4.49561","22.93932","79.63398","0.01657","201.20593"
"2243.12400","4.49417","22.92408","79.63398","0.01656","201.07222"
"2243.22400","4.49309","22.81736","79.63398","0.01655","200.13615"
"2243.32400","4.49234","22.82592","79.63398","0.01654","200.21121"
"2243.42400","4.49180","22.91448","79.73322","0.01654","200.98799"
"2243.52400","4.49139","22.89569","79.73322","0.01653","200.82323"
"2243.62400","4.49106","22.82606","79.73322","0.01653","200.21251"
"2243.72400","4.49077","22.87800","79.73322","0.01653","200.66806"
"2243.82400","4.49050","22.94973","79.73322","0.01652","201.29721"
"2243.92400","4.49020","22.93941","79.79962","0.01652","201.20667"
"2244.02400","4.48980","22.89580","79.79962","0.01652","200.82420"
"2244.12400","4.48920","22.94934","79.79962","0.01651","201.29375"
"2244.22400","4.48818","23.00903","79.79962","0.01650","201.81731"
"2244.32400","4.48646","22.98136","79.79962","0.01648","201.57463"
"2244.42400","4.48441","22.86552","79.79962","0.01646","200.55861"
"2244.52400","4.48234","22.85530","79.86354","0.01644","200.46899"
"2244.62400","4.47969","22.87669","79.86354","0.01642","200.65660"
"2244.72400","4.47672","22.91931","79.86354","0.01639","201.03040"
"2244.82400","4.47434","22.91858","79.86354","0.01637","201.02394"
"2244.92400","4.47170","22.84778","79.86354","0.01634","200.40302"
"2245.02400","4.46924","22.76714","79.86354","0.01632","199.69563"
"2245.12400","4.46795","22.80641","79.92896","0.01630","200.04008"
"2245.22400","4.46716","22.85223","79.92896","0.01630","200.44200"
"2245.32400","4.46653","22.83364","79.92896","0.01629","200.27893"
"2245.42400","4.46597","22.77840","79.92896","0.01628","199.79445"
"2245.52400","4.46533","22.79391","79.92896","0.01628","199.93050"
"2245.62400","4.46439","22.87096","80.02930","0.01627","200.60634"
"2245.72400","4.46291","22.85947","80.02930","0.01625","200.50554"
"2245.82400","4.46078","22.77737","80.02930","0.01623","199.78543"
"2245.92400","4.45872","22.71649","80.02930","0.01621","199.25137"
"2246.02400","4.45673","22.73683","80.02930","0.01619","199.42984"
"2246.12400","4.45435","22.80689","80.09569","0.01617","200.04436"
"2246.22400","4.45225","22.84404","80.09569","0.01615","200.37015"
"2246.32400","4.45070","22.81313","80.09569","0.01614","200.09903"
"2246.42400","4.44930","22.73931","80.09569","0.01612","199.45154"
"2246.52400","4.44777","22.66992","80.09569","0.01611","198.84293"
"2246.62400","4.44608","22.71618","80.09569","0.01609","199.24867"
"2246.72400","4.44471","22.80027","80.15999","0.01608","199.98624"
"2246.82400","4.44379","22.75966","80.15999","0.01607","199.63010"
"2246.92400","4.44320","22.68423","80.15999","0.01606","198.96846"
"2247.02400","4.44275","22.76828","80.15999","0.01606","199.70567"
"2247.12400","4.44234","22.83344","80.15999","0.01605","200.27718"
"2247.22400","4.44191","22.77168","80.22897","0.01605","199.73549"
"2247.32400","4.44139","22.73450","80.22897","0.01605","199.40939"
"2247.42400","4.44062","22.83941","80.22897","0.01604","200.32953"
"2247.52400","4.43934","22.88231","80.22897","0.01603","200.70581"
"2247.62400","4.43754","22.79489","80.22897","0.01601","199.93907"
"2247.72400","4.43579","22.70833","80.22897","0.01599","199.17981"
"2247.82400","4.43435","22.72877","80.29541","0.01598","199.35909"
"2247.92400","4.43289","22.76951","80.29541","0.01596","199.71648"
"2248.02400","4.43110","22.82720","80.29541","0.01594","200.22250"
"2248.12400","4.42906","22.82161","80.29541","0.01593","200.17342"
"2248.22400","4.42727","22.78316","80.29541","0.01591","199.83618"
"2248.32400","4.42575","22.69480","80.36337","0.01589","199.06117"
"2248.42400","4.42416","22.69943","80.36337","0.01588","199.10175"
"2248.52400","4.42243","22.79804","80.36337","0.01586","199.96671"
"2248.62400","4.42101","22.76886","80.36337","0.01585","199.71080"
"2248.72400","4.42009","22.65304","80.36337","0.01584","198.69489"
"2248.82400","4.41938","22.69692","80.36337","0.01583","199.07976"
"2248.92400","4.41878","22.76689","80.46341","0.01583","199.69345"
"2249.02400","4.41815","22.67765","80.46341","0.01582","198.91074"
"2249.12400","4.41741","22.65228","80.46341","0.01581","198.68817"
"2249.22400","4.41649","22.76009","80.46341","0.01580","199.63385"
"2249.32400","4.41525","22.76893","80.46341","0.01579","199.71136"
"2249.42400","4.41369","22.65409","80.53500","0.01578","198.70406"
"2249.52400","4.41215","22.61432","80.53500","0.01576","198.35529"
"2249.62400","4.41080","22.66800","80.53500","0.01575","198.82608"
"2249.72400","4.40962","22.73211","80.53500","0.01574","199.38844"
"2249.82400","4.40846","22.76538","80.53500","0.01572","199.68028"
"2249.92400","4.40718","22.72936","80.53500","0.01571","199.36432"
"2250.02400","4.40577","22.66169","80.60102","0.01570","198.77078"
"2250.12400","4.40437","22.59721","80.60102","0.01568","198.20518"
"2250.22400","4.40317","22.58825","80.60102","0.01567","198.12663"
"2250.32400","4.40211","22.64127","80.60102","0.01566","198.59164"
"2250.42400","4.40109","22.70803","80.60102","0.01565","199.17725"
"2250.52400","4.40004","22.71017","80.66573","0.01564","199.19597"
"2250.62400","4.39893","22.62494","80.66573","0.01563","198.44836"
"2250.72400","4.39783","22.54500","80.66573","0.01562","197.74725"
"2250.82400","4.39688","22.60411","80.66573","0.01561","198.26570"
"2250.92400","4.39610","22.70161","80.66573","0.01560","199.12090"
"2251.02400","4.39547","22.65838","80.66573","0.01560","198.74168"
"2251.12400","4.39489","22.58388","80.73232","0.01559","198.08829"
"2251.22400","4.39431","22.66644","80.73232","0.01559","198.81238"
"2251.32400","4.39366","22.75406","80.73232","0.01558","199.58095"
"2251.42400","4.39286","22.68846","80.73232","0.01557","199.00555"
"2251.52400","4.39182","22.59529","80.73232","0.01556","198.18829"
"2251.62400","4.39048","22.65751","80.83124","0.01555","198.73405"
"2251.72400","4.38899","22.70798","80.83124","0.01554","199.17676"
"2251.82400","4.38758","22.67016","80.83124","0.01552","198.84508"
"2251.92400","4.38622","22.58964","80.83124","0.01551","198.13875"
"2252.02400","4.38474","22.54310","80.83124","0.01549","197.73056"
"2252.12400","4.38296","22.55446","80.83124","0.01548","197.83022"
"2252.22400","4.38110","22.63562","80.89841","0.01546","198.54208"
"2252.32400","4.37931","22.70485","80.89841","0.01544","199.14934"
"2252.42400","4.37769","22.67775","80.89841","0.01543","198.91165"
"2252.52400","4.37602","22.58331","80.89841","0.01541","198.08324"
"2252.62400","4.37431","22.57022","80.89841","0.01539","197.96846"
"2252.72400","4.37290","22.70588","80.96554","0.01538","199.15834"
"2252.82400","4.37188","22.71196","80.96554","0.01537","199.21165"
"2252.92400","4.37113","22.61292","80.96554","0.01536","198.34302"
"2253.02400","4.37048","22.64041","80.96554","0.01536","198.58408"
"2253.12400","4.36978","22.75019","80.96554","0.01535","199.54704"
"2253.22400","4.36883","22.69392","80.96554","0.01534","199.05344"
"2253.32400","4.36747","22.60941","81.03436","0.01533","198.31216"
"2253.42400","4.36589","22.66048","81.03436","0.01531","198.76012"
"2253.52400","4.36450","22.73410","81.03436","0.01530","199.40591"
"2253.62400","4.36342","22.73232","81.03436","0.01529","199.39026"
"2253.72400","4.36252","22.66407","81.03436","0.01528","198.79163"
"2253.82400","4.36170","22.62746","81.10244","0.01527","198.47054"
"2253.92400","4.36085","22.59148","81.10244","0.01526","198.15494"
"2254.02400","4.35992","22.61056","81.10244","0.01525","198.32227"
"2254.12400","4.35896","22.64148","81.10244","0.01524","198.59348"
"2254.22400","4.35808","22.68918","81.10244","0.01523","199.01184"
"2254.32400","4.35735","22.71191","81.10244","0.01523","199.21123"
"2254.42400","4.35675","22.70999","81.17226","0.01522","199.19443"
"2254.52400","4.35629","22.66355","81.17226","0.01522","198.78705"
"2254.62400","4.35591","22.63717","81.17226","0.01521","198.55565"
"2254.72400","4.35559","22.60091","81.17226","0.01521","198.23763"
"2254.82400","4.35533","22.61120","81.17226","0.01521","198.32791"
"2254.92400","4.35510","22.64774","81.27512","0.01521","198.64842"
"2255.02400","4.35489","22.72371","81.27512","0.01520","199.31471"
"2255.12400","4.35471","22.77678","81.27512","0.01520","199.78021"
"2255.22400","4.35454","22.80221","81.27512","0.01520","200.00328"
"2255.32400","4.35438","22.77017","81.27512","0.01520","199.72226"
"2255.42400","4.35423","22.71855","81.27512","0.01520","199.26945"
"2255.52400","4.35410","22.67127","81.33865","0.01520","198.85478"
"2255.62400","4.35397","22.67537","81.33865","0.01519","198.89075"
"2255.72400","4.35383","22.73006","81.33865","0.01519","199.37042"
"2255.82400","4.35369","22.81708","81.33865","0.01519","200.13374"
"2255.92400","4.35356","22.86430","81.33865","0.01519","200.54791"
"2256.02400","4.35342","22.85550","81.40553","0.01519","200.47066"
"2256.12400","4.35328","22.80121","81.40553","0.01519","199.99451"
"2256.22400","4.35312","22.75697","81.40553","0.01519","199.60651"
"2256.32400","4.35295","22.73314","81.40553","0.01518","199.39745"
"2256.42400","4.35278","22.79339","81.40553","0.01518","199.92593"
"2256.52400","4.35258","22.88700","81.40553","0.01518","200.74701"
"2256.62400","4.35234","22.93908","81.47366","0.01518","201.20383"
"2256.72400","4.35206","22.90856","81.47366","0.01518","200.93611"
"2256.82400","4.35175","22.84760","81.47366","0.01517","200.40140"
"2256.92400","4.35136","22.80593","81.47366","0.01517","200.03595"
"2257.02400","4.35095","22.85423","81.47366","0.01517","200.45956"
"2257.12400","4.35053","22.92758","81.54047","0.01516","201.10294"
"2257.22400","4.35014","22.92486","81.54047","0.01516","201.07910"
"2257.32400","4.34976","22.82850","81.54047","0.01515","200.23386"
"2257.42400","4.34944","22.82698","81.54047","0.01515","200.22052"
"2257.52400","4.34914","22.94260","81.54047","0.01515","201.23465"
"2257.62400","4.34889","23.00851","81.54047","0.01515","201.81281"
"2257.72400","4.34865","22.94760","81.64555","0.01514","201.27855"
"2257.82400","4.34844","22.91844","81.64555","0.01514","201.02280"
"2257.92400","4.34824","23.00943","81.64555","0.01514","201.82083"
"2258.02400","4.34805","23.10274","81.64555","0.01514","202.63928"
"2258.12400","4.34786","23.02746","81.64555","0.01514","201.97899"
"2258.22400","4.34767","22.98688","81.71834","0.01513","201.62305"
"2258.32400","4.34745","23.10838","81.71834","0.01513","202.68878"
"2258.42400","4.34722","23.18452","81.71834","0.01513","203.35660"
"2258.52400","4.34694","23.10359","81.71834","0.01513","202.64671"
"2258.62400","4.34663","23.08904","81.71834","0.01512","202.51910"
"2258.72400","4.34626","23.18770","81.71834","0.01512","203.38448"
"2258.82400","4.34581","23.21628","81.78915","0.01512","203.63515"
"2258.92400","4.34524","23.09432","81.78915","0.01511","202.56546"
"2259.02400","4.34447","23.06428","81.78915","0.01510","202.30194"
"2259.12400","4.34339","23.15615","81.78915","0.01509","203.10779"
"2259.22400","4.34190","23.21178","81.78915","0.01508","203.59570"
"2259.32400","4.34038","23.18798","81.86154","0.01506","203.38698"
"2259.42400","4.33905","23.12500","81.86154","0.01505","202.83455"
"2259.52400","4.33780","23.07165","81.86154","0.01504","202.36662"
"2259.62400","4.33638","23.05345","81.86154","0.01502","202.20700"
"2259.72400","4.33439","23.07313","81.86154","0.01500","202.37958"
"2259.82400","4.33214","23.10501","81.86154","0.01498","202.65918"
"2259.92400","4.33036","23.13138","81.93304","0.01496","202.89053"
"2260.02400","4.32869","23.11633","81.93304","0.01495","202.75847"
"2260.12400","4.32654","22.98709","81.93304","0.01493","201.62495"
"2260.22400","4.32429","22.97542","81.93304","0.01491","201.52255"
"2260.32400","4.32289","23.08971","81.93304","0.01489","202.52501"
"2260.42400","4.32164","23.02741","81.93304","0.01488","201.97856"
"2260.52400","4.31987","22.93752","82.04017","0.01486","201.19011"
"2260.62400","4.31743","22.96363","82.04017","0.01484","201.41916"
"2260.72400","4.31512","23.02863","82.04017","0.01482","201.98927"
"2260.82400","4.31345","23.04002","82.04017","0.01480","202.08916"
"2260.92400","4.31181","23.02891","82.04017","0.01478","201.99168"
"2261.02400","4.30977","22.99924","82.10810","0.01476","201.73143"
"2261.12400","4.30771","22.96441","82.10810","0.01474","201.42599"
"2261.22400","4.30612","22.92232","82.10810","0.01473","201.05678"
"2261.32400","4.30471","22.88407","82.10810","0.01472","200.72128"
"2261.42400","4.30300","22.90517","82.10810","0.01470","200.90637"
"2261.52400","4.30081","22.99558","82.10810","0.01468","201.69936"
"2261.62400","4.29881","22.95007","82.17622","0.01466","201.30016"
"2261.72400","4.29701","22.83340","82.17622","0.01464","200.27684"
"2261.82400","4.29473","22.82965","82.17622","0.01462","200.24397"
"2261.92400","4.29173","22.88468","82.17622","0.01459","200.72667"
"2262.02400","4.28910","22.91499","82.17622","0.01456","200.99246"
"2262.12400","4.28633","22.92965","82.24232","0.01454","201.12109"
"2262.22400","4.28285","22.91949","82.24232","0.01450","201.03198"
"2262.32400","4.27977","22.88505","82.24232","0.01447","200.72989"
"2262.42400","4.27632","22.75521","82.24232","0.01444","199.59102"
"2262.52400","4.27314","22.73609","82.24232","0.01441","199.42336"
"2262.62400","4.26984","22.76565","82.24232","0.01438","199.68262"
"2262.72400","4.26641","22.80500","82.34892","0.01434","200.02774"
"2262.82400","4.26369","22.80862","82.34892","0.01432","200.05954"
"2262.92400","4.26111","22.80335","82.34892","0.01429","200.01332"
"2263.02400","4.25874","22.79285","82.34892","0.01427","199.92119"
"2263.12400","4.25685","22.75686","82.34892","0.01425","199.60548"
"2263.22400","4.25517","22.68826","82.42170","0.01423","199.00380"
"2263.32400","4.25334","22.60290","82.42170","0.01422","198.25508"
"2263.42400","4.25150","22.66641","82.42170","0.01420","198.81218"
"2263.52400","4.24981","22.73870","82.42170","0.01418","199.44621"
"2263.62400","4.24810","22.64879","82.42170","0.01416","198.65758"
"2263.72400","4.24630","22.59762","82.42170","0.01415","198.20882"
"2263.82400","4.24439","22.59095","82.49257","0.01413","198.15024"
"2263.92400","4.24256","22.62424","82.49257","0.01411","198.44229"
"2264.02400","4.24086","22.68832","82.49257","0.01409","199.00429"
"2264.12400","4.23895","22.71171","82.49257","0.01408","199.20950"
