Repository: Mecanon/morphing_wing

File: experimental/sma_database/flexinol_isobaric_200MPa_heating.csv (part 39 of 90)
Test : Start of hold value,"200.00000",MPa
Time,Extension,Load,Temperature: Chamber 3119-600 1 1,Tensile strain (Extension),Tensile stress
(s),(mm),(N),(C),(mm/mm),(MPa)
"2285.91100","7.02403","22.41781","79.44273","0.02002","196.63167"
"2286.01100","7.02402","22.50167","79.44273","0.02002","197.36714"
"2286.11100","7.02402","22.55630","79.44273","0.02002","197.84634"
"2286.21100","7.02402","22.45320","79.44273","0.02002","196.94200"
"2286.31100","7.02402","22.53054","79.45459","0.02002","197.62042"
"2286.41100","7.02402","22.57278","79.45459","0.02002","197.99089"
"2286.51100","7.02402","22.46301","79.45459","0.02002","197.02805"
"2286.61100","7.02401","22.53879","79.45459","0.02002","197.69276"
"2286.71100","7.02402","22.59075","79.45459","0.02002","198.14853"
"2286.81100","7.02401","22.47497","79.46819","0.02002","197.13303"
"2286.91100","7.02402","22.52473","79.46819","0.02002","197.56943"
"2287.01100","7.02402","22.59479","79.46819","0.02002","198.18391"
"2287.11100","7.02402","22.49245","79.46819","0.02002","197.28635"
"2287.21100","7.02402","22.56260","79.46819","0.02002","197.90161"
"2287.31100","7.02402","22.61915","79.46819","0.02002","198.39764"
"2287.41100","7.02402","22.49790","79.47693","0.02002","197.33411"
"2287.51100","7.02402","22.51492","79.47693","0.02002","197.48343"
"2287.61100","7.02403","22.61755","79.47693","0.02002","198.38358"
"2287.71100","7.02403","22.54605","79.47693","0.02002","197.75644"
"2287.81100","7.02404","22.46402","79.47693","0.02002","197.03694"
"2287.91100","7.02403","22.57752","79.47693","0.02002","198.03250"
"2288.01100","7.02403","22.60801","79.48361","0.02002","198.29993"
"2288.11100","7.02404","22.49425","79.48361","0.02002","197.30206"
"2288.21100","7.02404","22.51105","79.48361","0.02002","197.44943"
"2288.31100","7.02404","22.63123","79.48361","0.02002","198.50357"
"2288.41100","7.02404","22.60967","79.48361","0.02002","198.31445"
"2288.51100","7.02405","22.49056","79.48361","0.02002","197.26971"
"2288.61100","7.02404","22.54476","79.49449","0.02002","197.74513"
"2288.71100","7.02404","22.63601","79.49449","0.02002","198.54547"
"2288.81100","7.02405","22.52436","79.49449","0.02002","197.56622"
"2288.91100","7.02405","22.50186","79.49449","0.02002","197.36888"
"2289.01100","7.02405","22.62036","79.49449","0.02002","198.40823"
"2289.11100","7.02406","22.60747","79.49449","0.02002","198.29515"
"2289.21100","7.02405","22.48993","79.50411","0.02002","197.26424"
"2289.31100","7.02406","22.51996","79.50411","0.02002","197.52760"
"2289.41100","7.02406","22.63954","79.50411","0.02002","198.57646"
"2289.51100","7.02407","22.56588","79.50411","0.02002","197.93037"
"2289.61100","7.02407","22.50132","79.50411","0.02002","197.36409"
"2289.71100","7.02407","22.62731","79.51138","0.02002","198.46918"
"2289.81100","7.02407","22.62193","79.51138","0.02002","198.42198"
"2289.91100","7.02407","22.50143","79.51138","0.02002","197.36508"
"2290.01100","7.02408","22.52496","79.51138","0.02002","197.57149"
"2290.11100","7.02408","22.64318","79.51138","0.02002","198.60843"
"2290.21100","7.02408","22.60807","79.51138","0.02002","198.30040"
"2290.31100","7.02408","22.49760","79.51924","0.02002","197.33147"
"2290.41100","7.02409","22.57114","79.51924","0.02002","197.97650"
"2290.51100","7.02409","22.67105","79.51924","0.02002","198.85284"
"2290.61100","7.02409","22.58676","79.51924","0.02002","198.11348"
"2290.71100","7.02409","22.50865","79.51924","0.02002","197.42841"
"2290.81100","7.02409","22.58989","79.51924","0.02002","198.14095"
"2290.91100","7.02410","22.69269","79.52813","0.02002","199.04263"
"2291.01100","7.02410","22.63731","79.52813","0.02002","198.55687"
"2291.11100","7.02411","22.52223","79.52813","0.02002","197.54752"
"2291.21100","7.02411","22.58893","79.52813","0.02002","198.13254"
"2291.31100","7.02410","22.67087","79.52813","0.02002","198.85129"
"2291.41100","7.02411","22.56695","79.52813","0.02002","197.93977"
"2291.51100","7.02412","22.48280","79.53402","0.02002","197.20163"
"2291.61100","7.02412","22.58984","79.53402","0.02002","198.14056"
"2291.71100","7.02411","22.67531","79.53402","0.02002","198.89021"
"2291.81100","7.02412","22.58877","79.53402","0.02002","198.13113"
"2291.91100","7.02412","22.50507","79.53402","0.02002","197.39696"
"2292.01100","7.02412","22.58767","79.53402","0.02002","198.12146"
"2292.11100","7.02412","22.67143","79.53962","0.02002","198.85619"
"2292.21100","7.02413","22.56947","79.53962","0.02002","197.96190"
"2292.31100","7.02413","22.50670","79.53962","0.02002","197.41129"
"2292.41100","7.02413","22.62150","79.53962","0.02002","198.41827"
"2292.51100","7.02414","22.69404","79.53962","0.02002","199.05452"
"2292.61100","7.02414","22.61077","79.54578","0.02002","198.32414"
"2292.71100","7.02414","22.50814","79.54578","0.02002","197.42392"
"2292.81100","7.02414","22.56278","79.54578","0.02002","197.90320"
"2292.91100","7.02415","22.68463","79.54578","0.02002","198.97197"
"2293.01100","7.02415","22.64166","79.54578","0.02002","198.59506"
"2293.11100","7.02415","22.52327","79.54578","0.02002","197.55659"
"2293.21100","7.02415","22.53878","79.54989","0.02002","197.69267"
"2293.31100","7.02415","22.65627","79.54989","0.02002","198.72322"
"2293.41100","7.02416","22.68778","79.54989","0.02002","198.99959"
"2293.51100","7.02416","22.57644","79.54989","0.02002","198.02304"
"2293.61100","7.02416","22.51040","79.54989","0.02002","197.44376"
"2293.71100","7.02416","22.60205","79.54989","0.02002","198.24765"
"2293.81100","7.02416","22.69157","79.55291","0.02002","199.03285"
"2293.91100","7.02417","22.62967","79.55291","0.02002","198.48985"
"2294.01100","7.02417","22.52422","79.55291","0.02002","197.56493"
"2294.11100","7.02417","22.53743","79.55291","0.02002","197.68080"
"2294.21100","7.02418","22.65265","79.55291","0.02002","198.69142"
"2294.31100","7.02418","22.70316","79.55291","0.02002","199.13451"
"2294.41100","7.02418","22.60789","79.56225","0.02002","198.29884"
"2294.51100","7.02418","22.53850","79.56225","0.02002","197.69026"
"2294.61100","7.02418","22.64704","79.56225","0.02002","198.64223"
"2294.71100","7.02418","22.71894","79.56225","0.02002","199.27290"
"2294.81100","7.02419","22.63915","79.56225","0.02002","198.57309"
"2294.91100","7.02419","22.55009","79.56958","0.02002","197.79192"
"2295.01100","7.02419","22.57377","79.56958","0.02002","197.99960"
"2295.11100","7.02419","22.68386","79.56958","0.02002","198.96518"
"2295.21100","7.02420","22.71041","79.56958","0.02002","199.19806"
"2295.31100","7.02420","22.58156","79.56958","0.02002","198.06790"
"2295.41100","7.02420","22.57322","79.56958","0.02002","197.99475"
"2295.51100","7.02420","22.69283","79.57793","0.02002","199.04391"
"2295.61100","7.02420","22.72620","79.57793","0.02002","199.33661"
"2295.71100","7.02420","22.62378","79.57793","0.02002","198.43822"
"2295.81100","7.02421","22.55034","79.57793","0.02002","197.79407"
"2295.91100","7.02421","22.63621","79.57793","0.02002","198.54726"
"2296.01100","7.02421","22.73287","79.57793","0.02002","199.39505"
"2296.11100","7.02421","22.68438","79.59502","0.02002","198.96974"
"2296.21100","7.02422","22.57267","79.59502","0.02002","197.98990"
"2296.31100","7.02422","22.62897","79.59502","0.02002","198.48372"
"2296.41100","7.02422","22.74022","79.59502","0.02002","199.45959"
"2296.51100","7.02422","22.70897","79.59502","0.02002","199.18546"
"2296.61100","7.02422","22.58501","79.59502","0.02002","198.09816"
"2296.71100","7.02423","22.56293","79.60297","0.02002","197.90453"
"2296.81100","7.02423","22.67834","79.60297","0.02002","198.91675"
"2296.91100","7.02423","22.74697","79.60297","0.02002","199.51878"
"2297.01100","7.02423","22.64999","79.60297","0.02002","198.66809"
"2297.11100","7.02424","22.58742","79.60297","0.02002","198.11929"
"2297.21100","7.02424","22.69196","79.61165","0.02002","199.03629"
"2297.31100","7.02423","22.76311","79.61165","0.02002","199.66034"
"2297.41100","7.02424","22.69831","79.61165","0.02002","199.09195"
"2297.51100","7.02424","22.58703","79.61165","0.02002","198.11591"
"2297.61100","7.02425","22.60530","79.61165","0.02002","198.27615"
"2297.71100","7.02424","22.73035","79.61165","0.02002","199.37299"
"2297.81100","7.02424","22.74116","79.62469","0.02002","199.46780"
"2297.91100","7.02425","22.61550","79.62469","0.02002","198.36560"
"2298.01100","7.02425","22.59008","79.62469","0.02002","198.14261"
"2298.11100","7.02425","22.69176","79.62469","0.02002","199.03447"
"2298.21100","7.02425","22.77689","79.62469","0.02002","199.78119"
"2298.31100","7.02426","22.73672","79.62469","0.02002","199.42886"
"2298.41100","7.02426","22.63618","79.63242","0.02002","198.54700"
"2298.51100","7.02426","22.57727","79.63242","0.02002","198.03032"
"2298.61100","7.02426","22.66954","79.63242","0.02002","198.83960"
"2298.71100","7.02426","22.77592","79.63242","0.02002","199.77266"
"2298.81100","7.02426","22.74862","79.63242","0.02002","199.53323"
"2298.91100","7.02426","22.63746","79.63242","0.02002","198.55820"
"2299.01100","7.02426","22.61666","79.64279","0.02002","198.37582"
"2299.11100","7.02426","22.69741","79.64279","0.02002","199.08405"
"2299.21100","7.02427","22.79304","79.64279","0.02002","199.92282"
"2299.31100","7.02427","22.78935","79.64279","0.02002","199.89052"
"2299.41100","7.02427","22.67722","79.64279","0.02002","198.90697"
"2299.51100","7.02427","22.62053","79.64279","0.02002","198.40970"
"2299.61100","7.02427","22.73217","79.64936","0.02002","199.38896"
"2299.71100","7.02427","22.80102","79.64936","0.02002","199.99284"
"2299.81100","7.02427","22.72110","79.64936","0.02002","199.29182"
"2299.91100","7.02427","22.63206","79.64936","0.02002","198.51089"
"2300.01100","7.02427","22.66030","79.64936","0.02002","198.75851"
"2300.11100","7.02428","22.76251","79.65983","0.02002","199.65504"
"2300.21100","7.02427","22.79623","79.65983","0.02002","199.95081"
"2300.31100","7.02428","22.68482","79.65983","0.02002","198.97363"
"2300.41100","7.02428","22.63179","79.65983","0.02002","198.50851"
"2300.51100","7.02428","22.74483","79.65983","0.02002","199.50000"
"2300.61100","7.02428","22.82557","79.65983","0.02002","200.20819"
"2300.71100","7.02428","22.75665","79.66742","0.02002","199.60364"
"2300.81100","7.02429","22.64491","79.66742","0.02002","198.62354"
"2300.91100","7.02429","22.64959","79.66742","0.02002","198.66461"
"2301.01100","7.02429","22.75980","79.66742","0.02002","199.63133"
"2301.11100","7.02429","22.81568","79.66742","0.02002","200.12141"
"2301.21100","7.02429","22.70385","79.66742","0.02002","199.14052"
"2301.31100","7.02429","22.64488","79.67146","0.02002","198.62332"
"2301.41100","7.02429","22.76196","79.67146","0.02002","199.65027"
"2301.51100","7.02429","22.84383","79.67146","0.02002","200.36836"
"2301.61100","7.02429","22.79027","79.67146","0.02002","199.89851"
"2301.71100","7.02430","22.68393","79.67146","0.02002","198.96579"
"2301.81100","7.02429","22.66360","79.68213","0.02002","198.78746"
"2301.91100","7.02430","22.77353","79.68213","0.02002","199.75175"
"2302.01100","7.02430","22.82736","79.68213","0.02002","200.22386"
"2302.11100","7.02430","22.71328","79.68213","0.02002","199.22324"
"2302.21100","7.02430","22.68494","79.68213","0.02002","198.97469"
"2302.31100","7.02429","22.80886","79.68213","0.02002","200.06161"
"2302.41100","7.02430","22.86407","79.68954","0.02002","200.54588"
"2302.51100","7.02430","22.76583","79.68954","0.02002","199.68416"
"2302.61100","7.02430","22.67562","79.68954","0.02002","198.89293"
"2302.71100","7.02430","22.72982","79.68954","0.02002","199.36833"
"2302.81100","7.02430","22.83913","79.68954","0.02002","200.32713"
"2302.91100","7.02431","22.78124","79.68954","0.02002","199.81935"
"2303.01100","7.02431","22.67091","79.69517","0.02002","198.85161"
"2303.11100","7.02430","22.72176","79.69517","0.02002","199.29765"
"2303.21100","7.02431","22.81982","79.69517","0.02002","200.15775"
"2303.31100","7.02431","22.84966","79.69517","0.02002","200.41946"
"2303.41100","7.02431","22.77538","79.69517","0.02002","199.76796"
"2303.51100","7.02431","22.67214","79.69517","0.02002","198.86244"
"2303.61100","7.02431","22.70041","79.71024","0.02002","199.11040"
"2303.71100","7.02431","22.81467","79.71024","0.02002","200.11255"
"2303.81100","7.02431","22.81792","79.71024","0.02002","200.14107"
"2303.91100","7.02431","22.71969","79.71024","0.02002","199.27951"
"2304.01100","7.02431","22.64680","79.71024","0.02002","198.64011"
"2304.11100","7.02431","22.68410","79.71024","0.02002","198.96727"
"2304.21100","7.02432","22.78379","79.72816","0.02002","199.84172"
"2304.31100","7.02432","22.83564","79.72816","0.02002","200.29649"
"2304.41100","7.02432","22.77243","79.72816","0.02002","199.74205"
"2304.51100","7.02432","22.66210","79.72816","0.02002","198.77431"
"2304.61100","7.02432","22.69523","79.72816","0.02002","199.06493"
"2304.71100","7.02432","22.82732","79.74358","0.02002","200.22356"
"2304.81100","7.02432","22.84110","79.74358","0.02002","200.34439"
"2304.91100","7.02432","22.74199","79.74358","0.02002","199.47505"
"2305.01100","7.02432","22.66061","79.74358","0.02002","198.76126"
"2305.11100","7.02432","22.71084","79.74358","0.02002","199.20184"
"2305.21100","7.02432","22.82840","79.74358","0.02002","200.23300"
"2305.31100","7.02432","22.83511","79.76180","0.02002","200.29184"
"2305.41100","7.02432","22.72315","79.76180","0.02002","199.30986"
"2305.51100","7.02432","22.68207","79.76180","0.02002","198.94954"
"2305.61100","7.02433","22.79375","79.76180","0.02002","199.92903"
"2305.71100","7.02432","22.88603","79.76180","0.02002","200.73845"
"2305.81100","7.02433","22.85003","79.76180","0.02002","200.42268"
"2305.91100","7.02432","22.74747","79.78040","0.02002","199.52310"
"2306.01100","7.02432","22.71021","79.78040","0.02002","199.19630"
"2306.11100","7.02433","22.80653","79.78040","0.02002","200.04114"
"2306.21100","7.02433","22.89481","79.78040","0.02002","200.81546"
"2306.31100","7.02433","22.80037","79.78040","0.02002","199.98717"
"2306.41100","7.02432","22.72659","79.78040","0.02002","199.33997"
"2306.51100","7.02433","22.80099","79.79261","0.02002","199.99254"
"2306.61100","7.02433","22.90765","79.79261","0.02002","200.92809"
"2306.71100","7.02432","22.87806","79.79261","0.02002","200.66853"
"2306.81100","7.02432","22.77326","79.79261","0.02002","199.74936"
"2306.91100","7.02432","22.75292","79.79261","0.02002","199.57092"
"2307.01100","7.02433","22.85819","79.79261","0.02002","200.49434"
"2307.11100","7.02432","22.90809","79.80506","0.02002","200.93195"
"2307.21100","7.02432","22.78645","79.80506","0.02002","199.86504"
"2307.31100","7.02433","22.70826","79.80506","0.02002","199.17926"
"2307.41100","7.02432","22.79105","79.80506","0.02002","199.90540"
"2307.51100","7.02433","22.90188","79.80506","0.02002","200.87752"
"2307.61100","7.02432","22.88622","79.81485","0.02002","200.74011"
"2307.71100","7.02431","22.77794","79.81485","0.02002","199.79037"
"2307.81100","7.02433","22.74643","79.81485","0.02002","199.51404"
"2307.91100","7.02433","22.87314","79.81485","0.02002","200.62546"
"2308.01100","7.02433","22.85958","79.81485","0.02002","200.50647"
"2308.11100","7.02433","22.74326","79.81485","0.02002","199.48618"
"2308.21100","7.02433","22.74877","79.83559","0.02002","199.53453"
"2308.31100","7.02432","22.86666","79.83559","0.02002","200.56863"
"2308.41100","7.02433","22.89385","79.83559","0.02002","200.80707"
"2308.51100","7.02433","22.78926","79.83559","0.02002","199.88968"
"2308.61100","7.02433","22.74157","79.83559","0.02002","199.47139"
"2308.71100","7.02433","22.85417","79.83559","0.02002","200.45903"
"2308.81100","7.02433","22.89317","79.85047","0.02002","200.80109"
"2308.91100","7.02433","22.77509","79.85047","0.02002","199.76543"
"2309.01100","7.02433","22.71626","79.85047","0.02002","199.24936"
"2309.11100","7.02433","22.80197","79.85047","0.02002","200.00121"
"2309.21100","7.02433","22.89197","79.85047","0.02002","200.79062"
"2309.31100","7.02433","22.86089","79.85047","0.02002","200.51794"
"2309.41100","7.02433","22.75379","79.86474","0.02002","199.57855"
"2309.51100","7.02433","22.72690","79.86474","0.02002","199.34276"
"2309.61100","7.02433","22.82667","79.86474","0.02002","200.21779"
"2309.71100","7.02433","22.89304","79.86474","0.02002","200.79997"
"2309.81100","7.02433","22.82188","79.86474","0.02002","200.17584"
"2309.91100","7.02433","22.70398","79.87717","0.02002","199.14168"
"2310.01100","7.02433","22.68376","79.87717","0.02002","198.96432"
"2310.11100","7.02433","22.76088","79.87717","0.02002","199.64079"
"2310.21100","7.02433","22.86417","79.87717","0.02002","200.54677"
"2310.31100","7.02433","22.88823","79.87717","0.02002","200.75777"
"2310.41100","7.02433","22.78732","79.87717","0.02002","199.87268"
"2310.51100","7.02433","22.71063","79.88473","0.02002","199.20001"
"2310.61100","7.02433","22.77884","79.88473","0.02002","199.79832"
"2310.71100","7.02433","22.88906","79.88473","0.02002","200.76506"
"2310.81100","7.02433","22.91406","79.88473","0.02002","200.98433"
"2310.91100","7.02433","22.85146","79.88473","0.02002","200.43523"
"2311.01100","7.02433","22.75705","79.88473","0.02002","199.60719"
"2311.11100","7.02433","22.74283","79.89246","0.02002","199.48247"
"2311.21100","7.02432","22.85350","79.89246","0.02002","200.45320"
"2311.31100","7.02433","22.91782","79.89246","0.02002","201.01735"
"2311.41100","7.02433","22.82277","79.89246","0.02002","200.18358"
"2311.51100","7.02433","22.71983","79.89246","0.02002","199.28070"
"2311.61100","7.02432","22.75956","79.89246","0.02002","199.62915"
"2311.71100","7.02432","22.87933","79.90175","0.02002","200.67970"
"2311.81100","7.02433","22.92677","79.90175","0.02002","201.09587"
"2311.91100","7.02432","22.85851","79.90175","0.02002","200.49706"
"2312.01100","7.02432","22.74570","79.90175","0.02002","199.50766"
"2312.11100","7.02432","22.80157","79.90175","0.02002","199.99770"
"2312.21100","7.02432","22.91934","79.90175","0.02002","201.03062"
"2312.31100","7.02432","22.87405","79.91309","0.02002","200.63341"
"2312.41100","7.02432","22.76483","79.91309","0.02002","199.67543"
"2312.51100","7.02432","22.74586","79.91309","0.02002","199.50903"
"2312.61100","7.02432","22.83655","79.91309","0.02002","200.30450"
"2312.71100","7.02432","22.92685","79.91309","0.02002","201.09654"
"2312.81100","7.02432","22.86645","79.92448","0.02002","200.56676"
"2312.91100","7.02432","22.75811","79.92448","0.02002","199.61646"
"2313.01100","7.02432","22.82810","79.92448","0.02002","200.23033"
"2313.11100","7.02432","22.93991","79.92448","0.02002","201.21111"
"2313.21100","7.02432","22.90244","79.92448","0.02002","200.88240"
"2313.31100","7.02432","22.79381","79.92448","0.02002","199.92958"
"2313.41100","7.02432","22.76422","79.94179","0.02002","199.67006"
"2313.51100","7.02432","22.84267","79.94179","0.02002","200.35814"
"2313.61100","7.02432","22.95086","79.94179","0.02002","201.30711"
"2313.71100","7.02431","22.92054","79.94179","0.02002","201.04118"
"2313.81100","7.02431","22.79653","79.94179","0.02002","199.95349"
"2313.91100","7.02431","22.78730","79.94179","0.02002","199.87250"
"2314.01100","7.02431","22.89151","79.95220","0.02002","200.78659"
"2314.11100","7.02431","22.98014","79.95220","0.02002","201.56393"
"2314.21100","7.02431","22.97021","79.95220","0.02002","201.47682"
"2314.31100","7.02431","22.89361","79.95220","0.02002","200.80496"
"2314.41100","7.02431","22.80593","79.95220","0.02002","200.03590"
"2314.51100","7.02431","22.81194","79.95220","0.02002","200.08859"
"2314.61100","7.02431","22.92665","79.96070","0.02002","201.09480"
"2314.71100","7.02431","22.97487","79.96070","0.02002","201.51773"
"2314.81100","7.02431","22.89445","79.96070","0.02002","200.81238"
"2314.91100","7.02430","22.78952","79.96070","0.02002","199.89197"
"2315.01100","7.02430","22.77777","79.96070","0.02002","199.78894"
"2315.11100","7.02430","22.85392","79.97406","0.02002","200.45688"
"2315.21100","7.02430","22.95231","79.97406","0.02002","201.31981"
"2315.31100","7.02430","22.94357","79.97406","0.02002","201.24316"
"2315.41100","7.02430","22.82412","79.97406","0.02002","200.19543"
"2315.51100","7.02430","22.77597","79.97406","0.02002","199.77310"
"2315.61100","7.02430","22.88251","79.97406","0.02002","200.70757"
"2315.71100","7.02430","22.96235","79.99084","0.02002","201.40787"
"2315.81100","7.02430","22.93624","79.99084","0.02002","201.17886"
"2315.91100","7.02430","22.83641","79.99084","0.02002","200.30328"
"2316.01100","7.02430","22.78306","79.99084","0.02002","199.83533"
"2316.11100","7.02429","22.88003","79.99084","0.02002","200.68585"
"2316.21100","7.02429","22.97757","79.99084","0.02002","201.54137"
"2316.31100","7.02429","22.91344","80.00580","0.02002","200.97890"
"2316.41100","7.02429","22.80814","80.00580","0.02002","200.05531"
"2316.51100","7.02429","22.80375","80.00580","0.02002","200.01683"
"2316.61100","7.02429","22.92585","80.00580","0.02002","201.08778"
"2316.71100","7.02429","22.98592","80.00580","0.02002","201.61461"
"2316.81100","7.02429","22.91668","80.00580","0.02002","201.00728"
"2316.91100","7.02429","22.82004","80.01636","0.02002","200.15967"
"2317.01100","7.02428","22.87209","80.01636","0.02002","200.61623"
"2317.11100","7.02428","22.98767","80.01636","0.02002","201.63004"
"2317.21100","7.02428","22.93869","80.01636","0.02002","201.20039"
"2317.31100","7.02429","22.81435","80.01636","0.02002","200.10973"
"2317.41100","7.02428","22.79307","80.03086","0.02002","199.92311"
"2317.51100","7.02428","22.89433","80.03086","0.02002","200.81128"
"2317.61100","7.02428","22.97954","80.03086","0.02002","201.55867"
"2317.71100","7.02428","22.91912","80.03086","0.02002","201.02876"
"2317.81100","7.02428","22.81241","80.03086","0.02002","200.09277"
"2317.91100","7.02428","22.88104","80.03086","0.02002","200.69472"
"2318.01100","7.02428","22.99426","80.04047","0.02002","201.68784"
"2318.11100","7.02428","22.93284","80.04047","0.02002","201.14905"
"2318.21100","7.02427","22.82460","80.04047","0.02002","200.19971"
"2318.31100","7.02427","22.80390","80.04047","0.02002","200.01813"
"2318.41100","7.02427","22.92253","80.04047","0.02002","201.05861"
"2318.51100","7.02427","22.99869","80.04047","0.02002","201.72668"
"2318.61100","7.02426","22.91324","80.05147","0.02002","200.97719"
"2318.71100","7.02426","22.84070","80.05147","0.02002","200.34091"
"2318.81100","7.02426","22.92052","80.05147","0.02002","201.04099"
"2318.91100","7.02426","23.01589","80.05147","0.02002","201.87753"
"2319.01100","7.02426","22.96700","80.05147","0.02002","201.44867"
"2319.11100","7.02426","22.86522","80.05147","0.02002","200.55591"
"2319.21100","7.02426","22.82498","80.06918","0.02002","200.20299"
"2319.31100","7.02426","22.90094","80.06918","0.02002","200.86929"
"2319.41100","7.02425","23.00834","80.06918","0.02002","201.81126"
"2319.51100","7.02425","22.96078","80.06918","0.02002","201.39417"
"2319.61100","7.02425","22.84817","80.06918","0.02002","200.40642"
"2319.71100","7.02425","22.86855","80.06918","0.02002","200.58514"
"2319.81100","7.02425","22.97748","80.08160","0.02002","201.54060"
"2319.91100","7.02424","23.04779","80.08160","0.02002","202.15732"
"2320.01100","7.02424","22.99230","80.08160","0.02002","201.67064"
"2320.11100","7.02424","22.88897","80.08160","0.02002","200.76428"
"2320.21100","7.02424","22.86710","80.08160","0.02002","200.57242"
"2320.31100","7.02424","22.97207","80.08899","0.02002","201.49316"
"2320.41100","7.02424","23.00987","80.08899","0.02002","201.82474"
"2320.51100","7.02424","22.89394","80.08899","0.02002","200.80786"
"2320.61100","7.02424","22.84997","80.08899","0.02002","200.42218"
"2320.71100","7.02423","22.93631","80.08899","0.02002","201.17950"
"2320.81100","7.02423","23.02568","80.08899","0.02002","201.96342"
"2320.91100","7.02423","23.01549","80.09634","0.02002","201.87402"
"2321.01100","7.02423","22.89156","80.09634","0.02002","200.78696"
"2321.11100","7.02423","22.86618","80.09634","0.02002","200.56438"
"2321.21100","7.02423","22.98383","80.09634","0.02002","201.59628"
"2321.31100","7.02423","22.96873","80.09634","0.02002","201.46387"
"2321.41100","7.02423","22.86883","80.09634","0.02002","200.58765"
"2321.51100","7.02422","22.85249","80.11022","0.02002","200.44431"
"2321.61100","7.02422","22.95974","80.11022","0.02002","201.38498"
"2321.71100","7.02422","23.01488","80.11022","0.02002","201.86864"
"2321.81100","7.02422","22.92821","80.11022","0.02002","201.10841"
"2321.91100","7.02422","22.85811","80.11022","0.02002","200.49358"
"2322.01100","7.02422","22.95416","80.11022","0.02002","201.33607"
"2322.11100","7.02422","22.99879","80.12096","0.02002","201.72751"
"2322.21100","7.02421","22.87884","80.12096","0.02002","200.67545"
"2322.31100","7.02422","22.84697","80.12096","0.02002","200.39586"
"2322.41100","7.02420","22.95754","80.12096","0.02002","201.36575"
"2322.51100","7.02421","23.01920","80.12096","0.02002","201.90652"
"2322.61100","7.02421","22.93061","80.13058","0.02002","201.12955"
"2322.71100","7.02420","22.83954","80.13058","0.02002","200.33069"
"2322.81100","7.02420","22.93992","80.13058","0.02002","201.21120"
"2322.91100","7.02420","23.00219","80.13058","0.02002","201.75731"
"2323.01100","7.02420","22.88473","80.13058","0.02002","200.72710"
"2323.11100","7.02420","22.83806","80.13058","0.02002","200.31776"
"2323.21100","7.02419","22.93999","80.14576","0.02002","201.21179"
"2323.31100","7.02420","23.02132","80.14576","0.02002","201.92514"
"2323.41100","7.02419","22.97694","80.14576","0.02002","201.53587"
"2323.51100","7.02419","22.86350","80.14576","0.02002","200.54088"
"2323.61100","7.02419","22.90128","80.14576","0.02002","200.87225"
"2323.71100","7.02419","23.01598","80.14576","0.02002","201.87827"
"2323.81100","7.02419","22.95114","80.15122","0.02002","201.30954"
"2323.91100","7.02419","22.84949","80.15122","0.02002","200.41798"
"2324.01100","7.02418","22.89363","80.15122","0.02002","200.80510"
"2324.11100","7.02418","23.00867","80.15122","0.02002","201.81416"
"2324.21100","7.02418","23.04353","80.15122","0.02002","202.11992"
"2324.31100","7.02418","22.95640","80.15122","0.02002","201.35573"
"2324.41100","7.02417","22.86126","80.15731","0.02002","200.52124"
"2324.51100","7.02417","22.91193","80.15731","0.02002","200.96564"
"2324.61100","7.02417","23.02773","80.15731","0.02002","201.98135"
"2324.71100","7.02417","23.00525","80.15731","0.02002","201.78423"
"2324.81100","7.02417","22.88717","80.15731","0.02002","200.74846"
"2324.91100","7.02416","22.84008","80.16940","0.02002","200.33546"
"2325.01100","7.02416","22.88677","80.16940","0.02002","200.74500"
"2325.11100","7.02416","22.99772","80.16940","0.02002","201.71815"
"2325.21100","7.02416","23.05110","80.16940","0.02002","202.18631"
"2325.31100","7.02415","22.95968","80.16940","0.02002","201.38451"
"2325.41100","7.02415","22.87355","80.16940","0.02002","200.62900"
"2325.51100","7.02415","22.92793","80.18565","0.02002","201.10597"
"2325.61100","7.02415","23.05166","80.18565","0.02002","202.19128"
"2325.71100","7.02415","23.03954","80.18565","0.02002","202.08496"
"2325.81100","7.02414","22.93860","80.18565","0.02002","201.19955"
"2325.91100","7.02414","22.86481","80.18565","0.02002","200.55237"
"2326.01100","7.02414","22.93357","80.18565","0.02002","201.15546"
"2326.11100","7.02414","23.04818","80.19141","0.02002","202.16074"
"2326.21100","7.02413","23.01490","80.19141","0.02002","201.86884"
"2326.31100","7.02414","22.89064","80.19141","0.02002","200.77895"
"2326.41100","7.02413","22.90678","80.19141","0.02002","200.92047"
"2326.51100","7.02413","23.02321","80.19141","0.02002","201.94171"
"2326.61100","7.02413","23.06755","80.19141","0.02002","202.33067"
"2326.71100","7.02412","22.98911","80.19807","0.02002","201.64258"
"2326.81100","7.02412","22.88445","80.19807","0.02002","200.72464"
"2326.91100","7.02412","22.93646","80.19807","0.02002","201.18086"
"2327.01100","7.02412","23.05266","80.19807","0.02002","202.20000"
"2327.11100","7.02412","22.99657","80.19807","0.02002","201.70802"
"2327.21100","7.02411","22.88796","80.19807","0.02002","200.75543"
"2327.31100","7.02411","22.94727","80.21069","0.02002","201.27565"
"2327.41100","7.02410","23.06417","80.21069","0.02002","202.30103"
"2327.51100","7.02411","23.03145","80.21069","0.02002","202.01402"
"2327.61100","7.02410","22.91351","80.21069","0.02002","200.97948"
"2327.71100","7.02410","22.93069","80.21069","0.02002","201.13020"
"2327.81100","7.02410","23.05228","80.22090","0.02002","202.19673"
"2327.91100","7.02409","22.99402","80.22090","0.02002","201.68565"
"2328.01100","7.02409","22.89948","80.22090","0.02002","200.85648"
"2328.11100","7.02409","22.99371","80.22090","0.02002","201.68294"
"2328.21100","7.02408","23.07166","80.22090","0.02002","202.36670"
"2328.31100","7.02408","22.99087","80.22090","0.02002","201.65802"
"2328.41100","7.02408","22.88961","80.22504","0.02002","200.76985"
"2328.51100","7.02408","22.97319","80.22504","0.02002","201.50298"
"2328.61100","7.02407","23.04867","80.22504","0.02002","202.16504"
"2328.71100","7.02407","22.93029","80.22504","0.02002","201.12666"
"2328.81100","7.02408","22.91864","80.22504","0.02002","201.02455"
"2328.91100","7.02407","23.04532","80.22504","0.02002","202.13568"
"2329.01100","7.02406","23.04880","80.23312","0.02002","202.16615"
"2329.11100","7.02406","22.93890","80.23312","0.02002","201.20222"
"2329.21100","7.02406","22.90270","80.23312","0.02002","200.88470"
"2329.31100","7.02406","23.03066","80.23312","0.02002","202.00710"
"2329.41100","7.02405","23.07054","80.23312","0.02002","202.35684"
"2329.51100","7.02405","22.94211","80.23312","0.02002","201.23035"
"2329.61100","7.02405","22.93888","80.24059","0.02002","201.20209"
"2329.71100","7.02404","23.06708","80.24059","0.02002","202.32651"
"2329.81100","7.02404","23.08233","80.24059","0.02002","202.46028"
"2329.91100","7.02404","22.98407","80.24059","0.02002","201.59842"
"2330.01100","7.02404","22.89872","80.24059","0.02002","200.84979"
"2330.11100","7.02403","22.97918","80.24645","0.02002","201.55550"
"2330.21100","7.02402","23.07945","80.24645","0.02002","202.43503"
"2330.31100","7.02402","23.02969","80.24645","0.02002","201.99852"
"2330.41100","7.02402","22.92376","80.24645","0.02002","201.06940"
"2330.51100","7.02402","22.96641","80.24645","0.02002","201.44353"
"2330.61100","7.02401","23.08561","80.24645","0.02002","202.48907"
"2330.71100","7.02400","23.10190","80.25928","0.02002","202.63190"
"2330.81100","7.02400","23.00432","80.25928","0.02002","201.77600"
"2330.91100","7.02400","22.92133","80.25928","0.02002","201.04810"
"2331.01100","7.02399","22.96208","80.25928","0.02002","201.40550"
"2331.11100","7.02399","23.09618","80.25928","0.02002","202.58176"
"2331.21100","7.02399","23.05671","80.25928","0.02002","202.23552"
"2331.31100","7.02398","22.93477","80.26419","0.02002","201.16597"
"2331.41100","7.02398","22.97403","80.26419","0.02002","201.51038"
"2331.51100","7.02397","23.08452","80.26419","0.02002","202.47949"
"2331.61100","7.02397","23.10979","80.26419","0.02002","202.70110"
"2331.71100","7.02397","23.00317","80.26419","0.02002","201.76593"
"2331.81100","7.02396","22.92651","80.26419","0.02002","201.09351"
"2331.91100","7.02396","23.01300","80.26557","0.02002","201.85214"
"2332.01100","7.02395","23.08531","80.26557","0.02002","202.48645"
"2332.11100","7.02395","22.98070","80.26557","0.02002","201.56885"
"2332.21100","7.02395","22.90460","80.26557","0.02002","200.90134"
"2332.31100","7.02394","22.98056","80.26557","0.02002","201.56760"
"2332.41100","7.02393","23.08766","80.26557","0.02002","202.50699"
"2332.51100","7.02393","23.08157","80.26672","0.02002","202.45364"
"2332.61100","7.02393","22.96163","80.26672","0.02002","201.40161"
"2332.71100","7.02392","22.90753","80.26672","0.02002","200.92708"
"2332.81100","7.02391","23.02716","80.26672","0.02002","201.97638"
"2332.91100","7.02392","23.06897","80.26672","0.02002","202.34312"
"2333.01100","7.02391","22.94851","80.27955","0.02002","201.28650"
"2333.11100","7.02390","22.93667","80.27955","0.02002","201.18263"
"2333.21100","7.02389","23.05426","80.27955","0.02002","202.21405"
"2333.31100","7.02388","23.12089","80.27955","0.02002","202.79849"
"2333.41100","7.02388","23.03072","80.27955","0.02002","202.00763"
"2333.51100","7.02386","22.95065","80.27955","0.02002","201.30525"
"2333.61100","7.02386","23.05707","80.28573","0.02002","202.23868"
"2333.71100","7.02386","23.10917","80.28573","0.02002","202.69565"
"2333.81100","7.02386","22.98410","80.28573","0.02002","201.59868"
"2333.91100","7.02385","22.97273","80.28573","0.02002","201.49896"
"2334.01100","7.02383","23.10076","80.28573","0.02002","202.62189"
"2334.11100","7.02382","23.13194","80.28573","0.02002","202.89546"
"2334.21100","7.02380","23.01488","80.29156","0.02002","201.86867"
"2334.31100","7.02378","22.95661","80.29156","0.02002","201.35757"
"2334.41100","7.02376","23.08607","80.29156","0.02002","202.49306"
"2334.51100","7.02374","23.06418","80.29156","0.02002","202.30112"
"2334.61100","7.02366","22.94582","80.29156","0.02002","201.26295"
"2334.71100","7.02349","23.00745","80.29156","0.02002","201.80353"
"2334.81100","7.02316","23.11876","80.29902","0.02001","202.77985"
"2334.91100","7.02252","23.08949","80.29902","0.02001","202.52312"
"2335.01100","7.02129","22.94991","80.29902","0.01999","201.29880"
"2335.11100","7.01957","22.88343","80.29902","0.01998","200.71570"
"2335.21100","7.01804","22.97614","80.29902","0.01996","201.52884"
"2335.31100","7.01669","22.98718","80.29902","0.01995","201.62569"
"2335.41100","7.01514","22.83311","80.30396","0.01994","200.27434"
"2335.51100","7.01312","22.83873","80.30396","0.01992","200.32359"
"2335.61100","7.01119","22.93648","80.30396","0.01990","201.18098"
"2335.71100","7.00965","22.91064","80.30396","0.01988","200.95438"
"2335.81100","7.00830","22.77917","80.30396","0.01987","199.80118"
"2335.91100","7.00693","22.77759","80.30950","0.01986","199.78732"
"2336.01100","7.00556","22.85643","80.30950","0.01985","200.47888"
"2336.11100","7.00444","22.72457","80.30950","0.01983","199.32230"
"2336.21100","7.00360","22.76766","80.30950","0.01983","199.70027"
"2336.31100","7.00295","22.79894","80.30950","0.01982","199.97464"
"2336.41100","7.00249","22.68540","80.30950","0.01982","198.97874"
"2336.51100","7.00216","22.75450","80.31596","0.01981","199.58476"
"2336.61100","7.00198","22.80042","80.31596","0.01981","199.98756"
"2336.71100","7.00189","22.68829","80.31596","0.01981","199.00407"
"2336.81100","7.00185","22.77262","80.31596","0.01981","199.74370"
"2336.91100","7.00184","22.74723","80.31596","0.01981","199.52101"
"2337.01100","7.00183","22.71547","80.31596","0.01981","199.24243"
"2337.11100","7.00181","22.81112","80.31863","0.01981","200.08141"
"2337.21100","7.00178","22.70309","80.31863","0.01981","199.13390"
"2337.31100","7.00175","22.75512","80.31863","0.01981","199.59026"
"2337.41100","7.00172","22.83331","80.31863","0.01981","200.27611"
"2337.51100","7.00169","22.72651","80.31863","0.01981","199.33928"
"2337.61100","7.00165","22.74038","80.31863","0.01981","199.46094"
"2337.71100","7.00163","22.84496","80.31862","0.01981","200.37827"
"2337.81100","7.00159","22.74494","80.31862","0.01981","199.50093"
"2337.91100","7.00155","22.69240","80.31862","0.01981","199.04012"
"2338.01100","7.00150","22.81525","80.31862","0.01981","200.11766"
"2338.11100","7.00143","22.87244","80.31862","0.01981","200.61931"
"2338.21100","7.00135","22.77225","80.32247","0.01980","199.74048"
"2338.31100","7.00126","22.69100","80.32247","0.01980","199.02780"
"2338.41100","7.00119","22.73910","80.32247","0.01980","199.44974"
"2338.51100","7.00113","22.84762","80.32247","0.01980","200.40157"
"2338.61100","7.00107","22.82637","80.32247","0.01980","200.21521"
"2338.71100","7.00103","22.70332","80.32247","0.01980","199.13591"
"2338.81100","7.00098","22.71073","80.32549","0.01980","199.20085"
"2338.91100","7.00090","22.84245","80.32549","0.01980","200.35628"
"2339.01100","7.00082","22.89318","80.32549","0.01980","200.80118"
"2339.11100","7.00072","22.81670","80.32549","0.01980","200.13037"
"2339.21100","7.00061","22.71807","80.32549","0.01980","199.26527"
"2339.31100","7.00053","22.73107","80.32549","0.01980","199.37930"
"2339.41100","7.00045","22.84069","80.33253","0.01980","200.34082"
"2339.51100","7.00037","22.84666","80.33253","0.01980","200.39319"
"2339.61100","7.00029","22.71211","80.33253","0.01979","199.21297"
"2339.71100","7.00019","22.68664","80.33253","0.01979","198.98958"
"2339.81100","7.00005","22.79654","80.33253","0.01979","199.95354"
"2339.91100","6.99986","22.88124","80.33253","0.01979","200.69643"
"2340.01100","6.99958","22.85384","80.34285","0.01979","200.45615"
"2340.11100","6.99919","22.73974","80.34285","0.01978","199.45538"
"2340.21100","6.99869","22.70223","80.34285","0.01978","199.12636"
"2340.31100","6.99795","22.80849","80.34285","0.01977","200.05832"
"2340.41100","6.99684","22.84376","80.34285","0.01976","200.36775"
"2340.51100","6.99545","22.68245","80.34285","0.01975","198.95287"
"2340.61100","6.99415","22.61425","80.34589","0.01974","198.35461"
"2340.71100","6.99292","22.72026","80.34589","0.01972","199.28447"
"2340.81100","6.99161","22.76223","80.34589","0.01971","199.65259"
"2340.91100","6.98999","22.63132","80.34589","0.01970","198.50438"
"2341.01100","6.98820","22.55288","80.34589","0.01968","197.81635"
"2341.11100","6.98682","22.61760","80.35592","0.01967","198.38402"
"2341.21100","6.98588","22.68710","80.35592","0.01966","198.99359"
"2341.31100","6.98520","22.58306","80.35592","0.01965","198.08102"
"2341.41100","6.98471","22.52065","80.35592","0.01965","197.53363"
"2341.51100","6.98440","22.62703","80.35592","0.01964","198.46677"
"2341.61100","6.98421","22.63521","80.35592","0.01964","198.53853"
"2341.71100","6.98411","22.53134","80.36323","0.01964","197.62741"
"2341.81100","6.98405","22.61840","80.36323","0.01964","198.39107"
"2341.91100","6.98402","22.66252","80.36323","0.01964","198.77798"
"2342.01100","6.98399","22.53897","80.36323","0.01964","197.69437"
"2342.11100","6.98396","22.60620","80.36323","0.01964","198.28407"
"2342.21100","6.98393","22.68724","80.36323","0.01964","198.99486"
"2342.31100","6.98391","22.57219","80.36903","0.01964","197.98569"
"2342.41100","6.98389","22.53303","80.36903","0.01964","197.64223"
"2342.51100","6.98386","22.65962","80.36903","0.01964","198.75262"
"2342.61100","6.98385","22.70855","80.36903","0.01964","199.18179"
"2342.71100","6.98383","22.60681","80.36903","0.01964","198.28938"
"2342.81100","6.98382","22.55432","80.36903","0.01964","197.82895"
"2342.91100","6.98381","22.66127","80.37232","0.01964","198.76706"
"2343.01100","6.98380","22.72964","80.37232","0.01964","199.36676"
"2343.11100","6.98379","22.64194","80.37232","0.01964","198.59750"
"2343.21100","6.98377","22.54794","80.37232","0.01964","197.77306"
"2343.31100","6.98376","22.59155","80.37232","0.01964","198.15553"
"2343.41100","6.98375","22.70712","80.37232","0.01964","199.16919"
"2343.51100","6.98375","22.72227","80.37498","0.01964","199.30208"
"2343.61100","6.98374","22.61664","80.37498","0.01964","198.37561"
"2343.71100","6.98374","22.55405","80.37498","0.01964","197.82658"
"2343.81100","6.98374","22.66638","80.37498","0.01964","198.81187"
"2343.91100","6.98374","22.72748","80.37498","0.01964","199.34781"
"2344.01100","6.98374","22.65724","80.38171","0.01964","198.73170"
"2344.11100","6.98372","22.56185","80.38171","0.01964","197.89499"
"2344.21100","6.98373","22.55567","80.38171","0.01964","197.84084"
"2344.31100","6.98373","22.66101","80.38171","0.01964","198.76480"
"2344.41100","6.98373","22.73027","80.38171","0.01964","199.37227"
"2344.51100","6.98372","22.64359","80.38171","0.01964","198.61197"
"2344.61100","6.98372","22.54652","80.39160","0.01964","197.76056"
"2344.71100","6.98373","22.58805","80.39160","0.01964","198.12488"
"2344.81100","6.98372","22.70705","80.39160","0.01964","199.16861"
"2344.91100","6.98372","22.75705","80.39160","0.01964","199.60713"
"2345.01100","6.98372","22.68344","80.39160","0.01964","198.96149"
"2345.11100","6.98372","22.59709","80.39160","0.01964","198.20415"
"2345.21100","6.98372","22.60107","80.39354","0.01964","198.23906"
"2345.31100","6.98372","22.71420","80.39354","0.01964","199.23128"
"2345.41100","6.98372","22.76862","80.39354","0.01964","199.70865"
"2345.51100","6.98372","22.69523","80.39354","0.01964","199.06491"
