Repository: Mecanon/morphing_wing

File: experimental/sma_database/flexinol_isobaric_trained_200MPa.csv (part 39 of 86)
Test : Start of hold value,"200.00000",MPa
Time,Extension,Load,Temperature: Chamber 3119-600 1 1,Tensile strain (Extension),Tensile stress
(s),(mm),(N),(C),(mm/mm),(MPa)
"2264.22400","4.23670","22.72345","82.49257","0.01405","199.31244"
"2264.32400","4.23450","22.72312","82.56135","0.01403","199.30954"
"2264.42400","4.23252","22.69962","82.56135","0.01401","199.10347"
"2264.52400","4.23029","22.62397","82.56135","0.01399","198.43987"
"2264.62400","4.22786","22.52951","82.56135","0.01397","197.61136"
"2264.72400","4.22571","22.60536","82.56135","0.01395","198.27669"
"2264.82400","4.22364","22.70158","82.56135","0.01393","199.12065"
"2264.92400","4.22126","22.66194","82.63354","0.01390","198.77293"
"2265.02400","4.21908","22.59975","82.63354","0.01388","198.22749"
"2265.12400","4.21744","22.56003","82.63354","0.01387","197.87909"
"2265.22400","4.21601","22.54054","82.63354","0.01385","197.70815"
"2265.32400","4.21446","22.53047","82.63354","0.01384","197.61981"
"2265.42400","4.21276","22.50905","82.63354","0.01382","197.43190"
"2265.52400","4.21130","22.50748","82.73760","0.01381","197.41812"
"2265.62400","4.21017","22.50580","82.73760","0.01380","197.40341"
"2265.72400","4.20922","22.51032","82.73760","0.01379","197.44305"
"2265.82400","4.20833","22.54818","82.73760","0.01378","197.77516"
"2265.92400","4.20735","22.59715","82.73760","0.01377","198.20461"
"2266.02400","4.20613","22.66360","82.80704","0.01376","198.78754"
"2266.12400","4.20465","22.63429","82.80704","0.01374","198.53040"
"2266.22400","4.20325","22.50973","82.80704","0.01373","197.43785"
"2266.32400","4.20198","22.48923","82.80704","0.01372","197.25809"
"2266.42400","4.20081","22.60578","82.80704","0.01370","198.28033"
"2266.52400","4.19967","22.68128","82.80704","0.01369","198.94255"
"2266.62400","4.19823","22.69719","82.87869","0.01368","199.08212"
"2266.72400","4.19641","22.68507","82.87869","0.01366","198.97580"
"2266.82400","4.19472","22.67449","82.87869","0.01365","198.88298"
"2266.92400","4.19340","22.67337","82.87869","0.01363","198.87318"
"2267.02400","4.19218","22.67702","82.87869","0.01362","198.90524"
"2267.12400","4.19076","22.65739","82.95017","0.01361","198.73306"
"2267.22400","4.18891","22.65506","82.95017","0.01359","198.71262"
"2267.32400","4.18689","22.64083","82.95017","0.01357","198.58778"
"2267.42400","4.18524","22.64583","82.95017","0.01355","198.63165"
"2267.52400","4.18373","22.63602","82.95017","0.01354","198.54559"
"2267.62400","4.18193","22.57850","82.95017","0.01352","198.04111"
"2267.72400","4.17972","22.49282","83.02224","0.01350","197.28960"
"2267.82400","4.17783","22.51147","83.02224","0.01348","197.45314"
"2267.92400","4.17644","22.59664","83.02224","0.01347","198.20020"
"2268.02400","4.17520","22.63245","83.02224","0.01346","198.51425"
"2268.12400","4.17378","22.57846","83.02224","0.01344","198.04076"
"2268.22400","4.17220","22.55149","83.02224","0.01343","197.80415"
"2268.32400","4.17080","22.55640","83.12897","0.01341","197.84723"
"2268.42400","4.16979","22.56493","83.12897","0.01340","197.92204"
"2268.52400","4.16903","22.58028","83.12897","0.01340","198.05667"
"2268.62400","4.16838","22.57895","83.12897","0.01339","198.04501"
"2268.72400","4.16776","22.58741","83.12897","0.01338","198.11923"
"2268.82400","4.16714","22.58349","83.19912","0.01338","198.08485"
"2268.92400","4.16643","22.58438","83.19912","0.01337","198.09261"
"2269.02400","4.16563","22.57909","83.19912","0.01336","198.04622"
"2269.12400","4.16475","22.60839","83.19912","0.01335","198.30322"
"2269.22400","4.16385","22.64478","83.19912","0.01335","198.62242"
"2269.32400","4.16304","22.69944","83.19912","0.01334","199.10185"
"2269.42400","4.16235","22.74562","83.26978","0.01333","199.50688"
"2269.52400","4.16178","22.80484","83.26978","0.01332","200.02637"
"2269.62400","4.16132","22.77471","83.26978","0.01332","199.76204"
"2269.72400","4.16097","22.71296","83.26978","0.01332","199.22043"
"2269.82400","4.16067","22.66419","83.26978","0.01331","198.79269"
"2269.92400","4.16041","22.63493","83.34018","0.01331","198.53604"
"2270.02400","4.16018","22.63347","83.34018","0.01331","198.52319"
"2270.12400","4.15994","22.69900","83.34018","0.01331","199.09799"
"2270.22400","4.15969","22.79822","83.34018","0.01330","199.96828"
"2270.32400","4.15941","22.86407","83.34018","0.01330","200.54584"
"2270.42400","4.15911","22.85016","83.34018","0.01330","200.42384"
"2270.52400","4.15876","22.79966","83.45048","0.01330","199.98088"
"2270.62400","4.15835","22.71945","83.45048","0.01329","199.27739"
"2270.72400","4.15786","22.74998","83.45048","0.01329","199.54517"
"2270.82400","4.15729","22.84954","83.45048","0.01328","200.41846"
"2270.92400","4.15662","22.89012","83.45048","0.01327","200.77434"
"2271.02400","4.15590","22.81583","83.52506","0.01327","200.12279"
"2271.12400","4.15519","22.74880","83.52506","0.01326","199.53484"
"2271.22400","4.15458","22.82795","83.52506","0.01325","200.22902"
"2271.32400","4.15404","22.91957","83.52506","0.01325","201.03270"
"2271.42400","4.15359","22.94506","83.52506","0.01325","201.25623"
"2271.52400","4.15319","22.91920","83.52506","0.01324","201.02939"
"2271.62400","4.15284","22.85940","83.59222","0.01324","200.50491"
"2271.72400","4.15250","22.82924","83.59222","0.01323","200.24039"
"2271.82400","4.15218","22.79863","83.59222","0.01323","199.97191"
"2271.92400","4.15187","22.80441","83.59222","0.01323","200.02260"
"2272.02400","4.15153","22.84641","83.59222","0.01323","200.39096"
"2272.12400","4.15114","22.88242","83.65913","0.01322","200.70685"
"2272.22400","4.15067","22.91251","83.65913","0.01322","200.97073"
"2272.32400","4.15008","22.93632","83.65913","0.01321","201.17957"
"2272.42400","4.14935","22.94693","83.65913","0.01320","201.27269"
"2272.52400","4.14852","22.96231","83.65913","0.01320","201.40759"
"2272.62400","4.14761","22.97741","83.65913","0.01319","201.54001"
"2272.72400","4.14670","22.98924","83.72584","0.01318","201.64375"
"2272.82400","4.14588","22.97895","83.72584","0.01317","201.55350"
"2272.92400","4.14513","23.00535","83.72584","0.01316","201.78503"
"2273.02400","4.14441","23.01711","83.72584","0.01316","201.88821"
"2273.12400","4.14372","23.01111","83.72584","0.01315","201.83556"
"2273.22400","4.14296","23.00035","83.83424","0.01314","201.74117"
"2273.32400","4.14201","23.01338","83.83424","0.01313","201.85550"
"2273.42400","4.14077","23.00726","83.83424","0.01312","201.80183"
"2273.52400","4.13932","23.00419","83.83424","0.01311","201.77492"
"2273.62400","4.13790","23.01470","83.83424","0.01309","201.86707"
"2273.72400","4.13662","23.02995","83.83424","0.01308","202.00082"
"2273.82400","4.13539","23.00607","83.90786","0.01307","201.79134"
"2273.92400","4.13402","22.94157","83.90786","0.01305","201.22565"
"2274.02400","4.13226","22.84306","83.90786","0.01304","200.36154"
"2274.12400","4.13041","22.90499","83.90786","0.01302","200.90483"
"2274.22400","4.12891","22.94934","83.90786","0.01301","201.29376"
"2274.32400","4.12770","22.92391","83.97548","0.01299","201.07074"
"2274.42400","4.12655","22.87747","83.97548","0.01298","200.66339"
"2274.52400","4.12522","22.86133","83.97548","0.01297","200.52184"
"2274.62400","4.12369","22.86256","83.97548","0.01295","200.53259"
"2274.72400","4.12226","22.87486","83.97548","0.01294","200.64053"
"2274.82400","4.12105","22.87861","83.97548","0.01293","200.67337"
"2274.92400","4.11997","22.87625","84.03897","0.01292","200.65268"
"2275.02400","4.11890","22.87420","84.03897","0.01291","200.63474"
"2275.12400","4.11773","22.88044","84.03897","0.01290","200.68944"
"2275.22400","4.11633","22.85369","84.03897","0.01288","200.45485"
"2275.32400","4.11483","22.85110","84.03897","0.01287","200.43207"
"2275.42400","4.11348","22.87770","84.03897","0.01286","200.66541"
"2275.52400","4.11230","22.90371","84.09789","0.01284","200.89359"
"2275.62400","4.11111","22.98741","84.09789","0.01283","201.62769"
"2275.72400","4.10971","23.02833","84.09789","0.01282","201.98665"
"2275.82400","4.10793","22.92116","84.09789","0.01280","201.04665"
"2275.92400","4.10607","22.85433","84.09789","0.01278","200.46040"
"2276.02400","4.10450","22.88224","84.19871","0.01277","200.70528"
"2276.12400","4.10307","22.91593","84.19871","0.01275","201.00076"
"2276.22400","4.10138","22.94411","84.19871","0.01274","201.24788"
"2276.32400","4.09936","22.93770","84.19871","0.01272","201.19171"
"2276.42400","4.09736","22.94765","84.19871","0.01270","201.27898"
"2276.52400","4.09554","22.95725","84.19871","0.01268","201.36316"
"2276.62400","4.09337","22.94474","84.27470","0.01266","201.25343"
"2276.72400","4.09059","22.91942","84.27470","0.01263","201.03133"
"2276.82400","4.08787","22.87193","84.27470","0.01261","200.61481"
"2276.92400","4.08502","22.74952","84.27470","0.01258","199.54114"
"2277.02400","4.08179","22.72146","84.27470","0.01255","199.29497"
"2277.12400","4.07926","22.75188","84.34573","0.01252","199.56186"
"2277.22400","4.07689","22.79760","84.34573","0.01250","199.96288"
"2277.32400","4.07443","22.82808","84.34573","0.01248","200.23016"
"2277.42400","4.07257","22.84758","84.34573","0.01246","200.40121"
"2277.52400","4.07103","22.84458","84.34573","0.01244","200.37495"
"2277.62400","4.06947","22.84459","84.34573","0.01243","200.37500"
"2277.72400","4.06765","22.82420","84.41598","0.01241","200.19620"
"2277.82400","4.06598","22.77726","84.41598","0.01239","199.78444"
"2277.92400","4.06462","22.69585","84.41598","0.01238","199.07040"
"2278.02400","4.06344","22.63743","84.41598","0.01237","198.55792"
"2278.12400","4.06224","22.71416","84.41598","0.01236","199.23096"
"2278.22400","4.06081","22.81850","84.52432","0.01234","200.14616"
"2278.32400","4.05916","22.77079","84.52432","0.01233","199.72769"
"2278.42400","4.05782","22.66620","84.52432","0.01231","198.81029"
"2278.52400","4.05684","22.66445","84.52432","0.01230","198.79495"
"2278.62400","4.05607","22.70693","84.52432","0.01230","199.16759"
"2278.72400","4.05536","22.76555","84.52432","0.01229","199.68172"
"2278.82400","4.05462","22.79510","84.59897","0.01228","199.94096"
"2278.92400","4.05377","22.82048","84.59897","0.01227","200.16351"
"2279.02400","4.05270","22.83191","84.59897","0.01226","200.26375"
"2279.12400","4.05145","22.83805","84.59897","0.01225","200.31761"
"2279.22400","4.05019","22.84522","84.59897","0.01224","200.38051"
"2279.32400","4.04914","22.82962","84.67194","0.01223","200.24367"
"2279.42400","4.04821","22.83758","84.67194","0.01222","200.31355"
"2279.52400","4.04728","22.83318","84.67194","0.01221","200.27490"
"2279.62400","4.04625","22.80766","84.67194","0.01220","200.05110"
"2279.72400","4.04493","22.76713","84.67194","0.01219","199.69560"
"2279.82400","4.04312","22.73729","84.67194","0.01217","199.43388"
"2279.92400","4.04117","22.74019","84.74404","0.01215","199.45934"
"2280.02400","4.03938","22.83782","84.74404","0.01213","200.31564"
"2280.12400","4.03740","22.87657","84.74404","0.01211","200.65547"
"2280.22400","4.03487","22.72119","84.74404","0.01209","199.29262"
"2280.32400","4.03261","22.70109","84.74404","0.01207","199.11630"
"2280.42400","4.03097","22.73921","84.81486","0.01205","199.45070"
"2280.52400","4.02929","22.77095","84.81486","0.01204","199.72906"
"2280.62400","4.02735","22.78536","84.81486","0.01202","199.85550"
"2280.72400","4.02548","22.79854","84.81486","0.01200","199.97107"
"2280.82400","4.02404","22.80632","84.81486","0.01198","200.03934"
"2280.92400","4.02290","22.81975","84.81486","0.01197","200.15717"
"2281.02400","4.02175","22.80955","84.88834","0.01196","200.06769"
"2281.12400","4.02037","22.80887","84.88834","0.01195","200.06172"
"2281.22400","4.01883","22.75873","84.88834","0.01193","199.62189"
"2281.32400","4.01735","22.72627","84.88834","0.01192","199.33720"
"2281.42400","4.01612","22.71794","84.88834","0.01191","199.26414"
"2281.52400","4.01507","22.82424","84.99628","0.01190","200.19647"
"2281.62400","4.01399","22.82882","84.99628","0.01189","200.23671"
"2281.72400","4.01266","22.68844","84.99628","0.01187","199.00536"
"2281.82400","4.01103","22.71617","84.99628","0.01186","199.24858"
"2281.92400","4.00940","22.82133","84.99628","0.01184","200.17096"
"2282.02400","4.00808","22.83567","84.99628","0.01183","200.29674"
"2282.12400","4.00702","22.80298","85.06492","0.01182","200.01007"
"2282.22400","4.00599","22.75826","85.06492","0.01181","199.61778"
"2282.32400","4.00478","22.71317","85.06492","0.01180","199.22232"
"2282.42400","4.00332","22.66028","85.06492","0.01178","198.75838"
"2282.52400","4.00175","22.62294","85.06492","0.01177","198.43089"
"2282.62400","4.00032","22.64073","85.13330","0.01175","198.58694"
"2282.72400","3.99899","22.65189","85.13330","0.01174","198.68478"
"2282.82400","3.99767","22.67787","85.13330","0.01173","198.91270"
"2282.92400","3.99602","22.72411","85.13330","0.01171","199.31827"
"2283.02400","3.99392","22.78290","85.13330","0.01169","199.83388"
"2283.12400","3.99188","22.79336","85.13330","0.01167","199.92561"
"2283.22400","3.98996","22.66956","85.20466","0.01165","198.83974"
"2283.32400","3.98774","22.67131","85.20466","0.01163","198.85515"
"2283.42400","3.98520","22.78263","85.20466","0.01161","199.83151"
"2283.52400","3.98315","22.72479","85.20466","0.01159","199.32423"
"2283.62400","3.98165","22.66760","85.20466","0.01157","198.82259"
"2283.72400","3.98025","22.63580","85.20466","0.01156","198.54366"
"2283.82400","3.97868","22.61645","85.30806","0.01154","198.37396"
"2283.92400","3.97724","22.61226","85.30806","0.01153","198.33716"
"2284.02400","3.97603","22.60112","85.30806","0.01152","198.23947"
"2284.12400","3.97498","22.60165","85.30806","0.01151","198.24413"
"2284.22400","3.97403","22.63271","85.30806","0.01150","198.51656"
"2284.32400","3.97312","22.68424","85.37600","0.01149","198.96851"
"2284.42400","3.97217","22.72051","85.37600","0.01148","199.28670"
"2284.52400","3.97113","22.74916","85.37600","0.01147","199.53792"
"2284.62400","3.97005","22.67300","85.37600","0.01146","198.87000"
"2284.72400","3.96906","22.63929","85.37600","0.01145","198.57430"
"2284.82400","3.96814","22.72506","85.37600","0.01144","199.32660"
"2284.92400","3.96730","22.82590","85.44283","0.01143","200.21107"
"2285.02400","3.96646","22.68430","85.44283","0.01142","198.96910"
"2285.12400","3.96558","22.71881","85.44283","0.01142","199.27176"
"2285.22400","3.96463","22.82767","85.44283","0.01141","200.22659"
"2285.32400","3.96360","22.66841","85.44283","0.01140","198.82965"
"2285.42400","3.96260","22.75260","85.51047","0.01139","199.56818"
"2285.52400","3.96171","22.85887","85.51047","0.01138","200.50027"
"2285.62400","3.96090","22.78131","85.51047","0.01137","199.81996"
"2285.72400","3.96013","22.74177","85.51047","0.01136","199.47318"
"2285.82400","3.95943","22.82813","85.51047","0.01136","200.23059"
"2285.92400","3.95873","22.89889","85.57637","0.01135","200.85124"
"2286.02400","3.95801","22.89385","85.57637","0.01134","200.80708"
"2286.12400","3.95723","22.82649","85.57637","0.01133","200.21622"
"2286.22400","3.95635","22.76005","85.57637","0.01133","199.63350"
"2286.32400","3.95540","22.71882","85.57637","0.01132","199.27185"
"2286.42400","3.95439","22.75695","85.57637","0.01131","199.60626"
"2286.52400","3.95341","22.79322","85.64097","0.01130","199.92444"
"2286.62400","3.95252","22.86876","85.64097","0.01129","200.58705"
"2286.72400","3.95167","22.91372","85.64097","0.01128","200.98137"
"2286.82400","3.95081","22.87901","85.64097","0.01127","200.67691"
"2286.92400","3.94988","22.78909","85.64097","0.01126","199.88817"
"2287.02400","3.94877","22.74128","85.73920","0.01125","199.46881"
"2287.12400","3.94740","22.77966","85.73920","0.01124","199.80545"
"2287.22400","3.94592","22.85207","85.73920","0.01123","200.44058"
"2287.32400","3.94453","22.85180","85.73920","0.01121","200.43828"
"2287.42400","3.94325","22.74227","85.73920","0.01120","199.47751"
"2287.52400","3.94192","22.81638","85.73920","0.01119","200.12755"
"2287.62400","3.94041","22.90526","85.80956","0.01117","200.90715"
"2287.72400","3.93882","22.74983","85.80956","0.01116","199.54382"
"2287.82400","3.93743","22.73563","85.80956","0.01114","199.41927"
"2287.92400","3.93623","22.83015","85.80956","0.01113","200.24835"
"2288.02400","3.93517","22.87730","85.80956","0.01112","200.66188"
"2288.12400","3.93417","22.85047","85.88020","0.01111","200.42654"
"2288.22400","3.93310","22.80288","85.88020","0.01110","200.00917"
"2288.32400","3.93183","22.77993","85.88020","0.01109","199.80785"
"2288.42400","3.93044","22.77437","85.88020","0.01107","199.75906"
"2288.52400","3.92925","22.79948","85.88020","0.01106","199.97934"
"2288.62400","3.92825","22.80365","85.88020","0.01105","200.01588"
"2288.72400","3.92740","22.86249","85.95280","0.01104","200.53204"
"2288.82400","3.92658","22.91673","85.95280","0.01104","201.00775"
"2288.92400","3.92573","22.92768","85.95280","0.01103","201.10378"
"2289.02400","3.92476","22.87269","85.95280","0.01102","200.62149"
"2289.12400","3.92354","22.79443","85.95280","0.01101","199.93507"
"2289.22400","3.92216","22.79232","85.95280","0.01099","199.91650"
"2289.32400","3.92089","22.89948","86.01994","0.01098","200.85646"
"2289.42400","3.91979","22.93844","86.01994","0.01097","201.19817"
"2289.52400","3.91879","22.81773","86.01994","0.01096","200.13940"
"2289.62400","3.91782","22.86791","86.01994","0.01095","200.57957"
"2289.72400","3.91671","22.93981","86.01994","0.01094","201.21017"
"2289.82400","3.91542","22.78801","86.12163","0.01093","199.87871"
"2289.92400","3.91400","22.85164","86.12163","0.01091","200.43686"
"2290.02400","3.91272","22.95042","86.12163","0.01090","201.30328"
"2290.12400","3.91160","22.90624","86.12163","0.01089","200.91579"
"2290.22400","3.91061","22.85122","86.12163","0.01088","200.43314"
"2290.32400","3.90963","22.86649","86.12163","0.01087","200.56711"
"2290.42400","3.90848","22.91488","86.19191","0.01086","200.99153"
"2290.52400","3.90698","22.96944","86.19191","0.01085","201.47011"
"2290.62400","3.90521","22.97953","86.19191","0.01083","201.55862"
"2290.72400","3.90372","22.94989","86.19191","0.01081","201.29865"
"2290.82400","3.90239","22.88644","86.19191","0.01080","200.74211"
"2290.92400","3.90092","22.84391","86.26215","0.01079","200.36906"
"2291.02400","3.89891","22.86381","86.26215","0.01077","200.54362"
"2291.12400","3.89644","22.99085","86.26215","0.01074","201.65787"
"2291.22400","3.89428","22.97659","86.26215","0.01072","201.53276"
"2291.32400","3.89202","22.82026","86.26215","0.01070","200.16162"
"2291.42400","3.88929","22.88579","86.26215","0.01067","200.73634"
"2291.52400","3.88710","22.92237","86.33149","0.01065","201.05724"
"2291.62400","3.88536","22.85910","86.33149","0.01064","200.50224"
"2291.72400","3.88348","22.76718","86.33149","0.01062","199.69598"
"2291.82400","3.88131","22.73034","86.33149","0.01060","199.37291"
"2291.92400","3.87941","22.77437","86.33149","0.01058","199.75908"
"2292.02400","3.87801","22.84072","86.43765","0.01056","200.34105"
"2292.12400","3.87674","22.91578","86.43765","0.01055","200.99944"
"2292.22400","3.87524","22.89119","86.43765","0.01054","200.78372"
"2292.32400","3.87349","22.77234","86.43765","0.01052","199.74129"
"2292.42400","3.87188","22.73926","86.43765","0.01050","199.45117"
"2292.52400","3.87058","22.87210","86.43765","0.01049","200.61633"
"2292.62400","3.86953","22.81912","86.50657","0.01048","200.15161"
"2292.72400","3.86850","22.71033","86.50657","0.01047","199.19740"
"2292.82400","3.86732","22.83307","86.50657","0.01046","200.27396"
"2292.92400","3.86597","22.89928","86.50657","0.01045","200.85471"
"2293.02400","3.86460","22.82451","86.50657","0.01043","200.19891"
"2293.12400","3.86346","22.77081","86.57525","0.01042","199.72791"
"2293.22400","3.86249","22.75731","86.57525","0.01041","199.60948"
"2293.32400","3.86164","22.79073","86.57525","0.01041","199.90259"
"2293.42400","3.86082","22.84048","86.57525","0.01040","200.33893"
"2293.52400","3.85990","22.89693","86.57525","0.01039","200.83414"
"2293.62400","3.85874","22.91359","86.57525","0.01038","200.98026"
"2293.72400","3.85733","22.90077","86.64050","0.01036","200.86781"
"2293.82400","3.85601","22.88015","86.64050","0.01035","200.68692"
"2293.92400","3.85486","22.84356","86.64050","0.01034","200.36597"
"2294.02400","3.85380","22.79917","86.64050","0.01033","199.97662"
"2294.12400","3.85276","22.78210","86.64050","0.01032","199.82686"
"2294.22400","3.85148","22.82714","86.70383","0.01031","200.22191"
"2294.32400","3.84978","22.91266","86.70383","0.01029","200.97211"
"2294.42400","3.84787","22.90452","86.70383","0.01027","200.90068"
"2294.52400","3.84611","22.76362","86.70383","0.01025","199.66484"
"2294.62400","3.84439","22.87515","86.70383","0.01024","200.64307"
"2294.72400","3.84244","22.95152","86.70383","0.01022","201.31287"
"2294.82400","3.84043","22.84809","86.77059","0.01020","200.40572"
"2294.92400","3.83878","22.79235","86.77059","0.01018","199.91675"
"2295.02400","3.83732","22.78849","86.77059","0.01017","199.88292"
"2295.12400","3.83589","22.83936","86.77059","0.01015","200.32916"
"2295.22400","3.83427","22.88537","86.77059","0.01014","200.73271"
"2295.32400","3.83261","22.90891","86.87132","0.01012","200.93913"
"2295.42400","3.83119","22.84727","86.87132","0.01011","200.39856"
"2295.52400","3.83006","22.77423","86.87132","0.01010","199.75790"
"2295.62400","3.82901","22.76599","86.87132","0.01009","199.68561"
"2295.72400","3.82793","22.84713","86.87132","0.01008","200.39729"
"2295.82400","3.82672","22.93279","86.87132","0.01007","201.14861"
"2295.92400","3.82538","22.87482","86.94083","0.01005","200.64020"
"2296.02400","3.82408","22.73832","86.94083","0.01004","199.44290"
"2296.12400","3.82296","22.77610","86.94083","0.01003","199.77426"
"2296.22400","3.82202","22.85223","86.94083","0.01002","200.44202"
"2296.32400","3.82114","22.71418","86.94083","0.01001","199.23112"
"2296.42400","3.82024","22.77274","87.00874","0.01000","199.74477"
"2296.52400","3.81929","22.86484","87.00874","0.00999","200.55266"
"2296.62400","3.81825","22.79623","87.00874","0.00998","199.95082"
"2296.72400","3.81717","22.71362","87.00874","0.00997","199.22621"
"2296.82400","3.81615","22.76849","87.00874","0.00996","199.70755"
"2296.92400","3.81522","22.85531","87.00874","0.00995","200.46907"
"2297.02400","3.81438","22.87392","87.07168","0.00995","200.63225"
"2297.12400","3.81360","22.84515","87.07168","0.00994","200.37988"
"2297.22400","3.81279","22.80456","87.07168","0.00993","200.02386"
"2297.32400","3.81186","22.76814","87.07168","0.00992","199.70441"
"2297.42400","3.81075","22.78899","87.07168","0.00991","199.88733"
"2297.52400","3.80949","22.84480","87.13488","0.00990","200.37688"
"2297.62400","3.80818","22.92094","87.13488","0.00988","201.04468"
"2297.72400","3.80694","22.96987","87.13488","0.00987","201.47383"
"2297.82400","3.80576","22.97081","87.13488","0.00986","201.48207"
"2297.92400","3.80454","22.89238","87.13488","0.00985","200.79416"
"2298.02400","3.80301","22.82774","87.19406","0.00983","200.22722"
"2298.12400","3.80106","22.80486","87.19406","0.00982","200.02649"
"2298.22400","3.79904","22.92319","87.19406","0.00980","201.06444"
"2298.32400","3.79706","22.93791","87.19406","0.00978","201.19354"
"2298.42400","3.79484","22.82622","87.19406","0.00976","200.21390"
"2298.52400","3.79236","22.84956","87.19406","0.00973","200.41858"
"2298.62400","3.79036","22.92558","87.28717","0.00971","201.08534"
"2298.72400","3.78862","22.95833","87.28717","0.00969","201.37268"
"2298.82400","3.78667","22.96257","87.28717","0.00968","201.40987"
"2298.92400","3.78448","22.90527","87.28717","0.00965","200.90726"
"2299.02400","3.78269","22.84383","87.28717","0.00964","200.36833"
"2299.12400","3.78131","22.80261","87.28717","0.00962","200.00681"
"2299.22400","3.77991","22.79965","87.34814","0.00961","199.98085"
"2299.32400","3.77827","22.88306","87.34814","0.00959","200.71240"
"2299.42400","3.77644","22.94441","87.34814","0.00958","201.25055"
"2299.52400","3.77489","22.93799","87.34814","0.00956","201.19424"
"2299.62400","3.77359","22.80569","87.34814","0.00955","200.03383"
"2299.72400","3.77239","22.84161","87.41106","0.00954","200.34885"
"2299.82400","3.77113","22.95870","87.41106","0.00952","201.37592"
"2299.92400","3.76957","22.97365","87.41106","0.00951","201.50702"
"2300.02400","3.76802","22.90609","87.41106","0.00949","200.91440"
"2300.12400","3.76678","22.86072","87.41106","0.00948","200.51651"
"2300.22400","3.76572","22.84538","87.47468","0.00947","200.38193"
"2300.32400","3.76472","22.87162","87.47468","0.00946","200.61209"
"2300.42400","3.76361","22.90155","87.47468","0.00945","200.87463"
"2300.52400","3.76216","22.97045","87.47468","0.00944","201.47899"
"2300.62400","3.76039","23.02368","87.47468","0.00942","201.94588"
"2300.72400","3.75881","23.02660","87.47468","0.00940","201.97142"
"2300.82400","3.75747","22.99200","87.53887","0.00939","201.66795"
"2300.92400","3.75615","22.94161","87.53887","0.00938","201.22597"
"2301.02400","3.75447","22.88359","87.53887","0.00936","200.71710"
"2301.12400","3.75221","22.91162","87.53887","0.00934","200.96292"
"2301.22400","3.74994","23.04385","87.53887","0.00932","202.12277"
"2301.32400","3.74786","23.01920","87.64240","0.00930","201.90657"
"2301.42400","3.74536","22.90275","87.64240","0.00927","200.88515"
"2301.52400","3.74273","22.84480","87.64240","0.00925","200.37680"
"2301.62400","3.74080","22.86272","87.64240","0.00923","200.53404"
"2301.72400","3.73898","22.89944","87.64240","0.00921","200.85606"
"2301.82400","3.73675","22.93385","87.64240","0.00919","201.15790"
"2301.92400","3.73459","22.96872","87.70840","0.00917","201.46379"
"2302.02400","3.73293","22.99233","87.70840","0.00915","201.67088"
"2302.12400","3.73142","22.96658","87.70840","0.00914","201.44504"
"2302.22400","3.72963","22.91289","87.70840","0.00912","200.97408"
"2302.32400","3.72756","22.83710","87.70840","0.00910","200.30931"
"2302.42400","3.72570","22.83554","87.77396","0.00908","200.29559"
"2302.52400","3.72422","22.92150","87.77396","0.00907","201.04958"
"2302.62400","3.72279","22.90941","87.77396","0.00905","200.94357"
"2302.72400","3.72109","22.82118","87.77396","0.00904","200.16965"
"2302.82400","3.71922","22.78063","87.77396","0.00902","199.81396"
"2302.92400","3.71760","22.74127","87.77396","0.00900","199.46877"
"2303.02400","3.71624","22.76886","87.84148","0.00899","199.71077"
"2303.12400","3.71477","22.80970","87.84148","0.00898","200.06894"
"2303.22400","3.71283","22.83771","87.84148","0.00896","200.31468"
"2303.32400","3.71064","22.86003","87.84148","0.00894","200.51039"
"2303.42400","3.70870","22.87035","87.84148","0.00892","200.60092"
"2303.52400","3.70677","22.90558","87.84148","0.00890","200.90999"
"2303.62400","3.70418","22.86671","87.90574","0.00887","200.56900"
"2303.72400","3.70131","22.81012","87.90574","0.00885","200.07263"
"2303.82400","3.69847","22.72928","87.90574","0.00882","199.36360"
"2303.92400","3.69516","22.75795","87.90574","0.00879","199.61508"
"2304.02400","3.69220","22.77657","87.90574","0.00876","199.77840"
"2304.12400","3.68946","22.82608","87.99740","0.00873","200.21262"
"2304.22400","3.68645","22.84827","87.99740","0.00870","200.40730"
"2304.32400","3.68390","22.87790","87.99740","0.00868","200.66719"
"2304.42400","3.68139","22.86844","87.99740","0.00865","200.58417"
"2304.52400","3.67879","22.82554","87.99740","0.00863","200.20790"
"2304.62400","3.67651","22.73529","88.05883","0.00860","199.41632"
"2304.72400","3.67450","22.70906","88.05883","0.00858","199.18625"
"2304.82400","3.67231","22.73587","88.05883","0.00856","199.42137"
"2304.92400","3.67016","22.74232","88.05883","0.00854","199.47794"
"2305.02400","3.66839","22.75974","88.05883","0.00853","199.63072"
"2305.12400","3.66659","22.79632","88.05883","0.00851","199.95158"
"2305.22400","3.66451","22.80503","88.12444","0.00849","200.02798"
"2305.32400","3.66239","22.82290","88.12444","0.00847","200.18471"
"2305.42400","3.66045","22.83472","88.12444","0.00845","200.28845"
"2305.52400","3.65836","22.88573","88.12444","0.00843","200.73586"
"2305.62400","3.65561","22.83955","88.12444","0.00840","200.33076"
"2305.72400","3.65292","22.73821","88.12444","0.00837","199.44191"
"2305.82400","3.65034","22.67500","88.18645","0.00835","198.88753"
"2305.92400","3.64729","22.66212","88.18645","0.00832","198.77449"
"2306.02400","3.64473","22.65413","88.18645","0.00829","198.70441"
"2306.12400","3.64246","22.66702","88.18645","0.00827","198.81749"
"2306.22400","3.63983","22.68975","88.18645","0.00825","199.01688"
"2306.32400","3.63749","22.72581","88.25026","0.00822","199.33311"
"2306.42400","3.63555","22.70842","88.25026","0.00821","199.18063"
"2306.52400","3.63354","22.68071","88.25026","0.00819","198.93758"
"2306.62400","3.63120","22.61571","88.25026","0.00816","198.36746"
"2306.72400","3.62927","22.55457","88.25026","0.00814","197.83118"
"2306.82400","3.62783","22.55177","88.34412","0.00813","197.80664"
"2306.92400","3.62645","22.60370","88.34412","0.00812","198.26210"
"2307.02400","3.62479","22.63702","88.34412","0.00810","198.55438"
"2307.12400","3.62293","22.67113","88.34412","0.00808","198.85355"
"2307.22400","3.62131","22.70356","88.34412","0.00807","199.13799"
"2307.32400","3.61988","22.71024","88.34412","0.00805","199.19661"
"2307.42400","3.61835","22.70862","88.40549","0.00804","199.18242"
"2307.52400","3.61635","22.68740","88.40549","0.00802","198.99623"
"2307.62400","3.61409","22.66723","88.40549","0.00800","198.81938"
"2307.72400","3.61220","22.63276","88.40549","0.00798","198.51701"
"2307.82400","3.61028","22.60728","88.40549","0.00796","198.29349"
"2307.92400","3.60771","22.56805","88.47605","0.00793","197.94945"
"2308.02400","3.60500","22.53702","88.47605","0.00791","197.67722"
"2308.12400","3.60285","22.53789","88.47605","0.00789","197.68491"
"2308.22400","3.60049","22.57100","88.47605","0.00786","197.97527"
"2308.32400","3.59783","22.58448","88.47605","0.00784","198.09357"
"2308.42400","3.59576","22.55976","88.47605","0.00782","197.87666"
"2308.52400","3.59400","22.54381","88.54605","0.00780","197.73680"
"2308.62400","3.59191","22.51901","88.54605","0.00778","197.51929"
"2308.72400","3.58977","22.51891","88.54605","0.00776","197.51842"
"2308.82400","3.58805","22.53928","88.54605","0.00774","197.69705"
"2308.92400","3.58656","22.55493","88.54605","0.00773","197.83434"
"2309.02400","3.58492","22.58262","88.54605","0.00771","198.07719"
"2309.12400","3.58315","22.63168","88.61089","0.00770","198.50754"
"2309.22400","3.58163","22.66796","88.61089","0.00768","198.82571"
"2309.32400","3.58053","22.68619","88.61089","0.00767","198.98563"
"2309.42400","3.57975","22.67770","88.61089","0.00766","198.91119"
"2309.52400","3.57907","22.70371","88.61089","0.00766","199.13930"
"2309.62400","3.57842","22.71212","88.71563","0.00765","199.21304"
"2309.72400","3.57771","22.71928","88.71563","0.00764","199.27588"
"2309.82400","3.57692","22.74256","88.71563","0.00764","199.48006"
"2309.92400","3.57595","22.78553","88.71563","0.00763","199.85701"
"2310.02400","3.57490","22.80553","88.71563","0.00762","200.03238"
"2310.12400","3.57389","22.82493","88.71563","0.00761","200.20253"
"2310.22400","3.57299","22.82904","88.78664","0.00760","200.23862"
"2310.32400","3.57221","22.82077","88.78664","0.00759","200.16611"
"2310.42400","3.57152","22.81836","88.78664","0.00758","200.14491"
"2310.52400","3.57085","22.81425","88.78664","0.00758","200.10884"
"2310.62400","3.57013","22.80784","88.78664","0.00757","200.05269"
"2310.72400","3.56928","22.81717","88.85803","0.00756","200.13452"
"2310.82400","3.56826","22.80797","88.85803","0.00755","200.05377"
"2310.92400","3.56712","22.80022","88.85803","0.00754","199.98581"
"2311.02400","3.56598","22.80790","88.85803","0.00753","200.05319"
"2311.12400","3.56489","22.79356","88.85803","0.00752","199.92744"
"2311.22400","3.56385","22.79279","88.85803","0.00751","199.92067"
"2311.32400","3.56276","22.77718","88.92541","0.00750","199.78371"
"2311.42400","3.56155","22.78911","88.92541","0.00749","199.88838"
"2311.52400","3.55998","22.82579","88.92541","0.00747","200.21008"
"2311.62400","3.55825","22.85982","88.92541","0.00745","200.50859"
"2311.72400","3.55671","22.88966","88.92541","0.00744","200.77032"
"2311.82400","3.55539","22.89745","89.00050","0.00743","200.83861"
"2311.92400","3.55410","22.90084","89.00050","0.00741","200.86838"
"2312.02400","3.55259","22.91324","89.00050","0.00740","200.97717"
"2312.12400","3.55083","22.90321","89.00050","0.00738","200.88914"
"2312.22400","3.54917","22.90982","89.00050","0.00737","200.94714"
"2312.32400","3.54779","22.89323","89.00050","0.00735","200.80167"
"2312.42400","3.54651","22.88238","89.10881","0.00734","200.70647"
"2312.52400","3.54517","22.89080","89.10881","0.00733","200.78029"
"2312.62400","3.54362","22.87577","89.10881","0.00731","200.64851"
"2312.72400","3.54206","22.85650","89.10881","0.00730","200.47949"
"2312.82400","3.54071","22.86561","89.10881","0.00728","200.55940"
"2312.92400","3.53952","22.89473","89.17586","0.00727","200.81480"
"2313.02400","3.53836","22.88296","89.17586","0.00726","200.71155"
"2313.12400","3.53713","22.88020","89.17586","0.00725","200.68732"
"2313.22400","3.53575","22.88404","89.17586","0.00723","200.72107"
"2313.32400","3.53438","22.88002","89.17586","0.00722","200.68575"
"2313.42400","3.53328","22.88025","89.17586","0.00721","200.68784"
"2313.52400","3.53238","22.91053","89.23820","0.00720","200.95337"
"2313.62400","3.53159","22.93512","89.23820","0.00719","201.16902"
"2313.72400","3.53082","22.94722","89.23820","0.00719","201.27519"
"2313.82400","3.52999","22.95164","89.23820","0.00718","201.31396"
"2313.92400","3.52903","22.96486","89.23820","0.00717","201.42990"
"2314.02400","3.52785","22.97688","89.30932","0.00716","201.53540"
"2314.12400","3.52652","22.99335","89.30932","0.00714","201.67984"
"2314.22400","3.52520","22.99971","89.30932","0.00713","201.73557"
"2314.32400","3.52398","23.01068","89.30932","0.00712","201.83180"
"2314.42400","3.52277","23.01619","89.30932","0.00711","201.88017"
"2314.52400","3.52133","23.00049","89.30932","0.00709","201.74245"
"2314.62400","3.51943","22.96655","89.38740","0.00708","201.44473"
"2314.72400","3.51729","22.92407","89.38740","0.00706","201.07211"
"2314.82400","3.51524","22.90685","89.38740","0.00704","200.92114"
"2314.92400","3.51276","22.89466","89.38740","0.00701","200.81419"
"2315.02400","3.50943","22.89383","89.38740","0.00698","200.80692"
"2315.12400","3.50647","22.89310","89.49868","0.00695","200.80052"
"2315.22400","3.50334","22.86735","89.49868","0.00692","200.57468"
"2315.32400","3.50021","22.84644","89.49868","0.00689","200.39122"
"2315.42400","3.49765","22.81810","89.49868","0.00686","200.14267"
"2315.52400","3.49471","22.78900","89.49868","0.00684","199.88745"
"2315.62400","3.49188","22.77379","89.49868","0.00681","199.75398"
"2315.72400","3.48949","22.74808","89.57006","0.00678","199.52850"
"2315.82400","3.48688","22.75092","89.57006","0.00676","199.55342"
"2315.92400","3.48459","22.75553","89.57006","0.00674","199.59380"
"2316.02400","3.48298","22.77013","89.57006","0.00672","199.72192"
"2316.12400","3.48154","22.75713","89.57006","0.00671","199.60785"
"2316.22400","3.47991","22.75691","89.64325","0.00669","199.60591"
"2316.32400","3.47802","22.75065","89.64325","0.00667","199.55104"
"2316.42400","3.47639","22.75874","89.64325","0.00666","199.62202"
"2316.52400","3.47499","22.77552","89.64325","0.00664","199.76915"
"2316.62400","3.47358","22.79469","89.64325","0.00663","199.93736"
"2316.72400","3.47184","22.82312","89.64325","0.00661","200.18672"
"2316.82400","3.46970","22.82569","89.71758","0.00659","200.20924"
"2316.92400","3.46776","22.81228","89.71758","0.00657","200.09163"
"2317.02400","3.46591","22.80173","89.71758","0.00656","199.99910"
"2317.12400","3.46369","22.77215","89.71758","0.00653","199.73964"
"2317.22400","3.46105","22.76902","89.71758","0.00651","199.71220"
"2317.32400","3.45900","22.78004","89.79276","0.00649","199.80881"
"2317.42400","3.45715","22.79825","89.79276","0.00647","199.96855"
"2317.52400","3.45491","22.80570","89.79276","0.00645","200.03387"
"2317.62400","3.45252","22.81882","89.79276","0.00642","200.14902"
"2317.72400","3.45070","22.84215","89.79276","0.00641","200.35361"
"2317.82400","3.44894","22.84230","89.86230","0.00639","200.35492"
"2317.92400","3.44683","22.82896","89.86230","0.00637","200.23793"
"2318.02400","3.44463","22.83950","89.86230","0.00635","200.33038"
"2318.12400","3.44288","22.87051","89.86230","0.00633","200.60236"
"2318.22400","3.44133","22.89505","89.86230","0.00632","200.81763"
"2318.32400","3.43947","22.88217","89.86230","0.00630","200.70461"
"2318.42400","3.43737","22.87345","89.97292","0.00628","200.62817"
"2318.52400","3.43568","22.88171","89.97292","0.00626","200.70056"
"2318.62400","3.43438","22.85808","89.97292","0.00625","200.49333"
"2318.72400","3.43312","22.88641","89.97292","0.00624","200.74179"
"2318.82400","3.43152","22.90397","89.97292","0.00622","200.89586"
"2318.92400","3.42954","22.91836","89.97292","0.00620","201.02202"
"2319.02400","3.42757","22.91131","90.04604","0.00618","200.96021"
"2319.12400","3.42594","22.89584","90.04604","0.00617","200.82452"
"2319.22400","3.42419","22.86604","90.04604","0.00615","200.56316"
"2319.32400","3.42180","22.84233","90.04604","0.00613","200.35515"
"2319.42400","3.41916","22.80670","90.04604","0.00610","200.04265"
"2319.52400","3.41654","22.79780","90.11593","0.00607","199.96458"
"2319.62400","3.41308","22.79771","90.11593","0.00604","199.96384"
"2319.72400","3.40964","22.79209","90.11593","0.00601","199.91451"
"2319.82400","3.40622","22.76402","90.11593","0.00597","199.66833"
"2319.92400","3.40267","22.76704","90.11593","0.00594","199.69479"
"2320.02400","3.39943","22.75863","90.18642","0.00591","199.62108"
"2320.12400","3.39581","22.77380","90.18642","0.00587","199.75406"
"2320.22400","3.39263","22.75119","90.18642","0.00584","199.55576"
"2320.32400","3.38963","22.73004","90.18642","0.00581","199.37024"
"2320.42400","3.38707","22.70724","90.18642","0.00579","199.17024"
"2320.52400","3.38491","22.69501","90.18642","0.00577","199.06299"
"2320.62400","3.38268","22.69257","90.26022","0.00575","199.04156"
"2320.72400","3.38031","22.72733","90.26022","0.00572","199.34648"
"2320.82400","3.37820","22.76911","90.26022","0.00570","199.71295"
"2320.92400","3.37615","22.81865","90.26022","0.00568","200.14749"
"2321.02400","3.37384","22.83508","90.26022","0.00566","200.29163"
"2321.12400","3.37142","22.82906","90.33346","0.00564","200.23875"
"2321.22400","3.36905","22.82791","90.33346","0.00561","200.22873"
"2321.32400","3.36625","22.81883","90.33346","0.00559","200.14909"
"2321.42400","3.36342","22.79801","90.33346","0.00556","199.96646"
"2321.52400","3.36105","22.79044","90.33346","0.00554","199.90005"
"2321.62400","3.35837","22.82356","90.33346","0.00551","200.19057"
"2321.72400","3.35570","22.82225","90.44154","0.00548","200.17908"
"2321.82400","3.35335","22.81020","90.44154","0.00546","200.07335"
"2321.92400","3.35067","22.80851","90.44154","0.00543","200.05856"
"2322.02400","3.34788","22.79300","90.44154","0.00541","199.92249"
"2322.12400","3.34550","22.75525","90.44154","0.00538","199.59135"
"2322.22400","3.34305","22.74988","90.51684","0.00536","199.54428"
"2322.32400","3.34066","22.74996","90.51684","0.00534","199.54501"
"2322.42400","3.33895","22.76271","90.51684","0.00532","199.65686"
"2322.52400","3.33751","22.77178","90.51684","0.00531","199.73634"
"2322.62400","3.33591","22.77505","90.51684","0.00529","199.76506"
"2322.72400","3.33386","22.77418","90.51684","0.00527","199.75739"
"2322.82400","3.33175","22.77194","90.59028","0.00525","199.73781"
"2322.92400","3.32992","22.73186","90.59028","0.00523","199.38628"
"2323.02400","3.32789","22.69121","90.59028","0.00521","199.02965"
"2323.12400","3.32506","22.65961","90.59028","0.00519","198.75246"
"2323.22400","3.32223","22.65596","90.59028","0.00516","198.72049"
"2323.32400","3.31936","22.64829","90.66299","0.00513","198.65326"
"2323.42400","3.31572","22.64569","90.66299","0.00509","198.63045"
"2323.52400","3.31292","22.63294","90.66299","0.00507","198.51862"
"2323.62400","3.30975","22.60255","90.66299","0.00504","198.25206"
"2323.72400","3.30637","22.60180","90.66299","0.00500","198.24547"
"2323.82400","3.30365","22.57578","90.73114","0.00498","198.01723"
