Repository: Mecanon/morphing_wing

File: experimental/sma_database/flexinol_isobaric_trained_200MPa.csv (part 40 of 86)
Test : Start of hold value,"200.00000",MPa
Time,Extension,Load,Temperature: Chamber 3119-600 1 1,Tensile strain (Extension),Tensile stress
(s),(mm),(N),(C),(mm/mm),(MPa)
"2323.92400","3.30024","22.55880","90.73114","0.00494","197.86826"
"2324.02400","3.29721","22.53657","90.73114","0.00491","197.67332"
"2324.12400","3.29466","22.53623","90.73114","0.00489","197.67030"
"2324.22400","3.29214","22.53933","90.73114","0.00486","197.69749"
"2324.32400","3.29027","22.53954","90.73114","0.00485","197.69931"
"2324.42400","3.28900","22.56372","90.79659","0.00483","197.91141"
"2324.52400","3.28776","22.63690","90.79659","0.00482","198.55330"
"2324.62400","3.28633","22.66336","90.79659","0.00481","198.78537"
"2324.72400","3.28453","22.71372","90.79659","0.00479","199.22710"
"2324.82400","3.28277","22.73634","90.79659","0.00477","199.42554"
"2324.92400","3.28133","22.74913","90.89709","0.00476","199.53773"
"2325.02400","3.28000","22.72771","90.89709","0.00475","199.34978"
"2325.12400","3.27840","22.69924","90.89709","0.00473","199.10013"
"2325.22400","3.27638","22.69024","90.89709","0.00471","199.02112"
"2325.32400","3.27438","22.69673","90.89709","0.00469","199.07809"
"2325.42400","3.27272","22.72058","90.89709","0.00468","199.28728"
"2325.52400","3.27114","22.74720","90.96365","0.00466","199.52078"
"2325.62400","3.26934","22.73918","90.96365","0.00464","199.45042"
"2325.72400","3.26741","22.73420","90.96365","0.00462","199.40678"
"2325.82400","3.26569","22.69469","90.96365","0.00461","199.06024"
"2325.92400","3.26429","22.67718","90.96365","0.00459","198.90659"
"2326.02400","3.26283","22.70930","90.96365","0.00458","199.18837"
"2326.12400","3.26095","22.76510","91.03378","0.00456","199.67783"
"2326.22400","3.25886","22.81911","91.03378","0.00454","200.15147"
"2326.32400","3.25697","22.83550","91.03378","0.00452","200.29532"
"2326.42400","3.25532","22.84242","91.03378","0.00451","200.35596"
"2326.52400","3.25343","22.83467","91.03378","0.00449","200.28799"
"2326.62400","3.25129","22.80503","91.10405","0.00447","200.02797"
"2326.72400","3.24928","22.79679","91.10405","0.00445","199.95576"
"2326.82400","3.24754","22.80942","91.10405","0.00443","200.06651"
"2326.92400","3.24602","22.78628","91.10405","0.00442","199.86357"
"2327.02400","3.24451","22.77072","91.10405","0.00440","199.72711"
"2327.12400","3.24320","22.75226","91.10405","0.00439","199.56514"
"2327.22400","3.24203","22.77363","91.17430","0.00438","199.75264"
"2327.32400","3.24100","22.80666","91.17430","0.00437","200.04233"
"2327.42400","3.23996","22.83972","91.17430","0.00436","200.33226"
"2327.52400","3.23889","22.90517","91.17430","0.00435","200.90636"
"2327.62400","3.23762","22.91714","91.17430","0.00433","201.01134"
"2327.72400","3.23618","22.87919","91.28209","0.00432","200.67850"
"2327.82400","3.23473","22.84471","91.28209","0.00431","200.37607"
"2327.92400","3.23324","22.80353","91.28209","0.00429","200.01489"
"2328.02400","3.23168","22.79786","91.28209","0.00428","199.96509"
"2328.12400","3.22982","22.81170","91.28209","0.00426","200.08656"
"2328.22400","3.22763","22.84842","91.28209","0.00424","200.40863"
"2328.32400","3.22534","22.84030","91.35433","0.00421","200.33739"
"2328.42400","3.22328","22.82221","91.35433","0.00419","200.17874"
"2328.52400","3.22137","22.82059","91.35433","0.00418","200.16454"
"2328.62400","3.21927","22.80033","91.35433","0.00416","199.98680"
"2328.72400","3.21741","22.75551","91.35433","0.00414","199.59369"
"2328.82400","3.21543","22.69017","91.42474","0.00412","199.02052"
"2328.92400","3.21308","22.66272","91.42474","0.00410","198.77982"
"2329.02400","3.21062","22.69915","91.42474","0.00407","199.09930"
"2329.12400","3.20843","22.78527","91.42474","0.00405","199.85471"
"2329.22400","3.20599","22.79342","91.42474","0.00403","199.92622"
"2329.32400","3.20332","22.75536","91.42474","0.00400","199.59235"
"2329.42400","3.20103","22.72793","91.49277","0.00398","199.35172"
"2329.52400","3.19920","22.65882","91.49277","0.00396","198.74562"
"2329.62400","3.19755","22.63737","91.49277","0.00394","198.55746"
"2329.72400","3.19591","22.67220","91.49277","0.00393","198.86292"
"2329.82400","3.19470","22.75323","91.49277","0.00392","199.57367"
"2329.92400","3.19372","22.83475","91.49277","0.00391","200.28868"
"2330.02400","3.19286","22.86694","91.59801","0.00390","200.57103"
"2330.12400","3.19205","22.79433","91.59801","0.00389","199.93416"
"2330.22400","3.19105","22.75367","91.59801","0.00388","199.57751"
"2330.32400","3.19001","22.79974","91.59801","0.00387","199.98160"
"2330.42400","3.18849","22.86444","91.59801","0.00386","200.54910"
"2330.52400","3.18729","22.83827","91.66935","0.00384","200.31958"
"2330.62400","3.18605","22.77365","91.66935","0.00383","199.75276"
"2330.72400","3.18519","22.78131","91.66935","0.00382","199.81995"
"2330.82400","3.18422","22.89315","91.66935","0.00381","200.80093"
"2330.92400","3.18318","22.91195","91.66935","0.00380","200.96581"
"2331.02400","3.18185","22.86020","91.66935","0.00379","200.51189"
"2331.12400","3.17995","22.79511","91.74093","0.00377","199.94102"
"2331.22400","3.17816","22.79100","91.74093","0.00376","199.90494"
"2331.32400","3.17669","22.83788","91.74093","0.00374","200.31615"
"2331.42400","3.17568","22.92977","91.74093","0.00373","201.12213"
"2331.52400","3.17443","22.91341","91.74093","0.00372","200.97865"
"2331.62400","3.17309","22.87410","91.80656","0.00371","200.63380"
"2331.72400","3.17138","22.83943","91.80656","0.00369","200.32977"
"2331.82400","3.17001","22.86106","91.80656","0.00368","200.51944"
"2331.92400","3.16902","22.96289","91.80656","0.00367","201.41267"
"2332.02400","3.16796","22.94937","91.80656","0.00366","201.29408"
"2332.12400","3.16709","22.87420","91.80656","0.00365","200.63469"
"2332.22400","3.16563","22.80446","91.91118","0.00363","200.02301"
"2332.32400","3.16421","22.82448","91.91118","0.00362","200.19865"
"2332.42400","3.16233","22.88837","91.91118","0.00360","200.75905"
"2332.52400","3.16113","22.91232","91.91118","0.00359","200.96906"
"2332.62400","3.15990","22.85371","91.91118","0.00358","200.45499"
"2332.72400","3.15865","22.79394","91.97636","0.00357","199.93073"
"2332.82400","3.15695","22.83939","91.97636","0.00355","200.32942"
"2332.92400","3.15475","22.90751","91.97636","0.00353","200.92693"
"2333.02400","3.15308","22.95385","91.97636","0.00351","201.33336"
"2333.12400","3.15189","22.95400","91.97636","0.00350","201.33466"
"2333.22400","3.15102","22.84930","91.97636","0.00349","200.41632"
"2333.32400","3.14995","22.85515","92.04112","0.00348","200.46765"
"2333.42400","3.14868","22.96224","92.04112","0.00347","201.40698"
"2333.52400","3.14719","23.02866","92.04112","0.00345","201.98949"
"2333.62400","3.14573","23.03528","92.04112","0.00344","202.04759"
"2333.72400","3.14476","22.96966","92.04112","0.00343","201.47198"
"2333.82400","3.14361","22.93481","92.10605","0.00342","201.16635"
"2333.92400","3.14274","22.98143","92.10605","0.00341","201.57530"
"2334.02400","3.14114","23.03134","92.10605","0.00340","202.01306"
"2334.12400","3.13948","23.03236","92.10605","0.00338","202.02200"
"2334.22400","3.13733","22.96120","92.10605","0.00336","201.39783"
"2334.32400","3.13561","22.92109","92.10605","0.00334","201.04601"
"2334.42400","3.13364","22.97485","92.17424","0.00332","201.51758"
"2334.52400","3.13077","23.06575","92.17424","0.00329","202.31487"
"2334.62400","3.12817","23.09508","92.17424","0.00327","202.57210"
"2334.72400","3.12586","23.03221","92.17424","0.00325","202.02066"
"2334.82400","3.12318","22.95174","92.17424","0.00322","201.31482"
"2334.92400","3.12001","22.91969","92.24487","0.00319","201.03369"
"2335.02400","3.11726","22.96682","92.24487","0.00316","201.44708"
"2335.12400","3.11377","23.00999","92.24487","0.00313","201.82578"
"2335.22400","3.11049","22.99191","92.24487","0.00310","201.66714"
"2335.32400","3.10701","22.94755","92.24487","0.00306","201.27812"
"2335.42400","3.10369","22.88667","92.24487","0.00303","200.74411"
"2335.52400","3.10159","22.89612","92.35355","0.00301","200.82698"
"2335.62400","3.09913","22.93505","92.35355","0.00299","201.16841"
"2335.72400","3.09714","22.95997","92.35355","0.00297","201.38699"
"2335.82400","3.09524","22.88633","92.35355","0.00295","200.74115"
"2335.92400","3.09328","22.81238","92.35355","0.00293","200.09248"
"2336.02400","3.09121","22.84261","92.42822","0.00291","200.35760"
"2336.12400","3.08889","22.93820","92.42822","0.00289","201.19604"
"2336.22400","3.08697","22.95722","92.42822","0.00287","201.36293"
"2336.32400","3.08430","22.85821","92.42822","0.00284","200.49445"
"2336.42400","3.08184","22.81056","92.42822","0.00282","200.07654"
"2336.52400","3.07958","22.84621","92.42822","0.00280","200.38925"
"2336.62400","3.07773","22.93261","92.49805","0.00278","201.14702"
"2336.72400","3.07544","22.92449","92.49805","0.00276","201.07579"
"2336.82400","3.07292","22.86788","92.49805","0.00273","200.57925"
"2336.92400","3.07076","22.80973","92.49805","0.00271","200.06921"
"2337.02400","3.06782","22.84170","92.49805","0.00268","200.34964"
"2337.12400","3.06524","22.92359","92.56549","0.00266","201.06792"
"2337.22400","3.06235","22.94932","92.56549","0.00263","201.29362"
"2337.32400","3.05932","22.92165","92.56549","0.00260","201.05095"
"2337.42400","3.05663","22.82851","92.56549","0.00257","200.23398"
"2337.52400","3.05478","22.83545","92.56549","0.00256","200.29482"
"2337.62400","3.05298","22.95097","92.56549","0.00254","201.30812"
"2337.72400","3.05079","23.00755","92.63309","0.00252","201.80435"
"2337.82400","3.04908","22.93879","92.63309","0.00250","201.20128"
"2337.92400","3.04715","22.90222","92.63309","0.00248","200.88048"
"2338.02400","3.04549","22.90822","92.63309","0.00247","200.93309"
"2338.12400","3.04270","22.96808","92.63309","0.00244","201.45813"
"2338.22400","3.04034","22.96864","92.70483","0.00242","201.46307"
"2338.32400","3.03757","22.87924","92.70483","0.00239","200.67889"
"2338.42400","3.03386","22.79826","92.70483","0.00235","199.96861"
"2338.52400","3.03097","22.72144","92.70483","0.00232","199.29478"
"2338.62400","3.02795","22.75298","92.70483","0.00229","199.57149"
"2338.72400","3.02449","22.83440","92.70483","0.00226","200.28560"
"2338.82400","3.02086","22.84709","92.81175","0.00223","200.39691"
"2338.92400","3.01697","22.83043","92.81175","0.00219","200.25076"
"2339.02400","3.01313","22.76916","92.81175","0.00215","199.71339"
"2339.12400","3.00906","22.71207","92.81175","0.00211","199.21262"
"2339.22400","3.00654","22.68026","92.81175","0.00209","198.93365"
"2339.32400","3.00416","22.75305","92.87906","0.00206","199.57207"
"2339.42400","3.00182","22.78436","92.87906","0.00204","199.84671"
"2339.52400","2.99955","22.76917","92.87906","0.00202","199.71350"
"2339.62400","2.99811","22.71103","92.87906","0.00200","199.20354"
"2339.72400","2.99597","22.75354","92.87906","0.00198","199.57637"
"2339.82400","2.99368","22.82745","92.87906","0.00196","200.22469"
"2339.92400","2.99135","22.87782","92.94112","0.00194","200.66644"
"2340.02400","2.98922","22.84503","92.94112","0.00192","200.37886"
"2340.12400","2.98657","22.78123","92.94112","0.00189","199.81923"
"2340.22400","2.98360","22.72160","92.94112","0.00186","199.29623"
"2340.32400","2.98187","22.72414","92.94112","0.00185","199.31851"
"2340.42400","2.97958","22.80920","93.00666","0.00182","200.06461"
"2340.52400","2.97707","22.86962","93.00666","0.00180","200.59457"
"2340.62400","2.97430","22.86504","93.00666","0.00177","200.55438"
"2340.72400","2.97176","22.80718","93.00666","0.00175","200.04691"
"2340.82400","2.96837","22.81380","93.00666","0.00171","200.10495"
"2340.92400","2.96499","22.82085","93.07424","0.00168","200.16678"
"2341.02400","2.96153","22.85471","93.07424","0.00165","200.46375"
"2341.12400","2.95852","22.90575","93.07424","0.00162","200.91148"
"2341.22400","2.95652","22.91032","93.07424","0.00160","200.95151"
"2341.32400","2.95391","22.86884","93.07424","0.00157","200.58775"
"2341.42400","2.95154","22.77476","93.07424","0.00155","199.76247"
"2341.52400","2.94925","22.78109","93.17922","0.00153","199.81805"
"2341.62400","2.94675","22.87342","93.17922","0.00150","200.62785"
"2341.72400","2.94395","22.95972","93.17922","0.00148","201.38483"
"2341.82400","2.94066","22.92774","93.17922","0.00145","201.10435"
"2341.92400","2.93706","22.87210","93.17922","0.00141","200.61629"
"2342.02400","2.93353","22.80619","93.25239","0.00138","200.03819"
"2342.12400","2.93031","22.78828","93.25239","0.00134","199.88107"
"2342.22400","2.92628","22.83427","93.25239","0.00131","200.28447"
"2342.32400","2.92253","22.89552","93.25239","0.00127","200.82175"
"2342.42400","2.91811","22.88843","93.25239","0.00123","200.75952"
"2342.52400","2.91351","22.84991","93.25239","0.00118","200.42171"
"2342.62400","2.91023","22.78990","93.32817","0.00115","199.89529"
"2342.72400","2.90763","22.71472","93.32817","0.00112","199.23592"
"2342.82400","2.90493","22.67426","93.32817","0.00110","198.88104"
"2342.92400","2.90248","22.71956","93.32817","0.00107","199.27835"
"2343.02400","2.90062","22.77694","93.32817","0.00106","199.78166"
"2343.12400","2.89786","22.77672","93.40179","0.00103","199.77972"
"2343.22400","2.89552","22.76879","93.40179","0.00101","199.71013"
"2343.32400","2.89317","22.72876","93.40179","0.00098","199.35904"
"2343.42400","2.89033","22.71070","93.40179","0.00096","199.20067"
"2343.52400","2.88757","22.67619","93.40179","0.00093","198.89790"
"2343.62400","2.88554","22.68042","93.40179","0.00091","198.93500"
"2343.72400","2.88336","22.69336","93.47195","0.00089","199.04849"
"2343.82400","2.88035","22.76146","93.47195","0.00086","199.64586"
"2343.92400","2.87791","22.81728","93.47195","0.00083","200.13548"
"2344.02400","2.87507","22.81990","93.47195","0.00081","200.15846"
"2344.12400","2.87157","22.77964","93.47195","0.00077","199.80531"
"2344.22400","2.86836","22.75813","93.54075","0.00074","199.61662"
"2344.32400","2.86473","22.71997","93.54075","0.00071","199.28191"
"2344.42400","2.86230","22.68977","93.54075","0.00068","199.01706"
"2344.52400","2.86027","22.71993","93.54075","0.00066","199.28156"
"2344.62400","2.85811","22.78627","93.54075","0.00064","199.86348"
"2344.72400","2.85560","22.80840","93.54075","0.00062","200.05756"
"2344.82400","2.85364","22.82434","93.64978","0.00060","200.19742"
"2344.92400","2.85153","22.76167","93.64978","0.00058","199.64771"
"2345.02400","2.84878","22.71955","93.64978","0.00055","199.27829"
"2345.12400","2.84587","22.69618","93.64978","0.00052","199.07330"
"2345.22400","2.84288","22.70059","93.64978","0.00049","199.11194"
"2345.32400","2.83945","22.71545","93.72581","0.00046","199.24226"
"2345.42400","2.83661","22.75863","93.72581","0.00043","199.62099"
"2345.52400","2.83353","22.80735","93.72581","0.00040","200.04834"
"2345.62400","2.82988","22.81310","93.72581","0.00037","200.09875"
"2345.72400","2.82636","22.78578","93.72581","0.00033","199.85913"
"2345.82400","2.82229","22.75206","93.72581","0.00029","199.56337"
"2345.92400","2.81839","22.75682","93.80238","0.00026","199.60513"
"2346.02400","2.81486","22.74537","93.80238","0.00022","199.50476"
"2346.12400","2.81232","22.73689","93.80238","0.00020","199.43036"
"2346.22400","2.80987","22.72054","93.80238","0.00017","199.28691"
"2346.32400","2.80731","22.68706","93.80238","0.00015","198.99326"
"2346.42400","2.80510","22.65949","93.87770","0.00013","198.75146"
"2346.52400","2.80291","22.65864","93.87770","0.00011","198.74400"
"2346.62400","2.80035","22.67351","93.87770","0.00008","198.87442"
"2346.72400","2.79787","22.67821","93.87770","0.00006","198.91566"
"2346.82400","2.79540","22.69707","93.87770","0.00003","199.08104"
"2346.92400","2.79264","22.68673","93.87770","0.00001","198.99036"
"2347.02400","2.79033","22.71329","93.95314","-0.00002","199.22334"
"2347.12400","2.78838","22.73735","93.95314","-0.00004","199.43439"
"2347.22400","2.78608","22.74499","93.95314","-0.00006","199.50139"
"2347.32400","2.78345","22.72384","93.95314","-0.00008","199.31587"
"2347.42400","2.78106","22.67568","93.95314","-0.00011","198.89345"
"2347.52400","2.77842","22.63466","94.05816","-0.00013","198.53369"
"2347.62400","2.77537","22.60918","94.05816","-0.00016","198.31021"
"2347.72400","2.77268","22.60301","94.05816","-0.00019","198.25607"
"2347.82400","2.76978","22.61876","94.05816","-0.00022","198.39420"
"2347.92400","2.76705","22.62325","94.05816","-0.00024","198.43362"
"2348.02400","2.76524","22.62402","94.13045","-0.00026","198.44032"
"2348.12400","2.76374","22.58240","94.13045","-0.00028","198.07529"
"2348.22400","2.76205","22.57021","94.13045","-0.00029","197.96835"
"2348.32400","2.76019","22.52843","94.13045","-0.00031","197.60194"
"2348.42400","2.75859","22.52329","94.13045","-0.00033","197.55678"
"2348.52400","2.75726","22.54428","94.13045","-0.00034","197.74095"
"2348.62400","2.75601","22.59115","94.20123","-0.00035","198.15201"
"2348.72400","2.75455","22.61366","94.20123","-0.00037","198.34947"
"2348.82400","2.75262","22.66459","94.20123","-0.00038","198.79620"
"2348.92400","2.75068","22.67987","94.20123","-0.00040","198.93018"
"2349.02400","2.74896","22.66668","94.20123","-0.00042","198.81451"
"2349.12400","2.74716","22.66315","94.26465","-0.00044","198.78354"
"2349.22400","2.74483","22.65771","94.26465","-0.00046","198.73581"
"2349.32400","2.74262","22.66539","94.26465","-0.00048","198.80321"
"2349.42400","2.74095","22.66781","94.26465","-0.00050","198.82443"
"2349.52400","2.73926","22.67505","94.26465","-0.00051","198.88792"
"2349.62400","2.73703","22.69952","94.26465","-0.00054","199.10255"
"2349.72400","2.73442","22.71818","94.32572","-0.00056","199.26624"
"2349.82400","2.73215","22.74195","94.32572","-0.00058","199.47469"
"2349.92400","2.72964","22.76218","94.32572","-0.00061","199.65218"
"2350.02400","2.72659","22.76759","94.32572","-0.00064","199.69958"
"2350.12400","2.72409","22.73696","94.32572","-0.00066","199.43095"
"2350.22400","2.72160","22.69068","94.42424","-0.00069","199.02502"
"2350.32400","2.71911","22.67241","94.42424","-0.00071","198.86473"
"2350.42400","2.71742","22.65976","94.42424","-0.00073","198.75380"
"2350.52400","2.71626","22.68528","94.42424","-0.00074","198.97769"
"2350.62400","2.71512","22.70710","94.42424","-0.00075","199.16907"
"2350.72400","2.71385","22.72932","94.42424","-0.00076","199.36392"
"2350.82400","2.71237","22.74977","94.49194","-0.00078","199.54337"
"2350.92400","2.71097","22.74290","94.49194","-0.00079","199.48303"
"2351.02400","2.70975","22.75519","94.49194","-0.00080","199.59082"
"2351.12400","2.70877","22.74708","94.49194","-0.00081","199.51973"
"2351.22400","2.70790","22.72388","94.49194","-0.00082","199.31625"
"2351.32400","2.70699","22.69274","94.49194","-0.00083","199.04309"
"2351.42400","2.70590","22.69723","94.55988","-0.00084","199.08244"
"2351.52400","2.70449","22.73564","94.55988","-0.00085","199.41934"
"2351.62400","2.70290","22.75080","94.55988","-0.00087","199.55237"
"2351.72400","2.70146","22.75083","94.55988","-0.00088","199.55264"
"2351.82400","2.70021","22.75483","94.55988","-0.00089","199.58766"
"2351.92400","2.69903","22.77627","94.62872","-0.00091","199.77579"
"2352.02400","2.69760","22.81965","94.62872","-0.00092","200.15622"
"2352.12400","2.69590","22.83839","94.62872","-0.00094","200.32063"
"2352.22400","2.69441","22.85521","94.62872","-0.00095","200.46814"
"2352.32400","2.69321","22.89160","94.62872","-0.00096","200.78735"
"2352.42400","2.69214","22.90590","94.62872","-0.00097","200.91281"
"2352.52400","2.69109","22.89520","94.69805","-0.00098","200.81895"
"2352.62400","2.68983","22.83417","94.69805","-0.00099","200.28357"
"2352.72400","2.68818","22.80879","94.69805","-0.00101","200.06097"
"2352.82400","2.68635","22.77873","94.69805","-0.00103","199.79733"
"2352.92400","2.68463","22.77068","94.69805","-0.00105","199.72672"
"2353.02400","2.68302","22.79139","94.76617","-0.00106","199.90840"
"2353.12400","2.68103","22.82792","94.76617","-0.00108","200.22878"
"2353.22400","2.67858","22.84294","94.76617","-0.00110","200.36055"
"2353.32400","2.67624","22.83369","94.76617","-0.00113","200.27937"
"2353.42400","2.67398","22.84719","94.76617","-0.00115","200.39784"
"2353.52400","2.67154","22.86702","94.86192","-0.00117","200.57176"
"2353.62400","2.66962","22.86357","94.86192","-0.00119","200.54149"
"2353.72400","2.66811","22.87478","94.86192","-0.00121","200.63982"
"2353.82400","2.66665","22.85804","94.86192","-0.00122","200.49298"
"2353.92400","2.66506","22.83062","94.86192","-0.00124","200.25244"
"2354.02400","2.66329","22.82001","94.86192","-0.00125","200.15942"
"2354.12400","2.66167","22.82673","94.92384","-0.00127","200.21834"
"2354.22400","2.66027","22.86420","94.92384","-0.00128","200.54701"
"2354.32400","2.65885","22.87850","94.92384","-0.00130","200.67245"
"2354.42400","2.65721","22.88450","94.92384","-0.00131","200.72508"
"2354.52400","2.65523","22.87205","94.92384","-0.00133","200.61586"
"2354.62400","2.65319","22.84886","94.98595","-0.00135","200.41249"
"2354.72400","2.65120","22.81706","94.98595","-0.00137","200.13350"
"2354.82400","2.64887","22.83990","94.98595","-0.00139","200.33385"
"2354.92400","2.64638","22.87191","94.98595","-0.00142","200.61467"
"2355.02400","2.64435","22.89292","94.98595","-0.00144","200.79895"
"2355.12400","2.64231","22.90277","94.98595","-0.00146","200.88536"
"2355.22400","2.63974","22.91687","95.04393","-0.00148","201.00902"
"2355.32400","2.63707","22.92854","95.04393","-0.00151","201.11136"
"2355.42400","2.63436","22.95764","95.04393","-0.00153","201.36662"
"2355.52400","2.63088","22.97170","95.04393","-0.00157","201.48993"
"2355.62400","2.62754","23.00337","95.04393","-0.00160","201.76773"
"2355.72400","2.62423","22.97463","95.09308","-0.00163","201.51566"
"2355.82400","2.62133","22.94324","95.09308","-0.00166","201.24033"
"2355.92400","2.61903","22.97056","95.09308","-0.00168","201.47992"
"2356.02400","2.61647","23.00012","95.09308","-0.00171","201.73923"
"2356.12400","2.61384","23.01601","95.09308","-0.00173","201.87857"
"2356.22400","2.61179","23.04476","95.15044","-0.00175","202.13075"
"2356.32400","2.60975","23.03724","95.15044","-0.00177","202.06474"
"2356.42400","2.60706","23.04088","95.15044","-0.00180","202.09673"
"2356.52400","2.60457","23.00983","95.15044","-0.00182","201.82437"
"2356.62400","2.60241","22.96527","95.15044","-0.00185","201.43350"
"2356.72400","2.59979","22.92230","95.15044","-0.00187","201.05661"
"2356.82400","2.59723","22.89001","95.23769","-0.00190","200.77341"
"2356.92400","2.59511","22.89833","95.23769","-0.00192","200.84636"
"2357.02400","2.59263","22.90409","95.23769","-0.00194","200.89688"
"2357.12400","2.58936","22.88200","95.23769","-0.00197","200.70317"
"2357.22400","2.58647","22.87592","95.23769","-0.00200","200.64978"
"2357.32400","2.58294","22.85345","95.23769","-0.00203","200.45273"
"2357.42400","2.57954","22.82838","95.29990","-0.00207","200.23280"
"2357.52400","2.57675","22.84369","95.29990","-0.00209","200.36710"
"2357.62400","2.57369","22.85791","95.29990","-0.00212","200.49181"
"2357.72400","2.57137","22.88178","95.29990","-0.00215","200.70120"
"2357.82400","2.56942","22.86230","95.29990","-0.00217","200.53033"
"2357.92400","2.56713","22.86921","95.36346","-0.00219","200.59091"
"2358.02400","2.56477","22.87986","95.36346","-0.00221","200.68433"
"2358.12400","2.56295","22.87320","95.36346","-0.00223","200.62598"
"2358.22400","2.56113","22.85764","95.36346","-0.00225","200.48950"
"2358.32400","2.55873","22.89550","95.36346","-0.00227","200.82158"
"2358.42400","2.55613","22.94928","95.36346","-0.00230","201.29326"
"2358.52400","2.55376","22.98970","95.43327","-0.00232","201.64778"
"2358.62400","2.55088","22.97033","95.43327","-0.00235","201.47786"
"2358.72400","2.54770","22.94691","95.43327","-0.00238","201.27248"
"2358.82400","2.54482","22.92950","95.43327","-0.00241","201.11978"
"2358.92400","2.54128","22.91956","95.43327","-0.00244","201.03256"
"2359.02400","2.53776","22.89794","95.53844","-0.00247","200.84294"
"2359.12400","2.53379","22.81054","95.53844","-0.00251","200.07631"
"2359.22400","2.52992","22.73013","95.53844","-0.00255","199.37109"
"2359.32400","2.52636","22.69586","95.53844","-0.00259","199.07048"
"2359.42400","2.52320","22.70140","95.53844","-0.00262","199.11903"
"2359.52400","2.52054","22.71850","95.53844","-0.00264","199.26903"
"2359.62400","2.51796","22.72028","95.60614","-0.00267","199.28468"
"2359.72400","2.51577","22.73343","95.60614","-0.00269","199.39998"
"2359.82400","2.51390","22.76228","95.60614","-0.00271","199.65306"
"2359.92400","2.51178","22.77816","95.60614","-0.00273","199.79233"
"2360.02400","2.50931","22.77324","95.60614","-0.00275","199.74919"
"2360.12400","2.50705","22.79205","95.60614","-0.00277","199.91412"
"2360.22400","2.50463","22.82920","95.67346","-0.00280","200.24005"
"2360.32400","2.50168","22.87598","95.67346","-0.00283","200.65038"
"2360.42400","2.49894","22.88194","95.67346","-0.00285","200.70265"
"2360.52400","2.49622","22.85337","95.67346","-0.00288","200.45206"
"2360.62400","2.49319","22.89272","95.67346","-0.00291","200.79715"
"2360.72400","2.49035","22.90705","95.74203","-0.00294","200.92282"
"2360.82400","2.48707","22.91112","95.74203","-0.00297","200.95851"
"2360.92400","2.48358","22.90381","95.74203","-0.00300","200.89445"
"2361.02400","2.48044","22.86203","95.74203","-0.00303","200.52795"
"2361.12400","2.47698","22.78688","95.74203","-0.00307","199.86885"
"2361.22400","2.47436","22.79534","95.74203","-0.00309","199.94302"
"2361.32400","2.47199","22.81050","95.80949","-0.00311","200.07600"
"2361.42400","2.46951","22.83572","95.80949","-0.00314","200.29720"
"2361.52400","2.46757","22.84860","95.80949","-0.00316","200.41022"
"2361.62400","2.46593","22.90949","95.80949","-0.00317","200.94424"
"2361.72400","2.46400","22.90674","95.80949","-0.00319","200.92014"
"2361.82400","2.46147","22.90004","95.90854","-0.00322","200.86137"
"2361.92400","2.45915","22.87605","95.90854","-0.00324","200.65096"
"2362.02400","2.45690","22.86785","95.90854","-0.00326","200.57901"
"2362.12400","2.45390","22.82796","95.90854","-0.00329","200.22910"
"2362.22400","2.45087","22.83771","95.90854","-0.00332","200.31462"
"2362.32400","2.44805","22.86894","95.97933","-0.00335","200.58856"
"2362.42400","2.44467","22.90037","95.97933","-0.00338","200.86429"
"2362.52400","2.44172","22.94677","95.97933","-0.00341","201.27122"
"2362.62400","2.43852","22.93100","95.97933","-0.00344","201.13289"
"2362.72400","2.43507","22.94223","95.97933","-0.00347","201.23146"
"2362.82400","2.43187","22.90737","95.97933","-0.00350","200.92563"
"2362.92400","2.42781","22.86653","96.05350","-0.00354","200.56747"
"2363.02400","2.42472","22.88787","96.05350","-0.00357","200.75458"
"2363.12400","2.42190","22.93243","96.05350","-0.00360","201.14545"
"2363.22400","2.41962","22.94147","96.05350","-0.00362","201.22478"
"2363.32400","2.41780","22.95635","96.05350","-0.00364","201.35530"
"2363.42400","2.41568","22.93082","96.12479","-0.00366","201.13135"
"2363.52400","2.41283","22.94020","96.12479","-0.00369","201.21361"
"2363.62400","2.41021","22.92410","96.12479","-0.00372","201.07236"
"2363.72400","2.40769","22.94366","96.12479","-0.00374","201.24394"
"2363.82400","2.40465","22.92435","96.12479","-0.00377","201.07455"
"2363.92400","2.40194","22.89748","96.12479","-0.00380","200.83893"
"2364.02400","2.39950","22.87197","96.19247","-0.00382","200.61516"
"2364.12400","2.39676","22.89372","96.19247","-0.00385","200.80594"
"2364.22400","2.39441","22.94057","96.19247","-0.00387","201.21684"
"2364.32400","2.39218","22.98205","96.19247","-0.00389","201.58072"
"2364.42400","2.38927","22.95791","96.19247","-0.00392","201.36893"
"2364.52400","2.38649","22.94641","96.26096","-0.00395","201.26808"
"2364.62400","2.38396","22.93593","96.26096","-0.00397","201.17616"
"2364.72400","2.38113","22.90912","96.26096","-0.00400","200.94106"
"2364.82400","2.37877","22.91402","96.26096","-0.00402","200.98399"
"2364.92400","2.37717","22.88714","96.26096","-0.00404","200.74823"
"2365.02400","2.37579","22.84512","96.26096","-0.00405","200.37968"
"2365.12400","2.37420","22.86862","96.36294","-0.00407","200.58575"
"2365.22400","2.37257","22.93368","96.36294","-0.00408","201.15643"
"2365.32400","2.37108","22.93624","96.36294","-0.00410","201.17894"
"2365.42400","2.36967","22.89094","96.36294","-0.00411","200.78151"
"2365.52400","2.36816","22.83583","96.36294","-0.00412","200.29817"
"2365.62400","2.36631","22.84366","96.36294","-0.00414","200.36688"
"2365.72400","2.36424","22.85093","96.43010","-0.00416","200.43057"
"2365.82400","2.36227","22.83007","96.43010","-0.00418","200.24762"
"2365.92400","2.36019","22.82375","96.43010","-0.00420","200.19225"
"2366.02400","2.35750","22.86033","96.43010","-0.00423","200.51303"
"2366.12400","2.35470","22.87356","96.43010","-0.00426","200.62914"
"2366.22400","2.35242","22.88177","96.49413","-0.00428","200.70114"
"2366.32400","2.34982","22.95596","96.49413","-0.00430","201.35184"
"2366.42400","2.34686","22.96302","96.49413","-0.00433","201.41382"
"2366.52400","2.34392","22.96055","96.49413","-0.00436","201.39209"
"2366.62400","2.34049","22.91679","96.49413","-0.00439","201.00832"
"2366.72400","2.33750","22.90297","96.49413","-0.00442","200.88707"
"2366.82400","2.33447","22.89647","96.55683","-0.00445","200.83009"
"2366.92400","2.33130","22.85516","96.55683","-0.00448","200.46774"
"2367.02400","2.32897","22.82122","96.55683","-0.00451","200.17006"
"2367.12400","2.32671","22.86606","96.55683","-0.00453","200.56329"
"2367.22400","2.32427","22.93321","96.55683","-0.00455","201.15231"
"2367.32400","2.32212","22.96634","96.61964","-0.00457","201.44290"
"2367.42400","2.32001","22.94168","96.61964","-0.00459","201.22659"
"2367.52400","2.31752","22.93061","96.61964","-0.00462","201.12955"
"2367.62400","2.31510","22.93449","96.61964","-0.00464","201.16357"
"2367.72400","2.31316","22.96023","96.61964","-0.00466","201.38934"
"2367.82400","2.31104","22.98101","96.71638","-0.00468","201.57155"
"2367.92400","2.30833","23.00831","96.71638","-0.00471","201.81100"
"2368.02400","2.30583","23.00848","96.71638","-0.00473","201.81250"
"2368.12400","2.30352","22.98501","96.71638","-0.00475","201.60667"
"2368.22400","2.30056","22.92077","96.71638","-0.00478","201.04323"
"2368.32400","2.29760","22.91005","96.71638","-0.00481","200.94913"
"2368.42400","2.29476","22.85953","96.78334","-0.00484","200.50603"
"2368.52400","2.29170","22.87336","96.78334","-0.00487","200.62735"
"2368.62400","2.28913","22.91302","96.78334","-0.00489","200.97520"
"2368.72400","2.28630","22.95832","96.78334","-0.00492","201.37256"
"2368.82400","2.28297","23.00470","96.78334","-0.00495","201.77933"
"2368.92400","2.28047","23.01864","96.85332","-0.00498","201.90163"
"2369.02400","2.27805","23.00407","96.85332","-0.00500","201.77385"
"2369.12400","2.27519","23.01448","96.85332","-0.00503","201.86516"
"2369.22400","2.27264","23.01793","96.85332","-0.00505","201.89540"
"2369.32400","2.27002","23.02126","96.85332","-0.00508","201.92459"
"2369.42400","2.26690","22.97374","96.85332","-0.00511","201.50777"
"2369.52400","2.26381","22.90038","96.92418","-0.00514","200.86433"
"2369.62400","2.25968","22.91962","96.92418","-0.00518","201.03314"
"2369.72400","2.25531","22.94232","96.92418","-0.00522","201.23222"
"2369.82400","2.25037","22.97939","96.92418","-0.00527","201.55740"
"2369.92400","2.24545","22.98652","96.92418","-0.00532","201.61992"
"2370.02400","2.24090","22.96258","96.99625","-0.00536","201.40990"
"2370.12400","2.23660","22.87731","96.99625","-0.00540","200.66199"
"2370.22400","2.23213","22.84999","96.99625","-0.00545","200.42236"
"2370.32400","2.22813","22.81940","96.99625","-0.00549","200.15408"
"2370.42400","2.22445","22.82689","96.99625","-0.00552","200.21980"
"2370.52400","2.22103","22.87838","96.99625","-0.00556","200.67137"
"2370.62400","2.21794","22.91095","97.10110","-0.00559","200.95703"
"2370.72400","2.21506","22.83023","97.10110","-0.00561","200.24902"
"2370.82400","2.21147","22.83081","97.10110","-0.00565","200.25410"
"2370.92400","2.20799","22.83231","97.10110","-0.00568","200.26733"
"2371.02400","2.20422","22.83339","97.10110","-0.00572","200.27676"
"2371.12400","2.20032","22.86845","97.10110","-0.00576","200.58430"
"2371.22400","2.19652","22.87232","97.16669","-0.00579","200.61826"
"2371.32400","2.19320","22.79978","97.16669","-0.00583","199.98199"
"2371.42400","2.18991","22.74913","97.16669","-0.00586","199.53770"
"2371.52400","2.18581","22.78650","97.16669","-0.00590","199.86546"
"2371.62400","2.18240","22.82889","97.16669","-0.00593","200.23732"
"2371.72400","2.17873","22.84278","97.23115","-0.00597","200.35915"
"2371.82400","2.17579","22.84897","97.23115","-0.00600","200.41342"
"2371.92400","2.17292","22.75098","97.23115","-0.00602","199.55392"
"2372.02400","2.16994","22.77458","97.23115","-0.00605","199.76097"
"2372.12400","2.16696","22.84679","97.23115","-0.00608","200.39432"
"2372.22400","2.16269","22.80904","97.23115","-0.00612","200.06317"
"2372.32400","2.15819","22.69563","97.29237","-0.00617","199.06844"
"2372.42400","2.15335","22.64491","97.29237","-0.00621","198.62361"
"2372.52400","2.14933","22.66514","97.29237","-0.00625","198.80098"
"2372.62400","2.14565","22.70308","97.29237","-0.00629","199.13377"
"2372.72400","2.14260","22.69496","97.29237","-0.00632","199.06256"
"2372.82400","2.13828","22.63704","97.35574","-0.00636","198.55450"
"2372.92400","2.13411","22.62189","97.35574","-0.00640","198.42162"
"2373.02400","2.13023","22.63482","97.35574","-0.00644","198.53502"
"2373.12400","2.12721","22.75281","97.35574","-0.00647","199.56995"
"2373.22400","2.12467","22.81953","97.35574","-0.00649","200.15518"
"2373.32400","2.12238","22.77627","97.35574","-0.00652","199.77573"
"2373.42400","2.12060","22.78969","97.44616","-0.00653","199.89345"
"2373.52400","2.11858","22.88158","97.44616","-0.00655","200.69948"
"2373.62400","2.11541","22.97006","97.44616","-0.00658","201.47549"
"2373.72400","2.11159","22.98229","97.44616","-0.00662","201.58284"
"2373.82400","2.10789","22.90770","97.44616","-0.00666","200.92854"
"2373.92400","2.10401","22.86041","97.51306","-0.00669","200.51379"
"2374.02400","2.10093","22.88045","97.51306","-0.00672","200.68950"
"2374.12400","2.09805","22.95424","97.51306","-0.00675","201.33678"
"2374.22400","2.09585","22.97703","97.51306","-0.00677","201.53664"
"2374.32400","2.09332","22.93619","97.51306","-0.00680","201.17847"
"2374.42400","2.08981","22.86386","97.51306","-0.00683","200.54401"
"2374.52400","2.08633","22.86604","97.58571","-0.00687","200.56316"
"2374.62400","2.08312","22.91051","97.58571","-0.00690","200.95325"
"2374.72400","2.08019","22.94393","97.58571","-0.00693","201.24634"
"2374.82400","2.07797","22.90931","97.58571","-0.00695","200.94267"
"2374.92400","2.07608","22.86997","97.58571","-0.00697","200.59763"
"2375.02400","2.07431","22.89006","97.65444","-0.00698","200.77385"
"2375.12400","2.07270","22.97436","97.65444","-0.00700","201.51323"
"2375.22400","2.07061","23.06245","97.65444","-0.00702","202.28587"
"2375.32400","2.06667","22.85011","97.65444","-0.00706","200.42346"
"2375.42400","2.06187","22.96203","97.65444","-0.00710","201.40509"
"2375.52400","2.05655","22.97668","97.65444","-0.00716","201.53362"
"2375.62400","2.05078","22.76606","97.72534","-0.00721","199.68620"
"2375.72400","2.04474","22.94021","97.72534","-0.00727","201.21371"
"2375.82400","2.03901","22.78711","97.72534","-0.00733","199.87082"
"2375.92400","2.03399","22.78552","97.72534","-0.00738","199.85693"
"2376.02400","2.03002","22.87992","97.72534","-0.00741","200.68489"
"2376.12400","2.02600","22.66082","97.83511","-0.00745","198.76315"
"2376.22400","2.02239","22.83543","97.83511","-0.00749","200.29463"
"2376.32400","2.01844","22.66784","97.83511","-0.00753","198.82471"
"2376.42400","2.01454","22.66785","97.83511","-0.00756","198.82478"
"2376.52400","2.01040","22.81690","97.83511","-0.00760","200.13211"
"2376.62400","2.00626","22.60996","97.83511","-0.00764","198.31699"
"2376.72400","2.00211","22.73227","97.90577","-0.00769","199.38983"
"2376.82400","1.99794","22.69987","97.90577","-0.00773","199.10567"
"2376.92400","1.99394","22.56685","97.90577","-0.00776","197.93892"
"2377.02400","1.99037","22.73086","97.90577","-0.00780","199.37744"
"2377.12400","1.98736","22.68305","97.90577","-0.00783","198.95811"
"2377.22400","1.98386","22.61484","97.97910","-0.00786","198.35979"
"2377.32400","1.98136","22.82736","97.97910","-0.00789","200.22386"
"2377.42400","1.97857","22.60913","97.97910","-0.00791","198.30971"
"2377.52400","1.97496","22.79258","97.97910","-0.00795","199.91884"
"2377.62400","1.97181","22.71200","97.97910","-0.00798","199.21207"
"2377.72400","1.96754","22.62071","97.97910","-0.00802","198.41133"
"2377.82400","1.96347","22.76819","98.05383","-0.00806","199.70490"
"2377.92400","1.95836","22.66003","98.05383","-0.00811","198.75623"
"2378.02400","1.95345","22.62834","98.05383","-0.00816","198.47826"
"2378.12400","1.94810","22.69850","98.05383","-0.00821","199.09361"
"2378.22400","1.94300","22.52871","98.05383","-0.00826","197.60439"
"2378.32400","1.93894","22.68549","98.12556","-0.00830","198.97949"
"2378.42400","1.93530","22.68268","98.12556","-0.00834","198.95486"
"2378.52400","1.93207","22.56308","98.12556","-0.00837","197.90578"
"2378.62400","1.92849","22.74032","98.12556","-0.00840","199.46043"
"2378.72400","1.92484","22.54871","98.12556","-0.00844","197.77974"
"2378.82400","1.92128","22.72573","98.12556","-0.00847","199.33247"
"2378.92400","1.91807","22.66294","98.23249","-0.00850","198.78172"
"2379.02400","1.91468","22.56687","98.23249","-0.00854","197.93909"
"2379.12400","1.91096","22.73541","98.23249","-0.00857","199.41739"
"2379.22400","1.90720","22.60480","98.23249","-0.00861","198.27173"
"2379.32400","1.90266","22.64423","98.23249","-0.00865","198.61760"
"2379.42400","1.89860","22.69789","98.30761","-0.00869","199.08826"
"2379.52400","1.89481","22.49983","98.30761","-0.00873","197.35106"
"2379.62400","1.89175","22.66167","98.30761","-0.00876","198.77057"
"2379.72400","1.88856","22.58730","98.30761","-0.00879","198.11823"
"2379.82400","1.88607","22.53487","98.30761","-0.00881","197.65839"
"2379.92400","1.88367","22.65103","98.30761","-0.00884","198.67726"
"2380.02400","1.88022","22.49833","98.37898","-0.00887","197.33786"
"2380.12400","1.87700","22.68214","98.37898","-0.00890","198.95012"
"2380.22400","1.87334","22.48872","98.37898","-0.00894","197.25362"
"2380.32400","1.86978","22.57380","98.37898","-0.00897","197.99982"
"2380.42400","1.86631","22.63371","98.37898","-0.00901","198.52534"
"2380.52400","1.86207","22.49903","98.37898","-0.00905","197.34407"
"2380.62400","1.85802","22.69214","98.44682","-0.00909","199.03781"
"2380.72400","1.85331","22.48859","98.44682","-0.00913","197.25249"
"2380.82400","1.84950","22.51483","98.44682","-0.00917","197.48257"
"2380.92400","1.84594","22.63743","98.44682","-0.00920","198.55794"
"2381.02400","1.84352","22.44944","98.44682","-0.00923","196.90909"
"2381.12400","1.84082","22.53814","98.51765","-0.00925","197.68704"
"2381.22400","1.83845","22.60843","98.51765","-0.00928","198.30357"
"2381.32400","1.83688","22.48121","98.51765","-0.00929","197.18770"
"2381.42400","1.83542","22.68818","98.51765","-0.00931","199.00305"
"2381.52400","1.83352","22.49733","98.51765","-0.00933","197.32910"
"2381.62400","1.83130","22.66604","98.61715","-0.00935","198.80887"
"2381.72400","1.82944","22.62121","98.61715","-0.00936","198.41570"
"2381.82400","1.82786","22.57776","98.61715","-0.00938","198.03459"
"2381.92400","1.82595","22.75582","98.61715","-0.00940","199.59641"
"2382.02400","1.82360","22.64165","98.61715","-0.00942","198.59502"
"2382.12400","1.82145","22.62488","98.61715","-0.00944","198.44791"
"2382.22400","1.81955","22.79654","98.67544","-0.00946","199.95352"
"2382.32400","1.81725","22.65565","98.67544","-0.00948","198.71780"
"2382.42400","1.81445","22.73195","98.67544","-0.00951","199.38701"
"2382.52400","1.81198","22.81716","98.67544","-0.00953","200.13443"
"2382.62400","1.80923","22.62757","98.67544","-0.00956","198.47150"
"2382.72400","1.80599","22.83064","98.73593","-0.00959","200.25264"
"2382.82400","1.80355","22.74789","98.73593","-0.00962","199.52684"
"2382.92400","1.80123","22.65776","98.73593","-0.00964","198.73625"
