Repository: Mecanon/morphing_wing

File: experimental/sma_database/flexinol_isobaric_trained_200MPa.csv (part 41 of 86)
Test : Start of hold value,"200.00000",MPa
Time,Extension,Load,Temperature: Chamber 3119-600 1 1,Tensile strain (Extension),Tensile stress
(s),(mm),(N),(C),(mm/mm),(MPa)
"2383.02400","1.79894","22.83985","98.73593","-0.00966","200.33339"
"2383.12400","1.79712","22.72969","98.73593","-0.00968","199.36723"
"2383.22400","1.79558","22.70149","98.73593","-0.00969","199.11986"
"2383.32400","1.79401","22.85291","98.80013","-0.00971","200.44800"
"2383.42400","1.79240","22.75415","98.80013","-0.00973","199.58174"
"2383.52400","1.79085","22.73413","98.80013","-0.00974","199.40617"
"2383.62400","1.78955","22.90330","98.80013","-0.00975","200.88995"
"2383.72400","1.78842","22.69950","98.80013","-0.00976","199.10243"
"2383.82400","1.78718","22.89712","98.86911","-0.00978","200.83572"
"2383.92400","1.78569","22.84052","98.86911","-0.00979","200.33931"
"2384.02400","1.78393","22.77564","98.86911","-0.00981","199.77020"
"2384.12400","1.78211","22.94188","98.86911","-0.00983","201.22832"
"2384.22400","1.78047","22.83224","98.86911","-0.00984","200.26671"
"2384.32400","1.77875","22.77161","98.86911","-0.00986","199.73485"
"2384.42400","1.77667","22.90948","98.93570","-0.00988","200.94417"
"2384.52400","1.77429","22.92024","98.93570","-0.00990","201.03857"
"2384.62400","1.77206","22.77098","98.93570","-0.00992","199.72932"
"2384.72400","1.76934","22.91383","98.93570","-0.00995","200.98228"
"2384.82400","1.76620","22.92526","98.93570","-0.00998","201.08257"
"2384.92400","1.76336","22.79730","99.03337","-0.01001","199.96021"
"2385.02400","1.75969","22.97241","99.03337","-0.01004","201.49612"
"2385.12400","1.75642","22.80463","99.03337","-0.01008","200.02448"
"2385.22400","1.75338","22.85816","99.03337","-0.01010","200.49402"
"2385.32400","1.75033","22.94672","99.03337","-0.01013","201.27083"
"2385.42400","1.74804","22.77672","99.03337","-0.01016","199.77969"
"2385.52400","1.74583","22.87134","99.09953","-0.01018","200.60962"
"2385.62400","1.74352","22.91961","99.09953","-0.01020","201.03307"
"2385.72400","1.74182","22.78331","99.09953","-0.01022","199.83748"
"2385.82400","1.74047","22.97406","99.09953","-0.01023","201.51062"
"2385.92400","1.73914","22.79169","99.09953","-0.01024","199.91100"
"2386.02400","1.73744","22.95032","99.16699","-0.01026","201.30235"
"2386.12400","1.73534","22.96934","99.16699","-0.01028","201.46924"
"2386.22400","1.73364","22.83232","99.16699","-0.01030","200.26740"
"2386.32400","1.73216","23.03460","99.16699","-0.01031","202.04163"
"2386.42400","1.73050","22.96094","99.16699","-0.01033","201.39555"
"2386.52400","1.72818","22.86810","99.23482","-0.01035","200.58119"
"2386.62400","1.72567","23.03550","99.23482","-0.01037","202.04950"
"2386.72400","1.72340","22.96458","99.23482","-0.01040","201.42747"
"2386.82400","1.72054","22.86347","99.23482","-0.01042","200.54059"
"2386.92400","1.71743","23.03205","99.23482","-0.01045","202.01924"
"2387.02400","1.71491","22.80822","99.23482","-0.01048","200.05600"
"2387.12400","1.71164","22.97008","99.30259","-0.01051","201.47571"
"2387.22400","1.70850","22.94144","99.30259","-0.01054","201.22450"
"2387.32400","1.70591","22.83002","99.30259","-0.01057","200.24722"
"2387.42400","1.70272","22.97243","99.30259","-0.01060","201.49635"
"2387.52400","1.70006","22.98004","99.30259","-0.01062","201.56303"
"2387.62400","1.69767","22.86596","99.30259","-0.01065","200.56248"
"2387.72400","1.69472","23.09659","99.39983","-0.01068","202.58536"
"2387.82400","1.69223","22.94204","99.39983","-0.01070","201.22974"
"2387.92400","1.69010","23.00797","99.39983","-0.01072","201.80806"
"2388.02400","1.68707","23.06065","99.39983","-0.01075","202.27013"
"2388.12400","1.68399","22.89131","99.39983","-0.01078","200.78477"
"2388.22400","1.68116","22.99757","99.46264","-0.01081","201.71684"
"2388.32400","1.67729","22.99298","99.46264","-0.01085","201.67657"
"2388.42400","1.67335","22.79209","99.46264","-0.01088","199.91454"
"2388.52400","1.66844","22.97400","99.46264","-0.01093","201.51006"
"2388.62400","1.66357","22.82473","99.46264","-0.01098","200.20082"
"2388.72400","1.65835","22.84743","99.46264","-0.01103","200.39992"
"2388.82400","1.65342","22.98919","99.53510","-0.01108","201.64328"
"2388.92400","1.64905","22.78996","99.53510","-0.01112","199.89587"
"2389.02400","1.64483","22.98930","99.53510","-0.01116","201.64426"
"2389.12400","1.64138","22.81783","99.53510","-0.01119","200.14027"
"2389.22400","1.63760","22.85410","99.53510","-0.01123","200.45840"
"2389.32400","1.63421","22.97724","99.61143","-0.01126","201.53851"
"2389.42400","1.63038","22.83859","99.61143","-0.01130","200.32242"
"2389.52400","1.62618","22.94884","99.61143","-0.01134","201.28944"
"2389.62400","1.62167","22.94329","99.61143","-0.01139","201.24072"
"2389.72400","1.61704","22.86303","99.61143","-0.01143","200.53674"
"2389.82400","1.61194","22.99847","99.61143","-0.01148","201.72473"
"2389.92400","1.60723","22.79284","99.68926","-0.01153","199.92108"
"2390.02400","1.60280","22.85909","99.68926","-0.01157","200.50215"
"2390.12400","1.59839","22.87588","99.68926","-0.01161","200.64949"
"2390.22400","1.59464","22.77711","99.68926","-0.01165","199.78308"
"2390.32400","1.59030","22.92088","99.68926","-0.01169","201.04416"
"2390.42400","1.58602","22.69357","99.80384","-0.01173","199.05040"
"2390.52400","1.58095","22.84190","99.80384","-0.01178","200.35144"
"2390.62400","1.57574","22.72630","99.80384","-0.01183","199.33742"
"2390.72400","1.57010","22.78819","99.80384","-0.01189","199.88031"
"2390.82400","1.56407","22.76243","99.80384","-0.01195","199.65434"
"2390.92400","1.55876","22.63717","99.80384","-0.01200","198.55565"
"2391.02400","1.55378","22.82996","99.87481","-0.01205","200.24670"
"2391.12400","1.54911","22.57824","99.87481","-0.01209","198.03880"
"2391.22400","1.54531","22.83053","99.87481","-0.01213","200.25165"
"2391.32400","1.54107","22.61717","99.87481","-0.01217","198.38028"
"2391.42400","1.53737","22.76361","99.87481","-0.01221","199.66472"
"2391.52400","1.53315","22.74013","99.87481","-0.01225","199.45876"
"2391.62400","1.52894","22.64482","99.94166","-0.01229","198.62276"
"2391.72400","1.52425","22.81288","99.94166","-0.01233","200.09688"
"2391.82400","1.51970","22.60997","99.94166","-0.01238","198.31706"
"2391.92400","1.51465","22.77005","99.94166","-0.01243","199.72121"
"2392.02400","1.51027","22.57432","99.94166","-0.01247","198.00444"
"2392.12400","1.50591","22.73856","100.01159","-0.01251","199.44496"
"2392.22400","1.50204","22.61094","100.01159","-0.01255","198.32565"
"2392.32400","1.49846","22.71900","100.01159","-0.01258","199.27341"
"2392.42400","1.49516","22.66872","100.01159","-0.01262","198.83243"
"2392.52400","1.49163","22.60349","100.01159","-0.01265","198.26024"
"2392.62400","1.48828","22.78384","100.01159","-0.01268","199.84212"
"2392.72400","1.48432","22.55939","100.08207","-0.01272","197.87341"
"2392.82400","1.48033","22.73722","100.08207","-0.01276","199.43321"
"2392.92400","1.47572","22.57147","100.08207","-0.01281","197.97940"
"2393.02400","1.47118","22.65931","100.08207","-0.01285","198.74991"
"2393.12400","1.46638","22.56799","100.08207","-0.01290","197.94885"
"2393.22400","1.46209","22.48978","100.18578","-0.01294","197.26286"
"2393.32400","1.45807","22.63377","100.18578","-0.01298","198.52588"
"2393.42400","1.45461","22.43568","100.18578","-0.01301","196.78835"
"2393.52400","1.45154","22.61677","100.18578","-0.01304","198.37675"
"2393.62400","1.44923","22.43385","100.18578","-0.01306","196.77231"
"2393.72400","1.44675","22.66182","100.25300","-0.01309","198.77191"
"2393.82400","1.44409","22.47574","100.25300","-0.01311","197.13971"
"2393.92400","1.44215","22.60163","100.25300","-0.01313","198.24393"
"2394.02400","1.44027","22.66312","100.25300","-0.01315","198.78328"
"2394.12400","1.43775","22.53946","100.25300","-0.01318","197.69864"
"2394.22400","1.43506","22.77042","100.25300","-0.01320","199.72446"
"2394.32400","1.43276","22.56915","100.31628","-0.01322","197.95908"
"2394.42400","1.43012","22.72758","100.31628","-0.01325","199.34871"
"2394.52400","1.42718","22.63348","100.31628","-0.01328","198.52332"
"2394.62400","1.42432","22.74903","100.31628","-0.01331","199.53683"
"2394.72400","1.42101","22.70489","100.31628","-0.01334","199.14963"
"2394.82400","1.41800","22.62588","100.37400","-0.01337","198.45667"
"2394.92400","1.41544","22.78708","100.37400","-0.01339","199.87054"
"2395.02400","1.41243","22.64314","100.37400","-0.01342","198.60808"
"2395.12400","1.40993","22.73550","100.37400","-0.01345","199.41818"
"2395.22400","1.40798","22.76469","100.37400","-0.01347","199.67421"
"2395.32400","1.40581","22.64522","100.37400","-0.01349","198.62627"
"2395.42400","1.40359","22.78469","100.42914","-0.01351","199.84964"
"2395.52400","1.40175","22.70220","100.42914","-0.01353","199.12604"
"2395.62400","1.40003","22.88632","100.42914","-0.01354","200.74104"
"2395.72400","1.39794","22.70686","100.42914","-0.01356","199.16698"
"2395.82400","1.39555","22.89121","100.42914","-0.01359","200.78389"
"2395.92400","1.39344","22.82823","100.42914","-0.01361","200.23148"
"2396.02400","1.39130","22.78639","100.51774","-0.01363","199.86450"
"2396.12400","1.38843","22.95354","100.51774","-0.01366","201.33063"
"2396.22400","1.38550","22.77007","100.51774","-0.01368","199.72141"
"2396.32400","1.38262","23.00636","100.51774","-0.01371","201.79393"
"2396.42400","1.37866","22.74771","100.51774","-0.01375","199.52521"
"2396.52400","1.37462","22.95764","100.58207","-0.01379","201.36662"
"2396.62400","1.37020","22.75359","100.58207","-0.01383","199.57680"
"2396.72400","1.36634","22.84038","100.58207","-0.01387","200.33810"
"2396.82400","1.36235","22.82488","100.58207","-0.01391","200.20212"
"2396.92400","1.35915","22.72214","100.58207","-0.01394","199.30096"
"2397.02400","1.35599","22.87311","100.58207","-0.01397","200.62514"
"2397.12400","1.35323","22.72691","100.65054","-0.01400","199.34277"
"2397.22400","1.35065","22.88858","100.65054","-0.01402","200.76082"
"2397.32400","1.34790","22.69025","100.65054","-0.01405","199.02126"
"2397.42400","1.34548","22.85736","100.65054","-0.01407","200.48698"
"2397.52400","1.34308","22.76376","100.65054","-0.01410","199.66606"
"2397.62400","1.34013","22.76239","100.71362","-0.01413","199.65401"
"2397.72400","1.33723","22.84942","100.71362","-0.01415","200.41736"
"2397.82400","1.33420","22.68938","100.71362","-0.01418","199.01364"
"2397.92400","1.33065","22.86747","100.71362","-0.01422","200.57571"
"2398.02400","1.32727","22.67707","100.71362","-0.01425","198.90567"
"2398.12400","1.32349","22.90756","100.71362","-0.01429","200.92735"
"2398.22400","1.32029","22.70154","100.80891","-0.01432","199.12029"
"2398.32400","1.31716","22.76613","100.80891","-0.01435","199.68684"
"2398.42400","1.31415","22.78397","100.80891","-0.01438","199.84329"
"2398.52400","1.31182","22.68798","100.80891","-0.01440","199.00131"
"2398.62400","1.30927","22.85205","100.80891","-0.01443","200.44043"
"2398.72400","1.30672","22.70006","100.86992","-0.01445","199.10732"
"2398.82400","1.30467","22.91929","100.86992","-0.01447","201.03026"
"2398.92400","1.30266","22.72245","100.86992","-0.01449","199.30367"
"2399.02400","1.30002","22.91406","100.86992","-0.01452","200.98438"
"2399.12400","1.29754","22.80011","100.86992","-0.01454","199.98488"
"2399.22400","1.29523","22.82319","100.86992","-0.01456","200.18730"
"2399.32400","1.29194","22.94963","100.93515","-0.01459","201.29637"
"2399.42400","1.28854","22.77694","100.93515","-0.01463","199.78166"
"2399.52400","1.28472","23.00133","100.93515","-0.01466","201.74977"
"2399.62400","1.28033","22.77381","100.93515","-0.01471","199.75421"
"2399.72400","1.27580","22.94465","100.93515","-0.01475","201.25267"
"2399.82400","1.27152","22.82181","100.93515","-0.01479","200.17516"
"2399.92400","1.26743","22.82499","101.00071","-0.01483","200.20309"
"2400.02400","1.26370","22.89231","101.00071","-0.01487","200.79356"
"2400.12400","1.26022","22.76609","101.00071","-0.01490","199.68651"
"2400.22400","1.25695","22.93702","101.00071","-0.01493","201.18571"
"2400.32400","1.25448","22.73960","101.00071","-0.01496","199.45409"
"2400.42400","1.25160","22.95748","101.06806","-0.01499","201.36516"
"2400.52400","1.24885","22.77566","101.06806","-0.01501","199.77037"
"2400.62400","1.24658","22.85393","101.06806","-0.01504","200.45692"
"2400.72400","1.24364","22.89409","101.06806","-0.01506","200.80916"
"2400.82400","1.24054","22.79246","101.06806","-0.01509","199.91774"
"2400.92400","1.23771","22.93647","101.06806","-0.01512","201.18092"
"2401.02400","1.23418","22.72944","101.16918","-0.01516","199.36504"
"2401.12400","1.23098","22.93759","101.16918","-0.01519","201.19072"
"2401.22400","1.22755","22.72253","101.16918","-0.01522","199.30443"
"2401.32400","1.22435","22.87205","101.16918","-0.01525","200.61586"
"2401.42400","1.22158","22.78212","101.16918","-0.01528","199.82703"
"2401.52400","1.21851","22.75385","101.23748","-0.01531","199.57913"
"2401.62400","1.21606","22.82432","101.23748","-0.01533","200.19724"
"2401.72400","1.21403","22.68850","101.23748","-0.01535","199.00594"
"2401.82400","1.21196","22.85441","101.23748","-0.01537","200.46112"
"2401.92400","1.20999","22.68445","101.23748","-0.01539","198.97038"
"2402.02400","1.20838","22.91067","101.23748","-0.01541","200.95461"
"2402.12400","1.20689","22.74611","101.30811","-0.01542","199.51126"
"2402.22400","1.20508","22.95774","101.30811","-0.01544","201.36743"
"2402.32400","1.20285","22.84057","101.30811","-0.01546","200.33975"
"2402.42400","1.20061","22.89690","101.30811","-0.01548","200.83380"
"2402.52400","1.19838","22.96528","101.30811","-0.01550","201.43358"
"2402.62400","1.19540","22.79642","101.37613","-0.01553","199.95248"
"2402.72400","1.19222","22.97049","101.37613","-0.01556","201.47926"
"2402.82400","1.18884","22.72921","101.37613","-0.01560","199.36295"
"2402.92400","1.18466","22.95460","101.37613","-0.01564","201.33995"
"2403.02400","1.18055","22.69563","101.37613","-0.01568","199.06841"
"2403.12400","1.17640","22.86901","101.37613","-0.01572","200.58922"
"2403.22400","1.17281","22.75184","101.44077","-0.01575","199.56151"
"2403.32400","1.16916","22.75963","101.44077","-0.01579","199.62978"
"2403.42400","1.16635","22.80496","101.44077","-0.01582","200.02737"
"2403.52400","1.16348","22.70136","101.44077","-0.01584","199.11868"
"2403.62400","1.16097","22.85570","101.44077","-0.01587","200.47246"
"2403.72400","1.15903","22.67988","101.50629","-0.01589","198.93033"
"2403.82400","1.15699","22.89793","101.50629","-0.01591","200.84285"
"2403.92400","1.15448","22.78021","101.50629","-0.01593","199.81032"
"2404.02400","1.15232","22.82498","101.50629","-0.01595","200.20303"
"2404.12400","1.15043","22.93990","101.50629","-0.01597","201.21101"
"2404.22400","1.14791","22.76427","101.60352","-0.01600","199.67055"
"2404.32400","1.14504","22.93895","101.60352","-0.01602","201.20265"
"2404.42400","1.14287","22.76950","101.60352","-0.01604","199.71642"
"2404.52400","1.14026","22.95427","101.60352","-0.01607","201.33704"
"2404.62400","1.13708","22.83415","101.60352","-0.01610","200.28343"
"2404.72400","1.13436","22.86105","101.60352","-0.01613","200.51936"
"2404.82400","1.13129","22.92742","101.66929","-0.01616","201.10149"
"2404.92400","1.12801","22.76795","101.66929","-0.01619","199.70276"
"2405.02400","1.12530","22.93336","101.66929","-0.01622","201.15366"
"2405.12400","1.12216","22.79212","101.66929","-0.01625","199.91481"
"2405.22400","1.11956","22.84145","101.66929","-0.01627","200.34749"
"2405.32400","1.11767","22.82712","101.73416","-0.01629","200.22176"
"2405.42400","1.11545","22.77654","101.73416","-0.01631","199.77809"
"2405.52400","1.11316","22.88856","101.73416","-0.01633","200.76071"
"2405.62400","1.11132","22.72440","101.73416","-0.01635","199.32080"
"2405.72400","1.10957","22.90821","101.73416","-0.01637","200.93300"
"2405.82400","1.10725","22.87307","101.73416","-0.01639","200.62479"
"2405.92400","1.10451","22.80885","101.79620","-0.01642","200.06154"
"2406.02400","1.10188","22.97910","101.79620","-0.01644","201.55487"
"2406.12400","1.09859","22.76925","101.79620","-0.01647","199.71414"
"2406.22400","1.09490","22.93668","101.79620","-0.01651","201.18272"
"2406.32400","1.09110","22.73295","101.79620","-0.01655","199.39577"
"2406.42400","1.08664","22.81205","101.86137","-0.01659","200.08955"
"2406.52400","1.08213","22.86588","101.86137","-0.01664","200.56172"
"2406.62400","1.07745","22.73773","101.86137","-0.01668","199.43770"
"2406.72400","1.07273","22.94461","101.86137","-0.01673","201.25229"
"2406.82400","1.06868","22.76737","101.86137","-0.01677","199.69771"
"2406.92400","1.06475","22.90134","101.86137","-0.01680","200.87276"
"2407.02400","1.06129","22.89541","101.95621","-0.01684","200.82072"
"2407.12400","1.05767","22.76755","101.95621","-0.01687","199.69926"
"2407.22400","1.05413","22.95323","101.95621","-0.01691","201.32794"
"2407.32400","1.05014","22.82360","101.95621","-0.01695","200.19090"
"2407.42400","1.04622","22.82363","101.95621","-0.01698","200.19112"
"2407.52400","1.04200","22.90869","102.02010","-0.01703","200.93727"
"2407.62400","1.03766","22.77614","102.02010","-0.01707","199.77460"
"2407.72400","1.03298","22.92765","102.02010","-0.01711","201.10352"
"2407.82400","1.02863","22.86262","102.02010","-0.01716","200.53314"
"2407.92400","1.02398","22.75543","102.02010","-0.01720","199.59299"
"2408.02400","1.02029","22.94865","102.02010","-0.01724","201.28777"
"2408.12400","1.01644","22.76399","102.09046","-0.01727","199.66808"
"2408.22400","1.01315","22.91115","102.09046","-0.01731","200.95885"
"2408.32400","1.00924","22.90155","102.09046","-0.01734","200.87465"
"2408.42400","1.00532","22.76863","102.09046","-0.01738","199.70877"
"2408.52400","1.00040","22.99219","102.09046","-0.01743","201.66965"
"2408.62400","0.99531","22.81916","102.15938","-0.01748","200.15198"
"2408.72400","0.98947","22.89260","102.15938","-0.01754","200.79614"
"2408.82400","0.98341","22.98262","102.15938","-0.01760","201.58574"
"2408.92400","0.97746","22.76250","102.15938","-0.01765","199.65501"
"2409.02400","0.97206","22.95185","102.15938","-0.01771","201.31584"
"2409.12400","0.96709","22.77115","102.15938","-0.01775","199.73085"
"2409.22400","0.96301","22.72085","102.22660","-0.01779","199.28966"
"2409.32400","0.95831","22.89804","102.22660","-0.01784","200.84384"
"2409.42400","0.95374","22.71698","102.22660","-0.01788","199.25574"
"2409.52400","0.94892","22.83241","102.22660","-0.01793","200.26814"
"2409.62400","0.94402","22.84494","102.22660","-0.01798","200.37808"
"2409.72400","0.93918","22.65594","102.22660","-0.01803","198.72034"
"2409.82400","0.93409","22.79482","102.33571","-0.01808","199.93842"
"2409.92400","0.92930","22.74173","102.33571","-0.01812","199.47281"
"2410.02400","0.92489","22.61146","102.33571","-0.01816","198.33018"
"2410.12400","0.92083","22.77413","102.33571","-0.01820","199.75697"
"2410.22400","0.91701","22.68832","102.33571","-0.01824","199.00433"
"2410.32400","0.91290","22.59034","102.40516","-0.01828","198.14494"
"2410.42400","0.90855","22.73663","102.40516","-0.01832","199.42804"
"2410.52400","0.90332","22.59638","102.40516","-0.01837","198.19791"
"2410.62400","0.89810","22.57812","102.40516","-0.01843","198.03775"
"2410.72400","0.89235","22.72145","102.40516","-0.01848","199.29492"
"2410.82400","0.88636","22.57525","102.47330","-0.01854","198.01256"
"2410.92400","0.88079","22.43986","102.47330","-0.01859","196.82504"
"2411.02400","0.87580","22.60994","102.47330","-0.01864","198.31686"
"2411.12400","0.87120","22.46193","102.47330","-0.01869","197.01857"
"2411.22400","0.86773","22.40522","102.47330","-0.01872","196.52122"
"2411.32400","0.86398","22.51700","102.47330","-0.01876","197.50166"
"2411.42400","0.86058","22.50062","102.54145","-0.01879","197.35800"
"2411.52400","0.85687","22.34171","102.54145","-0.01883","195.96414"
"2411.62400","0.85324","22.50021","102.54145","-0.01886","197.35434"
"2411.72400","0.85013","22.48494","102.54145","-0.01889","197.22040"
"2411.82400","0.84643","22.37570","102.54145","-0.01893","196.26228"
"2411.92400","0.84331","22.42607","102.54145","-0.01896","196.70410"
"2412.02400","0.83949","22.53853","102.60379","-0.01900","197.69046"
"2412.12400","0.83601","22.39722","102.60379","-0.01903","196.45103"
"2412.22400","0.83237","22.41523","102.60379","-0.01906","196.60902"
"2412.32400","0.82900","22.56414","102.60379","-0.01910","197.91510"
"2412.42400","0.82646","22.39773","102.60379","-0.01912","196.45554"
"2412.52400","0.82354","22.46206","102.69545","-0.01915","197.01978"
"2412.62400","0.82081","22.57598","102.69545","-0.01918","198.01895"
"2412.72400","0.81824","22.51200","102.69545","-0.01920","197.45779"
"2412.82400","0.81485","22.43954","102.69545","-0.01924","196.82219"
"2412.92400","0.81161","22.59025","102.69545","-0.01927","198.14410"
"2413.02400","0.80806","22.46202","102.69545","-0.01930","197.01941"
"2413.12400","0.80427","22.44353","102.75734","-0.01934","196.85721"
"2413.22400","0.80073","22.58895","102.75734","-0.01937","198.13269"
"2413.32400","0.79662","22.50865","102.75734","-0.01941","197.42839"
"2413.42400","0.79263","22.39929","102.75734","-0.01945","196.46916"
"2413.52400","0.78836","22.45145","102.75734","-0.01949","196.92667"
"2413.62400","0.78432","22.57591","102.81709","-0.01953","198.01837"
"2413.72400","0.78053","22.44126","102.81709","-0.01957","196.83728"
"2413.82400","0.77750","22.47305","102.81709","-0.01960","197.11615"
"2413.92400","0.77465","22.60894","102.81709","-0.01963","198.30807"
"2414.02400","0.77253","22.64842","102.81709","-0.01965","198.65434"
"2414.12400","0.77106","22.65548","102.81709","-0.01966","198.71631"
"2414.22400","0.77056","22.66776","102.87142","-0.01967","198.82402"
"2414.32400","0.77055","22.69188","102.87142","-0.01967","199.03557"
"2414.42400","0.77054","22.70992","102.87142","-0.01967","199.19377"
"2414.52400","0.77053","22.69637","102.87142","-0.01967","199.07491"
"2414.62400","0.76939","22.67430","102.87142","-0.01968","198.88138"
"2414.72400","0.76679","22.74902","102.93194","-0.01970","199.53670"
"2414.82400","0.76457","22.81463","102.93194","-0.01972","200.11223"
"2414.92400","0.76217","22.86969","102.93194","-0.01975","200.59517"
"2415.02400","0.75935","22.86773","102.93194","-0.01978","200.57794"
"2415.12400","0.75708","22.82546","102.93194","-0.01980","200.20723"
"2415.22400","0.75505","22.78482","102.93194","-0.01982","199.85074"
"2415.32400","0.75264","22.72652","103.02760","-0.01984","199.33943"
"2415.42400","0.74984","22.73463","103.02760","-0.01987","199.41049"
"2415.52400","0.74723","22.78688","103.02760","-0.01989","199.86880"
"2415.62400","0.74396","22.86279","103.02760","-0.01992","200.53467"
"2415.72400","0.74076","22.86368","103.02760","-0.01996","200.54248"
"2415.82400","0.73761","22.85370","103.09241","-0.01999","200.45494"
"2415.92400","0.73434","22.80327","103.09241","-0.02002","200.01259"
"2416.02400","0.73217","22.74755","103.09241","-0.02004","199.52386"
"2416.12400","0.73008","22.74167","103.09241","-0.02006","199.47229"
"2416.22400","0.72781","22.75807","103.09241","-0.02008","199.61613"
"2416.32400","0.72555","22.84464","103.09241","-0.02010","200.37547"
"2416.42400","0.72360","22.87233","103.15839","-0.02012","200.61830"
"2416.52400","0.72126","22.79421","103.15839","-0.02015","199.93314"
"2416.62400","0.71843","22.76256","103.15839","-0.02017","199.65547"
"2416.72400","0.71585","22.77859","103.15839","-0.02020","199.79608"
"2416.82400","0.71296","22.78983","103.15839","-0.02023","199.89467"
"2416.92400","0.70983","22.80973","103.22373","-0.02026","200.06921"
"2417.02400","0.70743","22.84891","103.22373","-0.02028","200.41290"
"2417.12400","0.70467","22.82717","103.22373","-0.02031","200.22223"
"2417.22400","0.70126","22.77907","103.22373","-0.02034","199.80029"
"2417.32400","0.69809","22.70661","103.22373","-0.02037","199.16476"
"2417.42400","0.69436","22.65882","103.22373","-0.02041","198.74561"
"2417.52400","0.69115","22.64728","103.28672","-0.02044","198.64439"
"2417.62400","0.68807","22.68608","103.28672","-0.02047","198.98473"
"2417.72400","0.68518","22.76840","103.28672","-0.02050","199.70671"
"2417.82400","0.68324","22.79757","103.28672","-0.02052","199.96255"
"2417.92400","0.68128","22.78743","103.28672","-0.02053","199.87364"
"2418.02400","0.67894","22.74093","103.38337","-0.02056","199.46581"
"2418.12400","0.67680","22.72880","103.38337","-0.02058","199.35942"
"2418.22400","0.67504","22.82845","103.38337","-0.02060","200.23346"
"2418.32400","0.67315","22.92425","103.38337","-0.02061","201.07372"
"2418.42400","0.67081","22.86311","103.38337","-0.02064","200.53741"
"2418.52400","0.66863","22.80285","103.38337","-0.02066","200.00894"
"2418.62400","0.66681","22.76224","103.44891","-0.02068","199.65271"
"2418.72400","0.66494","22.77232","103.44891","-0.02069","199.74110"
"2418.82400","0.66281","22.84155","103.44891","-0.02071","200.34837"
"2418.92400","0.66080","22.90935","103.44891","-0.02073","200.94305"
"2419.02400","0.65917","22.91124","103.44891","-0.02075","200.95956"
"2419.12400","0.65747","22.82713","103.51680","-0.02077","200.22188"
"2419.22400","0.65525","22.77791","103.51680","-0.02079","199.79016"
"2419.32400","0.65265","22.87085","103.51680","-0.02081","200.60536"
"2419.42400","0.65023","22.94123","103.51680","-0.02084","201.22263"
"2419.52400","0.64751","22.89427","103.51680","-0.02086","200.81079"
"2419.62400","0.64455","22.83228","103.51680","-0.02089","200.26703"
"2419.72400","0.64201","22.80238","103.58502","-0.02092","200.00475"
"2419.82400","0.63951","22.81277","103.58502","-0.02094","200.09593"
"2419.92400","0.63713","22.89121","103.58502","-0.02096","200.78389"
"2420.02400","0.63519","22.94648","103.58502","-0.02098","201.26872"
"2420.12400","0.63344","22.92618","103.58502","-0.02100","201.09068"
"2420.22400","0.63149","22.82177","103.58502","-0.02102","200.17480"
"2420.32400","0.62937","22.81223","103.65621","-0.02104","200.09114"
"2420.42400","0.62748","22.90671","103.65621","-0.02106","200.91986"
"2420.52400","0.62566","22.92200","103.65621","-0.02108","201.05397"
"2420.62400","0.62364","22.84101","103.65621","-0.02110","200.34357"
"2420.72400","0.62130","22.77831","103.65621","-0.02112","199.79366"
"2420.82400","0.61906","22.82196","103.75578","-0.02114","200.17654"
"2420.92400","0.61675","22.90342","103.75578","-0.02116","200.89104"
"2421.02400","0.61432","22.96624","103.75578","-0.02119","201.44199"
"2421.12400","0.61202","22.92749","103.75578","-0.02121","201.10214"
"2421.22400","0.60963","22.83727","103.75578","-0.02123","200.31078"
"2421.32400","0.60671","22.86326","103.75578","-0.02126","200.53876"
"2421.42400","0.60356","22.95248","103.81918","-0.02129","201.32132"
"2421.52400","0.60036","22.91743","103.81918","-0.02132","201.01392"
"2421.62400","0.59687","22.84257","103.81918","-0.02136","200.35728"
"2421.72400","0.59373","22.80676","103.81918","-0.02139","200.04323"
"2421.82400","0.59056","22.83409","103.81918","-0.02142","200.28290"
"2421.92400","0.58812","22.87586","103.88445","-0.02144","200.64929"
"2422.02400","0.58611","22.91628","103.88445","-0.02146","201.00380"
"2422.12400","0.58391","22.90903","103.88445","-0.02148","200.94023"
"2422.22400","0.58164","22.82025","103.88445","-0.02150","200.16154"
"2422.32400","0.57977","22.80162","103.88445","-0.02152","199.99808"
"2422.42400","0.57805","22.90601","103.88445","-0.02154","200.91371"
"2422.52400","0.57596","22.95348","103.95610","-0.02156","201.33012"
"2422.62400","0.57351","22.91041","103.95610","-0.02158","200.95236"
"2422.72400","0.57153","22.85715","103.95610","-0.02160","200.48515"
"2422.82400","0.56972","22.82384","103.95610","-0.02162","200.19299"
"2422.92400","0.56762","22.88111","103.95610","-0.02164","200.69536"
"2423.02400","0.56523","22.98666","104.03056","-0.02166","201.62117"
"2423.12400","0.56319","23.02762","104.03056","-0.02168","201.98039"
"2423.22400","0.56110","22.90136","104.03056","-0.02170","200.87299"
"2423.32400","0.55838","22.80175","104.03056","-0.02173","199.99928"
"2423.42400","0.55563","22.88209","104.03056","-0.02176","200.70393"
"2423.52400","0.55320","22.95516","104.03056","-0.02178","201.34486"
"2423.62400","0.55010","22.89824","104.13936","-0.02181","200.84563"
"2423.72400","0.54715","22.86990","104.13936","-0.02184","200.59698"
"2423.82400","0.54459","22.85486","104.13936","-0.02186","200.46509"
"2423.92400","0.54187","22.83533","104.13936","-0.02189","200.29381"
"2424.02400","0.53955","22.86554","104.13936","-0.02191","200.55875"
"2424.12400","0.53780","22.96097","104.20862","-0.02193","201.39580"
"2424.22400","0.53577","22.97587","104.20862","-0.02195","201.52650"
"2424.32400","0.53328","22.90216","104.20862","-0.02197","200.87994"
"2424.42400","0.53096","22.88453","104.20862","-0.02200","200.72536"
"2424.52400","0.52891","22.95497","104.20862","-0.02202","201.34317"
"2424.62400","0.52623","22.99888","104.28138","-0.02204","201.72829"
"2424.72400","0.52317","22.99162","104.28138","-0.02207","201.66469"
"2424.82400","0.52057","22.96671","104.28138","-0.02210","201.44612"
"2424.92400","0.51775","22.90604","104.28138","-0.02213","200.91397"
"2425.02400","0.51475","22.85940","104.28138","-0.02215","200.50493"
"2425.12400","0.51199","22.88796","104.28138","-0.02218","200.75543"
"2425.22400","0.50831","22.95617","104.35126","-0.02222","201.35373"
"2425.32400","0.50471","22.98068","104.35126","-0.02225","201.56873"
"2425.42400","0.50070","22.94398","104.35126","-0.02229","201.24677"
"2425.52400","0.49678","22.91916","104.35126","-0.02233","201.02905"
"2425.62400","0.49352","22.87212","104.35126","-0.02236","200.61652"
"2425.72400","0.49047","22.84465","104.35126","-0.02239","200.37556"
"2425.82400","0.48804","22.78753","104.41664","-0.02241","199.87453"
"2425.92400","0.48530","22.88466","104.41664","-0.02244","200.72650"
"2426.02400","0.48276","22.95275","104.41664","-0.02247","201.32372"
"2426.12400","0.48013","22.96800","104.41664","-0.02249","201.45743"
"2426.22400","0.47732","22.98695","104.41664","-0.02252","201.62369"
"2426.32400","0.47428","22.99156","104.52486","-0.02255","201.66408"
"2426.42400","0.47150","22.95985","104.52486","-0.02258","201.38602"
"2426.52400","0.46895","22.93043","104.52486","-0.02260","201.12793"
"2426.62400","0.46629","22.90934","104.52486","-0.02263","200.94293"
"2426.72400","0.46371","22.84990","104.52486","-0.02265","200.42157"
"2426.82400","0.46037","22.85869","104.52486","-0.02268","200.49867"
"2426.92400","0.45725","22.87963","104.60479","-0.02271","200.68234"
"2427.02400","0.45342","22.87728","104.60479","-0.02275","200.66174"
"2427.12400","0.44976","22.84816","104.60479","-0.02279","200.40634"
"2427.22400","0.44626","22.80671","104.60479","-0.02282","200.04277"
"2427.32400","0.44326","22.83995","104.60479","-0.02285","200.33427"
"2427.42400","0.44096","22.86396","104.68297","-0.02287","200.54491"
"2427.52400","0.43838","22.84721","104.68297","-0.02290","200.39798"
"2427.62400","0.43609","22.82881","104.68297","-0.02292","200.23662"
"2427.72400","0.43416","22.79935","104.68297","-0.02294","199.97820"
"2427.82400","0.43244","22.82555","104.68297","-0.02296","200.20802"
"2427.92400","0.43007","22.80219","104.75700","-0.02298","200.00308"
"2428.02400","0.42750","22.82065","104.75700","-0.02300","200.16505"
"2428.12400","0.42523","22.84376","104.75700","-0.02303","200.36774"
"2428.22400","0.42286","22.87578","104.75700","-0.02305","200.64856"
"2428.32400","0.42036","22.90570","104.75700","-0.02307","200.91103"
"2428.42400","0.41804","22.91037","104.75700","-0.02310","200.95195"
"2428.52400","0.41593","22.91782","104.82255","-0.02312","201.01733"
"2428.62400","0.41286","22.94208","104.82255","-0.02315","201.23015"
"2428.72400","0.40985","22.92420","104.82255","-0.02318","201.07326"
"2428.82400","0.40669","22.95057","104.82255","-0.02321","201.30455"
"2428.92400","0.40275","22.99066","104.82255","-0.02324","201.65625"
"2429.02400","0.39930","23.01867","104.89181","-0.02328","201.90189"
"2429.12400","0.39593","23.01330","104.89181","-0.02331","201.85478"
"2429.22400","0.39344","23.01791","104.89181","-0.02333","201.89522"
"2429.32400","0.39118","23.02187","104.89181","-0.02336","201.92999"
"2429.42400","0.38860","23.04331","104.89181","-0.02338","202.11806"
"2429.52400","0.38604","23.05366","104.89181","-0.02341","202.20877"
"2429.62400","0.38384","23.01670","104.99641","-0.02343","201.88466"
"2429.72400","0.38121","23.00265","104.99641","-0.02345","201.76138"
"2429.82400","0.37814","22.98459","104.99641","-0.02348","201.60300"
"2429.92400","0.37550","22.92358","104.99641","-0.02351","201.06787"
"2430.02400","0.37296","22.91901","104.99641","-0.02353","201.02780"
"2430.12400","0.37059","22.91651","104.99641","-0.02356","201.00584"
"2430.22400","0.36850","22.92740","105.06586","-0.02358","201.10132"
"2430.32400","0.36637","22.93203","105.06586","-0.02360","201.14200"
"2430.42400","0.36362","22.93425","105.06586","-0.02362","201.16145"
"2430.52400","0.36070","22.92711","105.06586","-0.02365","201.09880"
"2430.62400","0.35764","22.88938","105.06586","-0.02368","200.76787"
"2430.72400","0.35405","22.85027","105.13540","-0.02372","200.42484"
"2430.82400","0.35094","22.91717","105.13540","-0.02375","201.01160"
"2430.92400","0.34826","22.96369","105.13540","-0.02377","201.41966"
"2431.02400","0.34570","22.97394","105.13540","-0.02380","201.50957"
"2431.12400","0.34361","23.00508","105.13540","-0.02382","201.78265"
"2431.22400","0.34117","22.99824","105.13540","-0.02384","201.72273"
"2431.32400","0.33863","23.02100","105.20601","-0.02387","201.92235"
"2431.42400","0.33601","23.02226","105.20601","-0.02389","201.93338"
"2431.52400","0.33318","23.06870","105.20601","-0.02392","202.34076"
"2431.62400","0.32983","23.12948","105.20601","-0.02395","202.87386"
"2431.72400","0.32657","23.06972","105.20601","-0.02399","202.34966"
"2431.82400","0.32383","23.04778","105.31313","-0.02401","202.15727"
"2431.92400","0.32100","23.01828","105.31313","-0.02404","201.89847"
"2432.02400","0.31830","23.03836","105.31313","-0.02407","202.07463"
"2432.12400","0.31475","23.00751","105.31313","-0.02410","201.80397"
"2432.22400","0.31118","22.97250","105.31313","-0.02414","201.49695"
"2432.32400","0.30674","22.90874","105.31313","-0.02418","200.93770"
"2432.42400","0.30233","22.85333","105.38694","-0.02422","200.45166"
"2432.52400","0.29848","22.83386","105.38694","-0.02426","200.28090"
"2432.62400","0.29515","22.84652","105.38694","-0.02429","200.39189"
"2432.72400","0.29176","22.85799","105.38694","-0.02432","200.49255"
"2432.82400","0.28850","22.89815","105.38694","-0.02436","200.84482"
"2432.92400","0.28515","22.96645","105.45773","-0.02439","201.44388"
"2433.02400","0.28136","23.00890","105.45773","-0.02443","201.81619"
"2433.12400","0.27803","22.96984","105.45773","-0.02446","201.47363"
"2433.22400","0.27467","22.93238","105.45773","-0.02449","201.14505"
"2433.32400","0.27167","22.92333","105.45773","-0.02452","201.06567"
"2433.42400","0.26827","22.92176","105.45773","-0.02455","201.05188"
"2433.52400","0.26437","22.88140","105.52654","-0.02459","200.69783"
"2433.62400","0.26043","22.82675","105.52654","-0.02463","200.21852"
"2433.72400","0.25613","22.79626","105.52654","-0.02467","199.95114"
"2433.82400","0.25232","22.84738","105.52654","-0.02471","200.39946"
"2433.92400","0.24871","22.88690","105.52654","-0.02474","200.74614"
"2434.02400","0.24561","22.85711","105.59634","-0.02477","200.48486"
"2434.12400","0.24204","22.87657","105.59634","-0.02481","200.65555"
"2434.22400","0.23884","22.90056","105.59634","-0.02484","200.86592"
"2434.32400","0.23525","22.95147","105.59634","-0.02487","201.31245"
"2434.42400","0.23147","22.93846","105.59634","-0.02491","201.19833"
"2434.52400","0.22800","22.90336","105.59634","-0.02494","200.89046"
"2434.62400","0.22424","22.90164","105.67065","-0.02498","200.87540"
"2434.72400","0.22037","22.91712","105.67065","-0.02502","201.01122"
"2434.82400","0.21563","22.88963","105.67065","-0.02506","200.77010"
"2434.92400","0.21074","22.82189","105.67065","-0.02511","200.17586"
"2435.02400","0.20575","22.80798","105.67065","-0.02516","200.05385"
"2435.12400","0.20103","22.77633","105.77355","-0.02521","199.77626"
"2435.22400","0.19686","22.74679","105.77355","-0.02525","199.51718"
"2435.32400","0.19279","22.73687","105.77355","-0.02529","199.43013"
"2435.42400","0.18893","22.73832","105.77355","-0.02532","199.44287"
"2435.52400","0.18481","22.77495","105.77355","-0.02536","199.76419"
"2435.62400","0.18106","22.81526","105.77355","-0.02540","200.11778"
"2435.72400","0.17716","22.83544","105.84081","-0.02544","200.29472"
"2435.82400","0.17326","22.81049","105.84081","-0.02548","200.07588"
"2435.92400","0.16890","22.78674","105.84081","-0.02552","199.86757"
"2436.02400","0.16449","22.79137","105.84081","-0.02556","199.90820"
"2436.12400","0.15993","22.79223","105.84081","-0.02561","199.91574"
"2436.22400","0.15575","22.78279","105.90972","-0.02565","199.83298"
"2436.32400","0.15183","22.76001","105.90972","-0.02569","199.63310"
"2436.42400","0.14824","22.76760","105.90972","-0.02572","199.69966"
"2436.52400","0.14457","22.77069","105.90972","-0.02576","199.72682"
"2436.62400","0.14145","22.73662","105.90972","-0.02579","199.42795"
"2436.72400","0.13772","22.71968","105.90972","-0.02582","199.27934"
"2436.82400","0.13448","22.66595","105.97756","-0.02585","198.80814"
"2436.92400","0.13089","22.68575","105.97756","-0.02589","198.98183"
"2437.02400","0.12721","22.70287","105.97756","-0.02592","199.13194"
"2437.12400","0.12335","22.69453","105.97756","-0.02596","199.05882"
"2437.22400","0.11891","22.68717","105.97756","-0.02601","198.99425"
"2437.32400","0.11424","22.66516","106.04614","-0.02605","198.80116"
"2437.42400","0.10975","22.61970","106.04614","-0.02609","198.40240"
"2437.52400","0.10519","22.63507","106.04614","-0.02614","198.53723"
"2437.62400","0.10134","22.60914","106.04614","-0.02618","198.30986"
"2437.72400","0.09742","22.57193","106.04614","-0.02621","197.98347"
"2437.82400","0.09416","22.56075","106.04614","-0.02625","197.88535"
"2437.92400","0.09103","22.53347","106.14369","-0.02628","197.64612"
"2438.02400","0.08781","22.53351","106.14369","-0.02631","197.64647"
"2438.12400","0.08520","22.51978","106.14369","-0.02633","197.52606"
"2438.22400","0.08219","22.52006","106.14369","-0.02636","197.52844"
"2438.32400","0.07911","22.53583","106.14369","-0.02639","197.66684"
"2438.42400","0.07629","22.57078","106.20472","-0.02642","197.97336"
"2438.52400","0.07279","22.61315","106.20472","-0.02645","198.34503"
"2438.62400","0.06951","22.60919","106.20472","-0.02649","198.31029"
"2438.72400","0.06603","22.60879","106.20472","-0.02652","198.30672"
"2438.82400","0.06270","22.63460","106.20472","-0.02655","198.53310"
"2438.92400","0.05978","22.64961","106.20472","-0.02658","198.66476"
"2439.02400","0.05663","22.66017","106.26607","-0.02661","198.75742"
"2439.12400","0.05393","22.67905","106.26607","-0.02664","198.92299"
"2439.22400","0.05127","22.71325","106.26607","-0.02666","199.22304"
"2439.32400","0.04838","22.73322","106.26607","-0.02669","199.39819"
"2439.42400","0.04587","22.71660","106.26607","-0.02672","199.25237"
"2439.52400","0.04327","22.69795","106.26607","-0.02674","199.08884"
"2439.62400","0.04046","22.68975","106.32532","-0.02677","199.01688"
"2439.72400","0.03794","22.70648","106.32532","-0.02679","199.16357"
"2439.82400","0.03513","22.70435","106.32532","-0.02682","199.14493"
"2439.92400","0.03193","22.74342","106.32532","-0.02685","199.48766"
"2440.02400","0.02886","22.74272","106.32532","-0.02688","199.48148"
"2440.12400","0.02513","22.77142","106.42066","-0.02692","199.73322"
"2440.22400","0.02130","22.76776","106.42066","-0.02696","199.70111"
"2440.32400","0.01714","22.75248","106.42066","-0.02700","199.56711"
"2440.42400","0.01337","22.72685","106.42066","-0.02703","199.34229"
"2440.52400","0.00963","22.74531","106.42066","-0.02707","199.50418"
"2440.62400","0.00624","22.74579","106.42066","-0.02710","199.50838"
"2440.72400","0.00320","22.72848","106.48611","-0.02713","199.35660"
"2440.82400","-0.00002","22.71662","106.48611","-0.02716","199.25258"
"2440.92400","-0.00262","22.74366","106.48611","-0.02719","199.48970"
