Repository: Mecanon/morphing_wing

File: experimental/sma_database/flexinol_isobaric_trained_200MPa.csv (part 42 of 86)
Test : Start of hold value,"200.00000",MPa
Time,Extension,Load,Temperature: Chamber 3119-600 1 1,Tensile strain (Extension),Tensile stress
(s),(mm),(N),(C),(mm/mm),(MPa)
"2441.02400","-0.00530","22.75113","106.48611","-0.02721","199.55521"
"2441.12400","-0.00805","22.75269","106.48611","-0.02724","199.56894"
"2441.22400","-0.01017","22.74923","106.55605","-0.02726","199.53857"
"2441.32400","-0.01231","22.73639","106.55605","-0.02728","199.42593"
"2441.42400","-0.01494","22.69183","106.55605","-0.02731","199.03513"
"2441.52400","-0.01737","22.63641","106.55605","-0.02733","198.54900"
"2441.62400","-0.01958","22.59269","106.55605","-0.02735","198.16553"
"2441.72400","-0.02238","22.61340","106.55605","-0.02738","198.34721"
"2441.82400","-0.02543","22.61305","106.62518","-0.02741","198.34413"
"2441.92400","-0.02836","22.63140","106.62518","-0.02744","198.50510"
"2442.02400","-0.03172","22.60738","106.62518","-0.02747","198.29437"
"2442.12400","-0.03451","22.63246","106.62518","-0.02750","198.51433"
"2442.22400","-0.03719","22.63223","106.62518","-0.02752","198.51236"
"2442.32400","-0.04014","22.63611","106.69193","-0.02755","198.54640"
"2442.42400","-0.04253","22.69587","106.69193","-0.02758","199.07056"
"2442.52400","-0.04482","22.72078","106.69193","-0.02760","199.28905"
"2442.62400","-0.04751","22.74767","106.69193","-0.02762","199.52489"
"2442.72400","-0.04997","22.77813","106.69193","-0.02765","199.79208"
"2442.82400","-0.05221","22.80242","106.69193","-0.02767","200.00511"
"2442.92400","-0.05499","22.78913","106.79094","-0.02770","199.88858"
"2443.02400","-0.05774","22.75571","106.79094","-0.02772","199.59546"
"2443.12400","-0.06022","22.72793","106.79094","-0.02775","199.35176"
"2443.22400","-0.06327","22.74314","106.79094","-0.02778","199.48520"
"2443.32400","-0.06652","22.72491","106.79094","-0.02781","199.32524"
"2443.42400","-0.06985","22.69323","106.86383","-0.02784","199.04738"
"2443.52400","-0.07391","22.66294","106.86383","-0.02788","198.78171"
"2443.62400","-0.07785","22.64841","106.86383","-0.02792","198.65431"
"2443.72400","-0.08200","22.63187","106.86383","-0.02796","198.50923"
"2443.82400","-0.08555","22.62111","106.86383","-0.02799","198.41479"
"2443.92400","-0.08915","22.64234","106.86383","-0.02803","198.60101"
"2444.02400","-0.09234","22.67972","106.93311","-0.02806","198.92886"
"2444.12400","-0.09560","22.69120","106.93311","-0.02809","199.02960"
"2444.22400","-0.09857","22.66049","106.93311","-0.02812","198.76019"
"2444.32400","-0.10127","22.64682","106.93311","-0.02815","198.64032"
"2444.42400","-0.10404","22.60907","106.93311","-0.02817","198.30920"
"2444.52400","-0.10644","22.61620","106.93311","-0.02820","198.37177"
"2444.62400","-0.10871","22.65617","106.99407","-0.02822","198.72235"
"2444.72400","-0.11120","22.68583","106.99407","-0.02824","198.98247"
"2444.82400","-0.11365","22.72315","106.99407","-0.02827","199.30984"
"2444.92400","-0.11600","22.73975","106.99407","-0.02829","199.45546"
"2445.02400","-0.11882","22.71675","106.99407","-0.02832","199.25374"
"2445.12400","-0.12179","22.68397","107.05187","-0.02835","198.96616"
"2445.22400","-0.12450","22.65544","107.05187","-0.02837","198.71591"
"2445.32400","-0.12752","22.61781","107.05187","-0.02840","198.38583"
"2445.42400","-0.13016","22.63510","107.05187","-0.02843","198.53754"
"2445.52400","-0.13246","22.67032","107.05187","-0.02845","198.84645"
"2445.62400","-0.13512","22.71519","107.13744","-0.02848","199.24001"
"2445.72400","-0.13761","22.76611","107.13744","-0.02850","199.68665"
"2445.82400","-0.13974","22.80352","107.13744","-0.02852","200.01480"
"2445.92400","-0.14212","22.82887","107.13744","-0.02855","200.23715"
"2446.02400","-0.14484","22.84782","107.13744","-0.02857","200.40335"
"2446.12400","-0.14712","22.81204","107.13744","-0.02859","200.08951"
"2446.22400","-0.14939","22.77213","107.19368","-0.02862","199.73949"
"2446.32400","-0.15207","22.75941","107.19368","-0.02864","199.62788"
"2446.42400","-0.15447","22.80652","107.19368","-0.02867","200.04106"
"2446.52400","-0.15674","22.81060","107.19368","-0.02869","200.07689"
"2446.62400","-0.15955","22.78894","107.19368","-0.02871","199.88687"
"2446.72400","-0.16239","22.76279","107.19368","-0.02874","199.65752"
"2446.82400","-0.16514","22.76560","107.25311","-0.02877","199.68219"
"2446.92400","-0.16869","22.73174","107.25311","-0.02880","199.38513"
"2447.02400","-0.17205","22.74136","107.25311","-0.02884","199.46959"
"2447.12400","-0.17564","22.73333","107.25311","-0.02887","199.39911"
"2447.22400","-0.17920","22.74715","107.25311","-0.02891","199.52031"
"2447.32400","-0.18237","22.74090","107.31316","-0.02894","199.46552"
"2447.42400","-0.18576","22.72311","107.31316","-0.02897","199.30948"
"2447.52400","-0.18841","22.72289","107.31316","-0.02900","199.30759"
"2447.62400","-0.19102","22.70391","107.31316","-0.02902","199.14107"
"2447.72400","-0.19358","22.65377","107.31316","-0.02905","198.70125"
"2447.82400","-0.19550","22.60924","107.31316","-0.02906","198.31068"
"2447.92400","-0.19708","22.54770","107.37813","-0.02908","197.77092"
"2448.02400","-0.19888","22.54502","107.37813","-0.02910","197.74745"
"2448.12400","-0.20081","22.56494","107.37813","-0.02912","197.92216"
"2448.22400","-0.20247","22.58646","107.37813","-0.02913","198.11087"
"2448.32400","-0.20382","22.59785","107.37813","-0.02915","198.21075"
"2448.42400","-0.20503","22.63685","107.37813","-0.02916","198.55286"
"2448.52400","-0.20642","22.66506","107.47508","-0.02917","198.80034"
"2448.62400","-0.20801","22.65542","107.47508","-0.02919","198.71573"
"2448.72400","-0.20956","22.69068","107.47508","-0.02920","199.02502"
"2448.82400","-0.21096","22.73813","107.47508","-0.02921","199.44121"
"2448.92400","-0.21226","22.78674","107.47508","-0.02923","199.86755"
"2449.02400","-0.21361","22.81765","107.54089","-0.02924","200.13872"
"2449.12400","-0.21527","22.81942","107.54089","-0.02926","200.15425"
"2449.22400","-0.21716","22.75126","107.54089","-0.02928","199.55640"
"2449.32400","-0.21888","22.68959","107.54089","-0.02929","199.01550"
"2449.42400","-0.22044","22.77012","107.54089","-0.02931","199.72182"
"2449.52400","-0.22215","22.90347","107.60933","-0.02932","200.89146"
"2449.62400","-0.22423","22.90004","107.60933","-0.02934","200.86136"
"2449.72400","-0.22631","22.85175","107.60933","-0.02936","200.43782"
"2449.82400","-0.22810","22.80727","107.60933","-0.02938","200.04765"
"2449.92400","-0.22987","22.80825","107.60933","-0.02940","200.05626"
"2450.02400","-0.23186","22.82449","107.60933","-0.02942","200.19868"
"2450.12400","-0.23389","22.84388","107.67764","-0.02944","200.36879"
"2450.22400","-0.23562","22.90572","107.67764","-0.02945","200.91115"
"2450.32400","-0.23728","23.00200","107.67764","-0.02947","201.75568"
"2450.42400","-0.23909","23.05010","107.67764","-0.02949","202.17755"
"2450.52400","-0.24097","23.05184","107.67764","-0.02951","202.19284"
"2450.62400","-0.24263","22.98223","107.67764","-0.02952","201.58226"
"2450.72400","-0.24406","22.90132","107.78542","-0.02954","200.87260"
"2450.82400","-0.24556","22.95384","107.78542","-0.02955","201.33324"
"2450.92400","-0.24730","23.04785","107.78542","-0.02957","202.15785"
"2451.02400","-0.24921","23.03585","107.78542","-0.02959","202.05261"
"2451.12400","-0.25101","22.98730","107.78542","-0.02960","201.62671"
"2451.22400","-0.25270","22.93115","107.86156","-0.02962","201.13423"
"2451.32400","-0.25463","22.86668","107.86156","-0.02964","200.56877"
"2451.42400","-0.25696","22.82455","107.86156","-0.02966","200.19922"
"2451.52400","-0.25920","22.78358","107.86156","-0.02968","199.83987"
"2451.62400","-0.26137","22.79092","107.86156","-0.02971","199.90422"
"2451.72400","-0.26400","22.85881","107.86156","-0.02973","200.49971"
"2451.82400","-0.26680","22.90107","107.93183","-0.02976","200.87041"
"2451.92400","-0.26921","22.80768","107.93183","-0.02978","200.05125"
"2452.02400","-0.27207","22.73241","107.93183","-0.02981","199.39104"
"2452.12400","-0.27499","22.76613","107.93183","-0.02984","199.68678"
"2452.22400","-0.27760","22.80889","107.93183","-0.02986","200.06187"
"2452.32400","-0.28054","22.83413","107.99622","-0.02989","200.28325"
"2452.42400","-0.28318","22.79883","107.99622","-0.02992","199.97366"
"2452.52400","-0.28535","22.72120","107.99622","-0.02994","199.29271"
"2452.62400","-0.28758","22.65999","107.99622","-0.02996","198.75581"
"2452.72400","-0.28973","22.70095","107.99622","-0.02998","199.11511"
"2452.82400","-0.29121","22.80453","107.99622","-0.03000","200.02359"
"2452.92400","-0.29237","22.79078","108.05808","-0.03001","199.90303"
"2453.02400","-0.29347","22.68104","108.05808","-0.03002","198.94044"
"2453.12400","-0.29475","22.74062","108.05808","-0.03003","199.46303"
"2453.22400","-0.29630","22.81018","108.05808","-0.03004","200.07321"
"2453.32400","-0.29783","22.83240","108.05808","-0.03006","200.26805"
"2453.42400","-0.29915","22.77951","108.14783","-0.03007","199.80415"
"2453.52400","-0.30039","22.74272","108.14783","-0.03008","199.48146"
"2453.62400","-0.30168","22.76649","108.14783","-0.03010","199.69000"
"2453.72400","-0.30331","22.89738","108.14783","-0.03011","200.83804"
"2453.82400","-0.30542","22.97129","108.14783","-0.03013","201.48634"
"2453.92400","-0.30728","22.95562","108.14783","-0.03015","201.34886"
"2454.02400","-0.30887","22.88224","108.20880","-0.03017","200.70528"
"2454.12400","-0.31062","22.82311","108.20880","-0.03018","200.18658"
"2454.22400","-0.31283","22.89303","108.20880","-0.03021","200.79985"
"2454.32400","-0.31496","22.96384","108.20880","-0.03023","201.42094"
"2454.42400","-0.31651","22.85115","108.20880","-0.03024","200.43256"
"2454.52400","-0.31805","22.86008","108.27370","-0.03026","200.51088"
"2454.62400","-0.32017","23.00834","108.27370","-0.03028","201.81133"
"2454.72400","-0.32276","23.02427","108.27370","-0.03030","201.95107"
"2454.82400","-0.32510","22.96333","108.27370","-0.03033","201.41653"
"2454.92400","-0.32768","22.89910","108.27370","-0.03035","200.85313"
"2455.02400","-0.33061","22.91021","108.27370","-0.03038","200.95056"
"2455.12400","-0.33293","23.01042","108.33759","-0.03040","201.82951"
"2455.22400","-0.33506","23.04952","108.33759","-0.03042","202.17250"
"2455.32400","-0.33743","22.97139","108.33759","-0.03045","201.48721"
"2455.42400","-0.33948","22.88801","108.33759","-0.03047","200.75589"
"2455.52400","-0.34094","22.96480","108.33759","-0.03048","201.42937"
"2455.62400","-0.34242","23.01557","108.33759","-0.03049","201.87468"
"2455.72400","-0.34451","22.94718","108.43629","-0.03051","201.27484"
"2455.82400","-0.34705","22.86837","108.43629","-0.03054","200.58360"
"2455.92400","-0.34945","22.88013","108.43629","-0.03056","200.68669"
"2456.02400","-0.35211","22.92191","108.43629","-0.03059","201.05316"
"2456.12400","-0.35534","23.00655","108.43629","-0.03062","201.79556"
"2456.22400","-0.35829","23.01954","108.50179","-0.03065","201.90950"
"2456.32400","-0.36153","22.90971","108.50179","-0.03068","200.94617"
"2456.42400","-0.36470","22.86214","108.50179","-0.03071","200.52892"
"2456.52400","-0.36792","22.92732","108.50179","-0.03074","201.10068"
"2456.62400","-0.37188","22.93441","108.50179","-0.03078","201.16283"
"2456.72400","-0.37566","22.89683","108.50179","-0.03082","200.83322"
"2456.82400","-0.37952","22.79920","108.56954","-0.03085","199.97691"
"2456.92400","-0.38274","22.68277","108.56954","-0.03089","198.95567"
"2457.02400","-0.38577","22.66860","108.56954","-0.03092","198.83134"
"2457.12400","-0.38830","22.80118","108.56954","-0.03094","199.99426"
"2457.22400","-0.39045","22.83458","108.56954","-0.03096","200.28719"
"2457.32400","-0.39292","22.74205","108.63799","-0.03098","199.47562"
"2457.42400","-0.39548","22.68430","108.63799","-0.03101","198.96904"
"2457.52400","-0.39783","22.68609","108.63799","-0.03103","198.98476"
"2457.62400","-0.40047","22.70820","108.63799","-0.03106","199.17873"
"2457.72400","-0.40323","22.74652","108.63799","-0.03109","199.51477"
"2457.82400","-0.40572","22.74970","108.63799","-0.03111","199.54271"
"2457.92400","-0.40833","22.74017","108.70121","-0.03113","199.45911"
"2458.02400","-0.41107","22.66287","108.70121","-0.03116","198.78107"
"2458.12400","-0.41355","22.64241","108.70121","-0.03119","198.60162"
"2458.22400","-0.41638","22.72525","108.70121","-0.03121","199.32822"
"2458.32400","-0.41956","22.79706","108.70121","-0.03124","199.95815"
"2458.42400","-0.42248","22.81166","108.70121","-0.03127","200.08620"
"2458.52400","-0.42573","22.78572","108.79353","-0.03130","199.85869"
"2458.62400","-0.42873","22.74671","108.79353","-0.03133","199.51646"
"2458.72400","-0.43137","22.69036","108.79353","-0.03136","199.02219"
"2458.82400","-0.43422","22.65956","108.79353","-0.03139","198.75209"
"2458.92400","-0.43651","22.75908","108.79353","-0.03141","199.62498"
"2459.02400","-0.43867","22.83608","108.86031","-0.03143","200.30034"
"2459.12400","-0.44136","22.83637","108.86031","-0.03146","200.30289"
"2459.22400","-0.44428","22.79626","108.86031","-0.03148","199.95111"
"2459.32400","-0.44693","22.75288","108.86031","-0.03151","199.57060"
"2459.42400","-0.45028","22.70390","108.86031","-0.03154","199.14095"
"2459.52400","-0.45365","22.61826","108.86031","-0.03158","198.38985"
"2459.62400","-0.45696","22.56978","108.93378","-0.03161","197.96455"
"2459.72400","-0.46050","22.65959","108.93378","-0.03164","198.75235"
"2459.82400","-0.46375","22.71629","108.93378","-0.03167","199.24963"
"2459.92400","-0.46772","22.69011","108.93378","-0.03171","199.02007"
"2460.02400","-0.47137","22.68176","108.93378","-0.03175","198.94679"
"2460.12400","-0.47529","22.62610","109.00395","-0.03179","198.45856"
"2460.22400","-0.47846","22.55087","109.00395","-0.03182","197.79875"
"2460.32400","-0.48118","22.47736","109.00395","-0.03184","197.15398"
"2460.42400","-0.48376","22.45039","109.00395","-0.03187","196.91736"
"2460.52400","-0.48582","22.49898","109.00395","-0.03189","197.34357"
"2460.62400","-0.48760","22.57632","109.00395","-0.03191","198.02197"
"2460.72400","-0.48968","22.62152","109.10262","-0.03193","198.41840"
"2460.82400","-0.49193","22.62628","109.10262","-0.03195","198.46017"
"2460.92400","-0.49382","22.61908","109.10262","-0.03197","198.39699"
"2461.02400","-0.49551","22.63216","109.10262","-0.03198","198.51172"
"2461.12400","-0.49751","22.66690","109.10262","-0.03200","198.81647"
"2461.22400","-0.49976","22.64234","109.16750","-0.03202","198.60106"
"2461.32400","-0.50176","22.62528","109.16750","-0.03204","198.45137"
"2461.42400","-0.50362","22.60308","109.16750","-0.03206","198.25662"
"2461.52400","-0.50573","22.58508","109.16750","-0.03208","198.09879"
"2461.62400","-0.50802","22.62717","109.16750","-0.03210","198.46797"
"2461.72400","-0.51014","22.71368","109.16750","-0.03213","199.22681"
"2461.82400","-0.51219","22.75548","109.23258","-0.03215","199.59341"
"2461.92400","-0.51471","22.73931","109.23258","-0.03217","199.45158"
"2462.02400","-0.51718","22.72277","109.23258","-0.03219","199.30647"
"2462.12400","-0.51934","22.72565","109.23258","-0.03221","199.33174"
"2462.22400","-0.52159","22.68523","109.23258","-0.03224","198.97725"
"2462.32400","-0.52388","22.64992","109.29997","-0.03226","198.66751"
"2462.42400","-0.52574","22.63365","109.29997","-0.03228","198.52478"
"2462.52400","-0.52737","22.62135","109.29997","-0.03229","198.41692"
"2462.62400","-0.52901","22.59321","109.29997","-0.03231","198.17014"
"2462.72400","-0.53082","22.58014","109.29997","-0.03233","198.05544"
"2462.82400","-0.53234","22.60691","109.29997","-0.03234","198.29027"
"2462.92400","-0.53361","22.71183","109.36635","-0.03235","199.21051"
"2463.02400","-0.53476","22.71989","109.36635","-0.03236","199.28128"
"2463.12400","-0.53598","22.74889","109.36635","-0.03238","199.53558"
"2463.22400","-0.53746","22.78199","109.36635","-0.03239","199.82594"
"2463.32400","-0.53916","22.77663","109.36635","-0.03241","199.77890"
"2463.42400","-0.54081","22.81643","109.36635","-0.03242","200.12801"
"2463.52400","-0.54235","22.78963","109.42529","-0.03244","199.89290"
"2463.62400","-0.54401","22.80009","109.42529","-0.03245","199.98471"
"2463.72400","-0.54607","22.78984","109.42529","-0.03247","199.89481"
"2463.82400","-0.54834","22.75258","109.42529","-0.03250","199.56793"
"2463.92400","-0.55045","22.77384","109.42529","-0.03252","199.75444"
"2464.02400","-0.55271","22.79727","109.51161","-0.03254","199.95993"
"2464.12400","-0.55554","22.79030","109.51161","-0.03257","199.89879"
"2464.22400","-0.55826","22.79853","109.51161","-0.03259","199.97098"
"2464.32400","-0.56081","22.76510","109.51161","-0.03262","199.67780"
"2464.42400","-0.56381","22.72895","109.51161","-0.03265","199.36073"
"2464.52400","-0.56643","22.71979","109.57051","-0.03267","199.28032"
"2464.62400","-0.56888","22.74086","109.57051","-0.03270","199.46519"
"2464.72400","-0.57173","22.77063","109.57051","-0.03272","199.72627"
"2464.82400","-0.57407","22.74234","109.57051","-0.03275","199.47815"
"2464.92400","-0.57601","22.71637","109.57051","-0.03277","199.25032"
"2465.02400","-0.57817","22.70695","109.57051","-0.03279","199.16769"
"2465.12400","-0.58029","22.69580","109.63163","-0.03281","199.06998"
"2465.22400","-0.58180","22.71987","109.63163","-0.03282","199.28108"
"2465.32400","-0.58300","22.77816","109.63163","-0.03283","199.79230"
"2465.42400","-0.58417","22.80043","109.63163","-0.03285","199.98764"
"2465.52400","-0.58563","22.83655","109.63163","-0.03286","200.30449"
"2465.62400","-0.58747","22.84867","109.69984","-0.03288","200.41075"
"2465.72400","-0.58927","22.85880","109.69984","-0.03290","200.49968"
"2465.82400","-0.59084","22.82566","109.69984","-0.03291","200.20894"
"2465.92400","-0.59241","22.80168","109.69984","-0.03293","199.99861"
"2466.02400","-0.59436","22.78417","109.69984","-0.03294","199.84503"
"2466.12400","-0.59663","22.78163","109.69984","-0.03297","199.82280"
"2466.22400","-0.59859","22.76976","109.76685","-0.03299","199.71866"
"2466.32400","-0.60043","22.79386","109.76685","-0.03300","199.93002"
"2466.42400","-0.60265","22.84188","109.76685","-0.03303","200.35120"
"2466.52400","-0.60506","22.86933","109.76685","-0.03305","200.59200"
"2466.62400","-0.60705","22.93275","109.76685","-0.03307","201.14832"
"2466.72400","-0.60912","22.94672","109.86940","-0.03309","201.27078"
"2466.82400","-0.61182","22.94971","109.86940","-0.03311","201.29700"
"2466.92400","-0.61439","22.93353","109.86940","-0.03314","201.15511"
"2467.02400","-0.61664","22.92541","109.86940","-0.03316","201.08391"
"2467.12400","-0.61921","22.92112","109.86940","-0.03319","201.04630"
"2467.22400","-0.62177","22.92270","109.86940","-0.03321","201.06009"
"2467.32400","-0.62388","22.93673","109.93649","-0.03323","201.18317"
"2467.42400","-0.62604","22.94263","109.93649","-0.03325","201.23492"
"2467.52400","-0.62853","22.92521","109.93649","-0.03328","201.08217"
"2467.62400","-0.63053","22.89163","109.93649","-0.03330","200.78758"
"2467.72400","-0.63212","22.87117","109.93649","-0.03331","200.60812"
"2467.82400","-0.63393","22.90495","110.00377","-0.03333","200.90445"
"2467.92400","-0.63621","22.88708","110.00377","-0.03335","200.74765"
"2468.02400","-0.63848","22.90627","110.00377","-0.03337","200.91600"
"2468.12400","-0.64058","22.91653","110.00377","-0.03339","201.00601"
"2468.22400","-0.64321","22.90028","110.00377","-0.03342","200.86345"
"2468.32400","-0.64618","22.89770","110.00377","-0.03345","200.84085"
"2468.42400","-0.64884","22.87909","110.07389","-0.03347","200.67763"
"2468.52400","-0.65189","22.81617","110.07389","-0.03350","200.12570"
"2468.62400","-0.65495","22.77945","110.07389","-0.03353","199.80365"
"2468.72400","-0.65782","22.73989","110.07389","-0.03356","199.45665"
"2468.82400","-0.66113","22.76757","110.07389","-0.03359","199.69946"
"2468.92400","-0.66426","22.80182","110.07389","-0.03362","199.99991"
"2469.02400","-0.66735","22.78699","110.18001","-0.03365","199.86983"
"2469.12400","-0.67047","22.75558","110.18001","-0.03369","199.59428"
"2469.22400","-0.67301","22.72156","110.18001","-0.03371","199.29585"
"2469.32400","-0.67542","22.70140","110.18001","-0.03373","199.11909"
"2469.42400","-0.67763","22.69904","110.18001","-0.03375","199.09834"
"2469.52400","-0.67938","22.67277","110.24964","-0.03377","198.86795"
"2469.62400","-0.68103","22.69540","110.24964","-0.03379","199.06644"
"2469.72400","-0.68284","22.70024","110.24964","-0.03381","199.10892"
"2469.82400","-0.68487","22.70087","110.24964","-0.03383","199.11438"
"2469.92400","-0.68677","22.69893","110.24964","-0.03384","199.09735"
"2470.02400","-0.68856","22.69028","110.24964","-0.03386","199.02151"
"2470.12400","-0.69052","22.68946","110.32160","-0.03388","199.01434"
"2470.22400","-0.69269","22.68550","110.32160","-0.03390","198.97955"
"2470.32400","-0.69468","22.71611","110.32160","-0.03392","199.24809"
"2470.42400","-0.69648","22.75630","110.32160","-0.03394","199.60062"
"2470.52400","-0.69838","22.83430","110.32160","-0.03396","200.28473"
"2470.62400","-0.70051","22.91284","110.39319","-0.03398","200.97368"
"2470.72400","-0.70275","22.91995","110.39319","-0.03400","201.03598"
"2470.82400","-0.70503","22.90471","110.39319","-0.03402","200.90237"
"2470.92400","-0.70780","22.88385","110.39319","-0.03405","200.71933"
"2471.02400","-0.71054","22.91183","110.39319","-0.03407","200.96481"
"2471.12400","-0.71302","22.88386","110.39319","-0.03410","200.71947"
"2471.22400","-0.71579","22.89174","110.46297","-0.03413","200.78857"
"2471.32400","-0.71837","22.90027","110.46297","-0.03415","200.86336"
"2471.42400","-0.72046","22.90552","110.46297","-0.03417","200.90939"
"2471.52400","-0.72256","22.92060","110.46297","-0.03419","201.04175"
"2471.62400","-0.72478","22.87953","110.46297","-0.03421","200.68144"
"2471.72400","-0.72659","22.84483","110.56644","-0.03423","200.37712"
"2471.82400","-0.72813","22.79777","110.56644","-0.03425","199.96434"
"2471.92400","-0.72980","22.80354","110.56644","-0.03426","200.01497"
"2472.02400","-0.73201","22.84641","110.56644","-0.03428","200.39098"
"2472.12400","-0.73429","22.88924","110.56644","-0.03431","200.76662"
"2472.22400","-0.73632","22.88460","110.56644","-0.03433","200.72594"
"2472.32400","-0.73858","22.87135","110.63915","-0.03435","200.60976"
"2472.42400","-0.74128","22.87258","110.63915","-0.03437","200.62054"
"2472.52400","-0.74358","22.85135","110.63915","-0.03440","200.43431"
"2472.62400","-0.74559","22.83034","110.63915","-0.03442","200.25003"
"2472.72400","-0.74795","22.87943","110.63915","-0.03444","200.68062"
"2472.82400","-0.75062","22.95336","110.63915","-0.03446","201.32909"
"2472.92400","-0.75302","22.96374","110.70750","-0.03449","201.42007"
"2473.02400","-0.75595","22.93747","110.70750","-0.03452","201.18967"
"2473.12400","-0.75915","22.93661","110.70750","-0.03455","201.18216"
"2473.22400","-0.76171","22.95002","110.70750","-0.03457","201.29976"
"2473.32400","-0.76468","22.94978","110.70750","-0.03460","201.29761"
"2473.42400","-0.76730","22.92914","110.77546","-0.03463","201.11661"
"2473.52400","-0.76907","22.88345","110.77546","-0.03464","200.71585"
"2473.62400","-0.77070","22.83039","110.77546","-0.03466","200.25041"
"2473.72400","-0.77255","22.78618","110.77546","-0.03468","199.86269"
"2473.82400","-0.77446","22.81018","110.77546","-0.03470","200.07320"
"2473.92400","-0.77594","22.84326","110.77546","-0.03471","200.36337"
"2474.02400","-0.77719","22.90153","110.84668","-0.03472","200.87440"
"2474.12400","-0.77858","22.95121","110.84668","-0.03474","201.31017"
"2474.22400","-0.78038","22.93526","110.84668","-0.03475","201.17027"
"2474.32400","-0.78228","22.90666","110.84668","-0.03477","200.91940"
"2474.42400","-0.78387","22.88777","110.84668","-0.03479","200.75377"
"2474.52400","-0.78519","22.88402","110.95274","-0.03480","200.72086"
"2474.62400","-0.78649","22.84997","110.95274","-0.03481","200.42220"
"2474.72400","-0.78806","22.84084","110.95274","-0.03483","200.34209"
"2474.82400","-0.78989","22.80413","110.95274","-0.03485","200.02011"
"2474.92400","-0.79147","22.69351","110.95274","-0.03486","199.04987"
"2475.02400","-0.79263","22.65510","110.95274","-0.03487","198.71298"
"2475.12400","-0.79360","22.65610","111.02596","-0.03488","198.72173"
"2475.22400","-0.79458","22.75912","111.02596","-0.03489","199.62537"
"2475.32400","-0.79576","22.81579","111.02596","-0.03490","200.12239"
"2475.42400","-0.79732","22.78428","111.02596","-0.03492","199.84601"
"2475.52400","-0.79908","22.73005","111.02596","-0.03494","199.37038"
"2475.62400","-0.80081","22.71035","111.09000","-0.03495","199.19759"
"2475.72400","-0.80253","22.75859","111.09000","-0.03497","199.62070"
"2475.82400","-0.80471","22.83622","111.09000","-0.03499","200.30156"
"2475.92400","-0.80715","22.86516","111.09000","-0.03501","200.55539"
"2476.02400","-0.80917","22.90583","111.09000","-0.03503","200.91216"
"2476.12400","-0.81098","22.91723","111.09000","-0.03505","201.01215"
"2476.22400","-0.81287","22.92137","111.14705","-0.03507","201.04849"
"2476.32400","-0.81462","22.85488","111.14705","-0.03509","200.46526"
"2476.42400","-0.81597","22.75299","111.14705","-0.03510","199.57152"
"2476.52400","-0.81704","22.73038","111.14705","-0.03511","199.37328"
"2476.62400","-0.81801","22.77962","111.14705","-0.03512","199.80516"
"2476.72400","-0.81900","22.88299","111.23692","-0.03513","200.71181"
"2476.82400","-0.82009","22.90145","111.23692","-0.03514","200.87372"
"2476.92400","-0.82130","22.82189","111.23692","-0.03515","200.17589"
"2477.02400","-0.82260","22.75318","111.23692","-0.03517","199.57321"
"2477.12400","-0.82386","22.83628","111.23692","-0.03518","200.30211"
"2477.22400","-0.82508","22.90216","111.23692","-0.03519","200.87994"
"2477.32400","-0.82625","22.92875","111.30035","-0.03520","201.11317"
"2477.42400","-0.82750","22.93154","111.30035","-0.03521","201.13768"
"2477.52400","-0.82893","22.93508","111.30035","-0.03523","201.16875"
"2477.62400","-0.83045","22.90732","111.30035","-0.03524","200.92526"
"2477.72400","-0.83181","22.84299","111.30035","-0.03525","200.36099"
"2477.82400","-0.83308","22.80704","111.30035","-0.03527","200.04568"
"2477.92400","-0.83438","22.78314","111.36802","-0.03528","199.83604"
"2478.02400","-0.83579","22.80675","111.36802","-0.03529","200.04314"
"2478.12400","-0.83730","22.85233","111.36802","-0.03531","200.44289"
"2478.22400","-0.83872","22.89473","111.36802","-0.03532","200.81477"
"2478.32400","-0.83993","22.89798","111.36802","-0.03533","200.84332"
"2478.42400","-0.84098","22.83616","111.43674","-0.03534","200.30107"
"2478.52400","-0.84207","22.82002","111.43674","-0.03535","200.15947"
"2478.62400","-0.84349","22.91323","111.43674","-0.03537","200.97708"
"2478.72400","-0.84535","23.02697","111.43674","-0.03539","201.97469"
"2478.82400","-0.84751","23.00450","111.43674","-0.03541","201.77763"
"2478.92400","-0.84974","22.92633","111.43674","-0.03543","201.09201"
"2479.02400","-0.85252","22.89012","111.50494","-0.03546","200.77438"
"2479.12400","-0.85536","22.89166","111.50494","-0.03548","200.78789"
"2479.22400","-0.85774","22.91977","111.50494","-0.03551","201.03444"
"2479.32400","-0.86027","22.97421","111.50494","-0.03553","201.51189"
"2479.42400","-0.86261","23.00002","111.50494","-0.03555","201.73828"
"2479.52400","-0.86431","22.99560","111.60891","-0.03557","201.69957"
"2479.62400","-0.86563","22.91104","111.60891","-0.03558","200.95782"
"2479.72400","-0.86688","22.89916","111.60891","-0.03560","200.85368"
"2479.82400","-0.86844","22.99356","111.60891","-0.03561","201.68170"
"2479.92400","-0.87019","23.04094","111.60891","-0.03563","202.09720"
"2480.02400","-0.87175","22.92863","111.60891","-0.03564","201.11218"
"2480.12400","-0.87309","22.81767","111.68328","-0.03566","200.13892"
"2480.22400","-0.87444","22.80604","111.68328","-0.03567","200.03683"
"2480.32400","-0.87609","22.87706","111.68328","-0.03569","200.65977"
"2480.42400","-0.87791","22.94657","111.68328","-0.03570","201.26953"
"2480.52400","-0.87937","22.96282","111.68328","-0.03572","201.41206"
"2480.62400","-0.88056","22.96078","111.75859","-0.03573","201.39413"
"2480.72400","-0.88169","22.94686","111.75859","-0.03574","201.27200"
"2480.82400","-0.88299","22.91021","111.75859","-0.03575","200.95061"
"2480.92400","-0.88470","22.88369","111.75859","-0.03577","200.71794"
"2481.02400","-0.88650","22.94058","111.75859","-0.03579","201.21692"
"2481.12400","-0.88789","22.99079","111.75859","-0.03580","201.65732"
"2481.22400","-0.88894","23.00437","111.82874","-0.03581","201.77650"
"2481.32400","-0.88981","22.88764","111.82874","-0.03582","200.75262"
"2481.42400","-0.89062","22.84923","111.82874","-0.03583","200.41568"
"2481.52400","-0.89161","22.97641","111.82874","-0.03584","201.53125"
"2481.62400","-0.89327","23.03082","111.82874","-0.03585","202.00851"
"2481.72400","-0.89549","22.95941","111.89574","-0.03587","201.38211"
"2481.82400","-0.89756","22.91504","111.89574","-0.03589","200.99290"
"2481.92400","-0.89993","22.94573","111.89574","-0.03592","201.26213"
"2482.02400","-0.90299","22.97425","111.89574","-0.03595","201.51231"
"2482.12400","-0.90536","23.04619","111.89574","-0.03597","202.14325"
"2482.22400","-0.90746","23.05622","111.89574","-0.03599","202.23122"
"2482.32400","-0.90994","22.98152","111.96091","-0.03601","201.57605"
"2482.42400","-0.91211","22.91617","111.96091","-0.03604","201.00285"
"2482.52400","-0.91352","22.94932","111.96091","-0.03605","201.29361"
"2482.62400","-0.91460","23.06645","111.96091","-0.03606","202.32097"
"2482.72400","-0.91588","23.05002","111.96091","-0.03607","202.17690"
"2482.82400","-0.91784","22.95092","112.06248","-0.03609","201.30765"
"2482.92400","-0.92020","22.95391","112.06248","-0.03611","201.33386"
"2483.02400","-0.92225","23.01653","112.06248","-0.03613","201.88310"
"2483.12400","-0.92452","23.04786","112.06248","-0.03616","202.15797"
"2483.22400","-0.92724","23.04354","112.06248","-0.03618","202.12009"
"2483.32400","-0.92952","22.99792","112.06248","-0.03621","201.71986"
"2483.42400","-0.93140","22.93832","112.13309","-0.03622","201.19716"
"2483.52400","-0.93354","22.92099","112.13309","-0.03624","201.04512"
"2483.62400","-0.93589","22.97801","112.13309","-0.03627","201.54526"
"2483.72400","-0.93772","23.09846","112.13309","-0.03628","202.60178"
"2483.82400","-0.93914","23.05370","112.13309","-0.03630","202.20914"
"2483.92400","-0.94099","22.94558","112.20387","-0.03632","201.26079"
"2484.02400","-0.94404","22.92285","112.20387","-0.03635","201.06142"
"2484.12400","-0.94752","22.98490","112.20387","-0.03638","201.60573"
"2484.22400","-0.95139","22.97992","112.20387","-0.03642","201.56198"
"2484.32400","-0.95495","22.96611","112.20387","-0.03645","201.44090"
"2484.42400","-0.95837","22.90089","112.20387","-0.03649","200.86879"
"2484.52400","-0.96134","22.82712","112.27469","-0.03651","200.22174"
"2484.62400","-0.96346","22.89451","112.27469","-0.03654","200.81287"
"2484.72400","-0.96615","22.96297","112.27469","-0.03656","201.41336"
"2484.82400","-0.96929","22.89722","112.27469","-0.03659","200.83664"
"2484.92400","-0.97237","22.84794","112.27469","-0.03662","200.40439"
"2485.02400","-0.97560","22.79818","112.34525","-0.03665","199.96793"
"2485.12400","-0.97853","22.80385","112.34525","-0.03668","200.01764"
"2485.22400","-0.98154","22.83527","112.34525","-0.03671","200.29323"
"2485.32400","-0.98436","22.91344","112.34525","-0.03674","200.97888"
"2485.42400","-0.98648","22.87618","112.34525","-0.03676","200.65208"
"2485.52400","-0.98862","22.76196","112.34525","-0.03678","199.65019"
"2485.62400","-0.99171","22.71619","112.45815","-0.03681","199.24876"
"2485.72400","-0.99510","22.74031","112.45815","-0.03684","199.46039"
"2485.82400","-0.99896","22.75450","112.45815","-0.03688","199.58476"
"2485.92400","-1.00222","22.76393","112.45815","-0.03691","199.66751"
"2486.02400","-1.00536","22.72289","112.45815","-0.03694","199.30754"
"2486.12400","-1.00831","22.66829","112.52476","-0.03697","198.82864"
"2486.22400","-1.01038","22.68066","112.52476","-0.03699","198.93715"
"2486.32400","-1.01249","22.79195","112.52476","-0.03701","199.91333"
"2486.42400","-1.01539","22.81358","112.52476","-0.03704","200.10303"
"2486.52400","-1.01802","22.77381","112.52476","-0.03707","199.75420"
"2486.62400","-1.02056","22.73426","112.52476","-0.03709","199.40732"
"2486.72400","-1.02362","22.67710","112.58824","-0.03712","198.90591"
"2486.82400","-1.02619","22.64113","112.58824","-0.03715","198.59044"
"2486.92400","-1.02865","22.65740","112.58824","-0.03717","198.73309"
"2487.02400","-1.03154","22.73922","112.58824","-0.03720","199.45076"
"2487.12400","-1.03386","22.79706","112.58824","-0.03722","199.95808"
"2487.22400","-1.03619","22.68150","112.65407","-0.03724","198.94453"
"2487.32400","-1.03975","22.59650","112.65407","-0.03728","198.19897"
"2487.42400","-1.04327","22.57687","112.65407","-0.03731","198.02673"
"2487.52400","-1.04714","22.59064","112.65407","-0.03735","198.14758"
"2487.62400","-1.05069","22.63814","112.65407","-0.03738","198.56415"
"2487.72400","-1.05383","22.60206","112.65407","-0.03741","198.24774"
"2487.82400","-1.05700","22.57529","112.72112","-0.03745","198.01289"
"2487.92400","-1.05921","22.47244","112.72112","-0.03747","197.11076"
"2488.02400","-1.06161","22.46232","112.72112","-0.03749","197.02200"
"2488.12400","-1.06447","22.51612","112.72112","-0.03752","197.49390"
"2488.22400","-1.06666","22.59221","112.72112","-0.03754","198.16133"
"2488.32400","-1.06847","22.61553","112.82008","-0.03756","198.36591"
"2488.42400","-1.07060","22.65035","112.82008","-0.03758","198.67130"
"2488.52400","-1.07294","22.66692","112.82008","-0.03760","198.81659"
"2488.62400","-1.07482","22.66532","112.82008","-0.03762","198.80257"
"2488.72400","-1.07649","22.63906","112.82008","-0.03763","198.57222"
"2488.82400","-1.07847","22.57584","112.82008","-0.03765","198.01773"
"2488.92400","-1.08064","22.52801","112.88594","-0.03768","197.59821"
"2489.02400","-1.08243","22.60862","112.88594","-0.03769","198.30530"
"2489.12400","-1.08416","22.74566","112.88594","-0.03771","199.50723"
"2489.22400","-1.08645","22.75735","112.88594","-0.03773","199.60982"
"2489.32400","-1.08922","22.71661","112.88594","-0.03776","199.25250"
"2489.42400","-1.09163","22.66912","112.95609","-0.03778","198.83594"
"2489.52400","-1.09394","22.67749","112.95609","-0.03780","198.90930"
"2489.62400","-1.09662","22.64817","112.95609","-0.03783","198.65216"
"2489.72400","-1.09893","22.63232","112.95609","-0.03785","198.51317"
"2489.82400","-1.10086","22.69078","112.95609","-0.03787","199.02588"
"2489.92400","-1.10298","22.73707","112.95609","-0.03789","199.43188"
"2490.02400","-1.10506","22.77766","113.02982","-0.03791","199.78796"
"2490.12400","-1.10682","22.75770","113.02982","-0.03793","199.61287"
"2490.22400","-1.10835","22.68920","113.02982","-0.03794","199.01205"
"2490.32400","-1.10987","22.64551","113.02982","-0.03796","198.62881"
"2490.42400","-1.11150","22.68671","113.02982","-0.03798","198.99017"
"2490.52400","-1.11308","22.72546","113.10556","-0.03799","199.33009"
"2490.62400","-1.11440","22.78850","113.10556","-0.03800","199.88301"
"2490.72400","-1.11557","22.79984","113.10556","-0.03802","199.98253"
"2490.82400","-1.11667","22.81214","113.10556","-0.03803","200.09038"
"2490.92400","-1.11784","22.82221","113.10556","-0.03804","200.17874"
"2491.02400","-1.11918","22.80941","113.18098","-0.03805","200.06647"
"2491.12400","-1.12063","22.79427","113.18098","-0.03806","199.93367"
"2491.22400","-1.12203","22.76929","113.18098","-0.03808","199.71454"
"2491.32400","-1.12338","22.73167","113.18098","-0.03809","199.38454"
"2491.42400","-1.12483","22.68727","113.18098","-0.03811","198.99516"
"2491.52400","-1.12656","22.69719","113.18098","-0.03812","199.08215"
"2491.62400","-1.12854","22.77083","113.29808","-0.03814","199.72806"
"2491.72400","-1.13041","22.79640","113.29808","-0.03816","199.95230"
"2491.82400","-1.13214","22.80000","113.29808","-0.03818","199.98395"
"2491.92400","-1.13411","22.71989","113.29808","-0.03820","199.28122"
"2492.02400","-1.13634","22.65545","113.29808","-0.03822","198.71599"
"2492.12400","-1.13841","22.63799","113.29808","-0.03824","198.56290"
"2492.22400","-1.14036","22.65665","113.37735","-0.03826","198.72652"
"2492.32400","-1.14263","22.64224","113.37735","-0.03828","198.60011"
"2492.42400","-1.14506","22.61881","113.37735","-0.03830","198.39468"
"2492.52400","-1.14722","22.61621","113.37735","-0.03832","198.37183"
"2492.62400","-1.14929","22.58091","113.37735","-0.03834","198.06223"
"2492.72400","-1.15158","22.57935","113.45374","-0.03837","198.04849"
"2492.82400","-1.15356","22.66957","113.45374","-0.03838","198.83983"
"2492.92400","-1.15517","22.69666","113.45374","-0.03840","199.07748"
"2493.02400","-1.15657","22.59455","113.45374","-0.03841","198.18187"
"2493.12400","-1.15800","22.52951","113.45374","-0.03843","197.61139"
"2493.22400","-1.15949","22.48079","113.52949","-0.03844","197.18407"
"2493.32400","-1.16076","22.49259","113.52949","-0.03845","197.28751"
"2493.42400","-1.16170","22.50390","113.52949","-0.03846","197.38675"
"2493.52400","-1.16242","22.54234","113.52949","-0.03847","197.72394"
"2493.62400","-1.16302","22.54396","113.52949","-0.03848","197.73813"
"2493.72400","-1.16349","22.55018","113.52949","-0.03848","197.79269"
"2493.82400","-1.16386","22.53788","113.63982","-0.03848","197.68481"
"2493.92400","-1.16411","22.53139","113.63982","-0.03849","197.62784"
"2494.02400","-1.16430","22.55843","113.63982","-0.03849","197.86505"
"2494.12400","-1.16445","22.56222","113.63982","-0.03849","197.89830"
"2494.22400","-1.16455","22.55221","113.63982","-0.03849","197.81044"
"2494.32400","-1.16463","22.55919","113.63982","-0.03849","197.87169"
"2494.42400","-1.16469","22.59979","113.70751","-0.03849","198.22783"
"2494.52400","-1.16475","22.65100","113.70751","-0.03849","198.67696"
"2494.62400","-1.16480","22.67738","113.70751","-0.03849","198.90840"
"2494.72400","-1.16484","22.70755","113.70751","-0.03849","199.17296"
"2494.82400","-1.16488","22.73660","113.70751","-0.03849","199.42776"
"2494.92400","-1.16492","22.75164","113.77169","-0.03850","199.55974"
"2495.02400","-1.16495","22.80898","113.77169","-0.03850","200.06268"
"2495.12400","-1.16499","22.83335","113.77169","-0.03850","200.27643"
"2495.22400","-1.16503","22.81419","113.77169","-0.03850","200.10838"
"2495.32400","-1.16506","22.84209","113.77169","-0.03850","200.35312"
"2495.42400","-1.16511","22.83502","113.77169","-0.03850","200.29105"
"2495.52400","-1.16515","22.80885","113.83478","-0.03850","200.06155"
"2495.62400","-1.16519","22.80462","113.83478","-0.03850","200.02440"
"2495.72400","-1.16524","22.78546","113.83478","-0.03850","199.85640"
"2495.82400","-1.16528","22.76542","113.83478","-0.03850","199.68057"
"2495.92400","-1.16533","22.76857","113.83478","-0.03850","199.70822"
"2496.02400","-1.16538","22.78941","113.89655","-0.03850","199.89099"
"2496.12400","-1.16543","22.77959","113.89655","-0.03850","199.80489"
"2496.22400","-1.16549","22.80202","113.89655","-0.03850","200.00157"
"2496.32400","-1.16554","22.83790","113.89655","-0.03850","200.31630"
"2496.42400","-1.16562","22.90054","113.89655","-0.03850","200.86577"
"2496.52400","-1.16571","22.95158","113.89655","-0.03850","201.31346"
"2496.62400","-1.16583","22.97836","113.98411","-0.03850","201.54831"
"2496.72400","-1.16600","23.00025","113.98411","-0.03851","201.74036"
"2496.82400","-1.16627","23.05433","113.98411","-0.03851","202.21465"
"2496.92400","-1.16672","23.07585","113.98411","-0.03851","202.40344"
"2497.02400","-1.16740","23.08854","113.98411","-0.03852","202.51476"
"2497.12400","-1.16823","23.08197","113.98411","-0.03853","202.45711"
"2497.22400","-1.16908","23.08322","114.04134","-0.03854","202.46809"
"2497.32400","-1.16986","23.08936","114.04134","-0.03854","202.52193"
"2497.42400","-1.17056","23.05191","114.04134","-0.03855","202.19350"
"2497.52400","-1.17124","23.08585","114.04134","-0.03856","202.49113"
"2497.62400","-1.17199","23.11829","114.04134","-0.03856","202.77571"
"2497.72400","-1.17290","23.13210","114.09901","-0.03857","202.89687"
"2497.82400","-1.17419","23.07467","114.09901","-0.03859","202.39313"
"2497.92400","-1.17593","22.98476","114.09901","-0.03860","201.60449"
"2498.02400","-1.17770","22.98585","114.09901","-0.03862","201.61401"
