Repository: Mecanon/morphing_wing

File: experimental/sma_database/flexinol_isobaric_200MPa_heating.csv (part 44 of 90)
Test : Start of hold value,"200.00000",MPa
Time,Extension,Load,Temperature: Chamber 3119-600 1 1,Tensile strain (Extension),Tensile stress
(s),(mm),(N),(C),(mm/mm),(MPa)
"2584.41100","6.79320","23.19671","84.38948","0.01782","203.46350"
"2584.51100","6.79320","23.20951","84.38948","0.01782","203.57578"
"2584.61100","6.79319","23.20756","84.38948","0.01782","203.55873"
"2584.71100","6.79318","23.21940","84.38948","0.01782","203.66254"
"2584.81100","6.79317","23.21462","84.39439","0.01782","203.62059"
"2584.91100","6.79316","23.21199","84.39439","0.01782","203.59755"
"2585.01100","6.79316","23.21203","84.39439","0.01782","203.59793"
"2585.11100","6.79315","23.20785","84.39439","0.01782","203.56126"
"2585.21100","6.79314","23.21004","84.39439","0.01782","203.58044"
"2585.31100","6.79314","23.22053","84.39439","0.01782","203.67244"
"2585.41100","6.79313","23.21737","84.39991","0.01782","203.64471"
"2585.51100","6.79312","23.21750","84.39991","0.01782","203.64589"
"2585.61100","6.79311","23.22542","84.39991","0.01782","203.71533"
"2585.71100","6.79310","23.23747","84.39991","0.01782","203.82109"
"2585.81100","6.79309","23.24121","84.39991","0.01782","203.85385"
"2585.91100","6.79308","23.24070","84.40644","0.01782","203.84933"
"2586.01100","6.79307","23.23572","84.40644","0.01782","203.80573"
"2586.11100","6.79306","23.24418","84.40644","0.01782","203.87987"
"2586.21100","6.79306","23.22874","84.40644","0.01782","203.74449"
"2586.31100","6.79305","23.22121","84.40644","0.01782","203.67844"
"2586.41100","6.79303","23.24157","84.40644","0.01782","203.85696"
"2586.51100","6.79302","23.24931","84.41651","0.01782","203.92491"
"2586.61100","6.79301","23.24734","84.41651","0.01782","203.90758"
"2586.71100","6.79300","23.26484","84.41651","0.01782","204.06111"
"2586.81100","6.79299","23.26569","84.41651","0.01782","204.06853"
"2586.91100","6.79298","23.26254","84.41651","0.01782","204.04094"
"2587.01100","6.79297","23.26197","84.41651","0.01782","204.03596"
"2587.11100","6.79296","23.24564","84.42614","0.01782","203.89268"
"2587.21100","6.79294","23.25564","84.42614","0.01782","203.98041"
"2587.31100","6.79293","23.24798","84.42614","0.01782","203.91324"
"2587.41100","6.79292","23.24386","84.42614","0.01782","203.87708"
"2587.51100","6.79291","23.24481","84.42614","0.01782","203.88539"
"2587.61100","6.79290","23.24809","84.42614","0.01782","203.91422"
"2587.71100","6.79288","23.24847","84.43639","0.01782","203.91754"
"2587.81100","6.79287","23.23889","84.43639","0.01782","203.83348"
"2587.91100","6.79285","23.23766","84.43639","0.01782","203.82268"
"2588.01100","6.79284","23.23399","84.43639","0.01782","203.79051"
"2588.11100","6.79283","23.25461","84.43639","0.01782","203.97142"
"2588.21100","6.79281","23.25702","84.44936","0.01782","203.99248"
"2588.31100","6.79280","23.25486","84.44936","0.01782","203.97359"
"2588.41100","6.79278","23.25074","84.44936","0.01782","203.93742"
"2588.51100","6.79277","23.23501","84.44936","0.01782","203.79948"
"2588.61100","6.79276","23.23491","84.44936","0.01782","203.79861"
"2588.71100","6.79274","23.23108","84.44936","0.01782","203.76500"
"2588.81100","6.79273","23.23431","84.46150","0.01782","203.79329"
"2588.91100","6.79271","23.23493","84.46150","0.01782","203.79877"
"2589.01100","6.79269","23.24812","84.46150","0.01782","203.91447"
"2589.11100","6.79268","23.25488","84.46150","0.01782","203.97372"
"2589.21100","6.79266","23.26418","84.46150","0.01782","204.05533"
"2589.31100","6.79264","23.26405","84.46150","0.01782","204.05420"
"2589.41100","6.79262","23.27480","84.47008","0.01782","204.14845"
"2589.51100","6.79260","23.27768","84.47008","0.01782","204.17372"
"2589.61100","6.79258","23.27721","84.47008","0.01782","204.16965"
"2589.71100","6.79256","23.27726","84.47008","0.01781","204.17009"
"2589.81100","6.79253","23.28316","84.47008","0.01781","204.22183"
"2589.91100","6.79251","23.28967","84.47008","0.01781","204.27885"
"2590.01100","6.79249","23.28939","84.47506","0.01781","204.27649"
"2590.11100","6.79246","23.29089","84.47506","0.01781","204.28960"
"2590.21100","6.79244","23.28230","84.47506","0.01781","204.21422"
"2590.31100","6.79242","23.28326","84.47506","0.01781","204.22270"
"2590.41100","6.79239","23.25904","84.47506","0.01781","204.01027"
"2590.51100","6.79237","23.27980","84.47506","0.01781","204.19232"
"2590.61100","6.79234","23.27905","84.48062","0.01781","204.18571"
"2590.71100","6.79231","23.29477","84.48062","0.01781","204.32367"
"2590.81100","6.79228","23.29901","84.48062","0.01781","204.36081"
"2590.91100","6.79225","23.30039","84.48062","0.01781","204.37292"
"2591.01100","6.79222","23.31142","84.48062","0.01781","204.46970"
"2591.11100","6.79219","23.30484","84.48699","0.01781","204.41197"
"2591.21100","6.79215","23.30080","84.48699","0.01781","204.37650"
"2591.31100","6.79211","23.28616","84.48699","0.01781","204.24808"
"2591.41100","6.79208","23.28423","84.48699","0.01781","204.23122"
"2591.51100","6.79204","23.29621","84.48699","0.01781","204.33629"
"2591.61100","6.79200","23.30854","84.48699","0.01781","204.44438"
"2591.71100","6.79196","23.31718","84.49641","0.01781","204.52020"
"2591.81100","6.79191","23.31152","84.49641","0.01781","204.47052"
"2591.91100","6.79186","23.31899","84.49641","0.01781","204.53612"
"2592.01100","6.79181","23.31271","84.49641","0.01781","204.48097"
"2592.11100","6.79175","23.31191","84.49641","0.01781","204.47395"
"2592.21100","6.79168","23.32481","84.49641","0.01781","204.58710"
"2592.31100","6.79159","23.31951","84.51402","0.01781","204.54062"
"2592.41100","6.79149","23.32298","84.51402","0.01780","204.57106"
"2592.51100","6.79137","23.32739","84.51402","0.01780","204.60973"
"2592.61100","6.79120","23.31959","84.51402","0.01780","204.54131"
"2592.71100","6.79097","23.30356","84.51402","0.01780","204.40076"
"2592.81100","6.79064","23.30252","84.51402","0.01780","204.39165"
"2592.91100","6.79003","23.28935","84.52466","0.01779","204.27614"
"2593.01100","6.78895","23.27537","84.52466","0.01778","204.15344"
"2593.11100","6.78740","23.25006","84.52466","0.01777","203.93149"
"2593.21100","6.78604","23.24331","84.52466","0.01775","203.87228"
"2593.31100","6.78505","23.23151","84.52466","0.01774","203.76880"
"2593.41100","6.78435","23.21631","84.53178","0.01774","203.63545"
"2593.51100","6.78374","23.20869","84.53178","0.01773","203.56859"
"2593.61100","6.78312","23.19938","84.53178","0.01773","203.48694"
"2593.71100","6.78244","23.19563","84.53178","0.01772","203.45403"
"2593.81100","6.78157","23.19383","84.53178","0.01771","203.43828"
"2593.91100","6.78035","23.18780","84.53178","0.01770","203.38538"
"2594.01100","6.77901","23.17356","84.53952","0.01769","203.26047"
"2594.11100","6.77799","23.16751","84.53952","0.01768","203.20743"
"2594.21100","6.77720","23.16480","84.53952","0.01767","203.18365"
"2594.31100","6.77653","23.16215","84.53952","0.01766","203.16035"
"2594.41100","6.77589","23.14759","84.53952","0.01766","203.03271"
"2594.51100","6.77523","23.13133","84.53952","0.01765","202.89008"
"2594.61100","6.77440","23.11523","84.54888","0.01764","202.74886"
"2594.71100","6.77317","23.10664","84.54888","0.01763","202.67352"
"2594.81100","6.77126","23.07325","84.54888","0.01761","202.38060"
"2594.91100","6.76918","23.04672","84.54888","0.01759","202.14793"
"2595.01100","6.76743","23.03215","84.54888","0.01758","202.02017"
"2595.11100","6.76552","22.99233","84.54888","0.01756","201.67088"
"2595.21100","6.76277","22.95382","84.55989","0.01753","201.33313"
"2595.31100","6.75984","22.89770","84.55989","0.01750","200.84088"
"2595.41100","6.75618","22.85143","84.55989","0.01747","200.43501"
"2595.51100","6.75073","22.81324","84.55989","0.01742","200.10005"
"2595.61100","6.74356","22.67378","84.55989","0.01735","198.87683"
"2595.71100","6.73632","22.65053","84.56870","0.01728","198.67288"
"2595.81100","6.73008","22.52393","84.56870","0.01722","197.56245"
"2595.91100","6.72467","22.50785","84.56870","0.01717","197.42139"
"2596.01100","6.71940","22.45612","84.56870","0.01712","196.96762"
"2596.11100","6.71483","22.37201","84.56870","0.01707","196.22992"
"2596.21100","6.71077","22.37931","84.56870","0.01704","196.29390"
"2596.31100","6.70694","22.29673","84.57999","0.01700","195.56956"
"2596.41100","6.70301","22.30492","84.57999","0.01696","195.64146"
"2596.51100","6.69925","22.24837","84.57999","0.01693","195.14545"
"2596.61100","6.69532","22.21385","84.57999","0.01689","194.84268"
"2596.71100","6.69210","22.23293","84.57999","0.01686","195.01004"
"2596.81100","6.68909","22.13591","84.57999","0.01683","194.15903"
"2596.91100","6.68685","22.15342","84.58754","0.01681","194.31256"
"2597.01100","6.68496","22.12449","84.58754","0.01679","194.05885"
"2597.11100","6.68302","22.10529","84.58754","0.01677","193.89043"
"2597.21100","6.68125","22.13369","84.58754","0.01675","194.13954"
"2597.31100","6.67988","22.08578","84.58754","0.01674","193.71935"
"2597.41100","6.67882","22.11228","84.58754","0.01673","193.95175"
"2597.51100","6.67785","22.11072","84.59293","0.01672","193.93810"
"2597.61100","6.67690","22.08148","84.59293","0.01671","193.68161"
"2597.71100","6.67590","22.10701","84.59293","0.01670","193.90556"
"2597.81100","6.67491","22.08485","84.59293","0.01669","193.71118"
"2597.91100","6.67404","22.06551","84.59293","0.01669","193.54152"
"2598.01100","6.67334","22.09790","84.59293","0.01668","193.82562"
"2598.11100","6.67278","22.09670","84.60141","0.01667","193.81506"
"2598.21100","6.67230","22.07066","84.60141","0.01667","193.58670"
"2598.31100","6.67186","22.11701","84.60141","0.01666","193.99321"
"2598.41100","6.67149","22.13178","84.60141","0.01666","194.12277"
"2598.51100","6.67121","22.08315","84.60141","0.01666","193.69620"
"2598.61100","6.67099","22.09688","84.61475","0.01666","193.81668"
"2598.71100","6.67083","22.13207","84.61475","0.01665","194.12537"
"2598.81100","6.67073","22.10423","84.61475","0.01665","193.88110"
"2598.91100","6.67065","22.07720","84.61475","0.01665","193.64404"
"2599.01100","6.67059","22.13181","84.61475","0.01665","194.12309"
"2599.11100","6.67056","22.14060","84.61475","0.01665","194.20013"
"2599.21100","6.67053","22.09866","84.62623","0.01665","193.83229"
"2599.31100","6.67051","22.11123","84.62623","0.01665","193.94254"
"2599.41100","6.67050","22.15765","84.62623","0.01665","194.34972"
"2599.51100","6.67049","22.12993","84.62623","0.01665","194.10657"
"2599.61100","6.67049","22.10429","84.62623","0.01665","193.88167"
"2599.71100","6.67049","22.14586","84.62623","0.01665","194.24631"
"2599.81100","6.67049","22.16222","84.64034","0.01665","194.38976"
"2599.91100","6.67049","22.13200","84.64034","0.01665","194.12474"
"2600.01100","6.67049","22.15290","84.64034","0.01665","194.30801"
"2600.11100","6.67050","22.18706","84.64034","0.01665","194.60764"
"2600.21100","6.67050","22.16718","84.64034","0.01665","194.43333"
"2600.31100","6.67050","22.13209","84.64034","0.01665","194.12550"
"2600.41100","6.67051","22.16450","84.65204","0.01665","194.40979"
"2600.51100","6.67051","22.17286","84.65204","0.01665","194.48315"
"2600.61100","6.67052","22.13271","84.65204","0.01665","194.13091"
"2600.71100","6.67053","22.14349","84.65204","0.01665","194.22549"
"2600.81100","6.67053","22.19338","84.65204","0.01665","194.66312"
"2600.91100","6.67053","22.18409","84.66118","0.01665","194.58157"
"2601.01100","6.67054","22.14390","84.66118","0.01665","194.22906"
"2601.11100","6.67054","22.17197","84.66118","0.01665","194.47528"
"2601.21100","6.67055","22.21116","84.66118","0.01665","194.81908"
"2601.31100","6.67055","22.17001","84.66118","0.01665","194.45808"
"2601.41100","6.67056","22.16521","84.66118","0.01665","194.41600"
"2601.51100","6.67056","22.22064","84.67283","0.01665","194.90218"
"2601.61100","6.67057","22.23278","84.67283","0.01665","195.00867"
"2601.71100","6.67057","22.20584","84.67283","0.01665","194.77242"
"2601.81100","6.67058","22.21978","84.67283","0.01665","194.89462"
"2601.91100","6.67058","22.25806","84.67283","0.01665","195.23041"
"2602.01100","6.67059","22.22748","84.67283","0.01665","194.96223"
"2602.11100","6.67059","22.21061","84.68053","0.01665","194.81424"
"2602.21100","6.67060","22.24669","84.68053","0.01665","195.13069"
"2602.31100","6.67060","22.24169","84.68053","0.01665","195.08687"
"2602.41100","6.67061","22.20648","84.68053","0.01665","194.77803"
"2602.51100","6.67061","22.23522","84.68053","0.01665","195.03008"
"2602.61100","6.67062","22.26394","84.68053","0.01665","195.28200"
"2602.71100","6.67063","22.21841","84.68950","0.01665","194.88263"
"2602.81100","6.67063","22.22125","84.68950","0.01665","194.90752"
"2602.91100","6.67064","22.26723","84.68950","0.01665","195.31087"
"2603.01100","6.67064","22.25232","84.68950","0.01665","195.18008"
"2603.11100","6.67064","22.22687","84.68950","0.01665","194.95686"
"2603.21100","6.67065","22.26869","84.68950","0.01665","195.32364"
"2603.31100","6.67066","22.25027","84.69683","0.01665","195.16206"
"2603.41100","6.67066","22.23023","84.69683","0.01665","194.98628"
"2603.51100","6.67067","22.25673","84.69683","0.01665","195.21878"
"2603.61100","6.67067","22.25257","84.69683","0.01665","195.18231"
"2603.71100","6.67068","22.21922","84.69683","0.01665","194.88977"
"2603.81100","6.67068","22.24272","84.71005","0.01665","195.09586"
"2603.91100","6.67069","22.25056","84.71005","0.01665","195.16464"
"2604.01100","6.67069","22.21763","84.71005","0.01665","194.87582"
"2604.11100","6.67070","22.25127","84.71005","0.01665","195.17088"
"2604.21100","6.67070","22.24968","84.71005","0.01665","195.15694"
"2604.31100","6.67071","22.22585","84.71005","0.01665","194.94789"
"2604.41100","6.67072","22.25950","84.72123","0.01665","195.24307"
"2604.51100","6.67072","22.26047","84.72123","0.01665","195.25153"
"2604.61100","6.67073","22.24210","84.72123","0.01665","195.09042"
"2604.71100","6.67073","22.28260","84.72123","0.01665","195.44569"
"2604.81100","6.67073","22.28989","84.72123","0.01665","195.50958"
"2604.91100","6.67074","22.26755","84.72123","0.01665","195.31367"
"2605.01100","6.67075","22.30863","84.73075","0.01665","195.67400"
"2605.11100","6.67075","22.28496","84.73075","0.01665","195.46638"
"2605.21100","6.67076","22.27597","84.73075","0.01665","195.38756"
"2605.31100","6.67077","22.30569","84.73075","0.01665","195.64824"
"2605.41100","6.67077","22.29727","84.73075","0.01665","195.57433"
"2605.51100","6.67078","22.28755","84.73075","0.01665","195.48912"
"2605.61100","6.67078","22.32321","84.74739","0.01665","195.80186"
"2605.71100","6.67079","22.28487","84.74739","0.01665","195.46555"
"2605.81100","6.67080","22.27456","84.74739","0.01665","195.37515"
"2605.91100","6.67080","22.31563","84.74739","0.01665","195.73537"
"2606.01100","6.67081","22.28487","84.74739","0.01665","195.46556"
"2606.11100","6.67082","22.28150","84.75851","0.01665","195.43604"
"2606.21100","6.67082","22.31791","84.75851","0.01665","195.75542"
"2606.31100","6.67083","22.27652","84.75851","0.01665","195.39230"
"2606.41100","6.67084","22.27779","84.75851","0.01665","195.40349"
"2606.51100","6.67085","22.29161","84.75851","0.01665","195.52472"
"2606.61100","6.67085","22.25939","84.75851","0.01666","195.24207"
"2606.71100","6.67086","22.28440","84.76801","0.01666","195.46146"
"2606.81100","6.67087","22.30541","84.76801","0.01666","195.64572"
"2606.91100","6.67087","22.28256","84.76801","0.01666","195.44533"
"2607.01100","6.67088","22.30334","84.76801","0.01666","195.62762"
"2607.11100","6.67089","22.30823","84.76801","0.01666","195.67050"
"2607.21100","6.67089","22.29081","84.76801","0.01666","195.51764"
"2607.31100","6.67090","22.30235","84.77673","0.01666","195.61885"
"2607.41100","6.67091","22.32430","84.77673","0.01666","195.81143"
"2607.51100","6.67091","22.28208","84.77673","0.01666","195.44113"
"2607.61100","6.67092","22.30885","84.77673","0.01666","195.67587"
"2607.71100","6.67093","22.31656","84.77673","0.01666","195.74353"
"2607.81100","6.67094","22.28746","84.77673","0.01666","195.48827"
"2607.91100","6.67094","22.33723","84.78783","0.01666","195.92480"
"2608.01100","6.67095","22.32779","84.78783","0.01666","195.84206"
"2608.11100","6.67096","22.31311","84.78783","0.01666","195.71330"
"2608.21100","6.67097","22.35519","84.78783","0.01666","196.08235"
"2608.31100","6.67097","22.35482","84.78783","0.01666","196.07913"
"2608.41100","6.67098","22.35809","84.79709","0.01666","196.10779"
"2608.51100","6.67099","22.38486","84.79709","0.01666","196.34265"
"2608.61100","6.67099","22.36285","84.79709","0.01666","196.14960"
"2608.71100","6.67100","22.35731","84.79709","0.01666","196.10095"
"2608.81100","6.67101","22.39186","84.79709","0.01666","196.40396"
"2608.91100","6.67102","22.35355","84.79709","0.01666","196.06798"
"2609.01100","6.67102","22.35356","84.80521","0.01666","196.06808"
"2609.11100","6.67103","22.36405","84.80521","0.01666","196.16006"
"2609.21100","6.67104","22.33995","84.80521","0.01666","195.94867"
"2609.31100","6.67105","22.36478","84.80521","0.01666","196.16649"
"2609.41100","6.67105","22.37278","84.80521","0.01666","196.23662"
"2609.51100","6.67106","22.33374","84.80521","0.01666","195.89421"
"2609.61100","6.67107","22.36146","84.81723","0.01666","196.13739"
"2609.71100","6.67108","22.36631","84.81723","0.01666","196.17990"
"2609.81100","6.67108","22.33180","84.81723","0.01666","195.87721"
"2609.91100","6.67109","22.37111","84.81723","0.01666","196.22198"
"2610.01100","6.67110","22.36769","84.81723","0.01666","196.19200"
"2610.11100","6.67111","22.33994","84.81723","0.01666","195.94858"
"2610.21100","6.67112","22.36468","84.82511","0.01666","196.16563"
"2610.31100","6.67113","22.34822","84.82511","0.01666","196.02122"
"2610.41100","6.67114","22.34710","84.82511","0.01666","196.01140"
"2610.51100","6.67114","22.38010","84.82511","0.01666","196.30086"
"2610.61100","6.67115","22.35714","84.82511","0.01666","196.09944"
"2610.71100","6.67116","22.34368","84.82511","0.01666","195.98143"
"2610.81100","6.67118","22.36362","84.83568","0.01666","196.15634"
"2610.91100","6.67118","22.34505","84.83568","0.01666","195.99345"
"2611.01100","6.67119","22.36516","84.83568","0.01666","196.16978"
"2611.11100","6.67120","22.39626","84.83568","0.01666","196.44258"
"2611.21100","6.67121","22.36956","84.83568","0.01666","196.20845"
"2611.31100","6.67122","22.37959","84.84837","0.01666","196.29643"
"2611.41100","6.67123","22.38748","84.84837","0.01666","196.36559"
"2611.51100","6.67124","22.35722","84.84837","0.01666","196.10014"
"2611.61100","6.67125","22.36949","84.84837","0.01666","196.20781"
"2611.71100","6.67126","22.39150","84.84837","0.01666","196.40089"
"2611.81100","6.67127","22.36736","84.84837","0.01666","196.18912"
"2611.91100","6.67128","22.37516","84.85757","0.01666","196.25754"
"2612.01100","6.67129","22.38657","84.85757","0.01666","196.35757"
"2612.11100","6.67130","22.36149","84.85757","0.01666","196.13762"
"2612.21100","6.67131","22.37459","84.85757","0.01666","196.25252"
"2612.31100","6.67133","22.39451","84.85757","0.01666","196.42728"
"2612.41100","6.67134","22.36552","84.85757","0.01666","196.17296"
"2612.51100","6.67135","22.35756","84.86808","0.01666","196.10312"
"2612.61100","6.67136","22.39003","84.86808","0.01666","196.38792"
"2612.71100","6.67138","22.35577","84.86808","0.01666","196.08745"
"2612.81100","6.67139","22.37431","84.86808","0.01666","196.25009"
"2612.91100","6.67140","22.42184","84.86808","0.01666","196.66696"
"2613.01100","6.67141","22.38627","84.86808","0.01666","196.35495"
"2613.11100","6.67142","22.38711","84.87362","0.01666","196.36237"
"2613.21100","6.67144","22.41568","84.87362","0.01666","196.61296"
"2613.31100","6.67145","22.37743","84.87362","0.01666","196.27744"
"2613.41100","6.67146","22.38568","84.87362","0.01666","196.34978"
"2613.51100","6.67147","22.40952","84.87362","0.01666","196.55888"
"2613.61100","6.67148","22.40364","84.88596","0.01666","196.50729"
"2613.71100","6.67150","22.39262","84.88596","0.01666","196.41068"
"2613.81100","6.67151","22.42308","84.88596","0.01666","196.67789"
"2613.91100","6.67152","22.39558","84.88596","0.01666","196.43661"
"2614.01100","6.67154","22.39038","84.88596","0.01666","196.39107"
"2614.11100","6.67156","22.42411","84.88596","0.01666","196.68690"
"2614.21100","6.67157","22.39888","84.89505","0.01666","196.46561"
"2614.31100","6.67158","22.38527","84.89505","0.01666","196.34619"
"2614.41100","6.67160","22.41646","84.89505","0.01666","196.61981"
"2614.51100","6.67161","22.39571","84.89505","0.01666","196.43782"
"2614.61100","6.67163","22.39166","84.89505","0.01666","196.40230"
"2614.71100","6.67164","22.42880","84.89505","0.01666","196.72804"
"2614.81100","6.67166","22.40327","84.90036","0.01666","196.50412"
"2614.91100","6.67167","22.38643","84.90036","0.01666","196.35637"
"2615.01100","6.67169","22.41376","84.90036","0.01666","196.59612"
"2615.11100","6.67171","22.38422","84.90036","0.01666","196.33701"
"2615.21100","6.67173","22.37514","84.90036","0.01666","196.25737"
"2615.31100","6.67174","22.40365","84.90036","0.01666","196.50743"
"2615.41100","6.67176","22.37523","84.90900","0.01666","196.25810"
"2615.51100","6.67178","22.38734","84.90900","0.01666","196.36440"
"2615.61100","6.67179","22.42152","84.90900","0.01666","196.66420"
"2615.71100","6.67181","22.39473","84.90900","0.01666","196.42921"
"2615.81100","6.67183","22.39835","84.90900","0.01666","196.46091"
"2615.91100","6.67185","22.42956","84.91399","0.01666","196.73468"
"2616.01100","6.67187","22.38780","84.91399","0.01666","196.36838"
"2616.11100","6.67189","22.38803","84.91399","0.01666","196.37044"
"2616.21100","6.67191","22.43808","84.91399","0.01667","196.80945"
"2616.31100","6.67193","22.42197","84.91399","0.01667","196.66814"
"2616.41100","6.67195","22.42725","84.91399","0.01667","196.71439"
"2616.51100","6.67197","22.46046","84.91537","0.01667","197.00575"
"2616.61100","6.67199","22.44443","84.91537","0.01667","196.86514"
"2616.71100","6.67201","22.43687","84.91537","0.01667","196.79884"
"2616.81100","6.67203","22.47912","84.91537","0.01667","197.16937"
"2616.91100","6.67205","22.46580","84.91537","0.01667","197.05257"
"2617.01100","6.67207","22.44823","84.91537","0.01667","196.89841"
"2617.11100","6.67209","22.48520","84.91891","0.01667","197.22269"
"2617.21100","6.67211","22.46820","84.91891","0.01667","197.07362"
"2617.31100","6.67214","22.43538","84.91891","0.01667","196.78569"
"2617.41100","6.67216","22.46633","84.91891","0.01667","197.05716"
"2617.51100","6.67219","22.45793","84.91891","0.01667","196.98355"
"2617.61100","6.67222","22.41585","84.91891","0.01667","196.61440"
"2617.71100","6.67224","22.43418","84.92258","0.01667","196.77521"
"2617.81100","6.67227","22.46400","84.92258","0.01667","197.03680"
"2617.91100","6.67229","22.42994","84.92258","0.01667","196.73799"
"2618.01100","6.67232","22.42862","84.92258","0.01667","196.72647"
"2618.11100","6.67235","22.46996","84.92258","0.01667","197.08908"
"2618.21100","6.67238","22.44818","84.92258","0.01667","196.89796"
"2618.31100","6.67241","22.42746","84.92633","0.01667","196.71623"
"2618.41100","6.67244","22.46762","84.92633","0.01667","197.06854"
"2618.51100","6.67247","22.45972","84.92633","0.01667","196.99927"
"2618.61100","6.67250","22.45109","84.92633","0.01667","196.92349"
"2618.71100","6.67252","22.49247","84.92633","0.01667","197.28648"
"2618.81100","6.67255","22.49353","84.92973","0.01667","197.29582"
"2618.91100","6.67258","22.47600","84.92973","0.01667","197.14200"
"2619.01100","6.67262","22.49373","84.92973","0.01667","197.29755"
"2619.11100","6.67265","22.52702","84.92973","0.01667","197.58954"
"2619.21100","6.67269","22.49070","84.92973","0.01667","197.27095"
"2619.31100","6.67272","22.49165","84.92973","0.01667","197.27927"
"2619.41100","6.67276","22.54007","84.94079","0.01667","197.70398"
"2619.51100","6.67279","22.52315","84.94079","0.01667","197.55562"
"2619.61100","6.67283","22.49872","84.94079","0.01667","197.34132"
"2619.71100","6.67286","22.54136","84.94079","0.01667","197.71535"
"2619.81100","6.67290","22.53636","84.94079","0.01667","197.67145"
"2619.91100","6.67295","22.49414","84.94079","0.01668","197.30110"
"2620.01100","6.67299","22.50723","84.94955","0.01668","197.41591"
"2620.11100","6.67304","22.53867","84.94955","0.01668","197.69171"
"2620.21100","6.67309","22.49587","84.94955","0.01668","197.31631"
"2620.31100","6.67313","22.49560","84.94955","0.01668","197.31390"
"2620.41100","6.67317","22.53755","84.94955","0.01668","197.68188"
"2620.51100","6.67323","22.51084","84.94955","0.01668","197.44760"
"2620.61100","6.67328","22.48341","84.96152","0.01668","197.20702"
"2620.71100","6.67334","22.52826","84.96152","0.01668","197.60043"
"2620.81100","6.67341","22.52530","84.96152","0.01668","197.57443"
"2620.91100","6.67348","22.48749","84.96152","0.01668","197.24280"
"2621.01100","6.67354","22.50270","84.96152","0.01668","197.37624"
"2621.11100","6.67360","22.53893","84.96152","0.01668","197.69395"
"2621.21100","6.67368","22.50579","84.97175","0.01668","197.40332"
"2621.31100","6.67375","22.49986","84.97175","0.01668","197.35135"
"2621.41100","6.67383","22.55849","84.97175","0.01668","197.86557"
"2621.51100","6.67393","22.54026","84.97175","0.01668","197.70563"
"2621.61100","6.67402","22.50650","84.97175","0.01669","197.40956"
"2621.71100","6.67412","22.54188","84.97891","0.01669","197.71988"
"2621.81100","6.67423","22.55172","84.97891","0.01669","197.80621"
"2621.91100","6.67433","22.50926","84.97891","0.01669","197.43373"
"2622.01100","6.67445","22.52225","84.97891","0.01669","197.54770"
"2622.11100","6.67458","22.57530","84.97891","0.01669","198.01302"
"2622.21100","6.67472","22.54294","84.97891","0.01669","197.72919"
"2622.31100","6.67488","22.54387","84.98592","0.01669","197.73730"
"2622.41100","6.67507","22.59968","84.98592","0.01670","198.22687"
"2622.51100","6.67526","22.59513","84.98592","0.01670","198.18690"
"2622.61100","6.67550","22.55945","84.98592","0.01670","197.87401"
"2622.71100","6.67576","22.60423","84.98592","0.01670","198.26674"
"2622.81100","6.67606","22.60922","84.98592","0.01670","198.31052"
"2622.91100","6.67638","22.57995","84.99543","0.01671","198.05379"
"2623.01100","6.67678","22.62889","84.99543","0.01671","198.48309"
"2623.11100","6.67728","22.66370","84.99543","0.01672","198.78839"
"2623.21100","6.67790","22.64128","84.99543","0.01672","198.59175"
"2623.31100","6.67864","22.68302","84.99543","0.01673","198.95782"
"2623.41100","6.67946","22.69714","84.99543","0.01674","199.08165"
"2623.51100","6.68024","22.68323","85.00481","0.01674","198.95969"
"2623.61100","6.68095","22.73995","85.00481","0.01675","199.45721"
"2623.71100","6.68160","22.72322","85.00481","0.01676","199.31046"
"2623.81100","6.68217","22.73522","85.00481","0.01676","199.41568"
"2623.91100","6.68272","22.77234","85.00481","0.01677","199.74129"
"2624.01100","6.68327","22.73058","85.01537","0.01677","199.37495"
"2624.11100","6.68379","22.76728","85.01537","0.01678","199.69687"
"2624.21100","6.68434","22.77465","85.01537","0.01678","199.76155"
"2624.31100","6.68495","22.74341","85.01537","0.01679","199.48753"
"2624.41100","6.68564","22.79592","85.01537","0.01680","199.94810"
"2624.51100","6.68640","22.76997","85.01537","0.01680","199.72046"
"2624.61100","6.68718","22.79633","85.02270","0.01681","199.95174"
"2624.71100","6.68791","22.82444","85.02270","0.01682","200.19823"
"2624.81100","6.68857","22.79530","85.02270","0.01682","199.94267"
"2624.91100","6.68914","22.82973","85.02270","0.01683","200.24467"
"2625.01100","6.68962","22.82174","85.02270","0.01683","200.17461"
"2625.11100","6.69005","22.79519","85.02270","0.01684","199.94168"
"2625.21100","6.69041","22.83189","85.04545","0.01684","200.26361"
"2625.31100","6.69072","22.82638","85.04545","0.01684","200.21532"
"2625.41100","6.69098","22.79719","85.04545","0.01685","199.95923"
"2625.51100","6.69121","22.84251","85.04545","0.01685","200.35674"
"2625.61100","6.69142","22.83809","85.04545","0.01685","200.31795"
"2625.71100","6.69161","22.80103","85.04545","0.01685","199.99297"
"2625.81100","6.69179","22.83038","85.05666","0.01685","200.25037"
"2625.91100","6.69197","22.83635","85.05666","0.01686","200.30269"
"2626.01100","6.69213","22.78053","85.05666","0.01686","199.81313"
"2626.11100","6.69228","22.82233","85.05666","0.01686","200.17979"
"2626.21100","6.69243","22.83656","85.05666","0.01686","200.30458"
"2626.31100","6.69256","22.80618","85.06670","0.01686","200.03806"
"2626.41100","6.69269","22.85921","85.06670","0.01686","200.50328"
"2626.51100","6.69281","22.85722","85.06670","0.01686","200.48578"
"2626.61100","6.69292","22.83041","85.06670","0.01687","200.25061"
"2626.71100","6.69302","22.88585","85.06670","0.01687","200.73694"
"2626.81100","6.69312","22.84791","85.06670","0.01687","200.40416"
"2626.91100","6.69321","22.84179","85.07622","0.01687","200.35040"
"2627.01100","6.69329","22.87300","85.07622","0.01687","200.62421"
"2627.11100","6.69337","22.83626","85.07622","0.01687","200.30194"
"2627.21100","6.69344","22.85683","85.07622","0.01687","200.48233"
"2627.31100","6.69351","22.87919","85.07622","0.01687","200.67848"
"2627.41100","6.69358","22.84561","85.07622","0.01687","200.38391"
"2627.51100","6.69365","22.88070","85.08585","0.01687","200.69170"
"2627.61100","6.69373","22.87442","85.08585","0.01687","200.63666"
"2627.71100","6.69379","22.84493","85.08585","0.01687","200.37796"
"2627.81100","6.69386","22.87993","85.08585","0.01687","200.68498"
"2627.91100","6.69392","22.85573","85.08585","0.01687","200.47270"
"2628.01100","6.69398","22.84805","85.08585","0.01688","200.40535"
"2628.11100","6.69403","22.88499","85.09382","0.01688","200.72940"
"2628.21100","6.69407","22.85112","85.09382","0.01688","200.43228"
"2628.31100","6.69412","22.88762","85.09382","0.01688","200.75240"
"2628.41100","6.69416","22.89337","85.09382","0.01688","200.80289"
"2628.51100","6.69421","22.85753","85.09382","0.01688","200.48853"
"2628.61100","6.69425","22.89106","85.09382","0.01688","200.78264"
"2628.71100","6.69429","22.87165","85.10827","0.01688","200.61234"
"2628.81100","6.69432","22.86699","85.10827","0.01688","200.57150"
"2628.91100","6.69435","22.90689","85.10827","0.01688","200.92143"
"2629.01100","6.69438","22.87440","85.10827","0.01688","200.63652"
"2629.11100","6.69440","22.90496","85.10827","0.01688","200.90453"
"2629.21100","6.69443","22.91162","85.11771","0.01688","200.96292"
"2629.31100","6.69446","22.86340","85.11771","0.01688","200.54001"
"2629.41100","6.69449","22.89360","85.11771","0.01688","200.80492"
"2629.51100","6.69451","22.86801","85.11771","0.01688","200.58044"
"2629.61100","6.69453","22.86102","85.11771","0.01688","200.51910"
"2629.71100","6.69456","22.89711","85.11771","0.01688","200.83568"
"2629.81100","6.69458","22.88086","85.12446","0.01688","200.69316"
"2629.91100","6.69459","22.89788","85.12446","0.01688","200.84245"
"2630.01100","6.69461","22.90702","85.12446","0.01688","200.92259"
"2630.11100","6.69463","22.86295","85.12446","0.01688","200.53604"
"2630.21100","6.69465","22.89480","85.12446","0.01688","200.81541"
"2630.31100","6.69467","22.87793","85.12446","0.01688","200.66740"
"2630.41100","6.69469","22.86136","85.14215","0.01688","200.52213"
"2630.51100","6.69470","22.90782","85.14215","0.01688","200.92960"
"2630.61100","6.69471","22.89222","85.14215","0.01688","200.79274"
"2630.71100","6.69472","22.90742","85.14215","0.01688","200.92607"
"2630.81100","6.69473","22.91824","85.14215","0.01688","201.02098"
"2630.91100","6.69475","22.87221","85.14215","0.01688","200.61723"
"2631.01100","6.69476","22.90078","85.15575","0.01688","200.86786"
"2631.11100","6.69477","22.87444","85.15575","0.01688","200.63678"
"2631.21100","6.69478","22.86322","85.15575","0.01688","200.53842"
"2631.31100","6.69478","22.90231","85.15575","0.01688","200.88124"
"2631.41100","6.69479","22.87711","85.15575","0.01688","200.66020"
"2631.51100","6.69480","22.91451","85.16730","0.01688","200.98828"
"2631.61100","6.69480","22.94318","85.16730","0.01688","201.23978"
"2631.71100","6.69481","22.92196","85.16730","0.01688","201.05365"
"2631.81100","6.69481","22.95090","85.16730","0.01688","201.30751"
"2631.91100","6.69482","22.91858","85.16730","0.01688","201.02402"
"2632.01100","6.69482","22.91197","85.16730","0.01688","200.96602"
"2632.11100","6.69483","22.94323","85.17476","0.01688","201.24017"
"2632.21100","6.69483","22.90953","85.17476","0.01688","200.94464"
"2632.31100","6.69483","22.94252","85.17476","0.01688","201.23396"
"2632.41100","6.69484","22.96627","85.17476","0.01688","201.44232"
"2632.51100","6.69484","22.92781","85.17476","0.01688","201.10497"
"2632.61100","6.69484","22.95992","85.17476","0.01688","201.38658"
"2632.71100","6.69484","22.92827","85.18535","0.01688","201.10902"
"2632.81100","6.69485","22.91663","85.18535","0.01688","201.00688"
"2632.91100","6.69485","22.95744","85.18535","0.01688","201.36487"
"2633.01100","6.69485","22.92357","85.18535","0.01688","201.06778"
"2633.11100","6.69485","22.95260","85.18535","0.01688","201.32237"
"2633.21100","6.69485","22.96706","85.18535","0.01688","201.44922"
"2633.31100","6.69485","22.92477","85.19963","0.01688","201.07826"
"2633.41100","6.69485","22.93866","85.19963","0.01688","201.20015"
"2633.51100","6.69485","22.94221","85.19963","0.01688","201.23125"
"2633.61100","6.69485","22.91452","85.19963","0.01688","200.98834"
"2633.71100","6.69485","22.94535","85.19963","0.01688","201.25879"
"2633.81100","6.69485","22.93830","85.21011","0.01688","201.19693"
"2633.91100","6.69485","22.94058","85.21011","0.01688","201.21695"
"2634.01100","6.69485","22.99065","85.21011","0.01688","201.65613"
"2634.11100","6.69485","22.95683","85.21011","0.01688","201.35951"
"2634.21100","6.69485","22.94702","85.21011","0.01688","201.27344"
"2634.31100","6.69485","22.97419","85.21011","0.01688","201.51172"
"2634.41100","6.69485","22.93041","85.22201","0.01688","201.12775"
"2634.51100","6.69485","22.93390","85.22201","0.01688","201.15833"
"2634.61100","6.69485","22.94982","85.22201","0.01688","201.29803"
"2634.71100","6.69485","22.93293","85.22201","0.01688","201.14989"
"2634.81100","6.69485","22.97806","85.22201","0.01688","201.54567"
"2634.91100","6.69485","22.97846","85.22201","0.01688","201.54921"
"2635.01100","6.69485","22.95228","85.23184","0.01688","201.31955"
"2635.11100","6.69485","22.98201","85.23184","0.01688","201.58037"
"2635.21100","6.69485","22.94498","85.23184","0.01688","201.25552"
"2635.31100","6.69484","22.94347","85.23184","0.01688","201.24229"
"2635.41100","6.69484","22.96973","85.23184","0.01688","201.47261"
"2635.51100","6.69484","22.93998","85.23184","0.01688","201.21170"
"2635.61100","6.69484","22.96369","85.24096","0.01688","201.41966"
"2635.71100","6.69484","22.96315","85.24096","0.01688","201.41490"
"2635.81100","6.69484","22.92361","85.24096","0.01688","201.06813"
"2635.91100","6.69484","22.96326","85.24096","0.01688","201.41586"
"2636.01100","6.69484","22.92808","85.24096","0.01688","201.10733"
"2636.11100","6.69484","22.90978","85.24096","0.01688","200.94679"
"2636.21100","6.69484","22.95201","85.25105","0.01688","201.31718"
"2636.31100","6.69483","22.93462","85.25105","0.01688","201.16464"
"2636.41100","6.69483","22.97769","85.25105","0.01688","201.54243"
"2636.51100","6.69483","23.00341","85.25105","0.01688","201.76808"
"2636.61100","6.69483","22.98103","85.25105","0.01688","201.57178"
"2636.71100","6.69483","23.00956","85.25275","0.01688","201.82198"
"2636.81100","6.69483","22.98059","85.25275","0.01688","201.56792"
"2636.91100","6.69482","22.96294","85.25275","0.01688","201.41307"
"2637.01100","6.69482","22.98239","85.25275","0.01688","201.58371"
"2637.11100","6.69482","22.95603","85.25275","0.01688","201.35249"
"2637.21100","6.69482","22.98302","85.25275","0.01688","201.58920"
"2637.31100","6.69482","22.98871","85.25714","0.01688","201.63913"
"2637.41100","6.69482","22.98774","85.25714","0.01688","201.63058"
"2637.51100","6.69481","23.00800","85.25714","0.01688","201.80833"
"2637.61100","6.69481","22.98991","85.25714","0.01688","201.64967"
"2637.71100","6.69481","22.98124","85.25714","0.01688","201.57358"
"2637.81100","6.69481","23.00253","85.25714","0.01688","201.76030"
"2637.91100","6.69481","22.96649","85.26310","0.01688","201.44424"
"2638.01100","6.69481","23.00280","85.26310","0.01688","201.76270"
"2638.11100","6.69481","23.00247","85.26310","0.01688","201.75983"
"2638.21100","6.69480","22.98995","85.26310","0.01688","201.64996"
"2638.31100","6.69480","23.02230","85.26310","0.01688","201.93375"
"2638.41100","6.69480","22.97786","85.26310","0.01688","201.54398"
"2638.51100","6.69480","22.97338","85.27272","0.01688","201.50461"
"2638.61100","6.69480","22.99335","85.27272","0.01688","201.67979"
"2638.71100","6.69480","22.96878","85.27272","0.01688","201.46434"
"2638.81100","6.69480","23.00211","85.27272","0.01688","201.75662"
"2638.91100","6.69479","22.99909","85.27272","0.01688","201.73015"
"2639.01100","6.69479","22.98075","85.28117","0.01688","201.56926"
"2639.11100","6.69479","23.03458","85.28117","0.01688","202.04144"
"2639.21100","6.69479","22.99754","85.28117","0.01688","201.71652"
"2639.31100","6.69479","22.99824","85.28117","0.01688","201.72272"
"2639.41100","6.69479","23.01407","85.28117","0.01688","201.86153"
"2639.51100","6.69479","22.95384","85.28117","0.01688","201.33325"
"2639.61100","6.69479","22.98882","85.29178","0.01688","201.64006"
"2639.71100","6.69478","22.99256","85.29178","0.01688","201.67285"
"2639.81100","6.69478","23.00029","85.29178","0.01688","201.74069"
"2639.91100","6.69478","23.03861","85.29178","0.01688","202.07684"
"2640.01100","6.69478","23.01000","85.29178","0.01688","201.82585"
"2640.11100","6.69477","23.02003","85.29178","0.01688","201.91380"
"2640.21100","6.69477","23.01689","85.30553","0.01688","201.88629"
"2640.31100","6.69477","22.98799","85.30553","0.01688","201.63280"
"2640.41100","6.69477","23.02100","85.30553","0.01688","201.92235"
"2640.51100","6.69477","22.99838","85.30553","0.01688","201.72391"
"2640.61100","6.69476","23.02153","85.30553","0.01688","201.92702"
"2640.71100","6.69476","23.02446","85.30553","0.01688","201.95270"
"2640.81100","6.69476","22.99481","85.31715","0.01688","201.69264"
"2640.91100","6.69476","23.03011","85.31715","0.01688","202.00223"
"2641.01100","6.69476","23.00735","85.31715","0.01688","201.80261"
"2641.11100","6.69476","22.97876","85.31715","0.01688","201.55188"
"2641.21100","6.69476","23.00142","85.31715","0.01688","201.75058"
"2641.31100","6.69476","22.97952","85.31715","0.01688","201.55849"
"2641.41100","6.69475","22.99865","85.32911","0.01688","201.72630"
"2641.51100","6.69475","23.01098","85.32911","0.01688","201.83446"
"2641.61100","6.69475","22.99904","85.32911","0.01688","201.72977"
"2641.71100","6.69475","23.03440","85.32911","0.01688","202.03989"
"2641.81100","6.69474","23.01367","85.32911","0.01688","201.85803"
"2641.91100","6.69474","23.03381","85.34588","0.01688","202.03470"
"2642.01100","6.69474","23.03353","85.34588","0.01688","202.03221"
"2642.11100","6.69473","23.02016","85.34588","0.01688","201.91498"
"2642.21100","6.69473","23.05515","85.34588","0.01688","202.22183"
"2642.31100","6.69473","23.02646","85.34588","0.01688","201.97020"
"2642.41100","6.69473","23.05040","85.34588","0.01688","202.18024"
"2642.51100","6.69473","23.06668","85.35187","0.01688","202.32304"
"2642.61100","6.69472","23.02411","85.35187","0.01688","201.94957"
"2642.71100","6.69472","23.05412","85.35187","0.01688","202.21284"
"2642.81100","6.69472","23.03663","85.35187","0.01688","202.05942"
"2642.91100","6.69472","23.00751","85.35187","0.01688","201.80405"
"2643.01100","6.69472","23.04784","85.35187","0.01688","202.15779"
"2643.11100","6.69471","23.02538","85.36510","0.01688","201.96078"
"2643.21100","6.69471","23.04877","85.36510","0.01688","202.16592"
"2643.31100","6.69471","23.05588","85.36510","0.01688","202.22827"
"2643.41100","6.69470","23.04237","85.36510","0.01688","202.10979"
"2643.51100","6.69470","23.06695","85.36510","0.01688","202.32538"
"2643.61100","6.69470","23.03335","85.36510","0.01688","202.03069"
"2643.71100","6.69470","23.02810","85.37693","0.01688","201.98457"
"2643.81100","6.69470","23.04216","85.37693","0.01688","202.10793"
"2643.91100","6.69469","23.02475","85.37693","0.01688","201.95522"
"2644.01100","6.69469","23.06557","85.37693","0.01688","202.31328"
