Repository: Mecanon/morphing_wing

File: experimental/sma_database/flexinol_isobaric_200MPa_heating.csv (part 47 of 90)
Test : Start of hold value,"200.00000",MPa
Time,Extension,Load,Temperature: Chamber 3119-600 1 1,Tensile strain (Extension),Tensile stress
(s),(mm),(N),(C),(mm/mm),(MPa)
"2763.51100","6.52858","22.90179","87.36914","0.01530","200.87674"
"2763.61100","6.52817","22.89689","87.36914","0.01530","200.83372"
"2763.71100","6.52764","22.91232","87.37539","0.01529","200.96910"
"2763.81100","6.52706","22.87225","87.37539","0.01528","200.61761"
"2763.91100","6.52645","22.91886","87.37539","0.01528","201.02646"
"2764.01100","6.52583","22.88233","87.37539","0.01527","200.70607"
"2764.11100","6.52514","22.87129","87.37539","0.01527","200.60922"
"2764.21100","6.52435","22.91762","87.37539","0.01526","201.01558"
"2764.31100","6.52347","22.84873","87.38214","0.01525","200.41135"
"2764.41100","6.52255","22.91354","87.38214","0.01524","200.97975"
"2764.51100","6.52164","22.81867","87.38214","0.01523","200.14766"
"2764.61100","6.52088","22.85686","87.38214","0.01523","200.48265"
"2764.71100","6.52035","22.79387","87.38214","0.01522","199.93016"
"2764.81100","6.52002","22.80350","87.38214","0.01522","200.01463"
"2764.91100","6.51982","22.82018","87.39072","0.01522","200.16086"
"2765.01100","6.51970","22.79218","87.39072","0.01521","199.91528"
"2765.11100","6.51962","22.81851","87.39072","0.01521","200.14622"
"2765.21100","6.51956","22.83436","87.39072","0.01521","200.28525"
"2765.31100","6.51951","22.82569","87.39072","0.01521","200.20926"
"2765.41100","6.51946","22.81859","87.39072","0.01521","200.14693"
"2765.51100","6.51941","22.84660","87.40663","0.01521","200.39265"
"2765.61100","6.51932","22.83797","87.40663","0.01521","200.31694"
"2765.71100","6.51914","22.83086","87.40663","0.01521","200.25455"
"2765.81100","6.51882","22.85547","87.40663","0.01521","200.47041"
"2765.91100","6.51834","22.83476","87.40663","0.01520","200.28877"
"2766.01100","6.51785","22.84020","87.42172","0.01520","200.33647"
"2766.11100","6.51745","22.79138","87.42172","0.01519","199.90828"
"2766.21100","6.51718","22.81223","87.42172","0.01519","200.09114"
"2766.31100","6.51705","22.80349","87.42172","0.01519","200.01453"
"2766.41100","6.51697","22.79082","87.42172","0.01519","199.90343"
"2766.51100","6.51690","22.80324","87.42172","0.01519","200.01234"
"2766.61100","6.51677","22.83230","87.43227","0.01519","200.26721"
"2766.71100","6.51653","22.79964","87.43227","0.01518","199.98071"
"2766.81100","6.51614","22.82743","87.43227","0.01518","200.22447"
"2766.91100","6.51561","22.79445","87.43227","0.01518","199.93524"
"2767.01100","6.51511","22.79708","87.43227","0.01517","199.95833"
"2767.11100","6.51476","22.80772","87.43227","0.01517","200.05159"
"2767.21100","6.51459","22.79101","87.44419","0.01517","199.90504"
"2767.31100","6.51444","22.78869","87.44419","0.01516","199.88467"
"2767.41100","6.51426","22.81251","87.44419","0.01516","200.09360"
"2767.51100","6.51399","22.78926","87.44419","0.01516","199.88965"
"2767.61100","6.51360","22.81283","87.44419","0.01516","200.09644"
"2767.71100","6.51304","22.78683","87.44419","0.01515","199.86839"
"2767.81100","6.51238","22.79696","87.45188","0.01514","199.95728"
"2767.91100","6.51177","22.76899","87.45188","0.01514","199.71190"
"2768.01100","6.51135","22.75243","87.45188","0.01513","199.56664"
"2768.11100","6.51109","22.78580","87.45188","0.01513","199.85936"
"2768.21100","6.51094","22.77032","87.45188","0.01513","199.72360"
"2768.31100","6.51083","22.77204","87.45969","0.01513","199.73868"
"2768.41100","6.51073","22.80069","87.45969","0.01513","199.98996"
"2768.51100","6.51063","22.78938","87.45969","0.01513","199.89076"
"2768.61100","6.51054","22.78067","87.45969","0.01513","199.81433"
"2768.71100","6.51046","22.80511","87.45969","0.01513","200.02869"
"2768.81100","6.51036","22.80811","87.45969","0.01513","200.05499"
"2768.91100","6.51027","22.79901","87.46674","0.01512","199.97519"
"2769.01100","6.51017","22.81869","87.46674","0.01512","200.14786"
"2769.11100","6.51004","22.82288","87.46674","0.01512","200.18457"
"2769.21100","6.50987","22.80073","87.46674","0.01512","199.99033"
"2769.31100","6.50965","22.82257","87.46674","0.01512","200.18190"
"2769.41100","6.50934","22.78846","87.46674","0.01512","199.88269"
"2769.51100","6.50897","22.78765","87.47950","0.01511","199.87561"
"2769.61100","6.50856","22.79876","87.47950","0.01511","199.97304"
"2769.71100","6.50809","22.75741","87.47950","0.01510","199.61037"
"2769.81100","6.50760","22.79992","87.47950","0.01510","199.98322"
"2769.91100","6.50703","22.77293","87.47950","0.01509","199.74648"
"2770.01100","6.50643","22.79118","87.47950","0.01509","199.90649"
"2770.11100","6.50592","22.79373","87.49096","0.01508","199.92888"
"2770.21100","6.50562","22.76692","87.49096","0.01508","199.69373"
"2770.31100","6.50545","22.78395","87.49096","0.01508","199.84308"
"2770.41100","6.50534","22.76465","87.49096","0.01508","199.67383"
"2770.51100","6.50526","22.75350","87.49096","0.01508","199.57607"
"2770.61100","6.50519","22.78278","87.49096","0.01508","199.83289"
"2770.71100","6.50512","22.79837","87.50225","0.01508","199.96960"
"2770.81100","6.50505","22.78994","87.50225","0.01507","199.89565"
"2770.91100","6.50496","22.80088","87.50225","0.01507","199.99164"
"2771.01100","6.50482","22.79882","87.50225","0.01507","199.97357"
"2771.11100","6.50452","22.77123","87.50225","0.01507","199.73158"
"2771.21100","6.50392","22.75873","87.50225","0.01506","199.62187"
"2771.31100","6.50314","22.78307","87.52642","0.01506","199.83543"
"2771.41100","6.50238","22.70514","87.52642","0.01505","199.15182"
"2771.51100","6.50164","22.70492","87.52642","0.01504","199.14992"
"2771.61100","6.50093","22.74260","87.52642","0.01504","199.48045"
"2771.71100","6.50021","22.73434","87.52642","0.01503","199.40794"
"2771.81100","6.49944","22.68509","87.53786","0.01502","198.97600"
"2771.91100","6.49863","22.73530","87.53786","0.01501","199.41640"
"2772.01100","6.49792","22.66804","87.53786","0.01501","198.82643"
"2772.11100","6.49735","22.71373","87.53786","0.01500","199.22723"
"2772.21100","6.49694","22.66290","87.53786","0.01500","198.78137"
"2772.31100","6.49664","22.71746","87.53786","0.01499","199.25989"
"2772.41100","6.49644","22.68460","87.54966","0.01499","198.97165"
"2772.51100","6.49628","22.70471","87.54966","0.01499","199.14810"
"2772.61100","6.49614","22.73379","87.54966","0.01499","199.40318"
"2772.71100","6.49603","22.67840","87.54966","0.01499","198.91731"
"2772.81100","6.49594","22.71046","87.54966","0.01499","199.19853"
"2772.91100","6.49588","22.68738","87.54966","0.01499","198.99608"
"2773.01100","6.49580","22.64012","87.56866","0.01499","198.58159"
"2773.11100","6.49572","22.68128","87.56866","0.01499","198.94261"
"2773.21100","6.49562","22.67123","87.56866","0.01498","198.85445"
"2773.31100","6.49550","22.68219","87.56866","0.01498","198.95059"
"2773.41100","6.49536","22.71970","87.56866","0.01498","199.27959"
"2773.51100","6.49524","22.66999","87.56866","0.01498","198.84354"
"2773.61100","6.49515","22.70472","87.57941","0.01498","199.14818"
"2773.71100","6.49508","22.69061","87.57941","0.01498","199.02446"
"2773.81100","6.49503","22.68101","87.57941","0.01498","198.94023"
"2773.91100","6.49500","22.69807","87.57941","0.01498","199.08981"
"2774.01100","6.49496","22.69804","87.57941","0.01498","199.08961"
"2774.11100","6.49489","22.70462","87.58859","0.01498","199.14734"
"2774.21100","6.49483","22.72446","87.58859","0.01498","199.32129"
"2774.31100","6.49477","22.71700","87.58859","0.01498","199.25589"
"2774.41100","6.49471","22.70879","87.58859","0.01498","199.18384"
"2774.51100","6.49467","22.71190","87.58859","0.01498","199.21120"
"2774.61100","6.49464","22.68154","87.58859","0.01498","198.94487"
"2774.71100","6.49462","22.69022","87.60648","0.01498","199.02100"
"2774.81100","6.49459","22.71126","87.60648","0.01498","199.20552"
"2774.91100","6.49456","22.69816","87.60648","0.01497","199.09062"
"2775.01100","6.49453","22.73513","87.60648","0.01497","199.41487"
"2775.11100","6.49449","22.74791","87.60648","0.01497","199.52701"
"2775.21100","6.49446","22.71396","87.60648","0.01497","199.22923"
"2775.31100","6.49443","22.75355","87.61633","0.01497","199.57649"
"2775.41100","6.49441","22.73034","87.61633","0.01497","199.37292"
"2775.51100","6.49440","22.71417","87.61633","0.01497","199.23103"
"2775.61100","6.49438","22.75952","87.61633","0.01497","199.62881"
"2775.71100","6.49436","22.74676","87.61633","0.01497","199.51689"
"2775.81100","6.49434","22.75309","87.61633","0.01497","199.57248"
"2775.91100","6.49431","22.80278","87.62102","0.01497","200.00827"
"2776.01100","6.49428","22.75908","87.62102","0.01497","199.62500"
"2776.11100","6.49426","22.77064","87.62102","0.01497","199.72635"
"2776.21100","6.49424","22.78523","87.62102","0.01497","199.85437"
"2776.31100","6.49422","22.73516","87.62102","0.01497","199.41519"
"2776.41100","6.49420","22.77023","87.62673","0.01497","199.72273"
"2776.51100","6.49418","22.78716","87.62673","0.01497","199.87128"
"2776.61100","6.49416","22.76823","87.62673","0.01497","199.70526"
"2776.71100","6.49413","22.82696","87.62673","0.01497","200.22034"
"2776.81100","6.49411","22.78635","87.62673","0.01497","199.86417"
"2776.91100","6.49408","22.78621","87.62673","0.01497","199.86299"
"2777.01100","6.49406","22.79602","87.64072","0.01497","199.94901"
"2777.11100","6.49404","22.75509","87.64072","0.01497","199.58997"
"2777.21100","6.49403","22.77114","87.64072","0.01497","199.73073"
"2777.31100","6.49401","22.76435","87.64072","0.01497","199.67116"
"2777.41100","6.49399","22.74692","87.64072","0.01497","199.51834"
"2777.51100","6.49397","22.77367","87.64072","0.01497","199.75291"
"2777.61100","6.49395","22.76593","87.65091","0.01497","199.68503"
"2777.71100","6.49393","22.76941","87.65091","0.01497","199.71559"
"2777.81100","6.49390","22.78198","87.65091","0.01497","199.82588"
"2777.91100","6.49389","22.75936","87.65091","0.01497","199.62740"
"2778.01100","6.49387","22.78364","87.65091","0.01497","199.84044"
"2778.11100","6.49385","22.75687","87.65091","0.01497","199.60561"
"2778.21100","6.49384","22.76326","87.66022","0.01497","199.66162"
"2778.31100","6.49382","22.78334","87.66022","0.01497","199.83775"
"2778.41100","6.49379","22.75179","87.66022","0.01497","199.56100"
"2778.51100","6.49377","22.79853","87.66022","0.01497","199.97101"
"2778.61100","6.49374","22.76488","87.66022","0.01497","199.67583"
"2778.71100","6.49372","22.76383","87.66022","0.01497","199.66666"
"2778.81100","6.49371","22.79330","87.66586","0.01497","199.92514"
"2778.91100","6.49369","22.74870","87.66586","0.01497","199.53391"
"2779.01100","6.49367","22.79852","87.66586","0.01497","199.97087"
"2779.11100","6.49365","22.79886","87.66586","0.01497","199.97388"
"2779.21100","6.49363","22.79223","87.66586","0.01497","199.91577"
"2779.31100","6.49360","22.85397","87.67388","0.01497","200.45731"
"2779.41100","6.49356","22.78609","87.67388","0.01497","199.86192"
"2779.51100","6.49354","22.83036","87.67388","0.01497","200.25020"
"2779.61100","6.49352","22.81498","87.67388","0.01496","200.11531"
"2779.71100","6.49350","22.78564","87.67388","0.01496","199.85791"
"2779.81100","6.49348","22.82945","87.67388","0.01496","200.24220"
"2779.91100","6.49346","22.78797","87.68089","0.01496","199.87839"
"2780.01100","6.49344","22.82271","87.68089","0.01496","200.18307"
"2780.11100","6.49340","22.83595","87.68089","0.01496","200.29924"
"2780.21100","6.49337","22.81482","87.68089","0.01496","200.11392"
"2780.31100","6.49334","22.84952","87.68089","0.01496","200.41821"
"2780.41100","6.49331","22.81025","87.68089","0.01496","200.07378"
"2780.51100","6.49329","22.82735","87.69147","0.01496","200.22383"
"2780.61100","6.49327","22.81328","87.69147","0.01496","200.10042"
"2780.71100","6.49325","22.80586","87.69147","0.01496","200.03532"
"2780.81100","6.49322","22.83994","87.69147","0.01496","200.33421"
"2780.91100","6.49319","22.81879","87.69147","0.01496","200.14873"
"2781.01100","6.49315","22.85319","87.69147","0.01496","200.45042"
"2781.11100","6.49312","22.81474","87.69801","0.01496","200.11316"
"2781.21100","6.49308","22.83131","87.69801","0.01496","200.25854"
"2781.31100","6.49306","22.81045","87.69801","0.01496","200.07552"
"2781.41100","6.49304","22.76958","87.69801","0.01496","199.71710"
"2781.51100","6.49302","22.80731","87.69801","0.01496","200.04802"
"2781.61100","6.49300","22.76640","87.70451","0.01496","199.68916"
"2781.71100","6.49297","22.81159","87.70451","0.01496","200.08559"
"2781.81100","6.49293","22.77876","87.70451","0.01496","199.79762"
"2781.91100","6.49290","22.79746","87.70451","0.01496","199.96161"
"2782.01100","6.49287","22.81770","87.70451","0.01496","200.13911"
"2782.11100","6.49284","22.80406","87.70451","0.01496","200.01953"
"2782.21100","6.49281","22.83054","87.70656","0.01496","200.25174"
"2782.31100","6.49278","22.81734","87.70656","0.01496","200.13602"
"2782.41100","6.49275","22.83801","87.70656","0.01496","200.31729"
"2782.51100","6.49272","22.83713","87.70656","0.01496","200.30959"
"2782.61100","6.49267","22.86840","87.70656","0.01496","200.58388"
"2782.71100","6.49261","22.84621","87.70656","0.01496","200.38922"
"2782.81100","6.49256","22.87202","87.71039","0.01496","200.61557"
"2782.91100","6.49251","22.85918","87.71039","0.01496","200.50296"
"2783.01100","6.49247","22.82926","87.71039","0.01495","200.24054"
"2783.11100","6.49243","22.86623","87.71039","0.01495","200.56483"
"2783.21100","6.49238","22.80691","87.71039","0.01495","200.04448"
"2783.31100","6.49234","22.87068","87.71039","0.01495","200.60385"
"2783.41100","6.49227","22.83547","87.71751","0.01495","200.29504"
"2783.51100","6.49219","22.87750","87.71751","0.01495","200.66364"
"2783.61100","6.49211","22.86687","87.71751","0.01495","200.57042"
"2783.71100","6.49203","22.87436","87.71751","0.01495","200.63611"
"2783.81100","6.49196","22.87850","87.71751","0.01495","200.67245"
"2783.91100","6.49191","22.85575","87.71687","0.01495","200.47285"
"2784.01100","6.49186","22.88566","87.71687","0.01495","200.73521"
"2784.11100","6.49180","22.86262","87.71687","0.01495","200.53317"
"2784.21100","6.49171","22.88878","87.71687","0.01495","200.76262"
"2784.31100","6.49159","22.87922","87.71687","0.01495","200.67876"
"2784.41100","6.49147","22.89054","87.71687","0.01495","200.77808"
"2784.51100","6.49134","22.89009","87.72236","0.01494","200.77405"
"2784.61100","6.49123","22.86278","87.72236","0.01494","200.53452"
"2784.71100","6.49114","22.88560","87.72236","0.01494","200.73470"
"2784.81100","6.49106","22.84149","87.72236","0.01494","200.34781"
"2784.91100","6.49096","22.86501","87.72236","0.01494","200.55408"
"2785.01100","6.49085","22.86407","87.72236","0.01494","200.54582"
"2785.11100","6.49071","22.84368","87.73049","0.01494","200.36703"
"2785.21100","6.49053","22.89210","87.73049","0.01494","200.79175"
"2785.31100","6.49038","22.83779","87.73049","0.01493","200.31532"
"2785.41100","6.49026","22.84754","87.73049","0.01493","200.40088"
"2785.51100","6.49016","22.84927","87.73049","0.01493","200.41606"
"2785.61100","6.49007","22.81207","87.73049","0.01493","200.08981"
"2785.71100","6.48998","22.84995","87.73593","0.01493","200.42204"
"2785.81100","6.48988","22.82700","87.73593","0.01493","200.22075"
"2785.91100","6.48978","22.82331","87.73593","0.01493","200.18839"
"2786.01100","6.48968","22.86315","87.73593","0.01493","200.53780"
"2786.11100","6.48959","22.82691","87.73593","0.01493","200.21996"
"2786.21100","6.48951","22.83229","87.73593","0.01493","200.26714"
"2786.31100","6.48942","22.83246","87.75063","0.01493","200.26865"
"2786.41100","6.48934","22.81707","87.75063","0.01493","200.13364"
"2786.51100","6.48928","22.84246","87.75063","0.01492","200.35632"
"2786.61100","6.48923","22.82081","87.75063","0.01492","200.16644"
"2786.71100","6.48918","22.82702","87.75063","0.01492","200.22092"
"2786.81100","6.48913","22.86495","87.75313","0.01492","200.55356"
"2786.91100","6.48907","22.85159","87.75313","0.01492","200.43640"
"2787.01100","6.48900","22.86283","87.75313","0.01492","200.53497"
"2787.11100","6.48893","22.86480","87.75313","0.01492","200.55231"
"2787.21100","6.48888","22.84614","87.75313","0.01492","200.38858"
"2787.31100","6.48883","22.87469","87.75313","0.01492","200.63907"
"2787.41100","6.48879","22.84515","87.75877","0.01492","200.37993"
"2787.51100","6.48874","22.84851","87.75877","0.01492","200.40941"
"2787.61100","6.48870","22.88331","87.75877","0.01492","200.71466"
"2787.71100","6.48866","22.86324","87.75877","0.01492","200.53854"
"2787.81100","6.48861","22.88944","87.75877","0.01492","200.76843"
"2787.91100","6.48855","22.88591","87.75877","0.01492","200.73740"
"2788.01100","6.48850","22.85561","87.76814","0.01492","200.47166"
"2788.11100","6.48847","22.87686","87.76814","0.01492","200.65804"
"2788.21100","6.48844","22.86483","87.76814","0.01492","200.55255"
"2788.31100","6.48840","22.85261","87.76814","0.01492","200.44539"
"2788.41100","6.48836","22.88337","87.76814","0.01492","200.71512"
"2788.51100","6.48833","22.88666","87.76814","0.01492","200.74402"
"2788.61100","6.48831","22.86811","87.78091","0.01492","200.58134"
"2788.71100","6.48827","22.88369","87.78091","0.01491","200.71793"
"2788.81100","6.48823","22.88989","87.78091","0.01491","200.77237"
"2788.91100","6.48820","22.86585","87.78091","0.01491","200.56146"
"2789.01100","6.48818","22.86637","87.78091","0.01491","200.56601"
"2789.11100","6.48815","22.90518","87.79124","0.01491","200.90645"
"2789.21100","6.48810","22.89131","87.79124","0.01491","200.78484"
"2789.31100","6.48801","22.93175","87.79124","0.01491","201.13947"
"2789.41100","6.48789","22.92830","87.79124","0.01491","201.10922"
"2789.51100","6.48781","22.90676","87.79124","0.01491","200.92029"
"2789.61100","6.48777","22.94129","87.79124","0.01491","201.22319"
"2789.71100","6.48772","22.92225","87.80128","0.01491","201.05618"
"2789.81100","6.48766","22.87719","87.80128","0.01491","200.66093"
"2789.91100","6.48760","22.89658","87.80128","0.01491","200.83104"
"2790.01100","6.48755","22.89407","87.80128","0.01491","200.80898"
"2790.11100","6.48752","22.88874","87.80128","0.01491","200.76224"
"2790.21100","6.48746","22.93196","87.80128","0.01491","201.14136"
"2790.31100","6.48738","22.91403","87.81625","0.01491","200.98410"
"2790.41100","6.48732","22.89456","87.81625","0.01491","200.81326"
"2790.51100","6.48725","22.92685","87.81625","0.01491","201.09654"
"2790.61100","6.48719","22.88970","87.81625","0.01490","200.77069"
"2790.71100","6.48714","22.87339","87.81625","0.01490","200.62764"
"2790.81100","6.48708","22.90249","87.81625","0.01490","200.88284"
"2790.91100","6.48704","22.87130","87.83086","0.01490","200.60927"
"2791.01100","6.48700","22.88019","87.83086","0.01490","200.68730"
"2791.11100","6.48694","22.91688","87.83086","0.01490","201.00906"
"2791.21100","6.48687","22.87721","87.83086","0.01490","200.66112"
"2791.31100","6.48681","22.88981","87.83086","0.01490","200.77167"
"2791.41100","6.48675","22.89848","87.84073","0.01490","200.84772"
"2791.51100","6.48669","22.86195","87.84073","0.01490","200.52725"
"2791.61100","6.48665","22.85885","87.84073","0.01490","200.50011"
"2791.71100","6.48661","22.88437","87.84073","0.01490","200.72395"
"2791.81100","6.48657","22.87815","87.84073","0.01490","200.66939"
"2791.91100","6.48653","22.89943","87.84073","0.01490","200.85599"
"2792.01100","6.48648","22.92056","87.85264","0.01490","201.04135"
"2792.11100","6.48641","22.87928","87.85264","0.01490","200.67928"
"2792.21100","6.48635","22.90639","87.85264","0.01490","200.91704"
"2792.31100","6.48631","22.91597","87.85264","0.01490","201.00111"
"2792.41100","6.48626","22.87566","87.85264","0.01490","200.64757"
"2792.51100","6.48621","22.90186","87.85264","0.01490","200.87737"
"2792.61100","6.48617","22.91940","87.86150","0.01489","201.03119"
"2792.71100","6.48613","22.90210","87.86150","0.01489","200.87941"
"2792.81100","6.48609","22.92980","87.86150","0.01489","201.12241"
"2792.91100","6.48602","22.92516","87.86150","0.01489","201.08171"
"2793.01100","6.48596","22.89314","87.86150","0.01489","200.80087"
"2793.11100","6.48592","22.90815","87.86150","0.01489","200.93253"
"2793.21100","6.48586","22.90404","87.87063","0.01489","200.89644"
"2793.31100","6.48581","22.88667","87.87063","0.01489","200.74408"
"2793.41100","6.48576","22.90451","87.87063","0.01489","200.90060"
"2793.51100","6.48572","22.92610","87.87063","0.01489","201.08995"
"2793.61100","6.48566","22.90207","87.87063","0.01489","200.87917"
"2793.71100","6.48558","22.91215","87.87063","0.01489","200.96758"
"2793.81100","6.48550","22.90776","87.87968","0.01489","200.92912"
"2793.91100","6.48543","22.88534","87.87968","0.01489","200.73247"
"2794.01100","6.48534","22.91094","87.87968","0.01489","200.95700"
"2794.11100","6.48525","22.91383","87.87968","0.01489","200.98236"
"2794.21100","6.48515","22.89922","87.87968","0.01489","200.85416"
"2794.31100","6.48501","22.93099","87.89249","0.01488","201.13287"
"2794.41100","6.48484","22.92886","87.89249","0.01488","201.11415"
"2794.51100","6.48461","22.90236","87.89249","0.01488","200.88174"
"2794.61100","6.48427","22.92835","87.89249","0.01488","201.10973"
"2794.71100","6.48377","22.89562","87.89249","0.01487","200.82262"
"2794.81100","6.48303","22.87679","87.89249","0.01486","200.65741"
"2794.91100","6.48204","22.86413","87.90154","0.01486","200.54640"
"2795.01100","6.48118","22.85670","87.90154","0.01485","200.48123"
"2795.11100","6.48068","22.87251","87.90154","0.01484","200.61992"
"2795.21100","6.48039","22.84510","87.90154","0.01484","200.37947"
"2795.31100","6.48018","22.87223","87.90154","0.01484","200.61746"
"2795.41100","6.47998","22.86054","87.90154","0.01484","200.51491"
"2795.51100","6.47977","22.82824","87.91162","0.01483","200.23158"
"2795.61100","6.47949","22.85603","87.91162","0.01483","200.47533"
"2795.71100","6.47903","22.79629","87.91162","0.01483","199.95132"
"2795.81100","6.47836","22.85446","87.91162","0.01482","200.46155"
"2795.91100","6.47748","22.80582","87.91162","0.01481","200.03499"
"2796.01100","6.47639","22.82266","87.91162","0.01480","200.18265"
"2796.11100","6.47500","22.85593","87.92844","0.01479","200.47450"
"2796.21100","6.47327","22.77097","87.92844","0.01477","199.72923"
"2796.31100","6.47180","22.79198","87.92844","0.01476","199.91354"
"2796.41100","6.47085","22.74746","87.92844","0.01475","199.52309"
"2796.51100","6.47021","22.78344","87.92844","0.01474","199.83861"
"2796.61100","6.46974","22.77284","87.92844","0.01474","199.74571"
"2796.71100","6.46931","22.77390","87.93876","0.01473","199.75497"
"2796.81100","6.46884","22.81476","87.93876","0.01473","200.11337"
"2796.91100","6.46832","22.78774","87.93876","0.01472","199.87640"
"2797.01100","6.46772","22.79655","87.93876","0.01472","199.95360"
"2797.11100","6.46697","22.78883","87.93876","0.01471","199.88593"
"2797.21100","6.46604","22.75501","87.94806","0.01470","199.58932"
"2797.31100","6.46503","22.75322","87.94806","0.01469","199.57361"
"2797.41100","6.46422","22.72167","87.94806","0.01469","199.29681"
"2797.51100","6.46368","22.72256","87.94806","0.01468","199.30461"
"2797.61100","6.46329","22.72340","87.94806","0.01468","199.31206"
"2797.71100","6.46298","22.72010","87.94806","0.01467","199.28305"
"2797.81100","6.46269","22.73815","87.96430","0.01467","199.44138"
"2797.91100","6.46241","22.74708","87.96430","0.01467","199.51970"
"2798.01100","6.46213","22.74508","87.96430","0.01467","199.50221"
"2798.11100","6.46185","22.74037","87.96430","0.01466","199.46091"
"2798.21100","6.46157","22.75104","87.96430","0.01466","199.55449"
"2798.31100","6.46129","22.73604","87.96430","0.01466","199.42293"
"2798.41100","6.46096","22.73807","87.97108","0.01465","199.44069"
"2798.51100","6.46056","22.76093","87.97108","0.01465","199.64124"
"2798.61100","6.46004","22.73896","87.97108","0.01465","199.44847"
"2798.71100","6.45927","22.74759","87.97108","0.01464","199.52425"
"2798.81100","6.45810","22.68926","87.97108","0.01463","199.01259"
"2798.91100","6.45680","22.68204","87.97108","0.01461","198.94923"
"2799.01100","6.45571","22.65416","87.98274","0.01460","198.70471"
"2799.11100","6.45490","22.66168","87.98274","0.01460","198.77069"
"2799.21100","6.45396","22.64627","87.98274","0.01459","198.63548"
"2799.31100","6.45264","22.61312","87.98274","0.01458","198.34474"
"2799.41100","6.45101","22.66693","87.98274","0.01456","198.81667"
"2799.51100","6.44926","22.61417","87.99147","0.01454","198.35393"
"2799.61100","6.44778","22.61370","87.99147","0.01453","198.34985"
"2799.71100","6.44682","22.60606","87.99147","0.01452","198.28279"
"2799.81100","6.44627","22.61903","87.99147","0.01451","198.39659"
"2799.91100","6.44594","22.58714","87.99147","0.01451","198.11682"
"2800.01100","6.44571","22.63538","87.99147","0.01451","198.53996"
"2800.11100","6.44554","22.62431","88.00092","0.01451","198.44292"
"2800.21100","6.44537","22.63123","88.00092","0.01451","198.50354"
"2800.31100","6.44521","22.66884","88.00092","0.01450","198.83344"
"2800.41100","6.44505","22.65863","88.00092","0.01450","198.74390"
"2800.51100","6.44489","22.63817","88.00092","0.01450","198.56442"
"2800.61100","6.44475","22.65894","88.00092","0.01450","198.74658"
"2800.71100","6.44463","22.64743","88.01252","0.01450","198.64571"
"2800.81100","6.44453","22.62048","88.01252","0.01450","198.40929"
"2800.91100","6.44442","22.65641","88.01252","0.01450","198.72443"
"2801.01100","6.44431","22.65594","88.01252","0.01450","198.72035"
"2801.11100","6.44420","22.62764","88.01252","0.01449","198.47212"
"2801.21100","6.44406","22.67031","88.01252","0.01449","198.84634"
"2801.31100","6.44391","22.64482","88.02853","0.01449","198.62276"
"2801.41100","6.44376","22.59545","88.02853","0.01449","198.18977"
"2801.51100","6.44362","22.63369","88.02853","0.01449","198.52518"
"2801.61100","6.44350","22.63365","88.02853","0.01449","198.52477"
"2801.71100","6.44338","22.61941","88.02853","0.01449","198.39993"
"2801.81100","6.44327","22.66848","88.04266","0.01449","198.83028"
"2801.91100","6.44314","22.67027","88.04266","0.01448","198.84596"
"2802.01100","6.44301","22.67539","88.04266","0.01448","198.89095"
"2802.11100","6.44286","22.72027","88.04266","0.01448","199.28453"
"2802.21100","6.44272","22.67860","88.04266","0.01448","198.91911"
"2802.31100","6.44261","22.66765","88.04266","0.01448","198.82306"
"2802.41100","6.44251","22.69495","88.04996","0.01448","199.06252"
"2802.51100","6.44243","22.68108","88.04996","0.01448","198.94086"
"2802.61100","6.44237","22.67598","88.04996","0.01448","198.89612"
"2802.71100","6.44230","22.71375","88.04996","0.01448","199.22739"
"2802.81100","6.44224","22.69739","88.04996","0.01448","199.08391"
"2802.91100","6.44219","22.68194","88.04996","0.01448","198.94836"
"2803.01100","6.44214","22.71764","88.05956","0.01448","199.26151"
"2803.11100","6.44210","22.68388","88.05956","0.01447","198.96539"
"2803.21100","6.44206","22.66870","88.05956","0.01447","198.83228"
"2803.31100","6.44204","22.69593","88.05956","0.01447","199.07112"
"2803.41100","6.44201","22.70020","88.05956","0.01447","199.10851"
"2803.51100","6.44199","22.67447","88.05956","0.01447","198.88287"
"2803.61100","6.44196","22.70435","88.07801","0.01447","199.14491"
"2803.71100","6.44194","22.72305","88.07801","0.01447","199.30899"
"2803.81100","6.44191","22.69287","88.07801","0.01447","199.04427"
"2803.91100","6.44189","22.67931","88.07801","0.01447","198.92531"
"2804.01100","6.44188","22.70083","88.07801","0.01447","199.11409"
"2804.11100","6.44186","22.70481","88.07801","0.01447","199.14896"
"2804.21100","6.44185","22.69247","88.08788","0.01447","199.04073"
"2804.31100","6.44184","22.70248","88.08788","0.01447","199.12857"
"2804.41100","6.44182","22.72471","88.08788","0.01447","199.32349"
"2804.51100","6.44181","22.72555","88.08788","0.01447","199.33084"
"2804.61100","6.44180","22.71540","88.08788","0.01447","199.24182"
"2804.71100","6.44179","22.69561","88.09772","0.01447","199.06828"
"2804.81100","6.44178","22.70048","88.09772","0.01447","199.11099"
"2804.91100","6.44177","22.70041","88.09772","0.01447","199.11035"
"2805.01100","6.44176","22.69953","88.09772","0.01447","199.10265"
"2805.11100","6.44175","22.70461","88.09772","0.01447","199.14723"
"2805.21100","6.44174","22.72477","88.09772","0.01447","199.32401"
"2805.31100","6.44172","22.70006","88.10752","0.01447","199.10732"
"2805.41100","6.44170","22.69135","88.10752","0.01447","199.03091"
"2805.51100","6.44169","22.69080","88.10752","0.01447","199.02606"
"2805.61100","6.44169","22.68483","88.10752","0.01447","198.97374"
"2805.71100","6.44169","22.66614","88.10752","0.01447","198.80978"
"2805.81100","6.44168","22.67695","88.10752","0.01447","198.90457"
"2805.91100","6.44168","22.70037","88.12821","0.01447","199.11005"
"2806.01100","6.44167","22.72330","88.12821","0.01447","199.31110"
"2806.11100","6.44166","22.69989","88.12821","0.01447","199.10585"
"2806.21100","6.44165","22.71644","88.12821","0.01447","199.25095"
"2806.31100","6.44165","22.72331","88.12821","0.01447","199.31126"
"2806.41100","6.44165","22.72255","88.12821","0.01447","199.30460"
"2806.51100","6.44164","22.69879","88.13760","0.01447","199.09615"
"2806.61100","6.44164","22.69628","88.13760","0.01447","199.07411"
"2806.71100","6.44164","22.73126","88.13760","0.01447","199.38095"
"2806.81100","6.44163","22.74550","88.13760","0.01447","199.50587"
"2806.91100","6.44163","22.72169","88.13760","0.01447","199.29700"
"2807.01100","6.44162","22.72147","88.14622","0.01447","199.29506"
"2807.11100","6.44161","22.74194","88.14622","0.01447","199.47466"
"2807.21100","6.44161","22.72882","88.14622","0.01447","199.35951"
"2807.31100","6.44161","22.70572","88.14622","0.01447","199.15698"
"2807.41100","6.44160","22.70561","88.14622","0.01447","199.15601"
"2807.51100","6.44160","22.71601","88.14622","0.01447","199.24716"
"2807.61100","6.44160","22.70188","88.15878","0.01447","199.12328"
"2807.71100","6.44160","22.70647","88.15878","0.01447","199.16353"
"2807.81100","6.44160","22.71733","88.15878","0.01447","199.25880"
"2807.91100","6.44160","22.73024","88.15878","0.01447","199.37206"
"2808.01100","6.44159","22.69584","88.15878","0.01447","199.07030"
"2808.11100","6.44159","22.66919","88.15878","0.01447","198.83652"
"2808.21100","6.44159","22.68819","88.16576","0.01447","199.00322"
"2808.31100","6.44159","22.69947","88.16576","0.01447","199.10216"
"2808.41100","6.44158","22.69057","88.16576","0.01447","199.02411"
"2808.51100","6.44158","22.69907","88.16576","0.01447","199.09862"
"2808.61100","6.44158","22.73075","88.16576","0.01447","199.37648"
"2808.71100","6.44157","22.71558","88.16576","0.01447","199.24342"
"2808.81100","6.44157","22.70731","88.17534","0.01447","199.17091"
"2808.91100","6.44157","22.71863","88.17534","0.01447","199.27014"
"2809.01100","6.44157","22.70851","88.17534","0.01447","199.18144"
"2809.11100","6.44157","22.69039","88.17534","0.01447","199.02249"
"2809.21100","6.44156","22.70320","88.17534","0.01447","199.13483"
"2809.31100","6.44156","22.72903","88.18546","0.01447","199.36142"
"2809.41100","6.44156","22.75892","88.18546","0.01447","199.62360"
"2809.51100","6.44156","22.75160","88.18546","0.01447","199.55937"
"2809.61100","6.44156","22.73071","88.18546","0.01447","199.37613"
"2809.71100","6.44156","22.74200","88.18546","0.01447","199.47514"
"2809.81100","6.44156","22.75310","88.18546","0.01447","199.57253"
"2809.91100","6.44155","22.72869","88.18913","0.01447","199.35838"
"2810.01100","6.44155","22.72423","88.18913","0.01447","199.31929"
"2810.11100","6.44155","22.75592","88.18913","0.01447","199.59726"
"2810.21100","6.44155","22.76891","88.18913","0.01447","199.71123"
"2810.31100","6.44155","22.77849","88.18913","0.01447","199.79526"
"2810.41100","6.44155","22.75520","88.18913","0.01447","199.59096"
"2810.51100","6.44155","22.76458","88.19331","0.01447","199.67323"
"2810.61100","6.44154","22.77371","88.19331","0.01447","199.75327"
"2810.71100","6.44154","22.77043","88.19331","0.01447","199.72452"
"2810.81100","6.44154","22.74827","88.19331","0.01447","199.53018"
"2810.91100","6.44154","22.75087","88.19331","0.01447","199.55298"
"2811.01100","6.44154","22.77822","88.19331","0.01447","199.79282"
"2811.11100","6.44154","22.78982","88.19589","0.01447","199.89462"
"2811.21100","6.44154","22.77784","88.19589","0.01447","199.78949"
"2811.31100","6.44153","22.76339","88.19589","0.01447","199.66275"
"2811.41100","6.44153","22.77466","88.19589","0.01447","199.76160"
"2811.51100","6.44153","22.77995","88.19589","0.01447","199.80803"
"2811.61100","6.44153","22.77062","88.19589","0.01447","199.72624"
"2811.71100","6.44153","22.75770","88.20937","0.01447","199.61292"
"2811.81100","6.44153","22.78723","88.20937","0.01447","199.87192"
"2811.91100","6.44153","22.81956","88.20937","0.01447","200.15547"
"2812.01100","6.44152","22.82915","88.20937","0.01447","200.23955"
"2812.11100","6.44152","22.80606","88.20937","0.01447","200.03705"
"2812.21100","6.44152","22.81021","88.21687","0.01447","200.07350"
"2812.31100","6.44152","22.82111","88.21687","0.01447","200.16907"
"2812.41100","6.44152","22.81639","88.21687","0.01447","200.12761"
"2812.51100","6.44151","22.80322","88.21687","0.01447","200.01218"
"2812.61100","6.44151","22.80592","88.21687","0.01447","200.03583"
"2812.71100","6.44151","22.83705","88.21687","0.01447","200.30888"
"2812.81100","6.44151","22.84103","88.22427","0.01447","200.34375"
"2812.91100","6.44151","22.80420","88.22427","0.01447","200.02078"
"2813.01100","6.44150","22.80997","88.22427","0.01447","200.07138"
"2813.11100","6.44150","22.81256","88.22427","0.01447","200.09407"
"2813.21100","6.44150","22.81108","88.22427","0.01447","200.08107"
"2813.31100","6.44150","22.80337","88.22427","0.01447","200.01347"
"2813.41100","6.44150","22.81343","88.23903","0.01447","200.10165"
"2813.51100","6.44149","22.83883","88.23903","0.01447","200.32451"
"2813.61100","6.44149","22.83907","88.23903","0.01447","200.32658"
"2813.71100","6.44149","22.81475","88.23903","0.01447","200.11328"
"2813.81100","6.44149","22.81847","88.23903","0.01447","200.14594"
"2813.91100","6.44149","22.83282","88.23903","0.01447","200.27176"
"2814.01100","6.44149","22.81265","88.24963","0.01447","200.09485"
"2814.11100","6.44149","22.78966","88.24963","0.01447","199.89316"
"2814.21100","6.44148","22.81886","88.24963","0.01447","200.14935"
"2814.31100","6.44148","22.83626","88.24963","0.01447","200.30193"
"2814.41100","6.44147","22.80174","88.24963","0.01447","199.99918"
"2814.51100","6.44145","22.81685","88.25716","0.01447","200.13171"
"2814.61100","6.44144","22.82897","88.25716","0.01447","200.23802"
"2814.71100","6.44144","22.81785","88.25716","0.01447","200.14050"
"2814.81100","6.44143","22.79619","88.25716","0.01447","199.95047"
"2814.91100","6.44143","22.79064","88.25716","0.01447","199.90182"
"2815.01100","6.44143","22.79994","88.25716","0.01447","199.98334"
"2815.11100","6.44143","22.80824","88.26819","0.01447","200.05617"
"2815.21100","6.44143","22.79050","88.26819","0.01447","199.90057"
"2815.31100","6.44143","22.78169","88.26819","0.01447","199.82327"
"2815.41100","6.44143","22.80286","88.26819","0.01447","200.00897"
"2815.51100","6.44142","22.82198","88.26819","0.01447","200.17671"
"2815.61100","6.44142","22.81489","88.26819","0.01447","200.11452"
"2815.71100","6.44142","22.79574","88.27353","0.01447","199.94653"
"2815.81100","6.44142","22.80172","88.27353","0.01447","199.99899"
"2815.91100","6.44142","22.81893","88.27353","0.01447","200.14992"
"2816.01100","6.44142","22.84724","88.27353","0.01447","200.39825"
"2816.11100","6.44142","22.84152","88.27353","0.01447","200.34807"
"2816.21100","6.44141","22.84681","88.27353","0.01447","200.39449"
"2816.31100","6.44141","22.87642","88.27718","0.01447","200.65419"
"2816.41100","6.44141","22.87397","88.27718","0.01447","200.63274"
"2816.51100","6.44141","22.85632","88.27718","0.01447","200.47791"
"2816.61100","6.44140","22.83628","88.27718","0.01447","200.30209"
"2816.71100","6.44140","22.84659","88.27718","0.01447","200.39252"
"2816.81100","6.44140","22.85972","88.27718","0.01447","200.50774"
"2816.91100","6.44139","22.87976","88.28260","0.01447","200.68352"
"2817.01100","6.44139","22.85403","88.28260","0.01447","200.45782"
"2817.11100","6.44138","22.85940","88.28260","0.01447","200.50488"
"2817.21100","6.44138","22.87580","88.28260","0.01447","200.64877"
"2817.31100","6.44138","22.87002","88.28260","0.01447","200.59805"
"2817.41100","6.44137","22.83340","88.29368","0.01447","200.27690"
"2817.51100","6.44137","22.83618","88.29368","0.01447","200.30121"
"2817.61100","6.44136","22.85472","88.29368","0.01447","200.46390"
"2817.71100","6.44136","22.85742","88.29368","0.01447","200.48750"
"2817.81100","6.44135","22.86032","88.29368","0.01447","200.51297"
"2817.91100","6.44134","22.87113","88.29368","0.01447","200.60777"
"2818.01100","6.44133","22.87912","88.30108","0.01447","200.67789"
"2818.11100","6.44133","22.87307","88.30108","0.01447","200.62480"
"2818.21100","6.44132","22.84833","88.30108","0.01447","200.40779"
"2818.31100","6.44132","22.83412","88.30108","0.01447","200.28317"
"2818.41100","6.44132","22.84504","88.30108","0.01447","200.37895"
"2818.51100","6.44131","22.86359","88.30108","0.01447","200.54166"
"2818.61100","6.44131","22.86611","88.30210","0.01447","200.56375"
"2818.71100","6.44131","22.86392","88.30210","0.01447","200.54457"
"2818.81100","6.44131","22.86452","88.30210","0.01447","200.54977"
"2818.91100","6.44131","22.86431","88.30210","0.01447","200.54800"
"2819.01100","6.44131","22.85539","88.30210","0.01447","200.46976"
"2819.11100","6.44130","22.83677","88.30210","0.01447","200.30640"
"2819.21100","6.44130","22.83831","88.30518","0.01447","200.31989"
"2819.31100","6.44130","22.85924","88.30518","0.01447","200.50354"
"2819.41100","6.44130","22.86546","88.30518","0.01447","200.55803"
"2819.51100","6.44129","22.86953","88.30518","0.01447","200.59377"
"2819.61100","6.44129","22.86288","88.30518","0.01447","200.53543"
"2819.71100","6.44129","22.86598","88.30558","0.01447","200.56264"
"2819.81100","6.44128","22.87877","88.30558","0.01447","200.67476"
"2819.91100","6.44128","22.87462","88.30558","0.01447","200.63843"
"2820.01100","6.44128","22.85539","88.30558","0.01447","200.46976"
"2820.11100","6.44127","22.86846","88.30558","0.01447","200.58437"
"2820.21100","6.44126","22.90220","88.30558","0.01447","200.88034"
"2820.31100","6.44126","22.90381","88.30411","0.01447","200.89442"
"2820.41100","6.44125","22.89997","88.30411","0.01447","200.86078"
"2820.51100","6.44125","22.89526","88.30411","0.01447","200.81943"
"2820.61100","6.44124","22.90788","88.30411","0.01447","200.93018"
"2820.71100","6.44124","22.90413","88.30411","0.01447","200.89722"
"2820.81100","6.44123","22.89151","88.30411","0.01447","200.78651"
"2820.91100","6.44122","22.88546","88.31753","0.01447","200.73346"
"2821.01100","6.44121","22.91234","88.31753","0.01447","200.96922"
"2821.11100","6.44121","22.93793","88.31753","0.01447","201.19374"
"2821.21100","6.44120","22.93802","88.31753","0.01447","201.19452"
"2821.31100","6.44119","22.92142","88.31753","0.01447","201.04886"
"2821.41100","6.44117","22.91968","88.31753","0.01447","201.03360"
"2821.51100","6.44116","22.94590","88.32263","0.01447","201.26360"
"2821.61100","6.44115","22.92569","88.32263","0.01447","201.08636"
"2821.71100","6.44114","22.91780","88.32263","0.01447","201.01717"
"2821.81100","6.44112","22.92712","88.32263","0.01447","201.09888"
"2821.91100","6.44111","22.96319","88.32263","0.01447","201.41527"
"2822.01100","6.44109","22.96712","88.33167","0.01447","201.44971"
"2822.11100","6.44107","22.96119","88.33167","0.01447","201.39772"
"2822.21100","6.44104","22.97748","88.33167","0.01446","201.54063"
"2822.31100","6.44101","22.99493","88.33167","0.01446","201.69366"
"2822.41100","6.44098","22.98153","88.33167","0.01446","201.57613"
"2822.51100","6.44096","22.96429","88.33167","0.01446","201.42491"
"2822.61100","6.44093","22.96831","88.34319","0.01446","201.46019"
"2822.71100","6.44091","22.99799","88.34319","0.01446","201.72049"
"2822.81100","6.44087","22.97818","88.34319","0.01446","201.54678"
"2822.91100","6.44083","22.94725","88.34319","0.01446","201.27548"
"2823.01100","6.44078","22.98406","88.34319","0.01446","201.59831"
"2823.11100","6.44073","22.96850","88.34319","0.01446","201.46184"
