Repository: Mecanon/morphing_wing

File: experimental/sma_database/flexinol_isobaric_trained_200MPa.csv (part 50 of 86)
Test : Start of hold value,"200.00000",MPa
Time,Extension,Load,Temperature: Chamber 3119-600 1 1,Tensile strain (Extension),Tensile stress
(s),(mm),(N),(C),(mm/mm),(MPa)
"2898.32400","0.06553","22.85177","97.32751","-0.02652","200.43797"
"2898.42400","0.06681","22.84284","97.27322","-0.02651","200.35970"
"2898.52400","0.06803","22.77388","97.27322","-0.02650","199.75476"
"2898.62400","0.06958","22.73057","97.27322","-0.02649","199.37488"
"2898.72400","0.07154","22.69417","97.27322","-0.02647","199.05563"
"2898.82400","0.07348","22.69806","97.27322","-0.02645","199.08974"
"2898.92400","0.07535","22.72615","97.19240","-0.02643","199.33614"
"2899.02400","0.07744","22.80217","97.19240","-0.02641","200.00296"
"2899.12400","0.07995","22.84269","97.19240","-0.02638","200.35835"
"2899.22400","0.08219","22.84010","97.19240","-0.02636","200.33565"
"2899.32400","0.08429","22.81859","97.19240","-0.02634","200.14699"
"2899.42400","0.08670","22.81352","97.19240","-0.02632","200.10248"
"2899.52400","0.08915","22.79576","97.13892","-0.02630","199.94669"
"2899.62400","0.09120","22.75846","97.13892","-0.02628","199.61958"
"2899.72400","0.09330","22.73074","97.13892","-0.02625","199.37640"
"2899.82400","0.09581","22.72012","97.13892","-0.02623","199.28328"
"2899.92400","0.09811","22.74071","97.13892","-0.02621","199.46385"
"2900.02400","0.10013","22.78034","97.08839","-0.02619","199.81149"
"2900.12400","0.10230","22.82774","97.08839","-0.02617","200.22720"
"2900.22400","0.10443","22.88785","97.08839","-0.02615","200.75444"
"2900.32400","0.10607","22.91716","97.08839","-0.02613","201.01157"
"2900.42400","0.10737","22.90851","97.08839","-0.02612","200.93565"
"2900.52400","0.10866","22.85962","97.08839","-0.02611","200.50685"
"2900.62400","0.11009","22.83786","97.04282","-0.02609","200.31601"
"2900.72400","0.11150","22.82966","97.04282","-0.02608","200.24408"
"2900.82400","0.11272","22.82897","97.04282","-0.02607","200.23796"
"2900.92400","0.11369","22.80583","97.04282","-0.02606","200.03505"
"2901.02400","0.11448","22.78210","97.04282","-0.02605","199.82689"
"2901.12400","0.11520","22.74640","96.99811","-0.02604","199.51379"
"2901.22400","0.11592","22.73696","96.99811","-0.02603","199.43094"
"2901.32400","0.11677","22.69939","96.99811","-0.02603","199.10143"
"2901.42400","0.11790","22.68561","96.99811","-0.02602","198.98056"
"2901.52400","0.11928","22.68758","96.99811","-0.02600","198.99782"
"2901.62400","0.12069","22.71786","96.99811","-0.02599","199.26344"
"2901.72400","0.12202","22.74349","96.92986","-0.02598","199.48824"
"2901.82400","0.12334","22.77689","96.92986","-0.02596","199.78117"
"2901.92400","0.12485","22.82198","96.92986","-0.02595","200.17665"
"2902.02400","0.12682","22.82008","96.92986","-0.02593","200.16000"
"2902.12400","0.12894","22.81108","96.92986","-0.02591","200.08109"
"2902.22400","0.13085","22.80288","96.88467","-0.02589","200.00912"
"2902.32400","0.13281","22.78459","96.88467","-0.02587","199.84875"
"2902.42400","0.13538","22.79248","96.88467","-0.02585","199.91794"
"2902.52400","0.13804","22.81030","96.88467","-0.02582","200.07426"
"2902.62400","0.14040","22.79400","96.88467","-0.02580","199.93129"
"2902.72400","0.14324","22.78841","96.88467","-0.02577","199.88225"
"2902.82400","0.14625","22.78630","96.83636","-0.02574","199.86377"
"2902.92400","0.14888","22.78176","96.83636","-0.02571","199.82396"
"2903.02400","0.15187","22.79203","96.83636","-0.02568","199.91397"
"2903.12400","0.15451","22.78761","96.83636","-0.02566","199.87523"
"2903.22400","0.15659","22.76656","96.83636","-0.02564","199.69061"
"2903.32400","0.15878","22.78345","96.78468","-0.02562","199.83871"
"2903.42400","0.16104","22.80295","96.78468","-0.02560","200.00977"
"2903.52400","0.16281","22.83187","96.78468","-0.02558","200.26347"
"2903.62400","0.16439","22.82390","96.78468","-0.02556","200.19350"
"2903.72400","0.16623","22.83263","96.78468","-0.02555","200.27008"
"2903.82400","0.16859","22.82047","96.78468","-0.02552","200.16341"
"2903.92400","0.17087","22.80148","96.73214","-0.02550","199.99689"
"2904.02400","0.17297","22.78859","96.73214","-0.02548","199.88377"
"2904.12400","0.17552","22.78513","96.73214","-0.02545","199.85349"
"2904.22400","0.17823","22.76898","96.73214","-0.02543","199.71179"
"2904.32400","0.18048","22.78481","96.73214","-0.02541","199.85062"
"2904.42400","0.18303","22.80057","96.64453","-0.02538","199.98888"
"2904.52400","0.18598","22.82313","96.64453","-0.02535","200.18678"
"2904.62400","0.18862","22.83820","96.64453","-0.02533","200.31897"
"2904.72400","0.19161","22.86588","96.64453","-0.02530","200.56175"
"2904.82400","0.19473","22.87035","96.64453","-0.02527","200.60095"
"2904.92400","0.19725","22.86239","96.64453","-0.02524","200.53111"
"2905.02400","0.19987","22.86026","96.58833","-0.02522","200.51245"
"2905.12400","0.20223","22.87855","96.58833","-0.02520","200.67284"
"2905.22400","0.20404","22.85860","96.58833","-0.02518","200.49786"
"2905.32400","0.20567","22.84978","96.58833","-0.02516","200.42053"
"2905.42400","0.20748","22.84617","96.58833","-0.02514","200.38889"
"2905.52400","0.20927","22.88346","96.53697","-0.02513","200.71590"
"2905.62400","0.21085","22.91030","96.53697","-0.02511","200.95137"
"2905.72400","0.21225","22.91539","96.53697","-0.02510","200.99605"
"2905.82400","0.21371","22.90787","96.53697","-0.02508","200.93005"
"2905.92400","0.21553","22.91867","96.53697","-0.02507","201.02477"
"2906.02400","0.21747","22.90666","96.53697","-0.02505","200.91945"
"2906.12400","0.21927","22.86955","96.49059","-0.02503","200.59396"
"2906.22400","0.22111","22.83533","96.49059","-0.02501","200.29378"
"2906.32400","0.22324","22.80878","96.49059","-0.02499","200.06094"
"2906.42400","0.22573","22.79244","96.49059","-0.02497","199.91760"
"2906.52400","0.22811","22.77286","96.49059","-0.02494","199.74582"
"2906.62400","0.23058","22.77935","96.49059","-0.02492","199.80273"
"2906.72400","0.23352","22.83835","96.44233","-0.02489","200.32028"
"2906.82400","0.23642","22.86482","96.44233","-0.02486","200.55249"
"2906.92400","0.23959","22.86719","96.44233","-0.02483","200.57320"
"2907.02400","0.24294","22.85578","96.44233","-0.02480","200.47316"
"2907.12400","0.24600","22.85574","96.44233","-0.02477","200.47284"
"2907.22400","0.24918","22.85873","96.36337","-0.02474","200.49901"
"2907.32400","0.25189","22.90297","96.36337","-0.02471","200.88708"
"2907.42400","0.25426","22.96431","96.36337","-0.02469","201.42511"
"2907.52400","0.25671","23.00577","96.36337","-0.02467","201.78871"
"2907.62400","0.25889","23.03656","96.36337","-0.02464","202.05879"
"2907.72400","0.26076","23.05013","96.36337","-0.02463","202.17781"
"2907.82400","0.26284","23.03253","96.30867","-0.02461","202.02344"
"2907.92400","0.26522","23.00333","96.30867","-0.02458","201.76738"
"2908.02400","0.26745","23.00996","96.30867","-0.02456","201.82550"
"2908.12400","0.26956","23.01970","96.30867","-0.02454","201.91096"
"2908.22400","0.27208","23.02286","96.30867","-0.02452","201.93863"
"2908.32400","0.27451","23.03637","96.25642","-0.02449","202.05717"
"2908.42400","0.27659","23.06889","96.25642","-0.02447","202.34242"
"2908.52400","0.27877","23.10099","96.25642","-0.02445","202.62395"
"2908.62400","0.28133","23.06240","96.25642","-0.02443","202.28543"
"2908.72400","0.28361","23.02519","96.25642","-0.02440","201.95909"
"2908.82400","0.28579","22.99370","96.25642","-0.02438","201.68288"
"2908.92400","0.28844","22.95934","96.20623","-0.02436","201.38155"
"2909.02400","0.29086","22.98390","96.20623","-0.02433","201.59692"
"2909.12400","0.29268","23.00020","96.20623","-0.02432","201.73988"
"2909.22400","0.29441","23.03430","96.20623","-0.02430","202.03897"
"2909.32400","0.29639","23.04502","96.20623","-0.02428","202.13303"
"2909.42400","0.29818","23.05650","96.13588","-0.02426","202.23372"
"2909.52400","0.29945","23.03768","96.13588","-0.02425","202.06862"
"2909.62400","0.30049","22.98921","96.13588","-0.02424","201.64354"
"2909.72400","0.30150","22.95248","96.13588","-0.02423","201.32132"
"2909.82400","0.30258","22.92765","96.13588","-0.02422","201.10353"
"2909.92400","0.30384","22.91617","96.13588","-0.02421","201.00282"
"2910.02400","0.30522","22.94439","96.08878","-0.02419","201.25034"
"2910.12400","0.30638","22.96240","96.08878","-0.02418","201.40834"
"2910.22400","0.30728","22.97778","96.08878","-0.02417","201.54324"
"2910.32400","0.30800","22.99249","96.08878","-0.02417","201.67229"
"2910.42400","0.30865","22.98465","96.08878","-0.02416","201.60350"
"2910.52400","0.30933","22.98566","96.04446","-0.02415","201.61234"
"2910.62400","0.31011","22.94640","96.04446","-0.02415","201.26801"
"2910.72400","0.31109","22.91876","96.04446","-0.02414","201.02560"
"2910.82400","0.31233","22.88715","96.04446","-0.02412","200.74828"
"2910.92400","0.31367","22.86205","96.04446","-0.02411","200.52817"
"2911.02400","0.31481","22.83753","96.04446","-0.02410","200.31311"
"2911.12400","0.31574","22.83168","95.99911","-0.02409","200.26181"
"2911.22400","0.31661","22.84364","95.99911","-0.02408","200.36668"
"2911.32400","0.31751","22.85720","95.99911","-0.02407","200.48561"
"2911.42400","0.31858","22.89467","95.99911","-0.02406","200.81425"
"2911.52400","0.31990","22.93171","95.99911","-0.02405","201.13913"
"2911.62400","0.32139","22.95253","95.99911","-0.02404","201.32179"
"2911.72400","0.32276","22.92071","95.95549","-0.02402","201.04271"
"2911.82400","0.32392","22.90272","95.95549","-0.02401","200.88487"
"2911.92400","0.32497","22.90973","95.95549","-0.02400","200.94633"
"2912.02400","0.32610","22.89588","95.95549","-0.02399","200.82486"
"2912.12400","0.32761","22.87469","95.95549","-0.02398","200.63898"
"2912.22400","0.32963","22.85950","95.88761","-0.02396","200.50574"
"2912.32400","0.33162","22.85306","95.88761","-0.02394","200.44926"
"2912.42400","0.33328","22.83985","95.88761","-0.02392","200.33340"
"2912.52400","0.33509","22.83680","95.88761","-0.02390","200.30667"
"2912.62400","0.33733","22.86654","95.88761","-0.02388","200.56754"
"2912.72400","0.33936","22.89609","95.88761","-0.02386","200.82674"
"2912.82400","0.34085","22.93316","95.83746","-0.02385","201.15184"
"2912.92400","0.34222","22.95938","95.83746","-0.02383","201.38184"
"2913.02400","0.34375","22.96609","95.83746","-0.02382","201.44072"
"2913.12400","0.34549","22.94309","95.83746","-0.02380","201.23898"
"2913.22400","0.34705","22.93976","95.83746","-0.02379","201.20979"
"2913.32400","0.34830","22.92490","95.79072","-0.02377","201.07944"
"2913.42400","0.34931","22.91742","95.79072","-0.02376","201.01379"
"2913.52400","0.35028","22.90575","95.79072","-0.02375","200.91142"
"2913.62400","0.35140","22.87944","95.79072","-0.02374","200.68066"
"2913.72400","0.35280","22.87589","95.79072","-0.02373","200.64952"
"2913.82400","0.35424","22.86433","95.79072","-0.02372","200.54816"
"2913.92400","0.35550","22.85230","95.74793","-0.02370","200.44261"
"2914.02400","0.35657","22.83552","95.74793","-0.02369","200.29546"
"2914.12400","0.35751","22.80313","95.74793","-0.02368","200.01140"
"2914.22400","0.35843","22.81612","95.74793","-0.02368","200.12529"
"2914.32400","0.35943","22.84667","95.74793","-0.02367","200.39325"
"2914.42400","0.36060","22.87294","95.70643","-0.02365","200.62370"
"2914.52400","0.36194","22.85919","95.70643","-0.02364","200.50307"
"2914.62400","0.36322","22.83585","95.70643","-0.02363","200.29831"
"2914.72400","0.36435","22.79598","95.70643","-0.02362","199.94867"
"2914.82400","0.36532","22.75795","95.70643","-0.02361","199.61507"
"2914.92400","0.36617","22.74342","95.70643","-0.02360","199.48766"
"2915.02400","0.36700","22.77676","95.62057","-0.02359","199.78006"
"2915.12400","0.36796","22.79391","95.62057","-0.02358","199.93045"
"2915.22400","0.36908","22.82703","95.62057","-0.02357","200.22096"
"2915.32400","0.37034","22.84204","95.62057","-0.02356","200.35262"
"2915.42400","0.37166","22.84528","95.62057","-0.02355","200.38106"
"2915.52400","0.37291","22.85119","95.62057","-0.02353","200.43289"
"2915.62400","0.37411","22.85238","95.56535","-0.02352","200.44333"
"2915.72400","0.37540","22.84163","95.56535","-0.02351","200.34909"
"2915.82400","0.37694","22.84130","95.56535","-0.02350","200.34610"
"2915.92400","0.37856","22.85358","95.56535","-0.02348","200.45386"
"2916.02400","0.38011","22.84758","95.56535","-0.02346","200.40125"
"2916.12400","0.38159","22.84973","95.50828","-0.02345","200.42006"
"2916.22400","0.38307","22.87202","95.50828","-0.02344","200.61565"
"2916.32400","0.38460","22.90277","95.50828","-0.02342","200.88536"
"2916.42400","0.38614","22.94529","95.50828","-0.02341","201.25826"
"2916.52400","0.38750","22.94631","95.50828","-0.02339","201.26723"
"2916.62400","0.38860","22.90789","95.45238","-0.02338","200.93024"
"2916.72400","0.38956","22.86796","95.45238","-0.02337","200.57997"
"2916.82400","0.39045","22.83206","95.45238","-0.02336","200.26511"
"2916.92400","0.39130","22.79861","95.45238","-0.02336","199.97168"
"2917.02400","0.39217","22.80470","95.45238","-0.02335","200.02510"
"2917.12400","0.39308","22.84057","95.45238","-0.02334","200.33975"
"2917.22400","0.39396","22.85842","95.40891","-0.02333","200.49632"
"2917.32400","0.39479","22.85723","95.40891","-0.02332","200.48586"
"2917.42400","0.39555","22.83745","95.40891","-0.02331","200.31236"
"2917.52400","0.39625","22.84601","95.40891","-0.02331","200.38744"
"2917.62400","0.39688","22.84784","95.40891","-0.02330","200.40349"
"2917.72400","0.39749","22.83435","95.34803","-0.02330","200.28519"
"2917.82400","0.39814","22.81479","95.34803","-0.02329","200.11359"
"2917.92400","0.39882","22.81126","95.34803","-0.02328","200.08264"
"2918.02400","0.39956","22.78926","95.34803","-0.02328","199.88966"
"2918.12400","0.40035","22.78547","95.34803","-0.02327","199.85641"
"2918.22400","0.40112","22.75775","95.34803","-0.02326","199.61333"
"2918.32400","0.40184","22.75143","95.30274","-0.02325","199.55785"
"2918.42400","0.40250","22.74211","95.30274","-0.02325","199.47610"
"2918.52400","0.40315","22.72523","95.30274","-0.02324","199.32808"
"2918.62400","0.40381","22.71949","95.30274","-0.02323","199.27776"
"2918.72400","0.40445","22.69459","95.30274","-0.02323","199.05934"
"2918.82400","0.40508","22.68389","95.26208","-0.02322","198.96548"
"2918.92400","0.40571","22.65430","95.26208","-0.02322","198.70593"
"2919.02400","0.40638","22.59649","95.26208","-0.02321","198.19882"
"2919.12400","0.40714","22.55364","95.26208","-0.02320","197.82303"
"2919.22400","0.40799","22.55955","95.26208","-0.02319","197.87485"
"2919.32400","0.40891","22.58816","95.26208","-0.02318","198.12579"
"2919.42400","0.40988","22.64731","95.21064","-0.02317","198.64459"
"2919.52400","0.41084","22.69394","95.21064","-0.02317","199.05365"
"2919.62400","0.41173","22.68707","95.21064","-0.02316","198.99332"
"2919.72400","0.41257","22.62450","95.21064","-0.02315","198.44458"
"2919.82400","0.41340","22.56445","95.21064","-0.02314","197.91786"
"2919.92400","0.41424","22.55629","95.16185","-0.02313","197.84625"
"2920.02400","0.41523","22.61333","95.16185","-0.02312","198.34654"
"2920.12400","0.41644","22.66413","95.16185","-0.02311","198.79211"
"2920.22400","0.41783","22.67307","95.16185","-0.02310","198.87056"
"2920.32400","0.41921","22.64165","95.16185","-0.02308","198.59500"
"2920.42400","0.42062","22.62320","95.16185","-0.02307","198.43317"
"2920.52400","0.42208","22.61004","95.08915","-0.02306","198.31772"
"2920.62400","0.42379","22.62173","95.08915","-0.02304","198.42029"
"2920.72400","0.42574","22.59141","95.08915","-0.02302","198.15428"
"2920.82400","0.42734","22.55602","95.08915","-0.02301","197.84393"
"2920.92400","0.42880","22.53035","95.08915","-0.02299","197.61877"
"2921.02400","0.43066","22.56645","95.08915","-0.02297","197.93535"
"2921.12400","0.43313","22.62924","95.04210","-0.02295","198.48615"
"2921.22400","0.43554","22.69025","95.04210","-0.02293","199.02127"
"2921.32400","0.43756","22.67302","95.04210","-0.02291","198.87016"
"2921.42400","0.43959","22.60370","95.04210","-0.02289","198.26213"
"2921.52400","0.44196","22.56412","95.04210","-0.02286","197.91495"
"2921.62400","0.44396","22.58746","94.99827","-0.02284","198.11964"
"2921.72400","0.44543","22.60826","94.99827","-0.02283","198.30211"
"2921.82400","0.44676","22.63008","94.99827","-0.02282","198.49347"
"2921.92400","0.44822","22.66043","94.99827","-0.02280","198.75966"
"2922.02400","0.44989","22.67712","94.99827","-0.02279","198.90613"
"2922.12400","0.45154","22.67370","94.99827","-0.02277","198.87611"
"2922.22400","0.45309","22.66615","94.95204","-0.02275","198.80989"
"2922.32400","0.45457","22.63597","94.95204","-0.02274","198.54514"
"2922.42400","0.45627","22.58798","94.95204","-0.02272","198.12425"
"2922.52400","0.45837","22.58127","94.95204","-0.02270","198.06537"
"2922.62400","0.46037","22.66952","94.95204","-0.02268","198.83940"
"2922.72400","0.46200","22.74782","94.90984","-0.02267","199.52625"
"2922.82400","0.46373","22.74534","94.90984","-0.02265","199.50447"
"2922.92400","0.46600","22.68075","94.90984","-0.02263","198.93793"
"2923.02400","0.46849","22.63968","94.90984","-0.02260","198.57770"
"2923.12400","0.47058","22.61635","94.90984","-0.02258","198.37303"
"2923.22400","0.47278","22.61365","94.90984","-0.02256","198.34940"
"2923.32400","0.47541","22.67543","94.84325","-0.02254","198.89130"
"2923.42400","0.47804","22.71709","94.84325","-0.02251","199.25667"
"2923.52400","0.48065","22.77479","94.84325","-0.02249","199.76279"
"2923.62400","0.48376","22.77651","94.84325","-0.02246","199.77785"
"2923.72400","0.48650","22.73277","94.84325","-0.02243","199.39417"
"2923.82400","0.48903","22.68032","94.80253","-0.02240","198.93413"
"2923.92400","0.49187","22.68081","94.80253","-0.02238","198.93843"
"2924.02400","0.49419","22.70211","94.80253","-0.02235","199.12529"
"2924.12400","0.49601","22.73663","94.80253","-0.02234","199.42802"
"2924.22400","0.49778","22.79324","94.80253","-0.02232","199.92461"
"2924.32400","0.49965","22.80041","94.80253","-0.02230","199.98746"
"2924.42400","0.50147","22.76179","94.76054","-0.02228","199.64874"
"2924.52400","0.50311","22.68857","94.76054","-0.02227","199.00648"
"2924.62400","0.50484","22.63225","94.76054","-0.02225","198.51251"
"2924.72400","0.50695","22.67256","94.76054","-0.02223","198.86607"
"2924.82400","0.50914","22.75150","94.76054","-0.02221","199.55849"
"2924.92400","0.51120","22.74219","94.71777","-0.02219","199.47679"
"2925.02400","0.51348","22.63496","94.71777","-0.02217","198.53632"
"2925.12400","0.51619","22.60451","94.71777","-0.02214","198.26921"
"2925.22400","0.51875","22.61064","94.71777","-0.02212","198.32297"
"2925.32400","0.52120","22.66615","94.71777","-0.02209","198.80988"
"2925.42400","0.52396","22.74213","94.71777","-0.02207","199.47635"
"2925.52400","0.52714","22.78692","94.64782","-0.02203","199.86914"
"2925.62400","0.53066","22.73869","94.64782","-0.02200","199.44617"
"2925.72400","0.53431","22.66608","94.64782","-0.02196","198.80930"
"2925.82400","0.53786","22.67209","94.64782","-0.02193","198.86201"
"2925.92400","0.54129","22.71929","94.64782","-0.02190","199.27594"
"2926.02400","0.54412","22.78267","94.64782","-0.02187","199.83185"
"2926.12400","0.54691","22.84496","94.59729","-0.02184","200.37827"
"2926.22400","0.54966","22.86526","94.59729","-0.02182","200.55632"
"2926.32400","0.55228","22.79028","94.59729","-0.02179","199.89862"
"2926.42400","0.55531","22.71815","94.59729","-0.02176","199.26602"
"2926.52400","0.55830","22.78406","94.59729","-0.02173","199.84410"
"2926.62400","0.56144","22.88849","94.54531","-0.02170","200.76004"
"2926.72400","0.56491","22.91208","94.54531","-0.02167","200.96696"
"2926.82400","0.56800","22.86432","94.54531","-0.02164","200.54810"
"2926.92400","0.57120","22.80906","94.54531","-0.02161","200.06332"
"2927.02400","0.57449","22.77110","94.54531","-0.02157","199.73045"
"2927.12400","0.57825","22.85378","94.54531","-0.02154","200.45560"
"2927.22400","0.58209","22.93210","94.49078","-0.02150","201.14255"
"2927.32400","0.58541","22.91665","94.49078","-0.02147","201.00710"
"2927.42400","0.58891","22.87698","94.49078","-0.02143","200.65907"
"2927.52400","0.59133","22.82202","94.49078","-0.02141","200.17705"
"2927.62400","0.59352","22.81864","94.49078","-0.02139","200.14742"
"2927.72400","0.59599","22.86276","94.44166","-0.02136","200.53442"
"2927.82400","0.59812","22.95116","94.44166","-0.02134","201.30972"
"2927.92400","0.60003","22.95111","94.44166","-0.02133","201.30931"
"2928.02400","0.60241","22.84986","94.44166","-0.02130","200.42123"
"2928.12400","0.60515","22.83091","94.44166","-0.02128","200.25502"
"2928.22400","0.60755","22.91284","94.44166","-0.02125","200.97365"
"2928.32400","0.61028","22.95094","94.36253","-0.02123","201.30783"
"2928.42400","0.61351","22.92327","94.36253","-0.02119","201.06514"
"2928.52400","0.61611","22.83282","94.36253","-0.02117","200.27174"
"2928.62400","0.61890","22.82295","94.36253","-0.02114","200.18517"
"2928.72400","0.62234","22.87261","94.36253","-0.02111","200.62080"
"2928.82400","0.62597","22.95060","94.31020","-0.02107","201.30487"
"2928.92400","0.63016","22.98992","94.31020","-0.02103","201.64969"
"2929.02400","0.63367","22.95139","94.31020","-0.02100","201.31178"
"2929.12400","0.63742","22.89178","94.31020","-0.02096","200.78891"
"2929.22400","0.64024","22.83689","94.31020","-0.02093","200.30750"
"2929.32400","0.64285","22.81089","94.31020","-0.02091","200.07945"
"2929.42400","0.64582","22.85003","94.25468","-0.02088","200.42268"
"2929.52400","0.64827","22.92490","94.25468","-0.02086","201.07944"
"2929.62400","0.65096","22.93680","94.25468","-0.02083","201.18381"
"2929.72400","0.65404","22.88659","94.25468","-0.02080","200.74336"
"2929.82400","0.65676","22.83365","94.25468","-0.02077","200.27905"
"2929.92400","0.65983","22.86411","94.19476","-0.02074","200.54622"
"2930.02400","0.66295","22.91244","94.19476","-0.02071","200.97014"
"2930.12400","0.66557","22.96387","94.19476","-0.02069","201.42126"
"2930.22400","0.66851","22.99679","94.19476","-0.02066","201.71001"
"2930.32400","0.67172","22.92642","94.19476","-0.02063","201.09273"
"2930.42400","0.67490","22.87950","94.19476","-0.02060","200.68117"
"2930.52400","0.67820","22.95519","94.13619","-0.02056","201.34512"
"2930.62400","0.68097","23.05329","94.13619","-0.02054","202.20552"
"2930.72400","0.68358","23.05544","94.13619","-0.02051","202.22443"
"2930.82400","0.68592","22.99290","94.13619","-0.02049","201.67587"
"2930.92400","0.68768","22.92372","94.13619","-0.02047","201.06911"
"2931.02400","0.68914","22.87614","94.07668","-0.02046","200.65178"
"2931.12400","0.69056","22.90332","94.07668","-0.02044","200.89014"
"2931.22400","0.69209","22.98113","94.07668","-0.02043","201.57266"
"2931.32400","0.69358","22.98815","94.07668","-0.02042","201.63423"
"2931.42400","0.69485","22.89595","94.07668","-0.02040","200.82547"
"2931.52400","0.69604","22.83509","94.07668","-0.02039","200.29172"
"2931.62400","0.69726","22.89671","93.99557","-0.02038","200.83218"
"2931.72400","0.69865","22.95980","93.99557","-0.02037","201.38553"
"2931.82400","0.70025","22.88409","93.99557","-0.02035","200.72147"
"2931.92400","0.70181","22.78954","93.99557","-0.02033","199.89218"
"2932.02400","0.70325","22.80486","93.99557","-0.02032","200.02649"
"2932.12400","0.70474","22.90309","93.94377","-0.02031","200.88812"
"2932.22400","0.70651","22.94396","93.94377","-0.02029","201.24663"
"2932.32400","0.70846","22.89527","93.94377","-0.02027","200.81956"
"2932.42400","0.71020","22.82451","93.94377","-0.02025","200.19885"
"2932.52400","0.71182","22.80720","93.94377","-0.02024","200.04701"
"2932.62400","0.71349","22.85707","93.94377","-0.02022","200.48451"
"2932.72400","0.71550","22.93992","93.88949","-0.02020","201.21117"
"2932.82400","0.71778","22.93791","93.88949","-0.02018","201.19354"
"2932.92400","0.72002","22.86081","93.88949","-0.02016","200.51724"
"2933.02400","0.72255","22.80051","93.88949","-0.02013","199.98837"
"2933.12400","0.72545","22.86647","93.88949","-0.02010","200.56694"
"2933.22400","0.72777","22.95557","93.83618","-0.02008","201.34843"
"2933.32400","0.73003","22.97241","93.83618","-0.02006","201.49619"
"2933.42400","0.73258","22.94628","93.83618","-0.02004","201.26692"
"2933.52400","0.73464","22.89841","93.83618","-0.02002","200.84709"
"2933.62400","0.73613","22.84560","93.83618","-0.02000","200.38383"
"2933.72400","0.73763","22.82370","93.83618","-0.01999","200.19180"
"2933.82400","0.73951","22.81829","93.78901","-0.01997","200.14436"
"2933.92400","0.74160","22.89573","93.78901","-0.01995","200.82355"
"2934.02400","0.74324","22.91569","93.78901","-0.01993","200.99864"
"2934.12400","0.74468","22.86229","93.78901","-0.01992","200.53026"
"2934.22400","0.74639","22.76283","93.78901","-0.01990","199.65784"
"2934.32400","0.74870","22.77712","93.71714","-0.01988","199.78323"
"2934.42400","0.75081","22.83135","93.71714","-0.01986","200.25885"
"2934.52400","0.75252","22.88433","93.71714","-0.01984","200.72362"
"2934.62400","0.75438","22.87837","93.71714","-0.01982","200.67126"
"2934.72400","0.75694","22.86029","93.71714","-0.01980","200.51268"
"2934.82400","0.75935","22.84396","93.71714","-0.01978","200.36945"
"2934.92400","0.76127","22.79276","93.66737","-0.01976","199.92036"
"2935.02400","0.76342","22.78330","93.66737","-0.01974","199.83739"
"2935.12400","0.76621","22.81079","93.66737","-0.01971","200.07855"
"2935.22400","0.76863","22.85352","93.66737","-0.01968","200.45329"
"2935.32400","0.77098","22.85085","93.66737","-0.01966","200.42996"
"2935.42400","0.77396","22.76937","93.62181","-0.01963","199.71527"
"2935.52400","0.77634","22.74136","93.62181","-0.01961","199.46954"
"2935.62400","0.77816","22.73314","93.62181","-0.01959","199.39749"
"2935.72400","0.78019","22.70000","93.62181","-0.01957","199.10681"
"2935.82400","0.78242","22.68623","93.62181","-0.01955","198.98599"
"2935.92400","0.78413","22.67680","93.62181","-0.01953","198.90327"
"2936.02400","0.78550","22.70015","93.56724","-0.01952","199.10806"
"2936.12400","0.78684","22.73576","93.56724","-0.01951","199.42047"
"2936.22400","0.78852","22.73119","93.56724","-0.01949","199.38031"
"2936.32400","0.79048","22.66950","93.56724","-0.01947","198.83923"
"2936.42400","0.79219","22.58055","93.56724","-0.01946","198.05907"
"2936.52400","0.79360","22.56499","93.51257","-0.01944","197.92261"
"2936.62400","0.79515","22.65118","93.51257","-0.01943","198.67857"
"2936.72400","0.79711","22.72159","93.51257","-0.01941","199.29616"
"2936.82400","0.79921","22.71802","93.51257","-0.01939","199.26482"
"2936.92400","0.80103","22.69070","93.51257","-0.01937","199.02524"
"2937.02400","0.80280","22.65815","93.42282","-0.01935","198.73972"
"2937.12400","0.80489","22.66107","93.42282","-0.01933","198.76532"
"2937.22400","0.80723","22.65159","93.42282","-0.01931","198.68219"
"2937.32400","0.80960","22.65046","93.42282","-0.01929","198.67227"
"2937.42400","0.81217","22.71254","93.42282","-0.01926","199.21678"
"2937.52400","0.81543","22.80001","93.42282","-0.01923","199.98399"
"2937.62400","0.81870","22.83521","93.36184","-0.01920","200.29272"
"2937.72400","0.82224","22.78856","93.36184","-0.01916","199.88356"
"2937.82400","0.82555","22.75349","93.36184","-0.01913","199.57591"
"2937.92400","0.82869","22.74520","93.36184","-0.01910","199.50320"
"2938.02400","0.83175","22.74863","93.36184","-0.01907","199.53336"
"2938.12400","0.83465","22.72340","93.30605","-0.01904","199.31201"
"2938.22400","0.83769","22.73645","93.30605","-0.01901","199.42647"
"2938.32400","0.84045","22.79436","93.30605","-0.01899","199.93442"
"2938.42400","0.84336","22.85576","93.30605","-0.01896","200.47302"
"2938.52400","0.84654","22.84229","93.30605","-0.01893","200.35486"
"2938.62400","0.84935","22.81875","93.30605","-0.01890","200.14833"
"2938.72400","0.85231","22.82192","93.25058","-0.01887","200.17618"
"2938.82400","0.85528","22.81178","93.25058","-0.01884","200.08725"
"2938.92400","0.85789","22.76561","93.25058","-0.01882","199.68225"
"2939.02400","0.86099","22.76884","93.25058","-0.01879","199.71054"
"2939.12400","0.86430","22.83444","93.25058","-0.01875","200.28596"
"2939.22400","0.86751","22.91800","93.25058","-0.01872","201.01886"
"2939.32400","0.87096","22.92215","93.19438","-0.01869","201.05528"
"2939.42400","0.87346","22.90091","93.19438","-0.01867","200.86903"
"2939.52400","0.87568","22.90531","93.19438","-0.01864","200.90759"
"2939.62400","0.87803","22.91801","93.19438","-0.01862","201.01901"
"2939.72400","0.87991","22.88226","93.19438","-0.01860","200.70544"
"2939.82400","0.88140","22.84105","93.11385","-0.01859","200.34395"
"2939.92400","0.88286","22.78361","93.11385","-0.01857","199.84016"
"2940.02400","0.88462","22.75554","93.11385","-0.01856","199.59393"
"2940.12400","0.88656","22.75954","93.11385","-0.01854","199.62903"
"2940.22400","0.88807","22.82953","93.11385","-0.01852","200.24292"
"2940.32400","0.88932","22.86670","93.05774","-0.01851","200.56891"
"2940.42400","0.89057","22.81828","93.05774","-0.01850","200.14423"
"2940.52400","0.89208","22.75573","93.05774","-0.01848","199.59561"
"2940.62400","0.89399","22.72195","93.05774","-0.01847","199.29930"
"2940.72400","0.89575","22.67811","93.05774","-0.01845","198.91478"
"2940.82400","0.89721","22.64003","93.05774","-0.01843","198.58080"
"2940.92400","0.89876","22.64115","93.00360","-0.01842","198.59056"
"2941.02400","0.90081","22.66046","93.00360","-0.01840","198.75993"
"2941.12400","0.90337","22.66767","93.00360","-0.01837","198.82323"
"2941.22400","0.90571","22.66854","93.00360","-0.01835","198.83081"
"2941.32400","0.90846","22.65840","93.00360","-0.01832","198.74185"
"2941.42400","0.91227","22.61717","93.00360","-0.01829","198.38023"
"2941.52400","0.91588","22.61019","92.94621","-0.01825","198.31900"
"2941.62400","0.91999","22.60750","92.94621","-0.01821","198.29544"
"2941.72400","0.92336","22.63008","92.94621","-0.01818","198.49347"
"2941.82400","0.92694","22.67768","92.94621","-0.01814","198.91101"
"2941.92400","0.93031","22.66660","92.94621","-0.01811","198.81381"
"2942.02400","0.93354","22.64555","92.88142","-0.01808","198.62918"
"2942.12400","0.93702","22.63921","92.88142","-0.01805","198.57353"
"2942.22400","0.94002","22.70038","92.88142","-0.01802","199.11011"
"2942.32400","0.94343","22.74434","92.88142","-0.01798","199.49567"
"2942.42400","0.94651","22.75657","92.88142","-0.01795","199.60300"
"2942.52400","0.94955","22.74250","92.88142","-0.01792","199.47955"
"2942.62400","0.95299","22.70201","92.78020","-0.01789","199.12436"
"2942.72400","0.95615","22.66596","92.78020","-0.01786","198.80821"
"2942.82400","0.95995","22.64948","92.78020","-0.01782","198.66360"
"2942.92400","0.96356","22.64769","92.78020","-0.01779","198.64793"
"2943.02400","0.96718","22.66994","92.78020","-0.01775","198.84315"
"2943.12400","0.97025","22.68027","92.70844","-0.01772","198.93373"
"2943.22400","0.97279","22.69723","92.70844","-0.01770","199.08249"
"2943.32400","0.97533","22.72780","92.70844","-0.01767","199.35059"
"2943.42400","0.97751","22.75718","92.70844","-0.01765","199.60834"
"2943.52400","0.97946","22.75897","92.70844","-0.01763","199.62404"
"2943.62400","0.98165","22.67869","92.70844","-0.01761","198.91989"
"2943.72400","0.98396","22.63090","92.63825","-0.01759","198.50070"
"2943.82400","0.98600","22.69941","92.63825","-0.01757","199.10159"
"2943.92400","0.98787","22.77573","92.63825","-0.01755","199.77101"
"2944.02400","0.99003","22.75680","92.63825","-0.01753","199.60495"
"2944.12400","0.99213","22.70678","92.63825","-0.01751","199.16628"
"2944.22400","0.99386","22.69262","92.56777","-0.01749","199.04204"
"2944.32400","0.99553","22.65940","92.56777","-0.01748","198.75063"
"2944.42400","0.99755","22.64657","92.56777","-0.01746","198.63811"
"2944.52400","0.99977","22.65110","92.56777","-0.01744","198.67786"
"2944.62400","1.00187","22.69700","92.56777","-0.01742","199.08043"
"2944.72400","1.00431","22.71196","92.56777","-0.01739","199.21164"
"2944.82400","1.00763","22.66833","92.50396","-0.01736","198.82901"
"2944.92400","1.01083","22.60371","92.50396","-0.01733","198.26216"
"2945.02400","1.01436","22.63554","92.50396","-0.01729","198.54137"
"2945.12400","1.01777","22.68773","92.50396","-0.01726","198.99915"
"2945.22400","1.02065","22.72844","92.50396","-0.01723","199.35625"
"2945.32400","1.02387","22.71104","92.50396","-0.01720","199.20360"
"2945.42400","1.02639","22.65569","92.41253","-0.01718","198.71808"
"2945.52400","1.02887","22.65315","92.41253","-0.01715","198.69586"
"2945.62400","1.03195","22.73724","92.41253","-0.01712","199.43338"
"2945.72400","1.03439","22.78119","92.41253","-0.01710","199.81886"
"2945.82400","1.03657","22.71977","92.41253","-0.01708","199.28021"
"2945.92400","1.03926","22.66665","92.35000","-0.01705","198.81425"
"2946.02400","1.04169","22.66374","92.35000","-0.01703","198.78874"
"2946.12400","1.04359","22.69516","92.35000","-0.01701","199.06436"
"2946.22400","1.04579","22.73162","92.35000","-0.01699","199.38409"
"2946.32400","1.04869","22.72454","92.35000","-0.01696","199.32202"
"2946.42400","1.05131","22.66488","92.35000","-0.01693","198.79869"
"2946.52400","1.05437","22.58789","92.28946","-0.01691","198.12347"
"2946.62400","1.05802","22.63768","92.28946","-0.01687","198.56013"
"2946.72400","1.06117","22.70291","92.28946","-0.01684","199.13232"
"2946.82400","1.06472","22.66818","92.28946","-0.01680","198.82770"
"2946.92400","1.06748","22.57321","92.28946","-0.01678","197.99463"
"2947.02400","1.06996","22.51438","92.22525","-0.01675","197.47862"
"2947.12400","1.07298","22.51284","92.22525","-0.01672","197.46512"
"2947.22400","1.07558","22.58425","92.22525","-0.01670","198.09152"
"2947.32400","1.07822","22.58750","92.22525","-0.01667","198.12004"
"2947.42400","1.08125","22.49451","92.22525","-0.01664","197.30441"
"2947.52400","1.08378","22.45075","92.22525","-0.01662","196.92055"
"2947.62400","1.08638","22.47965","92.16061","-0.01659","197.17404"
"2947.72400","1.08944","22.55574","92.16061","-0.01656","197.84143"
"2947.82400","1.09200","22.54306","92.16061","-0.01654","197.73024"
"2947.92400","1.09474","22.50480","92.16061","-0.01651","197.39462"
"2948.02400","1.09829","22.45115","92.16061","-0.01648","196.92403"
"2948.12400","1.10217","22.41748","92.05372","-0.01644","196.62877"
"2948.22400","1.10706","22.47109","92.05372","-0.01639","197.09894"
"2948.32400","1.11216","22.54594","92.05372","-0.01634","197.75545"
"2948.42400","1.11698","22.56351","92.05372","-0.01630","197.90962"
"2948.52400","1.12167","22.56323","92.05372","-0.01625","197.90714"
"2948.62400","1.12615","22.52348","92.05372","-0.01621","197.55844"
"2948.72400","1.13064","22.50879","91.97704","-0.01616","197.42967"
"2948.82400","1.13483","22.57483","91.97704","-0.01612","198.00891"
"2948.92400","1.13904","22.61263","91.97704","-0.01608","198.34042"
"2949.02400","1.14313","22.64289","91.97704","-0.01604","198.60590"
"2949.12400","1.14770","22.67478","91.97704","-0.01600","198.88554"
"2949.22400","1.15280","22.64978","91.89929","-0.01595","198.66628"
"2949.32400","1.15785","22.63864","91.89929","-0.01590","198.56853"
"2949.42400","1.16279","22.64479","91.89929","-0.01585","198.62248"
"2949.52400","1.16661","22.65009","91.89929","-0.01581","198.66896"
"2949.62400","1.17053","22.69056","91.89929","-0.01578","199.02397"
"2949.72400","1.17387","22.75030","91.89929","-0.01574","199.54797"
"2949.82400","1.17751","22.77262","91.82446","-0.01571","199.74370"
"2949.92400","1.18039","22.73016","91.82446","-0.01568","199.37132"
"2950.02400","1.18332","22.67475","91.82446","-0.01565","198.88527"
"2950.12400","1.18637","22.68586","91.82446","-0.01562","198.98276"
"2950.22400","1.18892","22.67025","91.82446","-0.01560","198.84584"
"2950.32400","1.19251","22.69956","91.82446","-0.01556","199.10294"
"2950.42400","1.19658","22.76197","91.71313","-0.01552","199.65036"
"2950.52400","1.20150","22.80408","91.71313","-0.01547","200.01970"
"2950.62400","1.20669","22.84124","91.71313","-0.01542","200.34561"
"2950.72400","1.21202","22.87092","91.71313","-0.01537","200.60597"
"2950.82400","1.21664","22.88720","91.71313","-0.01533","200.74870"
"2950.92400","1.22097","22.92743","91.64147","-0.01528","201.10158"
"2951.02400","1.22509","22.89858","91.64147","-0.01524","200.84854"
"2951.12400","1.22870","22.86514","91.64147","-0.01521","200.55521"
"2951.22400","1.23202","22.85136","91.64147","-0.01518","200.43440"
"2951.32400","1.23529","22.82765","91.64147","-0.01515","200.22644"
"2951.42400","1.23836","22.80531","91.64147","-0.01512","200.03047"
"2951.52400","1.24234","22.79781","91.57610","-0.01508","199.96471"
"2951.62400","1.24633","22.83552","91.57610","-0.01504","200.29541"
"2951.72400","1.25085","22.87955","91.57610","-0.01499","200.68161"
"2951.82400","1.25489","22.92737","91.57610","-0.01495","201.10112"
"2951.92400","1.25870","22.94725","91.57610","-0.01492","201.27547"
"2952.02400","1.26150","22.93736","91.51569","-0.01489","201.18874"
"2952.12400","1.26462","22.93034","91.51569","-0.01486","201.12715"
"2952.22400","1.26767","22.96454","91.51569","-0.01483","201.42708"
"2952.32400","1.27024","22.95466","91.51569","-0.01481","201.34042"
"2952.42400","1.27298","22.90995","91.51569","-0.01478","200.94830"
"2952.52400","1.27542","22.89527","91.51569","-0.01475","200.81955"
"2952.62400","1.27735","22.85944","91.44902","-0.01474","200.50528"
"2952.72400","1.27940","22.83477","91.44902","-0.01472","200.28886"
"2952.82400","1.28164","22.82641","91.44902","-0.01469","200.21558"
"2952.92400","1.28358","22.82376","91.44902","-0.01468","200.19234"
"2953.02400","1.28535","22.80085","91.44902","-0.01466","199.99136"
"2953.12400","1.28764","22.80139","91.38281","-0.01464","199.99606"
"2953.22400","1.29052","22.80398","91.38281","-0.01461","200.01884"
"2953.32400","1.29335","22.83300","91.38281","-0.01458","200.27332"
"2953.42400","1.29679","22.88161","91.38281","-0.01455","200.69974"
"2953.52400","1.30040","22.93271","91.38281","-0.01451","201.14796"
"2953.62400","1.30379","22.95716","91.38281","-0.01448","201.36234"
"2953.72400","1.30715","22.95875","91.29459","-0.01445","201.37631"
"2953.82400","1.30984","22.95717","91.29459","-0.01442","201.36249"
"2953.92400","1.31311","22.96983","91.29459","-0.01439","201.47351"
"2954.02400","1.31627","22.97868","91.29459","-0.01436","201.55115"
"2954.12400","1.31902","22.95997","91.29459","-0.01433","201.38704"
"2954.22400","1.32215","22.91530","91.23862","-0.01430","200.99522"
"2954.32400","1.32466","22.88302","91.23862","-0.01428","200.71205"
"2954.42400","1.32676","22.87954","91.23862","-0.01426","200.68158"
"2954.52400","1.32916","22.84904","91.23862","-0.01423","200.41402"
"2954.62400","1.33145","22.85662","91.23862","-0.01421","200.48055"
"2954.72400","1.33329","22.86547","91.18283","-0.01419","200.55817"
"2954.82400","1.33539","22.82850","91.18283","-0.01417","200.23387"
"2954.92400","1.33846","22.79592","91.18283","-0.01414","199.94809"
"2955.02400","1.34141","22.79467","91.18283","-0.01411","199.93716"
"2955.12400","1.34464","22.79830","91.18283","-0.01408","199.96899"
"2955.22400","1.34834","22.80494","91.18283","-0.01405","200.02727"
"2955.32400","1.35136","22.83981","91.12834","-0.01402","200.33308"
"2955.42400","1.35451","22.86738","91.12834","-0.01399","200.57489"
"2955.52400","1.35705","22.84364","91.12834","-0.01396","200.36670"
"2955.62400","1.35938","22.84597","91.12834","-0.01394","200.38715"
"2955.72400","1.36223","22.85175","91.12834","-0.01391","200.43782"
"2955.82400","1.36488","22.85620","91.07453","-0.01388","200.47687"
"2955.92400","1.36709","22.87506","91.07453","-0.01386","200.64224"
"2956.02400","1.36954","22.91191","91.07453","-0.01384","200.96548"
"2956.12400","1.37189","22.94354","91.07453","-0.01382","201.24295"
"2956.22400","1.37370","22.95430","91.07453","-0.01380","201.33733"
"2956.32400","1.37530","22.94092","91.07453","-0.01378","201.21994"
"2956.42400","1.37721","22.93771","90.98477","-0.01376","201.19179"
"2956.52400","1.37913","22.92039","90.98477","-0.01375","201.03986"
"2956.62400","1.38081","22.89650","90.98477","-0.01373","200.83034"
"2956.72400","1.38260","22.86638","90.98477","-0.01371","200.56610"
"2956.82400","1.38500","22.85522","90.98477","-0.01369","200.46823"
"2956.92400","1.38803","22.87387","90.92929","-0.01366","200.63185"
"2957.02400","1.39103","22.90763","90.92929","-0.01363","200.92790"
