Repository: Mecanon/morphing_wing

File: experimental/sma_database/flexinol_isobaric_200MPa_heating.csv (part 51 of 90)
Test : Start of hold value,"200.00000",MPa
Time,Extension,Load,Temperature: Chamber 3119-600 1 1,Tensile strain (Extension),Tensile stress
(s),(mm),(N),(C),(mm/mm),(MPa)
"3002.31100","6.12247","22.76518","91.31644","0.01143","199.67853"
"3002.41100","6.12187","22.76721","91.31644","0.01142","199.69629"
"3002.51100","6.12126","22.78245","91.31644","0.01142","199.82997"
"3002.61100","6.12058","22.79949","91.31644","0.01141","199.97945"
"3002.71100","6.11982","22.82309","91.33094","0.01140","200.18639"
"3002.81100","6.11891","22.84173","91.33094","0.01139","200.34995"
"3002.91100","6.11794","22.85640","91.33094","0.01139","200.47859"
"3003.01100","6.11701","22.83224","91.33094","0.01138","200.26669"
"3003.11100","6.11621","22.78083","91.33094","0.01137","199.81573"
"3003.21100","6.11552","22.74616","91.33094","0.01136","199.51166"
"3003.31100","6.11490","22.77039","91.34683","0.01136","199.72418"
"3003.41100","6.11432","22.83235","91.34683","0.01135","200.26768"
"3003.51100","6.11374","22.84731","91.34683","0.01135","200.39891"
"3003.61100","6.11315","22.77758","91.34683","0.01134","199.78728"
"3003.71100","6.11257","22.76118","91.34683","0.01133","199.64342"
"3003.81100","6.11195","22.80549","91.34683","0.01133","200.03204"
"3003.91100","6.11127","22.78556","91.36348","0.01132","199.85727"
"3004.01100","6.11057","22.69645","91.36348","0.01132","199.07559"
"3004.11100","6.10990","22.69681","91.36348","0.01131","199.07880"
"3004.21100","6.10927","22.75841","91.36348","0.01130","199.61908"
"3004.31100","6.10868","22.73715","91.36348","0.01130","199.43262"
"3004.41100","6.10818","22.69639","91.36348","0.01129","199.07507"
"3004.51100","6.10774","22.70229","91.37952","0.01129","199.12686"
"3004.61100","6.10736","22.74371","91.37952","0.01128","199.49017"
"3004.71100","6.10703","22.74572","91.37952","0.01128","199.50781"
"3004.81100","6.10677","22.68281","91.37952","0.01128","198.95599"
"3004.91100","6.10655","22.63819","91.37952","0.01128","198.56464"
"3005.01100","6.10636","22.65862","91.39017","0.01127","198.74385"
"3005.11100","6.10620","22.72448","91.39017","0.01127","199.32152"
"3005.21100","6.10604","22.73782","91.39017","0.01127","199.43852"
"3005.31100","6.10589","22.70113","91.39017","0.01127","199.11667"
"3005.41100","6.10575","22.67919","91.39017","0.01127","198.92424"
"3005.51100","6.10562","22.69096","91.39017","0.01127","199.02751"
"3005.61100","6.10551","22.73318","91.39836","0.01127","199.39784"
"3005.71100","6.10541","22.74939","91.39836","0.01127","199.54002"
"3005.81100","6.10532","22.71561","91.39836","0.01127","199.24371"
"3005.91100","6.10523","22.68630","91.39836","0.01126","198.98662"
"3006.01100","6.10514","22.72403","91.39836","0.01126","199.31758"
"3006.11100","6.10504","22.78440","91.39836","0.01126","199.84709"
"3006.21100","6.10494","22.80898","91.39872","0.01126","200.06265"
"3006.31100","6.10484","22.78087","91.39872","0.01126","199.81613"
"3006.41100","6.10476","22.71267","91.39872","0.01126","199.21791"
"3006.51100","6.10467","22.70163","91.39872","0.01126","199.12111"
"3006.61100","6.10460","22.73103","91.39872","0.01126","199.37892"
"3006.71100","6.10452","22.78685","91.39872","0.01126","199.86856"
"3006.81100","6.10444","22.78665","91.40852","0.01126","199.86684"
"3006.91100","6.10436","22.76406","91.40852","0.01126","199.66862"
"3007.01100","6.10427","22.72760","91.40852","0.01126","199.34885"
"3007.11100","6.10418","22.74565","91.40852","0.01125","199.50719"
"3007.21100","6.10409","22.78246","91.40852","0.01125","199.83002"
"3007.31100","6.10401","22.79186","91.40852","0.01125","199.91251"
"3007.41100","6.10392","22.76251","91.42126","0.01125","199.65511"
"3007.51100","6.10384","22.72480","91.42126","0.01125","199.32426"
"3007.61100","6.10375","22.70757","91.42126","0.01125","199.17313"
"3007.71100","6.10366","22.72141","91.42126","0.01125","199.29453"
"3007.81100","6.10357","22.77192","91.42126","0.01125","199.73761"
"3007.91100","6.10348","22.79814","91.43088","0.01125","199.96761"
"3008.01100","6.10340","22.74708","91.43088","0.01125","199.51974"
"3008.11100","6.10332","22.70350","91.43088","0.01125","199.13751"
"3008.21100","6.10325","22.69639","91.43088","0.01125","199.07509"
"3008.31100","6.10317","22.71545","91.43088","0.01124","199.24229"
"3008.41100","6.10309","22.77630","91.43088","0.01124","199.77600"
"3008.51100","6.10300","22.80923","91.44202","0.01124","200.06483"
"3008.61100","6.10292","22.80354","91.44202","0.01124","200.01492"
"3008.71100","6.10284","22.76364","91.44202","0.01124","199.66498"
"3008.81100","6.10275","22.72131","91.44202","0.01124","199.29369"
"3008.91100","6.10267","22.70922","91.44202","0.01124","199.18767"
"3009.01100","6.10260","22.73414","91.44202","0.01124","199.40627"
"3009.11100","6.10252","22.77941","91.44967","0.01124","199.80328"
"3009.21100","6.10245","22.80731","91.44967","0.01124","200.04800"
"3009.31100","6.10238","22.80096","91.44967","0.01124","199.99229"
"3009.41100","6.10230","22.79301","91.44967","0.01124","199.92259"
"3009.51100","6.10222","22.73948","91.44967","0.01124","199.45306"
"3009.61100","6.10215","22.72936","91.44967","0.01123","199.36432"
"3009.71100","6.10208","22.74242","91.45923","0.01123","199.47885"
"3009.81100","6.10202","22.75874","91.45923","0.01123","199.62198"
"3009.91100","6.10196","22.79649","91.45923","0.01123","199.95309"
"3010.01100","6.10190","22.81728","91.45923","0.01123","200.13542"
"3010.11100","6.10184","22.82676","91.45923","0.01123","200.21864"
"3010.21100","6.10178","22.80401","91.46682","0.01123","200.01907"
"3010.31100","6.10171","22.80358","91.46682","0.01123","200.01529"
"3010.41100","6.10164","22.80104","91.46682","0.01123","199.99303"
"3010.51100","6.10157","22.81294","91.46682","0.01123","200.09738"
"3010.61100","6.10150","22.85075","91.46682","0.01123","200.42905"
"3010.71100","6.10143","22.88918","91.46682","0.01123","200.76611"
"3010.81100","6.10137","22.90753","91.47540","0.01123","200.92706"
"3010.91100","6.10129","22.90835","91.47540","0.01123","200.93422"
"3011.01100","6.10121","22.88673","91.47540","0.01123","200.74466"
"3011.11100","6.10113","22.86651","91.47540","0.01123","200.56726"
"3011.21100","6.10106","22.84436","91.47540","0.01122","200.37299"
"3011.31100","6.10098","22.84077","91.47540","0.01122","200.34149"
"3011.41100","6.10091","22.86553","91.50490","0.01122","200.55869"
"3011.51100","6.10084","22.89151","91.50490","0.01122","200.78658"
"3011.61100","6.10077","22.90882","91.50490","0.01122","200.93843"
"3011.71100","6.10070","22.90394","91.50490","0.01122","200.89558"
"3011.81100","6.10064","22.88780","91.50490","0.01122","200.75400"
"3011.91100","6.10057","22.87427","91.50490","0.01122","200.63530"
"3012.01100","6.10050","22.84092","91.52784","0.01122","200.34283"
"3012.11100","6.10044","22.82398","91.52784","0.01122","200.19424"
"3012.21100","6.10038","22.82328","91.52784","0.01122","200.18806"
"3012.31100","6.10033","22.84693","91.52784","0.01122","200.39552"
"3012.41100","6.10027","22.87706","91.52784","0.01122","200.65981"
"3012.51100","6.10022","22.90208","91.54465","0.01122","200.87927"
"3012.61100","6.10017","22.90775","91.54465","0.01122","200.92902"
"3012.71100","6.10011","22.90212","91.54465","0.01122","200.87961"
"3012.81100","6.10005","22.89350","91.54465","0.01121","200.80402"
"3012.91100","6.10000","22.86338","91.54465","0.01121","200.53983"
"3013.01100","6.09994","22.82820","91.54465","0.01121","200.23120"
"3013.11100","6.09989","22.82310","91.56790","0.01121","200.18649"
"3013.21100","6.09983","22.83960","91.56790","0.01121","200.33124"
"3013.31100","6.09978","22.85599","91.56790","0.01121","200.47499"
"3013.41100","6.09972","22.90259","91.56790","0.01121","200.88370"
"3013.51100","6.09967","22.91741","91.56790","0.01121","201.01375"
"3013.61100","6.09960","22.91532","91.56790","0.01121","200.99536"
"3013.71100","6.09955","22.89117","91.58313","0.01121","200.78355"
"3013.81100","6.09949","22.86442","91.58313","0.01121","200.54895"
"3013.91100","6.09943","22.84007","91.58313","0.01121","200.33540"
"3014.01100","6.09937","22.81646","91.58313","0.01121","200.12827"
"3014.11100","6.09931","22.84033","91.58313","0.01121","200.33768"
"3014.21100","6.09926","22.85572","91.58313","0.01121","200.47260"
"3014.31100","6.09920","22.87786","91.59074","0.01121","200.66685"
"3014.41100","6.09915","22.89538","91.59074","0.01121","200.82053"
"3014.51100","6.09909","22.88556","91.59074","0.01121","200.73436"
"3014.61100","6.09904","22.87879","91.59074","0.01121","200.67502"
"3014.71100","6.09898","22.84650","91.59074","0.01120","200.39177"
"3014.81100","6.09892","22.82520","91.59074","0.01120","200.20494"
"3014.91100","6.09887","22.81929","91.59513","0.01120","200.15306"
"3015.01100","6.09881","22.81581","91.59513","0.01120","200.12253"
"3015.11100","6.09875","22.83998","91.59513","0.01120","200.33456"
"3015.21100","6.09869","22.86358","91.59513","0.01120","200.54161"
"3015.31100","6.09862","22.91084","91.59513","0.01120","200.95613"
"3015.41100","6.09855","22.93815","91.59513","0.01120","201.19568"
"3015.51100","6.09848","22.93189","91.59821","0.01120","201.14072"
"3015.61100","6.09841","22.92092","91.59821","0.01120","201.04454"
"3015.71100","6.09833","22.88359","91.59821","0.01120","200.71709"
"3015.81100","6.09825","22.85343","91.59821","0.01120","200.45256"
"3015.91100","6.09816","22.82763","91.59821","0.01120","200.22621"
"3016.01100","6.09807","22.84901","91.60149","0.01120","200.41374"
"3016.11100","6.09796","22.87285","91.60149","0.01119","200.62285"
"3016.21100","6.09786","22.88274","91.60149","0.01119","200.70961"
"3016.31100","6.09774","22.90539","91.60149","0.01119","200.90829"
"3016.41100","6.09761","22.92651","91.60149","0.01119","201.09351"
"3016.51100","6.09748","22.91189","91.60149","0.01119","200.96535"
"3016.61100","6.09732","22.91243","91.60403","0.01119","200.97003"
"3016.71100","6.09713","22.89554","91.60403","0.01119","200.82190"
"3016.81100","6.09690","22.88136","91.60403","0.01118","200.69751"
"3016.91100","6.09664","22.85827","91.60403","0.01118","200.49498"
"3017.01100","6.09633","22.85595","91.60403","0.01118","200.47466"
"3017.11100","6.09597","22.87417","91.60403","0.01118","200.63445"
"3017.21100","6.09553","22.89702","91.60944","0.01117","200.83485"
"3017.31100","6.09500","22.91906","91.60944","0.01117","201.02821"
"3017.41100","6.09439","22.93125","91.60944","0.01116","201.13510"
"3017.51100","6.09369","22.91714","91.60944","0.01115","201.01137"
"3017.61100","6.09297","22.87457","91.60944","0.01115","200.63795"
"3017.71100","6.09226","22.83025","91.60944","0.01114","200.24921"
"3017.81100","6.09159","22.82730","91.61874","0.01113","200.22339"
"3017.91100","6.09097","22.88041","91.61874","0.01113","200.68921"
"3018.01100","6.09037","22.89331","91.61874","0.01112","200.80237"
"3018.11100","6.08978","22.86965","91.61874","0.01112","200.59483"
"3018.21100","6.08914","22.79710","91.61874","0.01111","199.95847"
"3018.31100","6.08839","22.82196","91.62592","0.01110","200.17650"
"3018.41100","6.08751","22.88229","91.62592","0.01110","200.70564"
"3018.51100","6.08650","22.82717","91.62592","0.01109","200.22224"
"3018.61100","6.08539","22.78114","91.62592","0.01108","199.81844"
"3018.71100","6.08432","22.82578","91.62592","0.01106","200.20998"
"3018.81100","6.08330","22.83143","91.62592","0.01106","200.25961"
"3018.91100","6.08235","22.79589","91.64454","0.01105","199.94785"
"3019.01100","6.08135","22.73938","91.64454","0.01104","199.45215"
"3019.11100","6.08018","22.70550","91.64454","0.01103","199.15501"
"3019.21100","6.07870","22.69807","91.64454","0.01101","199.08981"
"3019.31100","6.07705","22.71939","91.64454","0.01100","199.27682"
"3019.41100","6.07555","22.71037","91.64454","0.01098","199.19775"
"3019.51100","6.07431","22.70003","91.65031","0.01097","199.10701"
"3019.61100","6.07317","22.69704","91.65031","0.01096","199.08086"
"3019.71100","6.07182","22.67673","91.65031","0.01095","198.90269"
"3019.81100","6.07017","22.65712","91.65031","0.01093","198.73068"
"3019.91100","6.06850","22.66443","91.65031","0.01091","198.79477"
"3020.01100","6.06704","22.65597","91.65031","0.01090","198.72058"
"3020.11100","6.06579","22.62072","91.65889","0.01089","198.41142"
"3020.21100","6.06460","22.57216","91.65889","0.01088","197.98549"
"3020.31100","6.06330","22.53131","91.65889","0.01086","197.62715"
"3020.41100","6.06189","22.55647","91.65889","0.01085","197.84784"
"3020.51100","6.06064","22.59076","91.65889","0.01084","198.14856"
"3020.61100","6.05965","22.58512","91.67091","0.01083","198.09914"
"3020.71100","6.05887","22.55979","91.67091","0.01082","197.87695"
"3020.81100","6.05822","22.51884","91.67091","0.01082","197.51778"
"3020.91100","6.05765","22.50352","91.67091","0.01081","197.38342"
"3021.01100","6.05715","22.49751","91.67091","0.01081","197.33073"
"3021.11100","6.05669","22.52538","91.67091","0.01080","197.57510"
"3021.21100","6.05624","22.56445","91.68518","0.01080","197.91785"
"3021.31100","6.05578","22.59133","91.68518","0.01079","198.15363"
"3021.41100","6.05533","22.57896","91.68518","0.01079","198.04515"
"3021.51100","6.05489","22.56999","91.68518","0.01078","197.96643"
"3021.61100","6.05446","22.55248","91.68518","0.01078","197.81285"
"3021.71100","6.05408","22.51077","91.68518","0.01078","197.44702"
"3021.81100","6.05377","22.48802","91.69671","0.01077","197.24747"
"3021.91100","6.05352","22.48548","91.69671","0.01077","197.22517"
"3022.01100","6.05333","22.49639","91.69671","0.01077","197.32088"
"3022.11100","6.05319","22.51903","91.69671","0.01077","197.51945"
"3022.21100","6.05307","22.54082","91.69671","0.01077","197.71053"
"3022.31100","6.05299","22.56338","91.69671","0.01077","197.90843"
"3022.41100","6.05293","22.57004","91.70708","0.01077","197.96683"
"3022.51100","6.05287","22.58157","91.70708","0.01077","198.06801"
"3022.61100","6.05283","22.57846","91.70708","0.01076","198.04076"
"3022.71100","6.05279","22.56462","91.70708","0.01076","197.91937"
"3022.81100","6.05276","22.54739","91.70708","0.01076","197.76819"
"3022.91100","6.05274","22.52895","91.70708","0.01076","197.60646"
"3023.01100","6.05272","22.53369","91.71879","0.01076","197.64804"
"3023.11100","6.05270","22.53967","91.71879","0.01076","197.70044"
"3023.21100","6.05268","22.57294","91.71879","0.01076","197.99226"
"3023.31100","6.05267","22.60466","91.71879","0.01076","198.27054"
"3023.41100","6.05265","22.63534","91.71879","0.01076","198.53961"
"3023.51100","6.05264","22.64420","91.71879","0.01076","198.61729"
"3023.61100","6.05263","22.64977","91.73052","0.01076","198.66618"
"3023.71100","6.05262","22.64383","91.73052","0.01076","198.61406"
"3023.81100","6.05262","22.62580","91.73052","0.01076","198.45599"
"3023.91100","6.05261","22.59938","91.73052","0.01076","198.22418"
"3024.01100","6.05261","22.57279","91.73052","0.01076","197.99095"
"3024.11100","6.05260","22.57967","91.73802","0.01076","198.05136"
"3024.21100","6.05260","22.60519","91.73802","0.01076","198.27521"
"3024.31100","6.05259","22.63490","91.73802","0.01076","198.53577"
"3024.41100","6.05259","22.66745","91.73802","0.01076","198.82124"
"3024.51100","6.05258","22.67905","91.73802","0.01076","198.92302"
"3024.61100","6.05258","22.69259","91.73802","0.01076","199.04181"
"3024.71100","6.05258","22.68391","91.75547","0.01076","198.96564"
"3024.81100","6.05258","22.66865","91.75547","0.01076","198.83182"
"3024.91100","6.05258","22.65399","91.75547","0.01076","198.70323"
"3025.01100","6.05258","22.62535","91.75547","0.01076","198.45200"
"3025.11100","6.05257","22.60808","91.75547","0.01076","198.30054"
"3025.21100","6.05257","22.61790","91.75547","0.01076","198.38663"
"3025.31100","6.05257","22.64844","91.76932","0.01076","198.65451"
"3025.41100","6.05257","22.65997","91.76932","0.01076","198.75563"
"3025.51100","6.05257","22.68975","91.76932","0.01076","199.01689"
"3025.61100","6.05257","22.71275","91.76932","0.01076","199.21857"
"3025.71100","6.05257","22.71276","91.76932","0.01076","199.21873"
"3025.81100","6.05257","22.72303","91.76932","0.01076","199.30875"
"3025.91100","6.05257","22.72283","91.78103","0.01076","199.30702"
"3026.01100","6.05257","22.70290","91.78103","0.01076","199.13222"
"3026.11100","6.05257","22.67550","91.78103","0.01076","198.89191"
"3026.21100","6.05257","22.65460","91.78103","0.01076","198.70860"
"3026.31100","6.05257","22.61881","91.78103","0.01076","198.39464"
"3026.41100","6.05257","22.60228","91.80199","0.01076","198.24962"
"3026.51100","6.05257","22.59362","91.80199","0.01076","198.17371"
"3026.61100","6.05257","22.60740","91.80199","0.01076","198.29457"
"3026.71100","6.05257","22.63930","91.80199","0.01076","198.57433"
"3026.81100","6.05257","22.67685","91.80199","0.01076","198.90375"
"3026.91100","6.05257","22.69946","91.80199","0.01076","199.10199"
"3027.01100","6.05257","22.71527","91.81544","0.01076","199.24071"
"3027.11100","6.05257","22.72179","91.81544","0.01076","199.29791"
"3027.21100","6.05257","22.71492","91.81544","0.01076","199.23764"
"3027.31100","6.05257","22.70408","91.81544","0.01076","199.14258"
"3027.41100","6.05257","22.68805","91.81544","0.01076","199.00198"
"3027.51100","6.05257","22.67796","91.81544","0.01076","198.91347"
"3027.61100","6.05257","22.67687","91.82704","0.01076","198.90393"
"3027.71100","6.05257","22.69329","91.82704","0.01076","199.04791"
"3027.81100","6.05257","22.72684","91.82704","0.01076","199.34219"
"3027.91100","6.05257","22.74846","91.82704","0.01076","199.53178"
"3028.01100","6.05257","22.75665","91.82704","0.01076","199.60368"
"3028.11100","6.05257","22.74239","91.82704","0.01076","199.47859"
"3028.21100","6.05257","22.71455","91.83653","0.01076","199.23439"
"3028.31100","6.05257","22.69560","91.83653","0.01076","199.06815"
"3028.41100","6.05257","22.66495","91.83653","0.01076","198.79932"
"3028.51100","6.05257","22.66511","91.83653","0.01076","198.80070"
"3028.61100","6.05258","22.66848","91.83653","0.01076","198.83029"
"3028.71100","6.05258","22.67813","91.85400","0.01076","198.91490"
"3028.81100","6.05257","22.70361","91.85400","0.01076","199.13847"
"3028.91100","6.05258","22.71526","91.85400","0.01076","199.24062"
"3029.01100","6.05258","22.72396","91.85400","0.01076","199.31696"
"3029.11100","6.05258","22.71690","91.85400","0.01076","199.25504"
"3029.21100","6.05258","22.69867","91.85400","0.01076","199.09509"
"3029.31100","6.05258","22.68514","91.86806","0.01076","198.97647"
"3029.41100","6.05258","22.66164","91.86806","0.01076","198.77034"
"3029.51100","6.05258","22.65770","91.86806","0.01076","198.73578"
"3029.61100","6.05258","22.67242","91.86806","0.01076","198.86488"
"3029.71100","6.05258","22.68222","91.86806","0.01076","198.95081"
"3029.81100","6.05258","22.71149","91.86806","0.01076","199.20758"
"3029.91100","6.05259","22.73818","91.87718","0.01076","199.44164"
"3030.01100","6.05259","22.75999","91.87718","0.01076","199.63297"
"3030.11100","6.05258","22.75825","91.87718","0.01076","199.61769"
"3030.21100","6.05259","22.73298","91.87718","0.01076","199.39604"
"3030.31100","6.05259","22.72564","91.87718","0.01076","199.33165"
"3030.41100","6.05258","22.71373","91.87718","0.01076","199.22722"
"3030.51100","6.05258","22.70744","91.88507","0.01076","199.17203"
"3030.61100","6.05259","22.70085","91.88507","0.01076","199.11421"
"3030.71100","6.05259","22.71297","91.88507","0.01076","199.22057"
"3030.81100","6.05259","22.74186","91.88507","0.01076","199.47397"
"3030.91100","6.05259","22.74894","91.88507","0.01076","199.53601"
"3031.01100","6.05259","22.76507","91.88507","0.01076","199.67749"
"3031.11100","6.05259","22.78488","91.88928","0.01076","199.85126"
"3031.21100","6.05259","22.77069","91.88928","0.01076","199.72678"
"3031.31100","6.05259","22.74879","91.88928","0.01076","199.53470"
"3031.41100","6.05259","22.71896","91.88928","0.01076","199.27304"
"3031.51100","6.05259","22.69525","91.88928","0.01076","199.06514"
"3031.61100","6.05259","22.69636","91.89278","0.01076","199.07484"
"3031.71100","6.05259","22.70991","91.89278","0.01076","199.19368"
"3031.81100","6.05259","22.74600","91.89278","0.01076","199.51028"
"3031.91100","6.05259","22.75599","91.89278","0.01076","199.59785"
"3032.01100","6.05259","22.77522","91.89278","0.01076","199.76659"
"3032.11100","6.05259","22.78493","91.89278","0.01076","199.85172"
"3032.21100","6.05259","22.77800","91.89951","0.01076","199.79097"
"3032.31100","6.05259","22.75227","91.89951","0.01076","199.56522"
"3032.41100","6.05259","22.73516","91.89951","0.01076","199.41519"
"3032.51100","6.05259","22.72314","91.89951","0.01076","199.30975"
"3032.61100","6.05259","22.73114","91.89951","0.01076","199.37994"
"3032.71100","6.05259","22.75064","91.89951","0.01076","199.55099"
"3032.81100","6.05259","22.78886","91.90545","0.01076","199.88617"
"3032.91100","6.05259","22.80962","91.90545","0.01076","200.06830"
"3033.01100","6.05259","22.81838","91.90545","0.01076","200.14511"
"3033.11100","6.05259","22.82290","91.90545","0.01076","200.18475"
"3033.21100","6.05259","22.79424","91.90545","0.01076","199.93336"
"3033.31100","6.05259","22.75204","91.90545","0.01076","199.56322"
"3033.41100","6.05259","22.73265","91.91229","0.01076","199.39311"
"3033.51100","6.05259","22.73583","91.91229","0.01076","199.42104"
"3033.61100","6.05259","22.75951","91.91229","0.01076","199.62875"
"3033.71100","6.05259","22.79952","91.91229","0.01076","199.97971"
"3033.81100","6.05259","22.82320","91.91229","0.01076","200.18738"
"3033.91100","6.05259","22.84343","91.92196","0.01076","200.36479"
"3034.01100","6.05259","22.84786","91.92196","0.01076","200.40372"
"3034.11100","6.05259","22.82972","91.92196","0.01076","200.24460"
"3034.21100","6.05259","22.79630","91.92196","0.01076","199.95140"
"3034.31100","6.05259","22.77687","91.92196","0.01076","199.78101"
"3034.41100","6.05259","22.76933","91.92196","0.01076","199.71486"
"3034.51100","6.05259","22.78312","91.93714","0.01076","199.83586"
"3034.61100","6.05259","22.80095","91.93714","0.01076","199.99220"
"3034.71100","6.05259","22.81322","91.93714","0.01076","200.09981"
"3034.81100","6.05259","22.83406","91.93714","0.01076","200.28262"
"3034.91100","6.05259","22.83849","91.93714","0.01076","200.32149"
"3035.01100","6.05259","22.82162","91.93714","0.01076","200.17352"
"3035.11100","6.05259","22.80350","91.94749","0.01076","200.01462"
"3035.21100","6.05259","22.79146","91.94749","0.01076","199.90903"
"3035.31100","6.05259","22.79432","91.94749","0.01076","199.93407"
"3035.41100","6.05259","22.78331","91.94749","0.01076","199.83748"
"3035.51100","6.05259","22.80751","91.94749","0.01076","200.04976"
"3035.61100","6.05259","22.81555","91.94749","0.01076","200.12027"
"3035.71100","6.05259","22.81989","91.95828","0.01076","200.15837"
"3035.81100","6.05259","22.83889","91.95828","0.01076","200.32498"
"3035.91100","6.05259","22.82523","91.95828","0.01076","200.20523"
"3036.01100","6.05259","22.80054","91.95828","0.01076","199.98866"
"3036.11100","6.05259","22.78693","91.95828","0.01076","199.86928"
"3036.21100","6.05259","22.76997","91.97267","0.01076","199.72049"
"3036.31100","6.05259","22.77299","91.97267","0.01076","199.74702"
"3036.41100","6.05259","22.78896","91.97267","0.01076","199.88705"
"3036.51100","6.05259","22.80830","91.97267","0.01076","200.05670"
"3036.61100","6.05259","22.83262","91.97267","0.01076","200.27005"
"3036.71100","6.05259","22.85023","91.97267","0.01076","200.42444"
"3036.81100","6.05259","22.86481","91.97926","0.01076","200.55235"
"3036.91100","6.05259","22.86235","91.97926","0.01076","200.53082"
"3037.01100","6.05258","22.85958","91.97926","0.01076","200.50648"
"3037.11100","6.05258","22.82839","91.97926","0.01076","200.23289"
"3037.21100","6.05258","22.79561","91.97926","0.01076","199.94539"
"3037.31100","6.05258","22.77683","91.97926","0.01076","199.78067"
"3037.41100","6.05258","22.78613","91.98929","0.01076","199.86224"
"3037.51100","6.05258","22.81280","91.98929","0.01076","200.09615"
"3037.61100","6.05258","22.83920","91.98929","0.01076","200.32773"
"3037.71100","6.05258","22.86922","91.98929","0.01076","200.59106"
"3037.81100","6.05258","22.88774","91.98929","0.01076","200.75351"
"3037.91100","6.05258","22.87003","91.98929","0.01076","200.59818"
"3038.01100","6.05258","22.84807","92.00872","0.01076","200.40550"
"3038.11100","6.05258","22.82613","92.00872","0.01076","200.21306"
"3038.21100","6.05258","22.79233","92.00872","0.01076","199.91661"
"3038.31100","6.05258","22.78590","92.00872","0.01076","199.86026"
"3038.41100","6.05258","22.81437","92.00872","0.01076","200.10997"
"3038.51100","6.05258","22.83831","92.00872","0.01076","200.31993"
"3038.61100","6.05258","22.86607","92.02277","0.01076","200.56342"
"3038.71100","6.05257","22.89120","92.02277","0.01076","200.78380"
"3038.81100","6.05258","22.88565","92.02277","0.01076","200.73517"
"3038.91100","6.05257","22.87475","92.02277","0.01076","200.63951"
"3039.01100","6.05258","22.85778","92.02277","0.01076","200.49072"
"3039.11100","6.05257","22.81964","92.03336","0.01076","200.15614"
"3039.21100","6.05257","22.80945","92.03336","0.01076","200.06676"
"3039.31100","6.05257","22.81145","92.03336","0.01076","200.08435"
"3039.41100","6.05257","22.82978","92.03336","0.01076","200.24509"
"3039.51100","6.05257","22.87741","92.03336","0.01076","200.66292"
"3039.61100","6.05257","22.92025","92.03336","0.01076","201.03860"
"3039.71100","6.05257","22.92818","92.04484","0.01076","201.10823"
"3039.81100","6.05257","22.91511","92.04484","0.01076","200.99358"
"3039.91100","6.05257","22.88165","92.04484","0.01076","200.70007"
"3040.01100","6.05257","22.83865","92.04484","0.01076","200.32288"
"3040.11100","6.05257","22.81615","92.04484","0.01076","200.12552"
"3040.21100","6.05256","22.82098","92.04484","0.01076","200.16795"
"3040.31100","6.05256","22.82955","92.06424","0.01076","200.24310"
"3040.41100","6.05256","22.86478","92.06424","0.01076","200.55214"
"3040.51100","6.05256","22.90102","92.06424","0.01076","200.86995"
"3040.61100","6.05256","22.90850","92.06424","0.01076","200.93555"
"3040.71100","6.05256","22.91205","92.06424","0.01076","200.96672"
"3040.81100","6.05256","22.88705","92.06424","0.01076","200.74745"
"3040.91100","6.05256","22.85545","92.07566","0.01076","200.47025"
"3041.01100","6.05256","22.82838","92.07566","0.01076","200.23280"
"3041.11100","6.05256","22.82204","92.07566","0.01076","200.17722"
"3041.21100","6.05256","22.83227","92.07566","0.01076","200.26694"
"3041.31100","6.05255","22.85328","92.07566","0.01076","200.45120"
"3041.41100","6.05255","22.86653","92.07674","0.01076","200.56743"
"3041.51100","6.05255","22.90469","92.07674","0.01076","200.90211"
"3041.61100","6.05255","22.91421","92.07674","0.01076","200.98567"
"3041.71100","6.05255","22.91962","92.07674","0.01076","201.03313"
"3041.81100","6.05255","22.90225","92.07674","0.01076","200.88074"
"3041.91100","6.05255","22.88559","92.07674","0.01076","200.73459"
"3042.01100","6.05255","22.86542","92.08653","0.01076","200.55774"
"3042.11100","6.05255","22.84384","92.08653","0.01076","200.36844"
"3042.21100","6.05255","22.83407","92.08653","0.01076","200.28270"
"3042.31100","6.05255","22.83371","92.08653","0.01076","200.27960"
"3042.41100","6.05255","22.85653","92.08653","0.01076","200.47975"
"3042.51100","6.05254","22.88984","92.08653","0.01076","200.77191"
"3042.61100","6.05254","22.91045","92.09119","0.01076","200.95268"
"3042.71100","6.05254","22.92839","92.09119","0.01076","201.11005"
"3042.81100","6.05254","22.94282","92.09119","0.01076","201.23663"
"3042.91100","6.05254","22.92787","92.09119","0.01076","201.10548"
"3043.01100","6.05254","22.91152","92.09119","0.01076","200.96207"
"3043.11100","6.05254","22.88348","92.09119","0.01076","200.71613"
"3043.21100","6.05253","22.86899","92.09580","0.01076","200.58905"
"3043.31100","6.05253","22.87895","92.09580","0.01076","200.67638"
"3043.41100","6.05253","22.88136","92.09580","0.01076","200.69748"
"3043.51100","6.05253","22.90119","92.09580","0.01076","200.87148"
"3043.61100","6.05253","22.92353","92.09580","0.01076","201.06738"
"3043.71100","6.05253","22.94847","92.09826","0.01076","201.28612"
"3043.81100","6.05252","22.96087","92.09826","0.01076","201.39488"
"3043.91100","6.05252","22.94716","92.09826","0.01076","201.27467"
"3044.01100","6.05252","22.93828","92.09826","0.01076","201.19676"
"3044.11100","6.05252","22.92446","92.09826","0.01076","201.07559"
"3044.21100","6.05252","22.90288","92.09826","0.01076","200.88629"
"3044.31100","6.05251","22.91124","92.10133","0.01076","200.95961"
"3044.41100","6.05251","22.92951","92.10133","0.01076","201.11984"
"3044.51100","6.05251","22.96702","92.10133","0.01076","201.44890"
"3044.61100","6.05250","22.99068","92.10133","0.01076","201.65637"
"3044.71100","6.05250","23.00778","92.10133","0.01076","201.80638"
"3044.81100","6.05250","23.00932","92.10133","0.01076","201.81989"
"3044.91100","6.05250","22.99928","92.10413","0.01076","201.73184"
"3045.01100","6.05250","22.98151","92.10413","0.01076","201.57593"
"3045.11100","6.05249","22.94393","92.10413","0.01076","201.24635"
"3045.21100","6.05249","22.92096","92.10413","0.01076","201.04486"
"3045.31100","6.05249","22.92177","92.10413","0.01076","201.05194"
"3045.41100","6.05248","22.93920","92.10413","0.01076","201.20482"
"3045.51100","6.05248","22.95978","92.10823","0.01076","201.38539"
"3045.61100","6.05248","23.00021","92.10823","0.01076","201.74002"
"3045.71100","6.05248","23.01666","92.10823","0.01076","201.88425"
"3045.81100","6.05247","23.01509","92.10823","0.01076","201.87051"
"3045.91100","6.05247","23.00564","92.10823","0.01076","201.78763"
"3046.01100","6.05247","22.99803","92.10823","0.01076","201.72083"
"3046.11100","6.05247","22.96332","92.11774","0.01076","201.41644"
"3046.21100","6.05246","22.94522","92.11774","0.01076","201.25766"
"3046.31100","6.05246","22.93458","92.11774","0.01076","201.16437"
"3046.41100","6.05245","22.92863","92.11774","0.01076","201.11209"
"3046.51100","6.05245","22.93198","92.11774","0.01076","201.14156"
"3046.61100","6.05244","22.95800","92.12760","0.01076","201.36974"
"3046.71100","6.05244","22.99680","92.12760","0.01076","201.71008"
"3046.81100","6.05243","23.02295","92.12760","0.01076","201.93944"
"3046.91100","6.05242","23.05240","92.12760","0.01076","202.19775"
"3047.01100","6.05242","23.05727","92.12760","0.01076","202.24049"
"3047.11100","6.05240","23.03343","92.12760","0.01076","202.03133"
"3047.21100","6.05239","23.01494","92.13574","0.01076","201.86917"
"3047.31100","6.05238","22.98261","92.13574","0.01076","201.58562"
"3047.41100","6.05235","22.94765","92.13574","0.01076","201.27901"
"3047.51100","6.05234","22.92367","92.13574","0.01076","201.06866"
"3047.61100","6.05231","22.92035","92.13574","0.01076","201.03951"
"3047.71100","6.05229","22.92332","92.13574","0.01076","201.06555"
"3047.81100","6.05226","22.93997","92.15023","0.01076","201.21158"
"3047.91100","6.05224","22.96077","92.15023","0.01076","201.39401"
"3048.01100","6.05221","22.97440","92.15023","0.01076","201.51360"
"3048.11100","6.05218","22.99220","92.15023","0.01076","201.66971"
"3048.21100","6.05215","22.99747","92.15023","0.01076","201.71596"
"3048.31100","6.05211","22.99571","92.15023","0.01076","201.70049"
"3048.41100","6.05208","22.97702","92.15749","0.01076","201.53654"
"3048.51100","6.05204","22.97259","92.15749","0.01076","201.49774"
"3048.61100","6.05200","22.94583","92.15749","0.01076","201.26302"
"3048.71100","6.05196","22.94985","92.15749","0.01076","201.29823"
"3048.81100","6.05191","22.95792","92.15749","0.01076","201.36905"
"3048.91100","6.05187","22.97568","92.15749","0.01076","201.52484"
"3049.01100","6.05181","23.00604","92.16079","0.01076","201.79109"
"3049.11100","6.05176","23.01631","92.16079","0.01075","201.88121"
"3049.21100","6.05171","23.02874","92.16079","0.01075","201.99022"
"3049.31100","6.05165","23.03448","92.16079","0.01075","202.04060"
"3049.41100","6.05159","23.02634","92.16079","0.01075","201.96921"
"3049.51100","6.05153","23.02017","92.16888","0.01075","201.91510"
"3049.61100","6.05146","22.97655","92.16888","0.01075","201.53247"
"3049.71100","6.05138","22.95987","92.16888","0.01075","201.38617"
"3049.81100","6.05130","22.95107","92.16888","0.01075","201.30896"
"3049.91100","6.05122","22.96563","92.16888","0.01075","201.43665"
"3050.01100","6.05113","22.97475","92.16888","0.01075","201.51665"
"3050.11100","6.05104","22.96973","92.17452","0.01075","201.47263"
"3050.21100","6.05095","22.99426","92.17452","0.01075","201.68781"
"3050.31100","6.05086","23.01320","92.17452","0.01075","201.85390"
"3050.41100","6.05076","23.03392","92.17452","0.01075","202.03564"
"3050.51100","6.05065","23.03739","92.17452","0.01074","202.06612"
"3050.61100","6.05054","23.02716","92.17452","0.01074","201.97641"
"3050.71100","6.05042","23.00690","92.18072","0.01074","201.79866"
"3050.81100","6.05030","22.95961","92.18072","0.01074","201.38383"
"3050.91100","6.05019","22.93346","92.18072","0.01074","201.15453"
"3051.01100","6.05008","22.90159","92.18072","0.01074","200.87495"
"3051.11100","6.04996","22.90284","92.18072","0.01074","200.88589"
"3051.21100","6.04983","22.91545","92.18072","0.01074","200.99657"
"3051.31100","6.04968","22.93208","92.18963","0.01073","201.14241"
"3051.41100","6.04954","22.95451","92.18963","0.01073","201.33916"
"3051.51100","6.04937","22.97278","92.18963","0.01073","201.49937"
"3051.61100","6.04919","22.97158","92.18963","0.01073","201.48886"
"3051.71100","6.04899","22.98459","92.18963","0.01073","201.60295"
"3051.81100","6.04879","22.98160","92.19984","0.01073","201.57678"
"3051.91100","6.04854","22.98130","92.19984","0.01072","201.57416"
"3052.01100","6.04825","22.97913","92.19984","0.01072","201.55508"
"3052.11100","6.04790","22.96809","92.19984","0.01072","201.45825"
"3052.21100","6.04743","22.97341","92.19984","0.01071","201.50494"
"3052.31100","6.04684","22.93329","92.19984","0.01071","201.15300"
"3052.41100","6.04611","22.91575","92.20568","0.01070","200.99921"
"3052.51100","6.04531","22.89635","92.20568","0.01069","200.82901"
"3052.61100","6.04457","22.86812","92.20568","0.01069","200.58138"
"3052.71100","6.04393","22.86252","92.20568","0.01068","200.53229"
"3052.81100","6.04340","22.87983","92.20568","0.01067","200.68408"
"3052.91100","6.04293","22.93134","92.20568","0.01067","201.13591"
"3053.01100","6.04248","22.94426","92.20929","0.01067","201.24927"
"3053.11100","6.04205","22.91856","92.20929","0.01066","201.02383"
"3053.21100","6.04162","22.87445","92.20929","0.01066","200.63690"
"3053.31100","6.04119","22.86061","92.20929","0.01065","200.51547"
"3053.41100","6.04070","22.90811","92.20929","0.01065","200.93211"
"3053.51100","6.04015","22.93787","92.20929","0.01064","201.19321"
"3053.61100","6.03949","22.91290","92.21392","0.01064","200.97412"
"3053.71100","6.03870","22.85536","92.21392","0.01063","200.46947"
"3053.81100","6.03773","22.85675","92.21392","0.01062","200.48166"
"3053.91100","6.03671","22.87300","92.21392","0.01061","200.62418"
"3054.01100","6.03583","22.88878","92.21392","0.01060","200.76259"
"3054.11100","6.03511","22.88492","92.22404","0.01060","200.72871"
"3054.21100","6.03446","22.85959","92.22404","0.01059","200.50655"
"3054.31100","6.03387","22.82434","92.22404","0.01058","200.19742"
"3054.41100","6.03329","22.80234","92.22404","0.01058","200.00439"
"3054.51100","6.03267","22.77841","92.22404","0.01057","199.79454"
"3054.61100","6.03198","22.77264","92.22404","0.01057","199.74388"
"3054.71100","6.03113","22.79447","92.23313","0.01056","199.93541"
"3054.81100","6.03009","22.78420","92.23313","0.01055","199.84535"
"3054.91100","6.02895","22.79044","92.23313","0.01054","199.90004"
"3055.01100","6.02795","22.76919","92.23313","0.01053","199.71368"
"3055.11100","6.02717","22.74207","92.23313","0.01052","199.47578"
"3055.21100","6.02652","22.73190","92.23313","0.01051","199.38663"
"3055.31100","6.02592","22.74496","92.24405","0.01051","199.50111"
"3055.41100","6.02532","22.76381","92.24405","0.01050","199.66646"
"3055.51100","6.02467","22.78983","92.24405","0.01050","199.89468"
"3055.61100","6.02394","22.80360","92.24405","0.01049","200.01546"
"3055.71100","6.02306","22.79190","92.24405","0.01048","199.91283"
"3055.81100","6.02199","22.78057","92.24405","0.01047","199.81343"
"3055.91100","6.02078","22.76632","92.25037","0.01046","199.68848"
"3056.01100","6.01965","22.73868","92.25037","0.01045","199.44601"
"3056.11100","6.01874","22.71857","92.25037","0.01044","199.26968"
"3056.21100","6.01799","22.68819","92.25037","0.01043","199.00319"
"3056.31100","6.01732","22.65567","92.25037","0.01043","198.71794"
"3056.41100","6.01668","22.66028","92.25037","0.01042","198.75835"
"3056.51100","6.01600","22.68300","92.25792","0.01041","198.95770"
"3056.61100","6.01526","22.71068","92.25792","0.01041","199.20049"
"3056.71100","6.01440","22.73375","92.25792","0.01040","199.40277"
"3056.81100","6.01350","22.72271","92.25792","0.01039","199.30595"
"3056.91100","6.01261","22.69169","92.25792","0.01038","199.03391"
"3057.01100","6.01181","22.65488","92.26331","0.01037","198.71104"
"3057.11100","6.01116","22.64073","92.26331","0.01037","198.58694"
"3057.21100","6.01064","22.63330","92.26331","0.01036","198.52173"
"3057.31100","6.01021","22.63563","92.26331","0.01036","198.54218"
"3057.41100","6.00986","22.65631","92.26331","0.01036","198.72353"
"3057.51100","6.00955","22.66373","92.26331","0.01035","198.78864"
"3057.61100","6.00930","22.66790","92.26379","0.01035","198.82523"
"3057.71100","6.00908","22.68470","92.26379","0.01035","198.97255"
"3057.81100","6.00889","22.70283","92.26379","0.01035","199.13159"
"3057.91100","6.00871","22.71169","92.26379","0.01034","199.20930"
"3058.01100","6.00854","22.70960","92.26379","0.01034","199.19099"
"3058.11100","6.00838","22.70604","92.26379","0.01034","199.15973"
"3058.21100","6.00822","22.69344","92.26476","0.01034","199.04921"
"3058.31100","6.00807","22.69063","92.26476","0.01034","199.02458"
"3058.41100","6.00792","22.69848","92.26476","0.01034","199.09348"
"3058.51100","6.00778","22.68202","92.26476","0.01034","198.94908"
"3058.61100","6.00764","22.66836","92.26476","0.01033","198.82927"
"3058.71100","6.00750","22.66683","92.26476","0.01033","198.81580"
"3058.81100","6.00736","22.68935","92.26738","0.01033","199.01335"
"3058.91100","6.00721","22.68868","92.26738","0.01033","199.00752"
"3059.01100","6.00706","22.69878","92.26738","0.01033","199.09605"
"3059.11100","6.00690","22.70307","92.26738","0.01033","199.13367"
"3059.21100","6.00674","22.69105","92.26738","0.01033","199.02827"
"3059.31100","6.00657","22.69595","92.27611","0.01032","199.07124"
"3059.41100","6.00641","22.70869","92.27611","0.01032","199.18297"
"3059.51100","6.00625","22.72903","92.27611","0.01032","199.36142"
"3059.61100","6.00609","22.73564","92.27611","0.01032","199.41936"
"3059.71100","6.00593","22.74931","92.27611","0.01032","199.53925"
"3059.81100","6.00577","22.74714","92.27611","0.01032","199.52022"
"3059.91100","6.00562","22.75149","92.28644","0.01031","199.55836"
"3060.01100","6.00547","22.75420","92.28644","0.01031","199.58221"
"3060.11100","6.00534","22.75050","92.28644","0.01031","199.54968"
"3060.21100","6.00522","22.77244","92.28644","0.01031","199.74213"
"3060.31100","6.00511","22.77201","92.28644","0.01031","199.73842"
"3060.41100","6.00501","22.78670","92.28644","0.01031","199.86722"
"3060.51100","6.00491","22.79149","92.29586","0.01031","199.90929"
"3060.61100","6.00482","22.79196","92.29586","0.01031","199.91338"
"3060.71100","6.00474","22.79044","92.29586","0.01031","199.90005"
"3060.81100","6.00466","22.80078","92.29586","0.01031","199.99074"
"3060.91100","6.00459","22.80905","92.29586","0.01030","200.06325"
"3061.01100","6.00452","22.80550","92.29586","0.01030","200.03217"
"3061.11100","6.00445","22.78279","92.30480","0.01030","199.83299"
"3061.21100","6.00440","22.77974","92.30480","0.01030","199.80621"
"3061.31100","6.00435","22.77773","92.30480","0.01030","199.78856"
"3061.41100","6.00430","22.80022","92.30480","0.01030","199.98586"
"3061.51100","6.00425","22.80774","92.30480","0.01030","200.05182"
"3061.61100","6.00421","22.80744","92.31434","0.01030","200.04913"
"3061.71100","6.00417","22.81952","92.31434","0.01030","200.15509"
"3061.81100","6.00412","22.81355","92.31434","0.01030","200.10278"
"3061.91100","6.00409","22.79599","92.31434","0.01030","199.94872"
