Repository: Mecanon/morphing_wing

File: experimental/sma_database/flexinol_isobaric_trained_200MPa.csv (part 52 of 86)
Test : Start of hold value,"200.00000",MPa
Time,Extension,Load,Temperature: Chamber 3119-600 1 1,Tensile strain (Extension),Tensile stress
(s),(mm),(N),(C),(mm/mm),(MPa)
"3016.22400","3.13040","22.01435","81.73904","0.00329","193.09279"
"3016.32400","3.13113","21.99235","81.73904","0.00330","192.89981"
"3016.42400","3.13223","21.98755","81.73904","0.00331","192.85776"
"3016.52400","3.13378","21.95646","81.66881","0.00332","192.58498"
"3016.62400","3.13639","21.94696","81.66881","0.00335","192.50166"
"3016.72400","3.14002","21.98935","81.66881","0.00338","192.87346"
"3016.82400","3.14418","22.03712","81.66881","0.00343","193.29247"
"3016.92400","3.14907","22.08011","81.66881","0.00347","193.66957"
"3017.02400","3.15417","22.12922","81.66881","0.00352","194.10033"
"3017.12400","3.15892","22.16028","81.58904","0.00357","194.37280"
"3017.22400","3.16364","22.19505","81.58904","0.00361","194.67770"
"3017.32400","3.16817","22.22957","81.58904","0.00366","194.98051"
"3017.42400","3.17311","22.25587","81.58904","0.00371","195.21121"
"3017.52400","3.17852","22.27331","81.58904","0.00376","195.36421"
"3017.62400","3.18366","22.32324","81.45573","0.00381","195.80217"
"3017.72400","3.18939","22.36678","81.45573","0.00387","196.18399"
"3017.82400","3.19533","22.40568","81.45573","0.00392","196.52525"
"3017.92400","3.20052","22.45529","81.45573","0.00397","196.96040"
"3018.02400","3.20507","22.43484","81.45573","0.00402","196.78104"
"3018.12400","3.20921","22.44565","81.45573","0.00406","196.87578"
"3018.22400","3.21267","22.46172","81.36760","0.00409","197.01678"
"3018.32400","3.21572","22.47489","81.36760","0.00412","197.13226"
"3018.42400","3.21995","22.47529","81.36760","0.00416","197.13577"
"3018.52400","3.22428","22.49202","81.36760","0.00420","197.28255"
"3018.62400","3.22985","22.53251","81.36760","0.00426","197.63770"
"3018.72400","3.23610","22.58461","81.28564","0.00432","198.09470"
"3018.82400","3.24275","22.63757","81.28564","0.00438","198.55914"
"3018.92400","3.24947","22.65795","81.28564","0.00445","198.73795"
"3019.02400","3.25551","22.67786","81.28564","0.00451","198.91257"
"3019.12400","3.26111","22.68675","81.28564","0.00456","198.99055"
"3019.22400","3.26617","22.74643","81.20514","0.00461","199.51405"
"3019.32400","3.27159","22.78844","81.20514","0.00466","199.88249"
"3019.42400","3.27752","22.81846","81.20514","0.00472","200.14580"
"3019.52400","3.28372","22.84577","81.20514","0.00478","200.38538"
"3019.62400","3.28972","22.86817","81.20514","0.00484","200.58185"
"3019.72400","3.29533","22.88877","81.20514","0.00490","200.76251"
"3019.82400","3.30031","22.91397","81.12809","0.00494","200.98358"
"3019.92400","3.30438","22.85571","81.12809","0.00498","200.47258"
"3020.02400","3.30805","22.80288","81.12809","0.00502","200.00917"
"3020.12400","3.31094","22.76794","81.12809","0.00505","199.70268"
"3020.22400","3.31436","22.72063","81.12809","0.00508","199.28775"
"3020.32400","3.31802","22.68041","81.12809","0.00512","198.93498"
"3020.42400","3.32296","22.61581","81.05904","0.00516","198.36832"
"3020.52400","3.32912","22.49730","81.05904","0.00522","197.32886"
"3020.62400","3.33672","22.47958","81.05904","0.00530","197.17343"
"3020.72400","3.34462","22.52465","81.05904","0.00538","197.56871"
"3020.82400","3.35230","22.53598","81.05904","0.00545","197.66812"
"3020.92400","3.35933","22.51160","80.93813","0.00552","197.45430"
"3021.02400","3.36620","22.50708","80.93813","0.00559","197.41464"
"3021.12400","3.37396","22.52390","80.93813","0.00566","197.56221"
"3021.22400","3.38240","22.51002","80.93813","0.00574","197.44041"
"3021.32400","3.39063","22.59434","80.93813","0.00582","198.18001"
"3021.42400","3.39885","22.63818","80.93813","0.00590","198.56456"
"3021.52400","3.40703","22.68608","80.83272","0.00598","198.98463"
"3021.62400","3.41596","22.67870","80.83272","0.00607","198.91997"
"3021.72400","3.42874","22.73819","80.83272","0.00619","199.44171"
"3021.82400","3.44405","23.07873","80.83272","0.00634","202.42870"
"3021.92400","3.45881","22.90264","80.83272","0.00649","200.88416"
"3022.02400","3.47318","23.23227","80.71240","0.00663","203.77547"
"3022.12400","3.48785","23.01986","80.71240","0.00677","201.91232"
"3022.22400","3.50099","23.25391","80.71240","0.00690","203.96526"
"3022.32400","3.51283","23.09643","80.71240","0.00701","202.58394"
"3022.42400","3.52635","23.20607","80.71240","0.00714","203.54561"
"3022.52400","3.54002","23.28146","80.71240","0.00728","204.20688"
"3022.62400","3.55268","23.13725","80.58915","0.00740","202.94197"
"3022.72400","3.56413","23.31275","80.58915","0.00751","204.48131"
"3022.82400","3.57653","23.09093","80.58915","0.00763","202.53571"
"3022.92400","3.58859","23.25759","80.58915","0.00775","203.99748"
"3023.02400","3.59932","23.29657","80.58915","0.00785","204.33940"
"3023.12400","3.60879","23.29288","80.38654","0.00795","204.30702"
"3023.22400","3.61882","23.52789","80.38654","0.00804","206.36838"
"3023.32400","3.62883","23.37701","80.38654","0.00814","205.04497"
"3023.42400","3.63872","23.62050","80.38654","0.00824","207.18066"
"3023.52400","3.64774","23.51493","80.38654","0.00832","206.25470"
"3023.62400","3.65573","23.56857","80.38654","0.00840","206.72520"
"3023.72400","3.66441","23.57324","80.25244","0.00849","206.76613"
"3023.82400","3.67327","23.51369","80.25244","0.00857","206.24384"
"3023.92400","3.68164","23.65718","80.25244","0.00865","207.50246"
"3024.02400","3.68945","23.51459","80.25244","0.00873","206.25169"
"3024.12400","3.69615","23.65777","80.25244","0.00880","207.50761"
"3024.22400","3.70205","23.42162","80.12297","0.00885","205.43623"
"3024.32400","3.70852","23.59588","80.12297","0.00892","206.96478"
"3024.42400","3.71566","23.39301","80.12297","0.00898","205.18529"
"3024.52400","3.72295","23.60893","80.12297","0.00906","207.07922"
"3024.62400","3.73016","23.50384","80.12297","0.00913","206.15744"
"3024.72400","3.73719","23.66236","80.12297","0.00919","207.54782"
"3024.82400","3.74316","23.64403","79.99364","0.00925","207.38705"
"3024.92400","3.74774","23.67725","79.99364","0.00930","207.67842"
"3025.02400","3.75262","23.71692","79.99364","0.00934","208.02638"
"3025.12400","3.75779","23.64383","79.99364","0.00939","207.38535"
"3025.22400","3.76281","23.82821","79.99364","0.00944","209.00259"
"3025.32400","3.76780","23.66676","79.99364","0.00949","207.58643"
"3025.42400","3.77176","23.92357","79.85942","0.00953","209.83899"
"3025.52400","3.77591","23.73039","79.85942","0.00957","208.14453"
"3025.62400","3.77910","24.01619","79.85942","0.00960","210.65138"
"3025.72400","3.78253","23.81888","79.85942","0.00964","208.92070"
"3025.82400","3.78480","23.99292","79.85942","0.00966","210.44728"
"3025.92400","3.78632","23.86423","79.66520","0.00967","209.31845"
"3026.02400","3.78771","23.87530","79.66520","0.00969","209.41556"
"3026.12400","3.78910","23.91980","79.66520","0.00970","209.80592"
"3026.22400","3.79030","23.72364","79.66520","0.00971","208.08539"
"3026.32400","3.79113","23.87059","79.66520","0.00972","209.37427"
"3026.42400","3.79159","23.61011","79.55360","0.00972","207.08955"
"3026.52400","3.79191","23.76875","79.55360","0.00973","208.48103"
"3026.62400","3.79209","23.48798","79.55360","0.00973","206.01833"
"3026.72400","3.79224","23.63477","79.55360","0.00973","207.30585"
"3026.82400","3.79231","23.51778","79.55360","0.00973","206.27974"
"3026.92400","3.79235","23.52017","79.55360","0.00973","206.30069"
"3027.02400","3.79236","23.56468","79.45132","0.00973","206.69104"
"3027.12400","3.79238","23.42291","79.45132","0.00973","205.44760"
"3027.22400","3.79238","23.54777","79.45132","0.00973","206.54274"
"3027.32400","3.79239","23.31892","79.45132","0.00973","204.53546"
"3027.42400","3.79239","23.52113","79.45132","0.00973","206.30907"
"3027.52400","3.79238","23.30381","79.35035","0.00973","204.40294"
"3027.62400","3.79238","23.45881","79.35035","0.00973","205.76242"
"3027.72400","3.79236","23.39411","79.35035","0.00973","205.19498"
"3027.82400","3.79237","23.38894","79.35035","0.00973","205.14966"
"3027.92400","3.79235","23.46050","79.35035","0.00973","205.77727"
"3028.02400","3.79236","23.23980","79.35035","0.00973","203.84145"
"3028.12400","3.79236","23.33215","79.24901","0.00973","204.65146"
"3028.22400","3.79236","23.08855","79.24901","0.00973","202.51482"
"3028.32400","3.79236","23.25962","79.24901","0.00973","204.01530"
"3028.42400","3.79236","23.06039","79.24901","0.00973","202.26784"
"3028.52400","3.79237","23.12427","79.24901","0.00973","202.82811"
"3028.62400","3.79236","23.08575","79.24901","0.00973","202.49028"
"3028.72400","3.79236","23.02601","79.09875","0.00973","201.96625"
"3028.82400","3.79236","23.08340","79.09875","0.00973","202.46965"
"3028.92400","3.79237","22.88076","79.09875","0.00973","200.69228"
"3029.02400","3.79237","23.08171","79.09875","0.00973","202.45482"
"3029.12400","3.79237","22.85583","79.09875","0.00973","200.47363"
"3029.22400","3.79236","23.04124","78.99602","0.00973","202.09985"
"3029.32400","3.79237","22.90407","78.99602","0.00973","200.89671"
"3029.42400","3.79236","22.94338","78.99602","0.00973","201.24155"
"3029.52400","3.79237","22.98158","78.99602","0.00973","201.57660"
"3029.62400","3.79237","22.81931","78.99602","0.00973","200.15324"
"3029.72400","3.79237","22.95979","78.89021","0.00973","201.38542"
"3029.82400","3.79238","22.68815","78.89021","0.00973","199.00285"
"3029.92400","3.79238","22.82679","78.89021","0.00973","200.21887"
"3030.02400","3.79239","22.67731","78.89021","0.00973","198.90775"
"3030.12400","3.79239","22.68970","78.89021","0.00973","199.01648"
"3030.22400","3.79239","22.75939","78.89021","0.00973","199.62770"
"3030.32400","3.79240","22.60110","78.78809","0.00973","198.23935"
"3030.42400","3.79240","22.73518","78.78809","0.00973","199.41536"
"3030.52400","3.79241","22.50356","78.78809","0.00973","197.38379"
"3030.62400","3.79242","22.59474","78.78809","0.00973","198.18350"
"3030.72400","3.79243","22.55059","78.78809","0.00973","197.79631"
"3030.82400","3.79244","22.43229","78.78809","0.00973","196.75861"
"3030.92400","3.79244","22.56048","78.68390","0.00973","197.88303"
"3031.02400","3.79245","22.37849","78.68390","0.00973","196.28674"
"3031.12400","3.79246","22.48414","78.68390","0.00973","197.21342"
"3031.22400","3.79246","22.43891","78.68390","0.00973","196.81667"
"3031.32400","3.79247","22.42471","78.68390","0.00973","196.69211"
"3031.42400","3.79248","22.54687","78.52249","0.00973","197.76364"
"3031.52400","3.79249","22.34452","78.52249","0.00973","195.98875"
"3031.62400","3.79250","22.50364","78.52249","0.00973","197.38449"
"3031.72400","3.79252","22.27558","78.52249","0.00973","195.38412"
"3031.82400","3.79253","22.39840","78.52249","0.00973","196.46140"
"3031.92400","3.79254","22.33552","78.52249","0.00973","195.90987"
"3032.02400","3.79256","22.34159","78.41407","0.00973","195.96310"
"3032.12400","3.79259","22.42407","78.41407","0.00973","196.68654"
"3032.22400","3.79263","22.29154","78.41407","0.00973","195.52406"
"3032.32400","3.79269","22.49280","78.41407","0.00973","197.28938"
"3032.42400","3.79278","22.26164","78.41407","0.00974","195.26183"
"3032.52400","3.79292","22.46096","78.30382","0.00974","197.01009"
"3032.62400","3.79313","22.27418","78.30382","0.00974","195.37180"
"3032.72400","3.79339","22.43390","78.30382","0.00974","196.77278"
"3032.82400","3.79377","22.31860","78.30382","0.00974","195.76141"
"3032.92400","3.79430","22.39147","78.30382","0.00975","196.40056"
"3033.02400","3.79499","22.38177","78.30382","0.00976","196.31551"
"3033.12400","3.79586","22.44548","78.19134","0.00977","196.87436"
"3033.22400","3.79710","22.48303","78.19134","0.00978","197.20366"
"3033.32400","3.79861","22.44690","78.19134","0.00979","196.88673"
"3033.42400","3.80025","22.45473","78.19134","0.00981","196.95549"
"3033.52400","3.80182","22.30152","78.19134","0.00982","195.61157"
"3033.62400","3.80406","22.37765","78.08560","0.00984","196.27934"
"3033.72400","3.80741","22.29621","78.08560","0.00988","195.56502"
"3033.82400","3.81035","22.43492","78.08560","0.00991","196.78166"
"3033.92400","3.81370","22.30884","78.08560","0.00994","195.67581"
"3034.02400","3.81726","22.53799","78.08560","0.00997","197.68576"
"3034.12400","3.82035","22.40032","78.08560","0.01000","196.47818"
"3034.22400","3.82464","22.61733","77.92792","0.01005","198.38162"
"3034.32400","3.82849","22.54160","77.92792","0.01008","197.71745"
"3034.42400","3.83267","22.69014","77.92792","0.01012","199.02032"
"3034.52400","3.83571","22.60194","77.92792","0.01015","198.24666"
"3034.62400","3.83883","22.72201","77.92792","0.01018","199.29985"
"3034.72400","3.84128","22.67788","77.82137","0.01021","198.91275"
"3034.82400","3.84313","22.79564","77.82137","0.01022","199.94566"
"3034.92400","3.84522","22.80213","77.82137","0.01025","200.00255"
"3035.02400","3.84792","22.83517","77.82137","0.01027","200.29240"
"3035.12400","3.85056","22.84755","77.82137","0.01030","200.40099"
"3035.22400","3.85353","22.81977","77.82137","0.01033","200.15726"
"3035.32400","3.85706","22.81582","77.72339","0.01036","200.12268"
"3035.42400","3.85999","22.84724","77.72339","0.01039","200.39825"
"3035.52400","3.86310","22.84740","77.72339","0.01042","200.39963"
"3035.62400","3.86576","22.92528","77.72339","0.01045","201.08276"
"3035.72400","3.86815","22.87150","77.72339","0.01047","200.61105"
"3035.82400","3.87116","22.92875","77.63131","0.01050","201.11319"
"3035.92400","3.87422","22.90493","77.63131","0.01053","200.90424"
"3036.02400","3.87706","23.00078","77.63131","0.01056","201.74500"
"3036.12400","3.87992","22.91621","77.63131","0.01058","201.00319"
"3036.22400","3.88191","23.06675","77.63131","0.01060","202.32365"
"3036.32400","3.88339","22.89714","77.63131","0.01062","200.83597"
"3036.42400","3.88476","23.11032","77.53819","0.01063","202.70581"
"3036.52400","3.88606","22.89906","77.53819","0.01064","200.85278"
"3036.62400","3.88712","23.11287","77.53819","0.01065","202.72818"
"3036.72400","3.88795","22.87529","77.53819","0.01066","200.64429"
"3036.82400","3.88857","23.03359","77.53819","0.01067","202.03273"
"3036.92400","3.88910","22.82978","77.44491","0.01067","200.24507"
"3037.02400","3.88955","22.91975","77.44491","0.01068","201.03423"
"3037.12400","3.89006","22.67727","77.44491","0.01068","198.90744"
"3037.22400","3.89068","22.66902","77.44491","0.01069","198.83502"
"3037.32400","3.89158","22.51620","77.44491","0.01070","197.49466"
"3037.42400","3.89289","22.60374","77.31366","0.01071","198.26245"
"3037.52400","3.89493","22.33481","77.31366","0.01073","195.90364"
"3037.62400","3.89734","22.45672","77.31366","0.01075","196.97292"
"3037.72400","3.90008","22.23396","77.31366","0.01078","195.01903"
"3037.82400","3.90378","22.40237","77.31366","0.01081","196.49619"
"3037.92400","3.90736","22.30242","77.31366","0.01085","195.61954"
"3038.02400","3.91133","22.41884","77.21755","0.01089","196.64070"
"3038.12400","3.91507","22.27374","77.21755","0.01092","195.36795"
"3038.22400","3.91979","22.52686","77.21755","0.01097","197.58813"
"3038.32400","3.92474","22.33807","77.21755","0.01102","195.93222"
"3038.42400","3.93010","22.63029","77.21755","0.01107","198.49538"
"3038.52400","3.93435","22.43264","77.21755","0.01111","196.76172"
"3038.62400","3.93818","22.75329","77.11246","0.01115","199.57422"
"3038.72400","3.94129","22.51549","77.11246","0.01118","197.48837"
"3038.82400","3.94533","22.73577","77.11246","0.01122","199.42050"
"3038.92400","3.94940","22.47414","77.11246","0.01126","197.12567"
"3039.02400","3.95452","22.59121","77.11246","0.01131","198.15259"
"3039.12400","3.95935","22.39005","77.00184","0.01136","196.38809"
"3039.22400","3.96445","22.49112","77.00184","0.01141","197.27467"
"3039.32400","3.97039","22.53238","77.00184","0.01146","197.63655"
"3039.42400","3.97601","22.47549","77.00184","0.01152","197.13751"
"3039.52400","3.98062","22.62175","77.00184","0.01156","198.42041"
"3039.62400","3.98447","22.58075","76.89143","0.01160","198.06078"
"3039.72400","3.98746","22.71806","76.89143","0.01163","199.26520"
"3039.82400","3.99068","22.51669","76.89143","0.01166","197.49893"
"3039.92400","3.99507","22.64828","76.89143","0.01170","198.65309"
"3040.02400","3.99993","22.45915","76.89143","0.01175","196.99426"
"3040.12400","4.00513","22.67629","76.89143","0.01180","198.89885"
"3040.22400","4.01061","22.50959","76.71272","0.01185","197.43668"
"3040.32400","4.01671","22.74574","76.71272","0.01191","199.50795"
"3040.42400","4.02328","22.60814","76.71272","0.01198","198.30106"
"3040.52400","4.02915","22.81832","76.71272","0.01203","200.14458"
"3040.62400","4.03409","22.74672","76.71272","0.01208","199.51654"
"3040.72400","4.03851","22.94002","76.71272","0.01213","201.21204"
"3040.82400","4.04389","22.84293","76.58897","0.01218","200.36041"
"3040.92400","4.04971","22.94296","76.58897","0.01223","201.23781"
"3041.02400","4.05527","22.94367","76.58897","0.01229","201.24405"
"3041.12400","4.06075","22.86224","76.58897","0.01234","200.52983"
"3041.22400","4.06670","22.99269","76.58897","0.01240","201.67403"
"3041.32400","4.07209","22.87813","76.47464","0.01245","200.66920"
"3041.42400","4.07642","23.10700","76.47464","0.01249","202.67664"
"3041.52400","4.07989","22.89113","76.47464","0.01253","200.78323"
"3041.62400","4.08277","22.90380","76.47464","0.01256","200.89436"
"3041.72400","4.08519","22.93538","76.47464","0.01258","201.17131"
"3041.82400","4.08851","22.75559","76.47464","0.01261","199.59436"
"3041.92400","4.09217","23.00616","76.35983","0.01265","201.79213"
"3042.02400","4.09595","22.86676","76.35983","0.01268","200.56943"
"3042.12400","4.09994","22.93796","76.35983","0.01272","201.19398"
"3042.22400","4.10357","23.02190","76.35983","0.01276","201.93021"
"3042.32400","4.10767","22.89519","76.35983","0.01280","200.81880"
"3042.42400","4.11181","23.11848","76.23961","0.01284","202.77736"
"3042.52400","4.11669","22.97546","76.23961","0.01289","201.52292"
"3042.62400","4.12124","22.92436","76.23961","0.01293","201.07466"
"3042.72400","4.12494","23.11465","76.23961","0.01297","202.74373"
"3042.82400","4.12785","22.92614","76.23961","0.01299","201.09033"
"3042.92400","4.13062","23.00585","76.23961","0.01302","201.78943"
"3043.02400","4.13298","23.07635","76.04994","0.01304","202.40779"
"3043.12400","4.13571","22.95352","76.04994","0.01307","201.33041"
"3043.22400","4.13897","23.10740","76.04994","0.01310","202.68018"
"3043.32400","4.14177","23.09335","76.04994","0.01313","202.55696"
"3043.42400","4.14502","22.95490","76.04994","0.01316","201.34261"
"3043.52400","4.14792","23.09397","75.92185","0.01319","202.56236"
"3043.62400","4.15024","23.13981","75.92185","0.01321","202.96449"
"3043.72400","4.15285","22.99597","75.92185","0.01324","201.70282"
"3043.82400","4.15519","23.19376","75.92185","0.01326","203.43765"
"3043.92400","4.15709","23.28306","75.92185","0.01328","204.22089"
"3044.02400","4.15919","23.10948","75.92185","0.01330","202.69841"
"3044.12400","4.16166","23.18024","75.78603","0.01332","203.31911"
"3044.22400","4.16364","23.24650","75.78603","0.01334","203.90024"
"3044.32400","4.16518","23.02633","75.78603","0.01336","201.96912"
"3044.42400","4.16677","23.00495","75.78603","0.01337","201.78156"
"3044.52400","4.16839","23.11926","75.78603","0.01339","202.78419"
"3044.62400","4.16980","23.11344","75.64912","0.01340","202.73318"
"3044.72400","4.17078","22.98293","75.64912","0.01341","201.58841"
"3044.82400","4.17144","23.03352","75.64912","0.01342","202.03212"
"3044.92400","4.17193","23.10505","75.64912","0.01342","202.65952"
"3045.02400","4.17231","23.04153","75.64912","0.01343","202.10239"
"3045.12400","4.17258","22.96681","75.64912","0.01343","201.44704"
"3045.22400","4.17277","23.01580","75.51173","0.01343","201.87671"
"3045.32400","4.17292","23.10472","75.51173","0.01343","202.65669"
"3045.42400","4.17303","23.02670","75.51173","0.01343","201.97229"
"3045.52400","4.17316","22.85644","75.51173","0.01344","200.47891"
"3045.62400","4.17328","22.85940","75.51173","0.01344","200.50487"
"3045.72400","4.17338","22.97743","75.30647","0.01344","201.54021"
"3045.82400","4.17348","23.00056","75.30647","0.01344","201.74301"
"3045.92400","4.17356","22.91730","75.30647","0.01344","201.01276"
"3046.02400","4.17364","22.88381","75.30647","0.01344","200.71906"
"3046.12400","4.17371","22.96549","75.30647","0.01344","201.43549"
"3046.22400","4.17378","23.01622","75.30647","0.01344","201.88039"
"3046.32400","4.17384","22.94165","75.17558","0.01344","201.22636"
"3046.42400","4.17391","22.82828","75.17558","0.01344","200.23190"
"3046.52400","4.17397","22.89041","75.17558","0.01344","200.77689"
"3046.62400","4.17404","22.94803","75.17558","0.01344","201.28230"
"3046.72400","4.17411","22.83682","75.17558","0.01344","200.30685"
"3046.82400","4.17419","22.77512","75.05265","0.01345","199.76567"
"3046.92400","4.17425","22.88881","75.05265","0.01345","200.76283"
"3047.02400","4.17430","22.98937","75.05265","0.01345","201.64487"
"3047.12400","4.17435","22.85723","75.05265","0.01345","200.48589"
"3047.22400","4.17441","22.78281","75.05265","0.01345","199.83311"
"3047.32400","4.17446","22.91645","75.05265","0.01345","201.00534"
"3047.42400","4.17451","22.90033","74.92690","0.01345","200.86394"
"3047.52400","4.17457","22.76203","74.92690","0.01345","199.65082"
"3047.62400","4.17464","22.72122","74.92690","0.01345","199.29291"
"3047.72400","4.17473","22.75396","74.92690","0.01345","199.58009"
"3047.82400","4.17484","22.66402","74.92690","0.01345","198.79121"
"3047.92400","4.17501","22.45741","74.80981","0.01345","196.97899"
"3048.02400","4.17524","22.42108","74.80981","0.01346","196.66026"
"3048.12400","4.17557","22.49035","74.80981","0.01346","197.26793"
"3048.22400","4.17594","22.41600","74.80981","0.01346","196.61572"
"3048.32400","4.17641","22.26635","74.80981","0.01347","195.30312"
"3048.42400","4.17692","22.33088","74.80981","0.01347","195.86914"
"3048.52400","4.17751","22.42833","74.62160","0.01348","196.72389"
"3048.62400","4.17810","22.35464","74.62160","0.01348","196.07751"
"3048.72400","4.17872","22.21704","74.62160","0.01349","194.87067"
"3048.82400","4.17935","22.21142","74.62160","0.01350","194.82135"
"3048.92400","4.18001","22.30598","74.62160","0.01350","195.65073"
"3049.02400","4.18068","22.34863","74.48293","0.01351","196.02486"
"3049.12400","4.18134","22.36190","74.48293","0.01352","196.14122"
"3049.22400","4.18193","22.36167","74.48293","0.01352","196.13918"
"3049.32400","4.18234","22.36145","74.48293","0.01352","196.13727"
"3049.42400","4.18242","22.35369","74.48293","0.01353","196.06924"
"3049.52400","4.18246","22.37740","74.48293","0.01353","196.27715"
"3049.62400","4.18284","22.34846","74.34600","0.01353","196.02330"
"3049.72400","4.18332","22.31382","74.34600","0.01353","195.71950"
"3049.82400","4.18367","22.35155","74.34600","0.01354","196.05043"
"3049.92400","4.18421","22.43123","74.34600","0.01354","196.74934"
"3050.02400","4.18477","22.44571","74.34600","0.01355","196.87630"
"3050.12400","4.18529","22.47887","74.21662","0.01355","197.16716"
"3050.22400","4.18581","22.50523","74.21662","0.01356","197.39838"
"3050.32400","4.18642","22.50026","74.21662","0.01356","197.35484"
"3050.42400","4.18740","22.54494","74.21662","0.01357","197.74669"
"3050.52400","4.18886","22.52270","74.21662","0.01359","197.55165"
"3050.62400","4.19083","22.50744","74.21662","0.01361","197.41776"
"3050.72400","4.19361","22.47990","74.09785","0.01363","197.17625"
"3050.82400","4.19642","22.43866","74.09785","0.01366","196.81451"
"3050.92400","4.19919","22.44363","74.09785","0.01369","196.85811"
"3051.02400","4.20259","22.45878","74.09785","0.01372","196.99097"
"3051.12400","4.20615","22.43881","74.09785","0.01376","196.81584"
"3051.22400","4.21047","22.43946","73.92731","0.01380","196.82149"
"3051.32400","4.21436","22.48294","73.92731","0.01384","197.20287"
"3051.42400","4.21875","22.53856","73.92731","0.01388","197.69075"
"3051.52400","4.22237","22.52174","73.92731","0.01391","197.54318"
"3051.62400","4.22593","22.46214","73.92731","0.01395","197.02042"
"3051.72400","4.22931","22.44970","73.92731","0.01398","196.91135"
"3051.82400","4.23313","22.50350","73.81399","0.01402","197.38319"
"3051.92400","4.23708","22.55558","73.81399","0.01406","197.84004"
"3052.02400","4.24116","22.64543","73.81399","0.01410","198.62816"
"3052.12400","4.24540","22.74946","73.81399","0.01414","199.54059"
"3052.22400","4.24917","22.76206","73.81399","0.01418","199.65111"
"3052.32400","4.25323","22.71438","73.69247","0.01421","199.23293"
"3052.42400","4.25734","22.72287","73.69247","0.01425","199.30734"
"3052.52400","4.26126","22.74267","73.69247","0.01429","199.48108"
"3052.62400","4.26488","22.74852","73.69247","0.01433","199.53232"
"3052.72400","4.26864","22.76115","73.69247","0.01436","199.64311"
"3052.82400","4.27136","22.75406","73.69247","0.01439","199.58090"
"3052.92400","4.27400","22.75628","73.57342","0.01442","199.60042"
"3053.02400","4.27641","22.79233","73.57342","0.01444","199.91658"
"3053.12400","4.27866","22.80460","73.57342","0.01446","200.02423"
"3053.22400","4.28105","22.84357","73.57342","0.01449","200.36610"
"3053.32400","4.28367","22.87326","73.57342","0.01451","200.62651"
"3053.42400","4.28621","22.87933","73.44233","0.01454","200.67972"
"3053.52400","4.28916","22.86086","73.44233","0.01456","200.51776"
"3053.62400","4.29249","22.85023","73.44233","0.01460","200.42448"
"3053.72400","4.29551","22.92334","73.44233","0.01463","201.06575"
"3053.82400","4.29868","22.98673","73.44233","0.01466","201.62178"
"3053.92400","4.30177","23.02917","73.44233","0.01469","201.99399"
"3054.02400","4.30533","23.04482","73.24239","0.01472","202.13130"
"3054.12400","4.30898","23.04389","73.24239","0.01476","202.12311"
"3054.22400","4.31257","23.06306","73.24239","0.01479","202.29121"
"3054.32400","4.31624","23.05848","73.24239","0.01483","202.25104"
"3054.42400","4.31896","23.06401","73.24239","0.01485","202.29958"
"3054.52400","4.32152","23.10393","73.24239","0.01488","202.64970"
"3054.62400","4.32367","23.11086","73.11382","0.01490","202.71051"
"3054.72400","4.32581","23.12851","73.11382","0.01492","202.86530"
"3054.82400","4.32833","23.16230","73.11382","0.01495","203.16174"
"3054.92400","4.33118","23.19696","73.11382","0.01497","203.46576"
"3055.02400","4.33373","23.20954","73.11382","0.01500","203.57610"
"3055.12400","4.33626","23.21799","72.99111","0.01502","203.65021"
"3055.22400","4.33920","23.20465","72.99111","0.01505","203.53313"
"3055.32400","4.34151","23.22031","72.99111","0.01507","203.67052"
"3055.42400","4.34340","23.21190","72.99111","0.01509","203.59680"
"3055.52400","4.34538","23.19669","72.99111","0.01511","203.46336"
"3055.62400","4.34723","23.17290","72.99111","0.01513","203.25465"
"3055.72400","4.34905","23.16993","72.86623","0.01515","203.22864"
"3055.82400","4.35107","23.19318","72.86623","0.01517","203.43260"
"3055.92400","4.35333","23.24108","72.86623","0.01519","203.85269"
"3056.02400","4.35559","23.30329","72.86623","0.01521","204.39835"
"3056.12400","4.35736","23.27825","72.86623","0.01523","204.17870"
"3056.22400","4.35892","23.25234","72.74298","0.01524","203.95145"
"3056.32400","4.36058","23.21809","72.74298","0.01526","203.65105"
"3056.42400","4.36237","23.19391","72.74298","0.01528","203.43898"
"3056.52400","4.36372","23.18122","72.74298","0.01529","203.32762"
"3056.62400","4.36462","23.18796","72.74298","0.01530","203.38678"
"3056.72400","4.36523","23.24173","72.74298","0.01530","203.85843"
"3056.82400","4.36565","23.27784","72.55426","0.01531","204.17514"
"3056.92400","4.36597","23.26391","72.55426","0.01531","204.05298"
"3057.02400","4.36625","23.20712","72.55426","0.01531","203.55481"
"3057.12400","4.36651","23.13091","72.55426","0.01532","202.88634"
"3057.22400","4.36676","23.08769","72.55426","0.01532","202.50726"
"3057.32400","4.36698","23.06431","72.43353","0.01532","202.30219"
"3057.42400","4.36717","23.06115","72.43353","0.01532","202.27454"
"3057.52400","4.36734","23.06196","72.43353","0.01532","202.28157"
"3057.62400","4.36749","23.07768","72.43353","0.01533","202.41948"
"3057.72400","4.36763","23.08028","72.43353","0.01533","202.44228"
"3057.82400","4.36777","23.08076","72.43353","0.01533","202.44649"
"3057.92400","4.36790","23.06024","72.32600","0.01533","202.26653"
"3058.02400","4.36805","23.04251","72.32600","0.01533","202.11104"
"3058.12400","4.36819","22.99701","72.32600","0.01533","201.71190"
"3058.22400","4.36833","22.98510","72.32600","0.01533","201.60748"
"3058.32400","4.36844","22.99172","72.32600","0.01534","201.66550"
"3058.42400","4.36854","23.04415","72.22005","0.01534","202.12538"
"3058.52400","4.36861","23.09738","72.22005","0.01534","202.59229"
"3058.62400","4.36867","23.13636","72.22005","0.01534","202.93416"
"3058.72400","4.36872","23.13852","72.22005","0.01534","202.95314"
"3058.82400","4.36877","23.10966","72.22005","0.01534","202.70004"
"3058.92400","4.36881","23.04503","72.22005","0.01534","202.13313"
"3059.02400","4.36886","22.97500","72.07533","0.01534","201.51888"
"3059.12400","4.36890","22.95452","72.07533","0.01534","201.33925"
"3059.22400","4.36895","22.96133","72.07533","0.01534","201.39899"
"3059.32400","4.36898","23.01725","72.07533","0.01534","201.88947"
"3059.42400","4.36901","23.05963","72.07533","0.01534","202.26118"
"3059.52400","4.36903","23.01494","72.07533","0.01534","201.86917"
"3059.62400","4.36905","22.94461","71.98827","0.01534","201.25232"
"3059.72400","4.36908","22.87647","71.98827","0.01534","200.65468"
"3059.82400","4.36910","22.84893","71.98827","0.01534","200.41304"
"3059.92400","4.36913","22.83807","71.98827","0.01534","200.31779"
"3060.02400","4.36916","22.86605","71.98827","0.01534","200.56323"
"3060.12400","4.36920","22.85328","71.90147","0.01534","200.45122"
"3060.22400","4.36923","22.85055","71.90147","0.01534","200.42729"
"3060.32400","4.36926","22.79875","71.90147","0.01534","199.97290"
"3060.42400","4.36930","22.68115","71.90147","0.01534","198.94145"
"3060.52400","4.36937","22.59364","71.90147","0.01534","198.17383"
"3060.62400","4.36945","22.56399","71.90147","0.01535","197.91379"
"3060.72400","4.36957","22.57819","71.81126","0.01535","198.03833"
"3060.82400","4.36973","22.54531","71.81126","0.01535","197.74991"
"3060.92400","4.36996","22.46589","71.81126","0.01535","197.05339"
"3061.02400","4.37026","22.41447","71.81126","0.01535","196.60237"
"3061.12400","4.37061","22.35764","71.81126","0.01536","196.10388"
"3061.22400","4.37103","22.34658","71.71430","0.01536","196.00688"
"3061.32400","4.37147","22.37230","71.71430","0.01536","196.23244"
"3061.42400","4.37194","22.39503","71.71430","0.01537","196.43184"
"3061.52400","4.37243","22.37047","71.71430","0.01537","196.21640"
"3061.62400","4.37299","22.35698","71.71430","0.01538","196.09804"
"3061.72400","4.37365","22.32475","71.60471","0.01539","195.81538"
"3061.82400","4.37441","22.29865","71.60471","0.01539","195.58644"
"3061.92400","4.37535","22.33329","71.60471","0.01540","195.89024"
"3062.02400","4.37654","22.36177","71.60471","0.01541","196.14006"
"3062.12400","4.37813","22.40205","71.60471","0.01543","196.49342"
"3062.22400","4.38001","22.39031","71.60471","0.01545","196.39038"
"3062.32400","4.38168","22.39706","71.41663","0.01546","196.44963"
"3062.42400","4.38331","22.41284","71.41663","0.01548","196.58803"
"3062.52400","4.38537","22.40443","71.41663","0.01550","196.51425"
"3062.62400","4.38783","22.41364","71.41663","0.01552","196.59509"
"3062.72400","4.38975","22.45898","71.41663","0.01554","196.99272"
"3062.82400","4.39124","22.51452","71.41663","0.01556","197.47987"
"3062.92400","4.39281","22.55220","71.29149","0.01557","197.81041"
"3063.02400","4.39473","22.54684","71.29149","0.01559","197.76341"
"3063.12400","4.39713","22.49381","71.29149","0.01561","197.29823"
"3063.22400","4.39971","22.39823","71.29149","0.01564","196.45984"
"3063.32400","4.40317","22.40992","71.29149","0.01567","196.56245"
"3063.42400","4.40679","22.43740","71.17386","0.01571","196.80345"
"3063.52400","4.41024","22.45560","71.17386","0.01574","196.96307"
"3063.62400","4.41371","22.45090","71.17386","0.01578","196.92191"
"3063.72400","4.41599","22.46279","71.17386","0.01580","197.02617"
"3063.82400","4.41828","22.47043","71.17386","0.01582","197.09314"
"3063.92400","4.42070","22.45285","71.05349","0.01584","196.93898"
"3064.02400","4.42315","22.44889","71.05349","0.01587","196.90422"
"3064.12400","4.42582","22.48444","71.05349","0.01589","197.21608"
"3064.22400","4.42911","22.52994","71.05349","0.01593","197.61510"
"3064.32400","4.43214","22.57185","71.05349","0.01596","197.98271"
"3064.42400","4.43512","22.60783","71.05349","0.01598","198.29831"
"3064.52400","4.43789","22.61334","70.92680","0.01601","198.34666"
"3064.62400","4.44005","22.63745","70.92680","0.01603","198.55818"
"3064.72400","4.44224","22.63820","70.92680","0.01605","198.56470"
"3064.82400","4.44497","22.62459","70.92680","0.01608","198.44534"
"3064.92400","4.44781","22.66996","70.92680","0.01611","198.84331"
"3065.02400","4.45067","22.67243","70.92680","0.01614","198.86496"
"3065.12400","4.45380","22.62788","70.73911","0.01617","198.47421"
"3065.22400","4.45659","22.62520","70.73911","0.01619","198.45071"
"3065.32400","4.45901","22.63844","70.73911","0.01622","198.56682"
"3065.42400","4.46096","22.70607","70.73911","0.01624","199.16000"
"3065.52400","4.46239","22.76959","70.73911","0.01625","199.71721"
"3065.62400","4.46360","22.79176","70.61390","0.01626","199.91165"
"3065.72400","4.46473","22.77584","70.61390","0.01627","199.77199"
"3065.82400","4.46574","22.79849","70.61390","0.01628","199.97066"
"3065.92400","4.46668","22.81430","70.61390","0.01629","200.10936"
"3066.02400","4.46760","22.78686","70.61390","0.01630","199.86862"
"3066.12400","4.46848","22.75603","70.61390","0.01631","199.59819"
"3066.22400","4.46935","22.78518","70.49646","0.01632","199.85387"
"3066.32400","4.47070","22.90128","70.49646","0.01633","200.87221"
"3066.42400","4.47243","22.83257","70.49646","0.01635","200.26956"
"3066.52400","4.47447","22.81525","70.49646","0.01637","200.11766"
"3066.62400","4.47652","23.01339","70.49646","0.01639","201.85559"
"3066.72400","4.47826","22.95101","70.38396","0.01640","201.30843"
"3066.82400","4.47986","22.89515","70.38396","0.01642","200.81845"
"3066.92400","4.48172","23.05925","70.38396","0.01644","202.25787"
"3067.02400","4.48380","23.00177","70.38396","0.01646","201.75368"
"3067.12400","4.48552","22.93192","70.38396","0.01647","201.14098"
"3067.22400","4.48705","23.14768","70.38396","0.01649","203.03351"
"3067.32400","4.48875","23.05646","70.23066","0.01651","202.23340"
"3067.42400","4.49126","23.07386","70.23066","0.01653","202.38602"
"3067.52400","4.49383","23.28527","70.23066","0.01656","204.24034"
"3067.62400","4.49605","23.14171","70.23066","0.01658","202.98109"
"3067.72400","4.49883","23.30525","70.23066","0.01660","204.41559"
"3067.82400","4.50171","23.35436","70.23066","0.01663","204.84628"
"3067.92400","4.50364","23.25436","70.13866","0.01665","203.96919"
"3068.02400","4.50541","23.46151","70.13866","0.01667","205.78615"
"3068.12400","4.50729","23.37128","70.13866","0.01669","204.99469"
"3068.22400","4.50866","23.40748","70.13866","0.01670","205.31221"
"3068.32400","4.50942","23.59877","70.13866","0.01671","206.99013"
"3068.42400","4.50992","23.43795","70.07021","0.01671","205.57951"
"3068.52400","4.51021","23.55901","70.07021","0.01671","206.64134"
"3068.62400","4.51043","23.57102","70.07021","0.01672","206.74670"
"3068.72400","4.51059","23.37833","70.07021","0.01672","205.05658"
"3068.82400","4.51069","23.51423","70.07021","0.01672","206.24857"
"3068.92400","4.51078","23.48648","70.02808","0.01672","206.00516"
"3069.02400","4.51084","23.33641","70.02808","0.01672","204.68889"
"3069.12400","4.51087","23.50894","70.02808","0.01672","206.20213"
"3069.22400","4.51089","23.46647","70.02808","0.01672","205.82970"
"3069.32400","4.51089","23.38415","70.02808","0.01672","205.10760"
"3069.42400","4.51089","23.49512","70.02808","0.01672","206.08090"
"3069.52400","4.51089","23.47875","69.99957","0.01672","205.93741"
"3069.62400","4.51089","23.32465","69.99957","0.01672","204.58571"
"3069.72400","4.51088","23.35168","69.99957","0.01672","204.82281"
"3069.82400","4.51088","23.46009","69.99957","0.01672","205.77371"
"3069.92400","4.51087","23.40813","69.99957","0.01672","205.31793"
"3070.02400","4.51086","23.35999","69.99957","0.01672","204.89568"
"3070.12400","4.51085","23.46788","69.94125","0.01672","205.84203"
"3070.22400","4.51085","23.54913","69.94125","0.01672","206.55470"
"3070.32400","4.51084","23.45790","69.94125","0.01672","205.75447"
"3070.42400","4.51083","23.38956","69.94125","0.01672","205.15511"
"3070.52400","4.51083","23.45455","69.94125","0.01672","205.72511"
"3070.62400","4.51083","23.50661","69.90734","0.01672","206.18178"
"3070.72400","4.51082","23.41745","69.90734","0.01672","205.39966"
"3070.82400","4.51081","23.37403","69.90734","0.01672","205.01889"
"3070.92400","4.51080","23.44048","69.90734","0.01672","205.60170"
"3071.02400","4.51081","23.44152","69.90734","0.01672","205.61082"
"3071.12400","4.51080","23.29751","69.90734","0.01672","204.34767"
"3071.22400","4.51081","23.18633","69.87946","0.01672","203.37244"
"3071.32400","4.51081","23.22953","69.87946","0.01672","203.75142"
"3071.42400","4.51080","23.26121","69.87946","0.01672","204.02924"
"3071.52400","4.51080","23.13411","69.87946","0.01672","202.91447"
"3071.62400","4.51080","23.07450","69.87946","0.01672","202.39162"
"3071.72400","4.51080","23.17432","69.85208","0.01672","203.26717"
"3071.82400","4.51079","23.21434","69.85208","0.01672","203.61815"
"3071.92400","4.51079","23.12844","69.85208","0.01672","202.86467"
"3072.02400","4.51078","23.12651","69.85208","0.01672","202.84779"
"3072.12400","4.51078","23.24789","69.85208","0.01672","203.91241"
"3072.22400","4.51077","23.28547","69.85208","0.01672","204.24202"
"3072.32400","4.51077","23.16903","69.81256","0.01672","203.22078"
"3072.42400","4.51076","23.13112","69.81256","0.01672","202.88826"
"3072.52400","4.51076","23.20785","69.81256","0.01672","203.56126"
"3072.62400","4.51076","23.23695","69.81256","0.01672","203.81648"
"3072.72400","4.51075","23.15826","69.81256","0.01672","203.12627"
"3072.82400","4.51075","23.09944","69.81256","0.01672","202.61038"
"3072.92400","4.51075","23.16912","69.75395","0.01672","203.22157"
"3073.02400","4.51074","23.23815","69.75395","0.01672","203.82700"
"3073.12400","4.51074","23.13600","69.75395","0.01672","202.93103"
"3073.22400","4.51074","23.03729","69.75395","0.01672","202.06526"
"3073.32400","4.51074","23.08652","69.75395","0.01672","202.49704"
"3073.42400","4.51073","23.19845","69.72562","0.01672","203.47882"
"3073.52400","4.51073","23.13597","69.72562","0.01672","202.93073"
"3073.62400","4.51073","23.06180","69.72562","0.01672","202.28017"
"3073.72400","4.51072","23.10374","69.72562","0.01672","202.64807"
"3073.82400","4.51072","23.22089","69.72562","0.01672","203.67560"
"3073.92400","4.51071","23.23574","69.72562","0.01672","203.80591"
"3074.02400","4.51070","23.11783","69.69817","0.01672","202.77162"
"3074.12400","4.51070","23.11145","69.69817","0.01672","202.71571"
"3074.22400","4.51070","23.17193","69.69817","0.01672","203.24615"
"3074.32400","4.51070","23.15117","69.69817","0.01672","203.06404"
"3074.42400","4.51070","23.07947","69.69817","0.01672","202.43521"
"3074.52400","4.51069","23.03322","69.66999","0.01672","202.02951"
"3074.62400","4.51069","23.12430","69.66999","0.01672","202.82845"
"3074.72400","4.51069","23.16487","69.66999","0.01672","203.18422"
"3074.82400","4.51068","23.10850","69.66999","0.01672","202.68982"
"3074.92400","4.51068","23.01213","69.66999","0.01672","201.84451"
"3075.02400","4.51068","23.04797","69.63604","0.01672","202.15887"
"3075.12400","4.51068","23.10293","69.63604","0.01672","202.64093"
"3075.22400","4.51068","23.05100","69.63604","0.01672","202.18544"
"3075.32400","4.51067","22.96666","69.63604","0.01672","201.44568"
"3075.42400","4.51067","23.02633","69.63604","0.01672","201.96909"
"3075.52400","4.51066","23.09784","69.63604","0.01672","202.59634"
"3075.62400","4.51066","23.11337","69.57703","0.01672","202.73253"
"3075.72400","4.51066","23.03424","69.57703","0.01672","202.03851"
"3075.82400","4.51065","22.99061","69.57703","0.01672","201.65581"
