Repository: Mecanon/morphing_wing

File: experimental/sma_database/flexinol_isobaric_trained_200MPa.csv (part 53 of 86)
Test : Start of hold value,"200.00000",MPa
Time,Extension,Load,Temperature: Chamber 3119-600 1 1,Tensile strain (Extension),Tensile stress
(s),(mm),(N),(C),(mm/mm),(MPa)
"3075.92400","4.51065","23.06075","69.57703","0.01672","202.27097"
"3076.02400","4.51065","23.12468","69.57703","0.01672","202.83176"
"3076.12400","4.51065","23.07340","69.57703","0.01672","202.38193"
"3076.22400","4.51064","23.03517","69.54009","0.01672","202.04659"
"3076.32400","4.51063","23.10035","69.54009","0.01672","202.61830"
"3076.42400","4.51063","23.18065","69.54009","0.01672","203.32271"
"3076.52400","4.51063","23.12818","69.54009","0.01672","202.86246"
"3076.62400","4.51062","23.04422","69.54009","0.01672","202.12604"
"3076.72400","4.51062","23.04502","69.50094","0.01672","202.13298"
"3076.82400","4.51062","23.11084","69.50094","0.01672","202.71037"
"3076.92400","4.51061","23.13281","69.50094","0.01672","202.90306"
"3077.02400","4.51061","23.06238","69.50094","0.01672","202.28531"
"3077.12400","4.51060","23.06490","69.50094","0.01672","202.30742"
"3077.22400","4.51060","23.15596","69.47095","0.01672","203.10614"
"3077.32400","4.51059","23.22983","69.47095","0.01672","203.75404"
"3077.42400","4.51058","23.15494","69.47095","0.01672","203.09714"
"3077.52400","4.51058","23.04917","69.47095","0.01672","202.16942"
"3077.62400","4.51058","23.06871","69.47095","0.01672","202.34079"
"3077.72400","4.51057","23.11866","69.47095","0.01672","202.77892"
"3077.82400","4.51057","23.09230","69.44202","0.01672","202.54776"
"3077.92400","4.51057","23.00854","69.44202","0.01672","201.81310"
"3078.02400","4.51057","23.01683","69.44202","0.01672","201.88580"
"3078.12400","4.51056","23.13870","69.44202","0.01672","202.95468"
"3078.22400","4.51055","23.18924","69.44202","0.01672","203.39796"
"3078.32400","4.51054","23.17248","69.44202","0.01672","203.25096"
"3078.42400","4.51053","23.12349","69.40260","0.01672","202.82129"
"3078.52400","4.51053","23.14688","69.40260","0.01672","203.02641"
"3078.62400","4.51052","23.19664","69.40260","0.01672","203.46295"
"3078.72400","4.51052","23.16431","69.40260","0.01672","203.17938"
"3078.82400","4.51051","23.06214","69.40260","0.01672","202.28317"
"3078.92400","4.51051","23.04757","69.37494","0.01672","202.15535"
"3079.02400","4.51051","23.13231","69.37494","0.01672","202.89867"
"3079.12400","4.51050","23.19477","69.37494","0.01672","203.44649"
"3079.22400","4.51050","23.14349","69.37494","0.01672","202.99673"
"3079.32400","4.51049","23.04701","69.37494","0.01672","202.15051"
"3079.42400","4.51049","23.01733","69.37494","0.01672","201.89012"
"3079.52400","4.51049","23.06209","69.35492","0.01672","202.28273"
"3079.62400","4.51048","23.09453","69.35492","0.01672","202.56728"
"3079.72400","4.51048","23.08865","69.35492","0.01672","202.51575"
"3079.82400","4.51048","23.10733","69.35492","0.01672","202.67952"
"3079.92400","4.51046","23.11427","69.35492","0.01672","202.74048"
"3080.02400","4.51040","23.17774","69.33183","0.01672","203.29715"
"3080.12400","4.51038","23.20480","69.33183","0.01672","203.53450"
"3080.22400","4.51036","23.19433","69.33183","0.01672","203.44264"
"3080.32400","4.51035","23.14015","69.33183","0.01672","202.96747"
"3080.42400","4.51035","23.06789","69.33183","0.01672","202.33365"
"3080.52400","4.51035","22.97384","69.33183","0.01672","201.50873"
"3080.62400","4.51034","22.98568","69.30853","0.01672","201.61252"
"3080.72400","4.51034","23.01492","69.30853","0.01672","201.86902"
"3080.82400","4.51033","23.08911","69.30853","0.01672","202.51978"
"3080.92400","4.51032","23.11062","69.30853","0.01672","202.70845"
"3081.02400","4.51032","23.04816","69.30853","0.01672","202.16057"
"3081.12400","4.51032","22.97003","69.28210","0.01672","201.47528"
"3081.22400","4.51031","22.95260","69.28210","0.01672","201.32240"
"3081.32400","4.51031","22.97202","69.28210","0.01672","201.49275"
"3081.42400","4.51030","23.04533","69.28210","0.01672","202.13574"
"3081.52400","4.51030","23.08246","69.28210","0.01672","202.46146"
"3081.62400","4.51029","23.07286","69.28210","0.01672","202.37724"
"3081.72400","4.51029","23.01800","69.26254","0.01672","201.89606"
"3081.82400","4.51028","22.98508","69.26254","0.01672","201.60725"
"3081.92400","4.51028","22.97861","69.26254","0.01672","201.55055"
"3082.02400","4.51027","22.99981","69.26254","0.01672","201.73650"
"3082.12400","4.51027","23.06210","69.26254","0.01672","202.28285"
"3082.22400","4.51027","23.05670","69.24660","0.01672","202.23549"
"3082.32400","4.51026","23.00916","69.24660","0.01672","201.81851"
"3082.42400","4.51026","22.92212","69.24660","0.01672","201.05507"
"3082.52400","4.51026","22.89589","69.24660","0.01672","200.82497"
"3082.62400","4.51025","22.95432","69.24660","0.01672","201.33743"
"3082.72400","4.51025","23.01083","69.24660","0.01671","201.83311"
"3082.82400","4.51025","23.04473","69.22554","0.01671","202.13052"
"3082.92400","4.51024","23.02634","69.22554","0.01671","201.96919"
"3083.02400","4.51024","22.94897","69.22554","0.01671","201.29053"
"3083.12400","4.51024","22.88388","69.22554","0.01671","200.71965"
"3083.22400","4.51023","22.87867","69.22554","0.01671","200.67395"
"3083.32400","4.51023","22.96637","69.20330","0.01671","201.44319"
"3083.42400","4.51021","23.03075","69.20330","0.01671","202.00787"
"3083.52400","4.51021","23.02163","69.20330","0.01671","201.92783"
"3083.62400","4.51020","22.97785","69.20330","0.01671","201.54390"
"3083.72400","4.51020","22.94011","69.20330","0.01671","201.21280"
"3083.82400","4.51019","22.86972","69.20330","0.01671","200.59546"
"3083.92400","4.51020","22.81832","69.16184","0.01671","200.14461"
"3084.02400","4.51020","22.81785","69.16184","0.01671","200.14047"
"3084.12400","4.51021","22.81503","69.16184","0.01671","200.11572"
"3084.22400","4.51021","22.78638","69.16184","0.01671","199.86447"
"3084.32400","4.51021","22.71149","69.16184","0.01671","199.20758"
"3084.42400","4.51022","22.66399","69.14488","0.01671","198.79091"
"3084.52400","4.51022","22.64380","69.14488","0.01671","198.61386"
"3084.62400","4.51022","22.64675","69.14488","0.01671","198.63971"
"3084.72400","4.51022","22.69179","69.14488","0.01671","199.03476"
"3084.82400","4.51023","22.72113","69.14488","0.01671","199.29211"
"3084.92400","4.51023","22.71594","69.14488","0.01671","199.24661"
"3085.02400","4.51023","22.68957","69.10770","0.01671","199.01532"
"3085.12400","4.51023","22.65521","69.10770","0.01671","198.71391"
"3085.22400","4.51023","22.59602","69.10770","0.01671","198.19475"
"3085.32400","4.51023","22.57789","69.10770","0.01671","198.03571"
"3085.42400","4.51024","22.60974","69.10770","0.01671","198.31506"
"3085.52400","4.51024","22.65843","69.05835","0.01671","198.74213"
"3085.62400","4.51024","22.69378","69.05835","0.01671","199.05226"
"3085.72400","4.51025","22.63725","69.05835","0.01671","198.55641"
"3085.82400","4.51026","22.59198","69.05835","0.01672","198.15927"
"3085.92400","4.51026","22.52633","69.05835","0.01672","197.58344"
"3086.02400","4.51027","22.45127","69.05835","0.01672","196.92508"
"3086.12400","4.51027","22.45662","69.00921","0.01672","196.97206"
"3086.22400","4.51027","22.50365","69.00921","0.01672","197.38455"
"3086.32400","4.51028","22.58479","69.00921","0.01672","198.09621"
"3086.42400","4.51028","22.61771","69.00921","0.01672","198.38496"
"3086.52400","4.51028","22.58375","69.00921","0.01672","198.08711"
"3086.62400","4.51029","22.48022","68.92733","0.01672","197.17903"
"3086.72400","4.51029","22.40736","68.92733","0.01672","196.53996"
"3086.82400","4.51030","22.39574","68.92733","0.01672","196.43806"
"3086.92400","4.51031","22.43669","68.92733","0.01672","196.79720"
"3087.02400","4.51031","22.51175","68.92733","0.01672","197.45558"
"3087.12400","4.51031","22.53133","68.92733","0.01672","197.62737"
"3087.22400","4.51032","22.47638","68.85709","0.01672","197.14536"
"3087.32400","4.51032","22.44320","68.85709","0.01672","196.85435"
"3087.42400","4.51032","22.42493","68.85709","0.01672","196.69406"
"3087.52400","4.51033","22.41745","68.85709","0.01672","196.62843"
"3087.62400","4.51034","22.41845","68.85709","0.01672","196.63727"
"3087.72400","4.51035","22.42253","68.85709","0.01672","196.67302"
"3087.82400","4.51035","22.41464","68.78233","0.01672","196.60384"
"3087.92400","4.51037","22.36368","68.78233","0.01672","196.15681"
"3088.02400","4.51037","22.30927","68.78233","0.01672","195.67964"
"3088.12400","4.51038","22.29063","68.78233","0.01672","195.51610"
"3088.22400","4.51038","22.28520","68.78233","0.01672","195.46849"
"3088.32400","4.51039","22.30844","68.70830","0.01672","195.67235"
"3088.42400","4.51039","22.35809","68.70830","0.01672","196.10777"
"3088.52400","4.51040","22.34988","68.70830","0.01672","196.03577"
"3088.62400","4.51041","22.29326","68.70830","0.01672","195.53918"
"3088.72400","4.51042","22.24230","68.70830","0.01672","195.09219"
"3088.82400","4.51043","22.20255","68.63308","0.01672","194.74353"
"3088.92400","4.51044","22.20121","68.63308","0.01672","194.73175"
"3089.02400","4.51044","22.24809","68.63308","0.01672","195.14294"
"3089.12400","4.51044","22.31654","68.63308","0.01672","195.74336"
"3089.22400","4.51045","22.33787","68.63308","0.01672","195.93045"
"3089.32400","4.51046","22.31472","68.63308","0.01672","195.72739"
"3089.42400","4.51048","22.17847","68.51840","0.01672","194.53229"
"3089.52400","4.51049","22.06474","68.51840","0.01672","193.53476"
"3089.62400","4.51051","22.00876","68.51840","0.01672","193.04376"
"3089.72400","4.51053","21.99564","68.51840","0.01672","192.92870"
"3089.82400","4.51053","22.00418","68.51840","0.01672","193.00357"
"3089.92400","4.51055","22.00333","68.51840","0.01672","192.99612"
"3090.02400","4.51056","22.00231","68.43958","0.01672","192.98720"
"3090.12400","4.51058","21.96684","68.43958","0.01672","192.67603"
"3090.22400","4.51060","21.91988","68.43958","0.01672","192.26413"
"3090.32400","4.51062","21.85724","68.43958","0.01672","191.71471"
"3090.42400","4.51064","21.82502","68.43958","0.01672","191.43214"
"3090.52400","4.51066","21.77905","68.35253","0.01672","191.02893"
"3090.62400","4.51067","21.74294","68.35253","0.01672","190.71217"
"3090.72400","4.51070","21.72304","68.35253","0.01672","190.53761"
"3090.82400","4.51071","21.74520","68.35253","0.01672","190.73196"
"3090.92400","4.51073","21.78060","68.35253","0.01672","191.04248"
"3091.02400","4.51074","21.81009","68.35253","0.01672","191.30116"
"3091.12400","4.51076","21.81649","68.25923","0.01672","191.35732"
"3091.22400","4.51078","21.84654","68.25923","0.01672","191.62088"
"3091.32400","4.51080","21.84864","68.25923","0.01672","191.63933"
"3091.42400","4.51083","21.81010","68.25923","0.01672","191.30124"
"3091.52400","4.51088","21.69842","68.25923","0.01672","190.32172"
"3091.62400","4.51091","21.64943","68.16428","0.01672","189.89200"
"3091.72400","4.51095","21.66104","68.16428","0.01672","189.99379"
"3091.82400","4.51099","21.64556","68.16428","0.01672","189.85802"
"3091.92400","4.51105","21.61591","68.16428","0.01672","189.59798"
"3092.02400","4.51114","21.58008","68.16428","0.01672","189.28372"
"3092.12400","4.51127","21.51096","68.16428","0.01672","188.67746"
"3092.22400","4.51147","21.48365","68.01704","0.01673","188.43787"
"3092.32400","4.51173","21.45549","68.01704","0.01673","188.19092"
"3092.42400","4.51210","21.40661","68.01704","0.01673","187.76218"
"3092.52400","4.51266","21.40022","68.01704","0.01674","187.70607"
"3092.62400","4.51344","21.38980","68.01704","0.01675","187.61473"
"3092.72400","4.51462","21.37356","67.91017","0.01676","187.47226"
"3092.82400","4.51649","21.34213","67.91017","0.01678","187.19658"
"3092.92400","4.51873","21.30039","67.91017","0.01680","186.83052"
"3093.02400","4.52153","21.27235","67.91017","0.01682","186.58450"
"3093.12400","4.52563","21.28815","67.91017","0.01686","186.72311"
"3093.22400","4.52976","21.32937","67.91017","0.01690","187.08467"
"3093.32400","4.53440","21.39305","67.80113","0.01695","187.64319"
"3093.42400","4.53769","21.42282","67.80113","0.01698","187.90431"
"3093.52400","4.54155","21.46310","67.80113","0.01702","188.25761"
"3093.62400","4.54466","21.55703","67.80113","0.01705","189.08150"
"3093.72400","4.54823","21.66407","67.80113","0.01708","190.02040"
"3093.82400","4.55259","21.71262","67.68599","0.01713","190.44623"
"3093.92400","4.55691","21.75589","67.68599","0.01717","190.82581"
"3094.02400","4.56012","21.78126","67.68599","0.01720","191.04829"
"3094.12400","4.56267","21.80191","67.68599","0.01722","191.22946"
"3094.22400","4.56659","21.87811","67.68599","0.01726","191.89780"
"3094.32400","4.57158","21.95599","67.68599","0.01731","192.58086"
"3094.42400","4.57853","21.91756","67.56871","0.01738","192.24385"
"3094.52400","4.58614","22.26003","67.56871","0.01745","195.24765"
"3094.62400","4.59534","22.21868","67.56871","0.01754","194.88499"
"3094.72400","4.60457","22.33127","67.56871","0.01763","195.87257"
"3094.82400","4.61287","22.57412","67.56871","0.01771","198.00264"
"3094.92400","4.62088","22.41186","67.41049","0.01779","196.57945"
"3095.02400","4.62890","22.58434","67.41049","0.01787","198.09232"
"3095.12400","4.63741","22.58114","67.41049","0.01795","198.06424"
"3095.22400","4.64685","22.59294","67.41049","0.01804","198.16771"
"3095.32400","4.65517","22.81121","67.41049","0.01812","200.08226"
"3095.42400","4.66258","22.67697","67.41049","0.01820","198.90480"
"3095.52400","4.66955","22.91291","67.32088","0.01826","200.97426"
"3095.62400","4.67668","22.90989","67.32088","0.01833","200.94774"
"3095.72400","4.68438","22.83318","67.32088","0.01841","200.27495"
"3095.82400","4.69354","23.11017","67.32088","0.01850","202.70445"
"3095.92400","4.70232","22.99910","67.32088","0.01858","201.73029"
"3096.02400","4.70996","23.10679","67.23059","0.01866","202.67484"
"3096.12400","4.71735","23.22709","67.23059","0.01873","203.73001"
"3096.22400","4.72425","23.07605","67.23059","0.01880","202.40518"
"3096.32400","4.73115","23.32825","67.23059","0.01886","204.61734"
"3096.42400","4.73847","23.39618","67.23059","0.01894","205.21317"
"3096.52400","4.74503","23.32183","67.23059","0.01900","204.56096"
"3096.62400","4.75004","23.49850","67.13806","0.01905","206.11063"
"3096.72400","4.75402","23.44007","67.13806","0.01909","205.59811"
"3096.82400","4.75766","23.35257","67.13806","0.01912","204.83061"
"3096.92400","4.76091","23.49889","67.13806","0.01915","206.11400"
"3097.02400","4.76383","23.43242","67.13806","0.01918","205.53102"
"3097.12400","4.76672","23.34658","67.04764","0.01921","204.77808"
"3097.22400","4.76898","23.50809","67.04764","0.01923","206.19473"
"3097.32400","4.77094","23.45819","67.04764","0.01925","205.75699"
"3097.42400","4.77327","23.31987","67.04764","0.01927","204.54382"
"3097.52400","4.77570","23.46392","67.04764","0.01930","205.80731"
"3097.62400","4.77805","23.43977","67.04764","0.01932","205.59543"
"3097.72400","4.78126","23.28981","66.91028","0.01935","204.28015"
"3097.82400","4.78490","23.39139","66.91028","0.01939","205.17114"
"3097.92400","4.78836","23.47919","66.91028","0.01942","205.94121"
"3098.02400","4.79202","23.37516","66.91028","0.01946","205.02879"
"3098.12400","4.79451","23.44931","66.91028","0.01948","205.67918"
"3098.22400","4.79685","23.61753","66.81126","0.01950","207.15468"
"3098.32400","4.79894","23.50043","66.81126","0.01952","206.12750"
"3098.42400","4.80023","23.50580","66.81126","0.01954","206.17467"
"3098.52400","4.80110","23.62137","66.81126","0.01954","207.18831"
"3098.62400","4.80181","23.50620","66.81126","0.01955","206.17815"
"3098.72400","4.80244","23.43688","66.81126","0.01956","205.57014"
"3098.82400","4.80307","23.57839","66.71064","0.01956","206.81131"
"3098.92400","4.80369","23.57543","66.71064","0.01957","206.78540"
"3099.02400","4.80431","23.48000","66.71064","0.01958","205.94830"
"3099.12400","4.80496","23.53359","66.71064","0.01958","206.41840"
"3099.22400","4.80555","23.60908","66.71064","0.01959","207.08055"
"3099.32400","4.80602","23.54107","66.61657","0.01959","206.48395"
"3099.42400","4.80639","23.42157","66.61657","0.01960","205.43585"
"3099.52400","4.80664","23.45488","66.61657","0.01960","205.72800"
"3099.62400","4.80680","23.52989","66.61657","0.01960","206.38589"
"3099.72400","4.80691","23.45928","66.61657","0.01960","205.76662"
"3099.82400","4.80700","23.28690","66.61657","0.01960","204.25461"
"3099.92400","4.80707","23.26496","66.52543","0.01960","204.06218"
"3100.02400","4.80712","23.29599","66.52543","0.01960","204.33432"
"3100.12400","4.80716","23.25817","66.52543","0.01960","204.00264"
"3100.22400","4.80721","23.12588","66.52543","0.01960","202.84222"
"3100.32400","4.80724","23.03721","66.52543","0.01960","202.06451"
"3100.42400","4.80728","22.98256","66.44146","0.01960","201.58516"
"3100.52400","4.80732","22.95723","66.44146","0.01961","201.36299"
"3100.62400","4.80737","22.90854","66.44146","0.01961","200.93593"
"3100.72400","4.80740","22.86345","66.44146","0.01961","200.54042"
"3100.82400","4.80742","22.82878","66.44146","0.01961","200.23637"
"3100.92400","4.80742","22.79484","66.29063","0.01961","199.93863"
"3101.02400","4.80743","22.77485","66.29063","0.01961","199.76331"
"3101.12400","4.80743","22.75561","66.29063","0.01961","199.59454"
"3101.22400","4.80744","22.77662","66.29063","0.01961","199.77885"
"3101.32400","4.80755","22.80224","66.29063","0.01961","200.00351"
"3101.42400","4.80766","22.80420","66.29063","0.01961","200.02077"
"3101.52400","4.80777","22.80527","66.16829","0.01961","200.03015"
"3101.62400","4.80787","22.78789","66.16829","0.01961","199.87770"
"3101.72400","4.80797","22.71487","66.16829","0.01961","199.23717"
"3101.82400","4.80809","22.65112","66.16829","0.01961","198.67802"
"3101.92400","4.80822","22.61502","66.16829","0.01961","198.36136"
"3102.02400","4.80835","22.59633","66.04310","0.01961","198.19745"
"3102.12400","4.80849","22.56515","66.04310","0.01962","197.92400"
"3102.22400","4.80867","22.49971","66.04310","0.01962","197.34999"
"3102.32400","4.80886","22.50239","66.04310","0.01962","197.37346"
"3102.42400","4.80907","22.52023","66.04310","0.01962","197.52998"
"3102.52400","4.80930","22.49853","66.04310","0.01962","197.33961"
"3102.62400","4.80956","22.50332","65.91541","0.01963","197.38168"
"3102.72400","4.80988","22.43354","65.91541","0.01963","196.76958"
"3102.82400","4.81031","22.38560","65.91541","0.01963","196.34909"
"3102.92400","4.81085","22.40554","65.91541","0.01964","196.52397"
"3103.02400","4.81155","22.42684","65.91541","0.01965","196.71082"
"3103.12400","4.81247","22.45564","65.91541","0.01966","196.96344"
"3103.22400","4.81367","22.47956","65.78339","0.01967","197.17323"
"3103.32400","4.81488","22.52644","65.78339","0.01968","197.58444"
"3103.42400","4.81585","22.56099","65.78339","0.01969","197.88751"
"3103.52400","4.81659","22.57059","65.78339","0.01970","197.97168"
"3103.62400","4.81718","22.61050","65.78339","0.01970","198.32179"
"3103.72400","4.81769","22.63559","65.59240","0.01971","198.54178"
"3103.82400","4.81816","22.61192","65.59240","0.01971","198.33417"
"3103.92400","4.81866","22.59254","65.59240","0.01972","198.16417"
"3104.02400","4.81920","22.58665","65.59240","0.01972","198.11259"
"3104.12400","4.81983","22.55672","65.59240","0.01973","197.84999"
"3104.22400","4.82065","22.57602","65.59240","0.01973","198.01935"
"3104.32400","4.82175","22.62164","65.48649","0.01975","198.41942"
"3104.42400","4.82309","22.69787","65.48649","0.01976","199.08809"
"3104.52400","4.82431","22.73335","65.48649","0.01977","199.39925"
"3104.62400","4.82535","22.75476","65.48649","0.01978","199.58707"
"3104.72400","4.82632","22.73023","65.48649","0.01979","199.37193"
"3104.82400","4.82739","22.71725","65.39526","0.01980","199.25810"
"3104.92400","4.82883","22.71932","65.39526","0.01981","199.27621"
"3105.02400","4.83089","22.68576","65.39526","0.01983","198.98184"
"3105.12400","4.83289","22.68804","65.39526","0.01985","199.00191"
"3105.22400","4.83448","22.69416","65.39526","0.01987","199.05554"
"3105.32400","4.83602","22.69279","65.39526","0.01988","199.04355"
"3105.42400","4.83801","22.72667","65.31481","0.01990","199.34071"
"3105.52400","4.84000","22.76684","65.31481","0.01992","199.69304"
"3105.62400","4.84134","22.78767","65.31481","0.01994","199.87573"
"3105.72400","4.84230","22.80346","65.31481","0.01995","200.01421"
"3105.82400","4.84311","22.86016","65.31481","0.01995","200.51161"
"3105.92400","4.84391","22.88863","65.24014","0.01996","200.76131"
"3106.02400","4.84475","22.88597","65.24014","0.01997","200.73799"
"3106.12400","4.84567","22.83129","65.24014","0.01998","200.25838"
"3106.22400","4.84666","22.75929","65.24014","0.01999","199.62683"
"3106.32400","4.84767","22.74257","65.24014","0.02000","199.48012"
"3106.42400","4.84860","22.78230","65.24014","0.02001","199.82866"
"3106.52400","4.84937","22.83314","65.12976","0.02001","200.27454"
"3106.62400","4.85001","22.80340","65.12976","0.02002","200.01369"
"3106.72400","4.85060","22.73562","65.12976","0.02003","199.41917"
"3106.82400","4.85116","22.72515","65.12976","0.02003","199.32738"
"3106.92400","4.85171","22.69604","65.12976","0.02004","199.07208"
"3107.02400","4.85229","22.66335","65.06246","0.02004","198.78532"
"3107.12400","4.85292","22.68372","65.06246","0.02005","198.96394"
"3107.22400","4.85361","22.69922","65.06246","0.02006","199.09990"
"3107.32400","4.85437","22.70659","65.06246","0.02006","199.16461"
"3107.42400","4.85518","22.70412","65.06246","0.02007","199.14288"
"3107.52400","4.85598","22.68888","65.06246","0.02008","199.00923"
"3107.62400","4.85673","22.66890","64.99451","0.02009","198.83397"
"3107.72400","4.85741","22.65825","64.99451","0.02009","198.74059"
"3107.82400","4.85799","22.64020","64.99451","0.02010","198.58226"
"3107.92400","4.85850","22.66416","64.99451","0.02010","198.79243"
"3108.02400","4.85896","22.69986","64.99451","0.02011","199.10551"
"3108.12400","4.85938","22.71870","64.91837","0.02011","199.27078"
"3108.22400","4.85982","22.69299","64.91837","0.02012","199.04527"
"3108.32400","4.86031","22.66942","64.91837","0.02012","198.83855"
"3108.42400","4.86092","22.64440","64.91837","0.02013","198.61911"
"3108.52400","4.86173","22.59873","64.91837","0.02013","198.21852"
"3108.62400","4.86278","22.57167","64.83218","0.02014","197.98116"
"3108.72400","4.86395","22.60371","64.83218","0.02016","198.26219"
"3108.82400","4.86502","22.64948","64.83218","0.02017","198.66362"
"3108.92400","4.86590","22.58876","64.83218","0.02017","198.13109"
"3109.02400","4.86675","22.50343","64.83218","0.02018","197.38263"
"3109.12400","4.86769","22.47096","64.83218","0.02019","197.09781"
"3109.22400","4.86882","22.47194","64.73917","0.02020","197.10637"
"3109.32400","4.87025","22.51513","64.73917","0.02022","197.48523"
"3109.42400","4.87202","22.49613","64.73917","0.02023","197.31856"
"3109.52400","4.87419","22.48220","64.73917","0.02026","197.19638"
"3109.62400","4.87648","22.49070","64.73917","0.02028","197.27092"
"3109.72400","4.87916","22.52213","64.59715","0.02030","197.54666"
"3109.82400","4.88224","22.56905","64.59715","0.02033","197.95822"
"3109.92400","4.88530","22.63335","64.59715","0.02036","198.52222"
"3110.02400","4.88858","22.68117","64.59715","0.02040","198.94164"
"3110.12400","4.89138","22.71684","64.59715","0.02042","199.25444"
"3110.22400","4.89384","22.75416","64.59715","0.02045","199.58182"
"3110.32400","4.89627","22.85585","64.49522","0.02047","200.47374"
"3110.42400","4.89867","22.93687","64.49522","0.02049","201.18443"
"3110.52400","4.90102","22.98478","64.49522","0.02052","201.60468"
"3110.62400","4.90328","23.01366","64.49522","0.02054","201.85797"
"3110.72400","4.90521","23.07731","64.49522","0.02056","202.41621"
"3110.82400","4.90695","23.10079","64.40779","0.02057","202.62218"
"3110.92400","4.90882","23.10547","64.40779","0.02059","202.66327"
"3111.02400","4.91088","23.12746","64.40779","0.02061","202.85616"
"3111.12400","4.91278","23.11794","64.40779","0.02063","202.77260"
"3111.22400","4.91444","23.11372","64.40779","0.02065","202.73560"
"3111.32400","4.91611","23.11286","64.40779","0.02066","202.72803"
"3111.42400","4.91793","23.11696","64.33199","0.02068","202.76405"
"3111.52400","4.91974","23.12700","64.33199","0.02070","202.85208"
"3111.62400","4.92133","23.10902","64.33199","0.02071","202.69441"
"3111.72400","4.92280","23.13269","64.33199","0.02073","202.90198"
"3111.82400","4.92443","23.17770","64.33199","0.02074","203.29680"
"3111.92400","4.92625","23.21193","64.26385","0.02076","203.59705"
"3112.02400","4.92798","23.19395","64.26385","0.02078","203.43936"
"3112.12400","4.92952","23.18449","64.26385","0.02079","203.35637"
"3112.22400","4.93093","23.15319","64.26385","0.02081","203.08182"
"3112.32400","4.93241","23.12521","64.26385","0.02082","202.83640"
"3112.42400","4.93421","23.11336","64.26385","0.02084","202.73244"
"3112.52400","4.93591","23.12655","64.16437","0.02086","202.84818"
"3112.62400","4.93713","23.13083","64.16437","0.02087","202.88565"
"3112.72400","4.93798","23.13579","64.16437","0.02088","202.92915"
"3112.82400","4.93865","23.09146","64.16437","0.02088","202.54039"
"3112.92400","4.93927","23.07440","64.16437","0.02089","202.39070"
"3113.02400","4.93987","23.08543","64.08353","0.02089","202.48749"
"3113.12400","4.94050","23.10642","64.08353","0.02090","202.67162"
"3113.22400","4.94120","23.12773","64.08353","0.02091","202.85849"
"3113.32400","4.94197","23.11453","64.08353","0.02091","202.74268"
"3113.42400","4.94273","23.06070","64.08353","0.02092","202.27058"
"3113.52400","4.94343","23.06106","64.08353","0.02093","202.27368"
"3113.62400","4.94398","23.10086","63.99243","0.02093","202.62283"
"3113.72400","4.94440","23.15631","63.99243","0.02094","203.10918"
"3113.82400","4.94473","23.19957","63.99243","0.02094","203.48865"
"3113.92400","4.94499","23.20355","63.99243","0.02094","203.52350"
"3114.02400","4.94520","23.14994","63.99243","0.02095","203.05330"
"3114.12400","4.94537","23.10743","63.99243","0.02095","202.68044"
"3114.22400","4.94551","23.05876","63.89491","0.02095","202.25351"
"3114.32400","4.94562","23.02814","63.89491","0.02095","201.98494"
"3114.42400","4.94572","22.98438","63.89491","0.02095","201.60110"
"3114.52400","4.94580","22.97581","63.89491","0.02095","201.52597"
"3114.62400","4.94588","22.93415","63.89491","0.02095","201.16057"
"3114.72400","4.94597","22.92531","63.80278","0.02095","201.08301"
"3114.82400","4.94605","22.90331","63.80278","0.02095","200.89003"
"3114.92400","4.94614","22.84613","63.80278","0.02096","200.38849"
"3115.02400","4.94625","22.79101","63.80278","0.02096","199.90506"
"3115.12400","4.94637","22.78740","63.80278","0.02096","199.87335"
"3115.22400","4.94649","22.79383","63.80278","0.02096","199.92973"
"3115.32400","4.94659","22.81898","63.64665","0.02096","200.15039"
"3115.42400","4.94668","22.85251","63.64665","0.02096","200.44449"
"3115.52400","4.94676","22.85161","63.64665","0.02096","200.43655"
"3115.62400","4.94684","22.86776","63.64665","0.02096","200.57826"
"3115.72400","4.94691","22.85651","63.64665","0.02096","200.47955"
"3115.82400","4.94698","22.87179","63.53653","0.02096","200.61360"
"3115.92400","4.94705","22.90673","63.53653","0.02096","200.92004"
"3116.02400","4.94710","22.88761","63.53653","0.02096","200.75238"
"3116.12400","4.94717","22.84562","63.53653","0.02097","200.38400"
"3116.22400","4.94723","22.84451","63.53653","0.02097","200.37433"
"3116.32400","4.94729","22.78797","63.53653","0.02097","199.87839"
"3116.42400","4.94737","22.75533","63.43327","0.02097","199.59213"
"3116.52400","4.94745","22.74500","63.43327","0.02097","199.50143"
"3116.62400","4.94754","22.75340","63.43327","0.02097","199.57512"
"3116.72400","4.94763","22.73570","63.43327","0.02097","199.41994"
"3116.82400","4.94774","22.71375","63.43327","0.02097","199.22737"
"3116.92400","4.94788","22.66981","63.34175","0.02097","198.84196"
"3117.02400","4.94805","22.67057","63.34175","0.02097","198.84868"
"3117.12400","4.94822","22.68046","63.34175","0.02098","198.93536"
"3117.22400","4.94843","22.67145","63.34175","0.02098","198.85638"
"3117.32400","4.94869","22.65060","63.34175","0.02098","198.67351"
"3117.42400","4.94904","22.62077","63.34175","0.02098","198.41179"
"3117.52400","4.94947","22.63055","63.25279","0.02099","198.49760"
"3117.62400","4.95002","22.64027","63.25279","0.02099","198.58287"
"3117.72400","4.95067","22.65943","63.25279","0.02100","198.75089"
"3117.82400","4.95134","22.68771","63.25279","0.02101","198.99895"
"3117.92400","4.95193","22.72063","63.25279","0.02101","199.28772"
"3118.02400","4.95245","22.75224","63.12406","0.02102","199.56499"
"3118.12400","4.95286","22.79239","63.12406","0.02102","199.91718"
"3118.22400","4.95318","22.84914","63.12406","0.02102","200.41490"
"3118.32400","4.95344","22.84579","63.12406","0.02103","200.38548"
"3118.42400","4.95368","22.81068","63.12406","0.02103","200.07761"
"3118.52400","4.95391","22.77915","63.05031","0.02103","199.80098"
"3118.62400","4.95414","22.76874","63.05031","0.02103","199.70972"
"3118.72400","4.95435","22.77119","63.05031","0.02104","199.73120"
"3118.82400","4.95454","22.77434","63.05031","0.02104","199.75887"
"3118.92400","4.95471","22.77927","63.05031","0.02104","199.80208"
"3119.02400","4.95487","22.71357","63.05031","0.02104","199.22583"
"3119.12400","4.95507","22.63599","62.97889","0.02104","198.54536"
"3119.22400","4.95530","22.56457","62.97889","0.02104","197.91891"
"3119.32400","4.95558","22.52371","62.97889","0.02105","197.56049"
"3119.42400","4.95593","22.49640","62.97889","0.02105","197.32094"
"3119.52400","4.95638","22.44749","62.97889","0.02106","196.89200"
"3119.62400","4.95697","22.45853","62.97889","0.02106","196.98877"
"3119.72400","4.95772","22.52279","62.90240","0.02107","197.55244"
"3119.82400","4.95867","22.57567","62.90240","0.02108","198.01627"
"3119.92400","4.95967","22.63970","62.90240","0.02109","198.57784"
"3120.02400","4.96054","22.66540","62.90240","0.02110","198.80327"
"3120.12400","4.96128","22.66935","62.90240","0.02110","198.83797"
"3120.22400","4.96191","22.68181","62.81902","0.02111","198.94724"
"3120.32400","4.96243","22.70114","62.81902","0.02111","199.11676"
"3120.42400","4.96289","22.70828","62.81902","0.02112","199.17937"
"3120.52400","4.96329","22.76168","62.81902","0.02112","199.64777"
"3120.62400","4.96364","22.80690","62.81902","0.02113","200.04443"
"3120.72400","4.96397","22.84673","62.81902","0.02113","200.39374"
"3120.82400","4.96429","22.86287","62.71594","0.02113","200.53535"
"3120.92400","4.96463","22.90162","62.71594","0.02114","200.87526"
"3121.02400","4.96500","22.91861","62.71594","0.02114","201.02423"
"3121.12400","4.96547","22.93038","62.71594","0.02114","201.12749"
"3121.22400","4.96602","22.94842","62.71594","0.02115","201.28575"
"3121.32400","4.96666","22.93517","62.67354","0.02116","201.16948"
"3121.42400","4.96734","22.90923","62.67354","0.02116","200.94196"
"3121.52400","4.96802","22.92838","62.67354","0.02117","201.10995"
"3121.62400","4.96861","22.95805","62.67354","0.02117","201.37021"
"3121.72400","4.96912","22.99276","62.67354","0.02118","201.67461"
"3121.82400","4.96961","23.00738","62.67354","0.02118","201.80289"
"3121.92400","4.97006","23.04057","62.64535","0.02119","202.09398"
"3122.02400","4.97048","23.03918","62.64535","0.02119","202.08183"
"3122.12400","4.97087","23.03922","62.64535","0.02120","202.08217"
"3122.22400","4.97124","23.04685","62.64535","0.02120","202.14911"
"3122.32400","4.97160","23.05362","62.64535","0.02120","202.20845"
"3122.42400","4.97194","23.07313","62.62416","0.02121","202.37958"
"3122.52400","4.97227","23.08854","62.62416","0.02121","202.51471"
"3122.62400","4.97259","23.11190","62.62416","0.02121","202.71960"
"3122.72400","4.97293","23.10139","62.62416","0.02122","202.62741"
"3122.82400","4.97329","23.10755","62.62416","0.02122","202.68147"
"3122.92400","4.97369","23.11242","62.62416","0.02122","202.72420"
"3123.02400","4.97414","23.09935","62.60399","0.02123","202.60957"
"3123.12400","4.97468","23.09127","62.60399","0.02123","202.53868"
"3123.22400","4.97531","23.09324","62.60399","0.02124","202.55592"
"3123.32400","4.97597","23.12847","62.60399","0.02125","202.86496"
"3123.42400","4.97655","23.16259","62.60399","0.02125","203.16428"
"3123.52400","4.97701","23.17872","62.60399","0.02126","203.30571"
"3123.62400","4.97735","23.17798","62.57943","0.02126","203.29921"
"3123.72400","4.97761","23.15627","62.57943","0.02126","203.10878"
"3123.82400","4.97780","23.15266","62.57943","0.02126","203.07713"
"3123.92400","4.97795","23.13151","62.57943","0.02126","202.89166"
"3124.02400","4.97807","23.13863","62.57943","0.02127","202.95410"
"3124.12400","4.97816","23.18216","62.56713","0.02127","203.33588"
"3124.22400","4.97822","23.22315","62.56713","0.02127","203.69540"
"3124.32400","4.97825","23.25719","62.56713","0.02127","203.99405"
"3124.42400","4.97828","23.24990","62.56713","0.02127","203.93007"
"3124.52400","4.97830","23.19101","62.56713","0.02127","203.41351"
"3124.62400","4.97832","23.10934","62.56713","0.02127","202.69722"
"3124.72400","4.97834","23.04321","62.56159","0.02127","202.11716"
"3124.82400","4.97835","23.02071","62.56159","0.02127","201.91982"
"3124.92400","4.97836","23.00446","62.56159","0.02127","201.77728"
"3125.02400","4.97837","23.00096","62.56159","0.02127","201.74657"
"3125.12400","4.97837","22.99856","62.56159","0.02127","201.72549"
"3125.22400","4.97837","23.01506","62.55482","0.02127","201.87025"
"3125.32400","4.97837","23.05812","62.55482","0.02127","202.24789"
"3125.42400","4.97837","23.10333","62.55482","0.02127","202.64445"
"3125.52400","4.97837","23.11457","62.55482","0.02127","202.74303"
"3125.62400","4.97837","23.11024","62.55482","0.02127","202.70503"
"3125.72400","4.97837","23.07220","62.54173","0.02127","202.37143"
"3125.82400","4.97837","23.01166","62.54173","0.02127","201.84039"
"3125.92400","4.97837","22.95408","62.54173","0.02127","201.33539"
"3126.02400","4.97838","22.89482","62.54173","0.02127","200.81563"
"3126.12400","4.97838","22.87657","62.54173","0.02127","200.65555"
"3126.22400","4.97838","22.89327","62.54173","0.02127","200.80196"
"3126.32400","4.97837","22.91660","62.50594","0.02127","201.00658"
"3126.42400","4.97838","22.89005","62.50594","0.02127","200.77370"
"3126.52400","4.97839","22.84324","62.50594","0.02127","200.36316"
"3126.62400","4.97839","22.82890","62.50594","0.02127","200.23738"
"3126.72400","4.97840","22.81974","62.50594","0.02127","200.15707"
"3126.82400","4.97840","22.80940","62.46653","0.02127","200.06631"
"3126.92400","4.97840","22.78404","62.46653","0.02127","199.84390"
"3127.02400","4.97840","22.75185","62.46653","0.02127","199.56155"
"3127.12400","4.97840","22.73932","62.46653","0.02127","199.45161"
"3127.22400","4.97840","22.73945","62.46653","0.02127","199.45277"
"3127.32400","4.97840","22.73631","62.46653","0.02127","199.42528"
"3127.42400","4.97841","22.73942","62.41280","0.02127","199.45258"
"3127.52400","4.97841","22.73905","62.41280","0.02127","199.44931"
"3127.62400","4.97841","22.73416","62.41280","0.02127","199.40642"
"3127.72400","4.97842","22.74007","62.41280","0.02127","199.45821"
"3127.82400","4.97843","22.71586","62.41280","0.02127","199.24585"
"3127.92400","4.97843","22.69481","62.41280","0.02127","199.06129"
"3128.02400","4.97843","22.66804","62.34223","0.02127","198.82648"
"3128.12400","4.97843","22.63519","62.34223","0.02127","198.53827"
"3128.22400","4.97844","22.60641","62.34223","0.02127","198.28589"
"3128.32400","4.97845","22.54325","62.34223","0.02127","197.73186"
"3128.42400","4.97846","22.51622","62.34223","0.02127","197.49477"
"3128.52400","4.97848","22.54312","62.26125","0.02127","197.73077"
"3128.62400","4.97849","22.59029","62.26125","0.02127","198.14452"
"3128.72400","4.97850","22.60084","62.26125","0.02127","198.23701"
"3128.82400","4.97851","22.62441","62.26125","0.02127","198.44374"
"3128.92400","4.97852","22.62636","62.26125","0.02127","198.46086"
"3129.02400","4.97853","22.58867","62.26125","0.02127","198.13028"
"3129.12400","4.97855","22.53837","62.11792","0.02127","197.68910"
"3129.22400","4.97859","22.51201","62.11792","0.02127","197.45786"
"3129.32400","4.97863","22.50601","62.11792","0.02127","197.40526"
"3129.42400","4.97869","22.50255","62.11792","0.02127","197.37494"
"3129.52400","4.97878","22.50791","62.11792","0.02127","197.42192"
"3129.62400","4.97888","22.57054","62.01812","0.02127","197.97128"
"3129.72400","4.97899","22.62282","62.01812","0.02128","198.42982"
"3129.82400","4.97912","22.63178","62.01812","0.02128","198.50839"
"3129.92400","4.97926","22.63109","62.01812","0.02128","198.50238"
"3130.02400","4.97943","22.61796","62.01812","0.02128","198.38715"
"3130.12400","4.97964","22.60919","62.01812","0.02128","198.31024"
"3130.22400","4.97985","22.61385","61.92760","0.02128","198.35110"
"3130.32400","4.98009","22.60938","61.92760","0.02129","198.31190"
"3130.42400","4.98036","22.61451","61.92760","0.02129","198.35693"
"3130.52400","4.98066","22.66921","61.92760","0.02129","198.83672"
"3130.62400","4.98100","22.70482","61.92760","0.02129","199.14905"
"3130.72400","4.98140","22.74332","61.83778","0.02130","199.48679"
"3130.82400","4.98187","22.76348","61.83778","0.02130","199.66353"
"3130.92400","4.98244","22.77877","61.83778","0.02131","199.79770"
"3131.02400","4.98308","22.75846","61.83778","0.02131","199.61954"
"3131.12400","4.98378","22.74230","61.83778","0.02132","199.47778"
"3131.22400","4.98446","22.71914","61.83778","0.02133","199.27463"
"3131.32400","4.98506","22.70506","61.75732","0.02133","199.15112"
"3131.42400","4.98556","22.68105","61.75732","0.02134","198.94054"
"3131.52400","4.98599","22.67227","61.75732","0.02134","198.86354"
"3131.62400","4.98635","22.67881","61.75732","0.02135","198.92091"
"3131.72400","4.98665","22.70906","61.75732","0.02135","199.18628"
"3131.82400","4.98691","22.69309","61.65562","0.02135","199.04614"
"3131.92400","4.98715","22.71537","61.65562","0.02135","199.24158"
"3132.02400","4.98737","22.71308","61.65562","0.02136","199.22151"
"3132.12400","4.98757","22.70395","61.65562","0.02136","199.14142"
"3132.22400","4.98777","22.68439","61.65562","0.02136","198.96986"
"3132.32400","4.98797","22.71495","61.65562","0.02136","199.23787"
"3132.42400","4.98819","22.69064","61.58744","0.02136","199.02467"
"3132.52400","4.98843","22.67948","61.58744","0.02137","198.92680"
"3132.62400","4.98873","22.65351","61.58744","0.02137","198.69905"
"3132.72400","4.98908","22.66373","61.58744","0.02137","198.78868"
"3132.82400","4.98950","22.65795","61.58744","0.02138","198.73798"
"3132.92400","4.99005","22.67010","61.52029","0.02138","198.84454"
"3133.02400","4.99072","22.61306","61.52029","0.02139","198.34418"
"3133.12400","4.99162","22.57413","61.52029","0.02140","198.00276"
"3133.22400","4.99271","22.55761","61.52029","0.02141","197.85780"
"3133.32400","4.99380","22.56882","61.52029","0.02142","197.95615"
"3133.42400","4.99475","22.57317","61.52029","0.02143","197.99435"
"3133.52400","4.99560","22.58802","61.44808","0.02144","198.12456"
"3133.62400","4.99640","22.64131","61.44808","0.02144","198.59201"
"3133.72400","4.99728","22.68577","61.44808","0.02145","198.98193"
"3133.82400","4.99832","22.70494","61.44808","0.02146","199.15005"
"3133.92400","4.99960","22.72218","61.44808","0.02148","199.30133"
"3134.02400","5.00100","22.72915","61.37054","0.02149","199.36247"
"3134.12400","5.00224","22.72946","61.37054","0.02150","199.36517"
"3134.22400","5.00322","22.70838","61.37054","0.02151","199.18028"
"3134.32400","5.00405","22.70601","61.37054","0.02152","199.15947"
"3134.42400","5.00484","22.73340","61.37054","0.02153","199.39970"
"3134.52400","5.00567","22.79707","61.37054","0.02153","199.95822"
"3134.62400","5.00657","22.84649","61.26917","0.02154","200.39166"
"3134.72400","5.00757","22.86479","61.26917","0.02155","200.55222"
"3134.82400","5.00857","22.89776","61.26917","0.02156","200.84135"
"3134.92400","5.00949","22.90437","61.26917","0.02157","200.89931"
"3135.02400","5.01029","22.89741","61.26917","0.02158","200.83830"
"3135.12400","5.01097","22.87941","61.22186","0.02159","200.68042"
"3135.22400","5.01157","22.84070","61.22186","0.02159","200.34091"
"3135.32400","5.01211","22.85635","61.22186","0.02160","200.47820"
"3135.42400","5.01264","22.84995","61.22186","0.02160","200.42203"
"3135.52400","5.01316","22.83819","61.22186","0.02161","200.31885"
