Repository: Mecanon/morphing_wing

File: experimental/sma_database/flexinol_isobaric_200MPa_heating.csv (part 55 of 90)
Test : Start of hold value,"200.00000",MPa
Time,Extension,Load,Temperature: Chamber 3119-600 1 1,Tensile strain (Extension),Tensile stress
(s),(mm),(N),(C),(mm/mm),(MPa)
"3241.11100","5.57421","22.83061","95.31185","0.00620","200.25238"
"3241.21100","5.57417","22.85451","95.32789","0.00620","200.46199"
"3241.31100","5.57413","22.86642","95.32789","0.00620","200.56647"
"3241.41100","5.57409","22.85525","95.32789","0.00620","200.46852"
"3241.51100","5.57406","22.81595","95.32789","0.00620","200.12383"
"3241.61100","5.57402","22.78821","95.32789","0.00620","199.88049"
"3241.71100","5.57399","22.76978","95.32789","0.00620","199.71883"
"3241.81100","5.57396","22.74982","95.35397","0.00620","199.54376"
"3241.91100","5.57394","22.75079","95.35397","0.00620","199.55228"
"3242.01100","5.57391","22.77789","95.35397","0.00620","199.78995"
"3242.11100","5.57388","22.80565","95.35397","0.00620","200.03349"
"3242.21100","5.57385","22.82870","95.35397","0.00620","200.23561"
"3242.31100","5.57382","22.83184","95.35397","0.00620","200.26321"
"3242.41100","5.57379","22.83488","95.37043","0.00620","200.28983"
"3242.51100","5.57377","22.83251","95.37043","0.00620","200.26907"
"3242.61100","5.57375","22.83618","95.37043","0.00620","200.30127"
"3242.71100","5.57372","22.83353","95.37043","0.00620","200.27800"
"3242.81100","5.57370","22.82174","95.37043","0.00620","200.17455"
"3242.91100","5.57367","22.82342","95.38429","0.00620","200.18930"
"3243.01100","5.57364","22.79910","95.38429","0.00620","199.97600"
"3243.11100","5.57362","22.78910","95.38429","0.00620","199.88832"
"3243.21100","5.57360","22.75412","95.38429","0.00620","199.58147"
"3243.31100","5.57357","22.76975","95.38429","0.00620","199.71860"
"3243.41100","5.57355","22.77568","95.38429","0.00620","199.77060"
"3243.51100","5.57353","22.81028","95.39506","0.00620","200.07408"
"3243.61100","5.57350","22.83467","95.39506","0.00620","200.28804"
"3243.71100","5.57348","22.85493","95.39506","0.00620","200.46570"
"3243.81100","5.57345","22.87122","95.39506","0.00620","200.60855"
"3243.91100","5.57342","22.87711","95.39506","0.00620","200.66020"
"3244.01100","5.57340","22.88347","95.39506","0.00620","200.71602"
"3244.11100","5.57337","22.86377","95.41786","0.00620","200.54323"
"3244.21100","5.57335","22.84901","95.41786","0.00619","200.41377"
"3244.31100","5.57333","22.82365","95.41786","0.00619","200.19135"
"3244.41100","5.57330","22.81564","95.41786","0.00619","200.12106"
"3244.51100","5.57328","22.82267","95.41786","0.00619","200.18271"
"3244.61100","5.57325","22.81701","95.41786","0.00619","200.13307"
"3244.71100","5.57322","22.81023","95.42969","0.00619","200.07359"
"3244.81100","5.57319","22.81519","95.42969","0.00619","200.11711"
"3244.91100","5.57317","22.80980","95.42969","0.00619","200.06987"
"3245.01100","5.57314","22.81327","95.42969","0.00619","200.10031"
"3245.11100","5.57312","22.83393","95.42969","0.00619","200.28148"
"3245.21100","5.57309","22.86201","95.44118","0.00619","200.52777"
"3245.31100","5.57306","22.88552","95.44118","0.00619","200.73404"
"3245.41100","5.57303","22.88556","95.44118","0.00619","200.73439"
"3245.51100","5.57300","22.87408","95.44118","0.00619","200.63368"
"3245.61100","5.57297","22.89017","95.44118","0.00619","200.77481"
"3245.71100","5.57293","22.88527","95.44118","0.00619","200.73178"
"3245.81100","5.57290","22.85702","95.45955","0.00619","200.48401"
"3245.91100","5.57287","22.85724","95.45955","0.00619","200.48596"
"3246.01100","5.57284","22.83770","95.45955","0.00619","200.31456"
"3246.11100","5.57281","22.83186","95.45955","0.00619","200.26338"
"3246.21100","5.57277","22.82082","95.45955","0.00619","200.16655"
"3246.31100","5.57274","22.83214","95.45955","0.00619","200.26581"
"3246.41100","5.57270","22.83081","95.46864","0.00619","200.25417"
"3246.51100","5.57266","22.84353","95.46864","0.00619","200.36574"
"3246.61100","5.57262","22.84736","95.46864","0.00619","200.39931"
"3246.71100","5.57258","22.86033","95.46864","0.00619","200.51303"
"3246.81100","5.57254","22.86490","95.46864","0.00619","200.55313"
"3246.91100","5.57250","22.88190","95.46864","0.00619","200.70229"
"3247.01100","5.57245","22.90300","95.47639","0.00619","200.88733"
"3247.11100","5.57240","22.90756","95.47639","0.00619","200.92732"
"3247.21100","5.57235","22.91123","95.47639","0.00619","200.95950"
"3247.31100","5.57230","22.89400","95.47639","0.00619","200.80840"
"3247.41100","5.57225","22.88252","95.47639","0.00618","200.70769"
"3247.51100","5.57220","22.86708","95.47639","0.00618","200.57231"
"3247.61100","5.57214","22.86409","95.48849","0.00618","200.54607"
"3247.71100","5.57208","22.85477","95.48849","0.00618","200.46431"
"3247.81100","5.57201","22.85036","95.48849","0.00618","200.42558"
"3247.91100","5.57194","22.85147","95.48849","0.00618","200.43535"
"3248.01100","5.57187","22.83496","95.48849","0.00618","200.29050"
"3248.11100","5.57178","22.85011","95.49709","0.00618","200.42346"
"3248.21100","5.57170","22.84515","95.49709","0.00618","200.37988"
"3248.31100","5.57160","22.83188","95.49709","0.00618","200.26349"
"3248.41100","5.57151","22.84122","95.49709","0.00618","200.34540"
"3248.51100","5.57140","22.85806","95.49709","0.00618","200.49312"
"3248.61100","5.57128","22.89203","95.49709","0.00618","200.79111"
"3248.71100","5.57115","22.90147","95.50751","0.00617","200.87389"
"3248.81100","5.57100","22.90592","95.50751","0.00617","200.91298"
"3248.91100","5.57083","22.91541","95.50751","0.00617","200.99615"
"3249.01100","5.57064","22.90234","95.50751","0.00617","200.88156"
"3249.11100","5.57042","22.88064","95.50751","0.00617","200.69124"
"3249.21100","5.57020","22.83800","95.50751","0.00616","200.31721"
"3249.31100","5.56995","22.82528","95.51907","0.00616","200.20564"
"3249.41100","5.56968","22.83957","95.51907","0.00616","200.33098"
"3249.51100","5.56939","22.86275","95.51907","0.00616","200.53427"
"3249.61100","5.56908","22.89637","95.51907","0.00615","200.82919"
"3249.71100","5.56877","22.91490","95.51907","0.00615","200.99173"
"3249.81100","5.56846","22.91753","95.51907","0.00615","201.01479"
"3249.91100","5.56819","22.91776","95.53024","0.00615","201.01683"
"3250.01100","5.56795","22.85915","95.53024","0.00614","200.50270"
"3250.11100","5.56775","22.83308","95.53024","0.00614","200.27405"
"3250.21100","5.56756","22.83256","95.53024","0.00614","200.26947"
"3250.31100","5.56738","22.88186","95.53024","0.00614","200.70190"
"3250.41100","5.56722","22.93139","95.53720","0.00614","201.13634"
"3250.51100","5.56706","22.94503","95.53720","0.00614","201.25597"
"3250.61100","5.56692","22.91966","95.53720","0.00613","201.03349"
"3250.71100","5.56679","22.86618","95.53720","0.00613","200.56441"
"3250.81100","5.56667","22.86249","95.53720","0.00613","200.53204"
"3250.91100","5.56657","22.89583","95.53720","0.00613","200.82448"
"3251.01100","5.56647","22.92171","95.54825","0.00613","201.05142"
"3251.11100","5.56638","22.89886","95.54825","0.00613","200.85100"
"3251.21100","5.56628","22.85488","95.54825","0.00613","200.46524"
"3251.31100","5.56619","22.86784","95.54825","0.00613","200.57896"
"3251.41100","5.56610","22.91041","95.54825","0.00613","200.95233"
"3251.51100","5.56601","22.92894","95.54825","0.00613","201.11482"
"3251.61100","5.56592","22.88319","95.55634","0.00612","200.71359"
"3251.71100","5.56584","22.85068","95.55634","0.00612","200.42845"
"3251.81100","5.56576","22.87350","95.55634","0.00612","200.62854"
"3251.91100","5.56568","22.91890","95.55634","0.00612","201.02676"
"3252.01100","5.56560","22.90018","95.55634","0.00612","200.86258"
"3252.11100","5.56551","22.86750","95.55634","0.00612","200.57596"
"3252.21100","5.56542","22.87952","95.57536","0.00612","200.68143"
"3252.31100","5.56533","22.92966","95.57536","0.00612","201.12112"
"3252.41100","5.56524","22.92101","95.57536","0.00612","201.04526"
"3252.51100","5.56515","22.86973","95.57536","0.00612","200.59555"
"3252.61100","5.56505","22.85765","95.57536","0.00612","200.48959"
"3252.71100","5.56496","22.89056","95.59093","0.00612","200.77824"
"3252.81100","5.56486","22.91565","95.59093","0.00611","200.99831"
"3252.91100","5.56475","22.88934","95.59093","0.00611","200.76749"
"3253.01100","5.56462","22.88384","95.59093","0.00611","200.71930"
"3253.11100","5.56447","22.93466","95.59093","0.00611","201.16499"
"3253.21100","5.56431","22.92728","95.59093","0.00611","201.10030"
"3253.31100","5.56412","22.88140","95.60455","0.00611","200.69786"
"3253.41100","5.56391","22.87421","95.60455","0.00610","200.63483"
"3253.51100","5.56365","22.93118","95.60455","0.00610","201.13452"
"3253.61100","5.56334","22.93212","95.60455","0.00610","201.14276"
"3253.71100","5.56295","22.88265","95.60455","0.00610","200.70883"
"3253.81100","5.56245","22.90213","95.60455","0.00609","200.87971"
"3253.91100","5.56186","22.93905","95.61118","0.00609","201.20354"
"3254.01100","5.56124","22.86667","95.61118","0.00608","200.56871"
"3254.11100","5.56061","22.85467","95.61118","0.00607","200.46339"
"3254.21100","5.56001","22.90409","95.61118","0.00607","200.89687"
"3254.31100","5.55949","22.86791","95.61118","0.00606","200.57956"
"3254.41100","5.55902","22.84161","95.61118","0.00606","200.34886"
"3254.51100","5.55861","22.90345","95.61803","0.00605","200.89125"
"3254.61100","5.55822","22.91188","95.61803","0.00605","200.96526"
"3254.71100","5.55785","22.87223","95.61803","0.00605","200.61742"
"3254.81100","5.55748","22.90146","95.61803","0.00604","200.87386"
"3254.91100","5.55712","22.89710","95.61803","0.00604","200.83559"
"3255.01100","5.55677","22.85457","95.61803","0.00604","200.46254"
"3255.11100","5.55639","22.81872","95.62773","0.00603","200.14809"
"3255.21100","5.55597","22.80555","95.62773","0.00603","200.03256"
"3255.31100","5.55547","22.84183","95.62773","0.00602","200.35081"
"3255.41100","5.55486","22.86919","95.62773","0.00602","200.59076"
"3255.51100","5.55411","22.85601","95.62773","0.00601","200.47520"
"3255.61100","5.55324","22.82482","95.62773","0.00600","200.20160"
"3255.71100","5.55236","22.79649","95.63441","0.00599","199.95308"
"3255.81100","5.55158","22.78803","95.63441","0.00599","199.87895"
"3255.91100","5.55092","22.80101","95.63441","0.00598","199.99272"
"3256.01100","5.55039","22.79767","95.63441","0.00598","199.96349"
"3256.11100","5.54996","22.80574","95.63441","0.00597","200.03424"
"3256.21100","5.54959","22.83218","95.64274","0.00597","200.26613"
"3256.31100","5.54926","22.84760","95.64274","0.00597","200.40141"
"3256.41100","5.54894","22.84789","95.64274","0.00596","200.40398"
"3256.51100","5.54863","22.83801","95.64274","0.00596","200.31734"
"3256.61100","5.54831","22.84540","95.64274","0.00596","200.38211"
"3256.71100","5.54796","22.85550","95.64274","0.00595","200.47067"
"3256.81100","5.54754","22.85069","95.65227","0.00595","200.42851"
"3256.91100","5.54703","22.84535","95.65227","0.00594","200.38171"
"3257.01100","5.54634","22.85320","95.65227","0.00594","200.45055"
"3257.11100","5.54544","22.86374","95.65227","0.00593","200.54301"
"3257.21100","5.54438","22.85955","95.65227","0.00592","200.50620"
"3257.31100","5.54327","22.82854","95.65227","0.00591","200.23424"
"3257.41100","5.54218","22.80803","95.66563","0.00590","200.05437"
"3257.51100","5.54120","22.76819","95.66563","0.00589","199.70491"
"3257.61100","5.54026","22.70647","95.66563","0.00588","199.16356"
"3257.71100","5.53931","22.70049","95.66563","0.00587","199.11104"
"3257.81100","5.53817","22.77210","95.66563","0.00586","199.73921"
"3257.91100","5.53687","22.80166","95.66563","0.00585","199.99843"
"3258.01100","5.53564","22.76975","95.67292","0.00584","199.71855"
"3258.11100","5.53454","22.72183","95.67292","0.00583","199.29823"
"3258.21100","5.53361","22.71831","95.67292","0.00582","199.26741"
"3258.31100","5.53286","22.72642","95.67292","0.00581","199.33849"
"3258.41100","5.53219","22.73454","95.67292","0.00580","199.40976"
"3258.51100","5.53151","22.71362","95.67754","0.00580","199.22629"
"3258.61100","5.53081","22.67051","95.67754","0.00579","198.84814"
"3258.71100","5.53005","22.66674","95.67754","0.00578","198.81506"
"3258.81100","5.52924","22.66527","95.67754","0.00577","198.80217"
"3258.91100","5.52846","22.67635","95.67754","0.00577","198.89932"
"3259.01100","5.52778","22.67561","95.67754","0.00576","198.89285"
"3259.11100","5.52723","22.69815","95.68909","0.00576","199.09059"
"3259.21100","5.52679","22.70374","95.68909","0.00575","199.13956"
"3259.31100","5.52644","22.70349","95.68909","0.00575","199.13736"
"3259.41100","5.52615","22.72594","95.68909","0.00575","199.33430"
"3259.51100","5.52590","22.73734","95.68909","0.00574","199.43430"
"3259.61100","5.52569","22.75625","95.68909","0.00574","199.60017"
"3259.71100","5.52551","22.75719","95.69859","0.00574","199.60841"
"3259.81100","5.52535","22.75868","95.69859","0.00574","199.62149"
"3259.91100","5.52521","22.74921","95.69859","0.00574","199.53844"
"3260.01100","5.52510","22.72945","95.69859","0.00574","199.36507"
"3260.11100","5.52501","22.71740","95.69859","0.00573","199.25937"
"3260.21100","5.52493","22.70446","95.69859","0.00573","199.14586"
"3260.31100","5.52485","22.70068","95.70915","0.00573","199.11270"
"3260.41100","5.52478","22.69512","95.70915","0.00573","199.06393"
"3260.51100","5.52471","22.70485","95.70915","0.00573","199.14928"
"3260.61100","5.52465","22.71043","95.70915","0.00573","199.19824"
"3260.71100","5.52458","22.70430","95.70915","0.00573","199.14447"
"3260.81100","5.52453","22.68736","95.70915","0.00573","198.99588"
"3260.91100","5.52448","22.68137","95.72218","0.00573","198.94337"
"3261.01100","5.52443","22.67649","95.72218","0.00573","198.90053"
"3261.11100","5.52438","22.66598","95.72218","0.00573","198.80841"
"3261.21100","5.52433","22.68217","95.72218","0.00573","198.95042"
"3261.31100","5.52428","22.70310","95.72218","0.00573","199.13399"
"3261.41100","5.52423","22.69990","95.72760","0.00573","199.10591"
"3261.51100","5.52418","22.70883","95.72760","0.00573","199.18420"
"3261.61100","5.52413","22.71415","95.72760","0.00573","199.23085"
"3261.71100","5.52409","22.71976","95.72760","0.00573","199.28008"
"3261.81100","5.52404","22.72272","95.72760","0.00573","199.30605"
"3261.91100","5.52400","22.73203","95.72760","0.00572","199.38773"
"3262.01100","5.52395","22.74039","95.73353","0.00572","199.46107"
"3262.11100","5.52390","22.75239","95.73353","0.00572","199.56627"
"3262.21100","5.52386","22.76738","95.73353","0.00572","199.69775"
"3262.31100","5.52381","22.79580","95.73353","0.00572","199.94702"
"3262.41100","5.52376","22.80463","95.73353","0.00572","200.02451"
"3262.51100","5.52371","22.80573","95.73353","0.00572","200.03419"
"3262.61100","5.52366","22.80744","95.74113","0.00572","200.04912"
"3262.71100","5.52361","22.80271","95.74113","0.00572","200.00769"
"3262.81100","5.52356","22.80540","95.74113","0.00572","200.03122"
"3262.91100","5.52351","22.80189","95.74113","0.00572","200.00046"
"3263.01100","5.52347","22.78867","95.74113","0.00572","199.88455"
"3263.11100","5.52342","22.78992","95.74113","0.00572","199.89549"
"3263.21100","5.52337","22.79704","95.75332","0.00572","199.95798"
"3263.31100","5.52333","22.78605","95.75332","0.00572","199.86151"
"3263.41100","5.52328","22.78713","95.75332","0.00572","199.87100"
"3263.51100","5.52324","22.78589","95.75332","0.00572","199.86015"
"3263.61100","5.52319","22.78538","95.75332","0.00572","199.85564"
"3263.71100","5.52314","22.79822","95.75980","0.00572","199.96829"
"3263.81100","5.52309","22.78395","95.75980","0.00572","199.84314"
"3263.91100","5.52304","22.77719","95.75980","0.00572","199.78381"
"3264.01100","5.52298","22.78362","95.75980","0.00571","199.84026"
"3264.11100","5.52293","22.78813","95.75980","0.00571","199.87975"
"3264.21100","5.52287","22.77308","95.75980","0.00571","199.74777"
"3264.31100","5.52282","22.75662","95.76356","0.00571","199.60341"
"3264.41100","5.52276","22.75148","95.76356","0.00571","199.55829"
"3264.51100","5.52270","22.74741","95.76356","0.00571","199.52261"
"3264.61100","5.52264","22.75982","95.76356","0.00571","199.63152"
"3264.71100","5.52257","22.77409","95.76356","0.00571","199.75667"
"3264.81100","5.52250","22.79394","95.76356","0.00571","199.93076"
"3264.91100","5.52242","22.78722","95.76846","0.00571","199.87181"
"3265.01100","5.52235","22.77188","95.76846","0.00571","199.73724"
"3265.11100","5.52227","22.77447","95.76846","0.00571","199.75993"
"3265.21100","5.52218","22.77571","95.76846","0.00571","199.77089"
"3265.31100","5.52210","22.76786","95.76846","0.00571","199.70203"
"3265.41100","5.52200","22.77734","95.76846","0.00571","199.78514"
"3265.51100","5.52191","22.78340","95.77661","0.00570","199.83832"
"3265.61100","5.52181","22.78334","95.77661","0.00570","199.83774"
"3265.71100","5.52170","22.79139","95.77661","0.00570","199.90836"
"3265.81100","5.52160","22.78823","95.77661","0.00570","199.88063"
"3265.91100","5.52149","22.78162","95.77661","0.00570","199.82272"
"3266.01100","5.52138","22.77757","95.78461","0.00570","199.78719"
"3266.11100","5.52126","22.79527","95.78461","0.00570","199.94240"
"3266.21100","5.52114","22.78842","95.78461","0.00570","199.88231"
"3266.31100","5.52101","22.79444","95.78461","0.00570","199.93512"
"3266.41100","5.52088","22.80231","95.78461","0.00569","200.00415"
"3266.51100","5.52074","22.81067","95.78461","0.00569","200.07753"
"3266.61100","5.52059","22.82575","95.79253","0.00569","200.20978"
"3266.71100","5.52043","22.82138","95.79253","0.00569","200.17146"
"3266.81100","5.52026","22.83871","95.79253","0.00569","200.32339"
"3266.91100","5.52009","22.83663","95.79253","0.00569","200.30519"
"3267.01100","5.51992","22.84028","95.79253","0.00569","200.33720"
"3267.11100","5.51973","22.84764","95.79253","0.00568","200.40178"
"3267.21100","5.51955","22.84949","95.79822","0.00568","200.41797"
"3267.31100","5.51936","22.85442","95.79822","0.00568","200.46121"
"3267.41100","5.51917","22.85095","95.79822","0.00568","200.43079"
"3267.51100","5.51899","22.85596","95.79822","0.00568","200.47469"
"3267.61100","5.51882","22.85291","95.79822","0.00568","200.44795"
"3267.71100","5.51865","22.86912","95.79822","0.00567","200.59019"
"3267.81100","5.51848","22.89957","95.80663","0.00567","200.85722"
"3267.91100","5.51830","22.91212","95.80663","0.00567","200.96735"
"3268.01100","5.51813","22.90716","95.80663","0.00567","200.92380"
"3268.11100","5.51796","22.90234","95.80663","0.00567","200.88156"
"3268.21100","5.51778","22.88992","95.80663","0.00567","200.77258"
"3268.31100","5.51761","22.85461","95.80663","0.00566","200.46286"
"3268.41100","5.51745","22.82238","95.81307","0.00566","200.18016"
"3268.51100","5.51730","22.79074","95.81307","0.00566","199.90265"
"3268.61100","5.51715","22.77451","95.81307","0.00566","199.76035"
"3268.71100","5.51701","22.78386","95.81307","0.00566","199.84236"
"3268.81100","5.51686","22.80202","95.81307","0.00566","200.00166"
"3268.91100","5.51672","22.83626","95.81889","0.00566","200.30197"
"3269.01100","5.51657","22.87254","95.81889","0.00565","200.62012"
"3269.11100","5.51641","22.89554","95.81889","0.00565","200.82190"
"3269.21100","5.51626","22.88238","95.81889","0.00565","200.70644"
"3269.31100","5.51610","22.85383","95.81889","0.00565","200.45604"
"3269.41100","5.51594","22.81694","95.81889","0.00565","200.13249"
"3269.51100","5.51576","22.78956","95.82640","0.00565","199.89233"
"3269.61100","5.51556","22.81269","95.82640","0.00564","200.09520"
"3269.71100","5.51533","22.83758","95.82640","0.00564","200.31354"
"3269.81100","5.51508","22.85508","95.82640","0.00564","200.46703"
"3269.91100","5.51480","22.86614","95.82640","0.00564","200.56400"
"3270.01100","5.51449","22.83760","95.82640","0.00563","200.31367"
"3270.11100","5.51417","22.79375","95.83121","0.00563","199.92905"
"3270.21100","5.51382","22.76523","95.83121","0.00563","199.67891"
"3270.31100","5.51344","22.79992","95.83121","0.00562","199.98318"
"3270.41100","5.51302","22.84238","95.83121","0.00562","200.35564"
"3270.51100","5.51257","22.85732","95.83121","0.00562","200.48663"
"3270.61100","5.51213","22.81444","95.83121","0.00561","200.11053"
"3270.71100","5.51169","22.78852","95.83212","0.00561","199.88324"
"3270.81100","5.51126","22.79413","95.83212","0.00560","199.93237"
"3270.91100","5.51084","22.81968","95.83212","0.00560","200.15651"
"3271.01100","5.51043","22.85961","95.83212","0.00560","200.50677"
"3271.11100","5.51001","22.87029","95.83212","0.00559","200.60045"
"3271.21100","5.50958","22.84475","95.83524","0.00559","200.37642"
"3271.31100","5.50911","22.82460","95.83524","0.00558","200.19966"
"3271.41100","5.50861","22.80237","95.83524","0.00558","200.00467"
"3271.51100","5.50812","22.79257","95.83524","0.00557","199.91876"
"3271.61100","5.50760","22.78986","95.83524","0.00557","199.89497"
"3271.71100","5.50706","22.77964","95.83524","0.00556","199.80530"
"3271.81100","5.50648","22.78746","95.84100","0.00556","199.87392"
"3271.91100","5.50587","22.78711","95.84100","0.00555","199.87083"
"3272.01100","5.50523","22.80190","95.84100","0.00555","200.00058"
"3272.11100","5.50459","22.82226","95.84100","0.00554","200.17914"
"3272.21100","5.50397","22.81792","95.84100","0.00553","200.14107"
"3272.31100","5.50342","22.83675","95.84100","0.00553","200.30627"
"3272.41100","5.50291","22.83115","95.85449","0.00552","200.25716"
"3272.51100","5.50246","22.81788","95.85449","0.00552","200.14072"
"3272.61100","5.50206","22.79181","95.85449","0.00552","199.91211"
"3272.71100","5.50169","22.76248","95.85449","0.00551","199.65482"
"3272.81100","5.50133","22.74603","95.85449","0.00551","199.51050"
"3272.91100","5.50095","22.71357","95.85449","0.00550","199.22583"
"3273.01100","5.50052","22.70744","95.86508","0.00550","199.17201"
"3273.11100","5.50001","22.70859","95.86508","0.00550","199.18211"
"3273.21100","5.49938","22.72122","95.86508","0.00549","199.29288"
"3273.31100","5.49862","22.72215","95.86508","0.00548","199.30101"
"3273.41100","5.49766","22.71915","95.86508","0.00547","199.27477"
"3273.51100","5.49661","22.71739","95.87765","0.00546","199.25929"
"3273.61100","5.49555","22.70436","95.87765","0.00545","199.14499"
"3273.71100","5.49452","22.68853","95.87765","0.00544","199.00620"
"3273.81100","5.49352","22.68628","95.87765","0.00543","198.98639"
"3273.91100","5.49248","22.68471","95.87765","0.00542","198.97263"
"3274.01100","5.49131","22.65991","95.87765","0.00541","198.75511"
"3274.11100","5.49006","22.63999","95.88728","0.00540","198.58043"
"3274.21100","5.48882","22.65474","95.88728","0.00539","198.70976"
"3274.31100","5.48771","22.67890","95.88728","0.00538","198.92174"
"3274.41100","5.48672","22.68643","95.88728","0.00537","198.98773"
"3274.51100","5.48586","22.67050","95.88728","0.00536","198.84804"
"3274.61100","5.48507","22.68664","95.88728","0.00535","198.98962"
"3274.71100","5.48429","22.68438","95.89793","0.00535","198.96973"
"3274.81100","5.48346","22.68930","95.89793","0.00534","199.01291"
"3274.91100","5.48256","22.69083","95.89793","0.00533","199.02637"
"3275.01100","5.48165","22.66689","95.89793","0.00532","198.81633"
"3275.11100","5.48084","22.63751","95.89793","0.00531","198.55867"
"3275.21100","5.48016","22.62267","95.89793","0.00531","198.42851"
"3275.31100","5.47964","22.60896","95.90636","0.00530","198.30826"
"3275.41100","5.47923","22.61002","95.90636","0.00530","198.31752"
"3275.51100","5.47892","22.61390","95.90636","0.00529","198.35156"
"3275.61100","5.47868","22.60627","95.90636","0.00529","198.28467"
"3275.71100","5.47849","22.63383","95.90636","0.00529","198.52641"
"3275.81100","5.47833","22.63993","95.90636","0.00529","198.57990"
"3275.91100","5.47821","22.64069","95.91417","0.00529","198.58656"
"3276.01100","5.47810","22.65476","95.91417","0.00529","198.70999"
"3276.11100","5.47801","22.64434","95.91417","0.00529","198.61861"
"3276.21100","5.47793","22.63088","95.91417","0.00529","198.50052"
"3276.31100","5.47787","22.61584","95.91417","0.00528","198.36855"
"3276.41100","5.47781","22.62888","95.92820","0.00528","198.48297"
"3276.51100","5.47776","22.63612","95.92820","0.00528","198.54645"
"3276.61100","5.47772","22.64459","95.92820","0.00528","198.62080"
"3276.71100","5.47767","22.63774","95.92820","0.00528","198.56070"
"3276.81100","5.47763","22.63938","95.92820","0.00528","198.57507"
"3276.91100","5.47759","22.62723","95.92820","0.00528","198.46846"
"3277.01100","5.47756","22.62858","95.93503","0.00528","198.48032"
"3277.11100","5.47752","22.61301","95.93503","0.00528","198.34381"
"3277.21100","5.47750","22.61046","95.93503","0.00528","198.32143"
"3277.31100","5.47747","22.60386","95.93503","0.00528","198.26352"
"3277.41100","5.47745","22.61269","95.93503","0.00528","198.34097"
"3277.51100","5.47743","22.64722","95.93503","0.00528","198.64380"
"3277.61100","5.47741","22.63546","95.94593","0.00528","198.54065"
"3277.71100","5.47739","22.63816","95.94593","0.00528","198.56436"
"3277.81100","5.47738","22.64545","95.94593","0.00528","198.62831"
"3277.91100","5.47736","22.65453","95.94593","0.00528","198.70792"
"3278.01100","5.47735","22.66810","95.94593","0.00528","198.82697"
"3278.11100","5.47733","22.66555","95.94593","0.00528","198.80461"
"3278.21100","5.47732","22.66387","95.96302","0.00528","198.78989"
"3278.31100","5.47731","22.66485","95.96302","0.00528","198.79849"
"3278.41100","5.47730","22.64176","95.96302","0.00528","198.59593"
"3278.51100","5.47729","22.63829","95.96302","0.00528","198.56554"
"3278.61100","5.47728","22.64452","95.96302","0.00528","198.62018"
"3278.71100","5.47727","22.63973","95.97163","0.00528","198.57817"
"3278.81100","5.47726","22.63502","95.97163","0.00528","198.53682"
"3278.91100","5.47725","22.64293","95.97163","0.00528","198.60625"
"3279.01100","5.47724","22.66236","95.97163","0.00528","198.77663"
"3279.11100","5.47724","22.67937","95.97163","0.00528","198.92580"
"3279.21100","5.47723","22.70796","95.97163","0.00528","199.17656"
"3279.31100","5.47722","22.72773","95.97507","0.00528","199.34996"
"3279.41100","5.47721","22.75952","95.97507","0.00528","199.62880"
"3279.51100","5.47721","22.75155","95.97507","0.00528","199.55891"
"3279.61100","5.47720","22.74814","95.97507","0.00528","199.52901"
"3279.71100","5.47720","22.74304","95.97507","0.00528","199.48428"
"3279.81100","5.47719","22.72190","95.97507","0.00528","199.29887"
"3279.91100","5.47718","22.71224","95.97946","0.00528","199.21413"
"3280.01100","5.47718","22.71504","95.97946","0.00528","199.23869"
"3280.11100","5.47717","22.69789","95.97946","0.00528","199.08830"
"3280.21100","5.47717","22.69758","95.97946","0.00528","199.08557"
"3280.31100","5.47716","22.73750","95.97946","0.00528","199.43575"
"3280.41100","5.47715","22.75030","95.97946","0.00528","199.54799"
"3280.51100","5.47715","22.76268","95.98628","0.00528","199.65654"
"3280.61100","5.47714","22.77737","95.98628","0.00528","199.78537"
"3280.71100","5.47714","22.78711","95.98628","0.00528","199.87083"
"3280.81100","5.47713","22.77907","95.98628","0.00528","199.80034"
"3280.91100","5.47713","22.75920","95.98628","0.00528","199.62602"
"3281.01100","5.47713","22.74128","95.99723","0.00528","199.46881"
"3281.11100","5.47712","22.72861","95.99723","0.00528","199.35770"
"3281.21100","5.47712","22.70331","95.99723","0.00528","199.13580"
"3281.31100","5.47711","22.68373","95.99723","0.00528","198.96405"
"3281.41100","5.47711","22.70096","95.99723","0.00528","199.11517"
"3281.51100","5.47711","22.70400","95.99723","0.00528","199.14189"
"3281.61100","5.47710","22.71873","96.00303","0.00528","199.27109"
"3281.71100","5.47710","22.74142","96.00303","0.00528","199.47011"
"3281.81100","5.47710","22.76541","96.00303","0.00528","199.68048"
"3281.91100","5.47709","22.78173","96.00303","0.00528","199.82365"
"3282.01100","5.47709","22.78842","96.00303","0.00528","199.88234"
"3282.11100","5.47709","22.77078","96.00303","0.00528","199.72760"
"3282.21100","5.47709","22.76456","96.00797","0.00528","199.67307"
"3282.31100","5.47708","22.75239","96.00797","0.00528","199.56630"
"3282.41100","5.47708","22.72878","96.00797","0.00528","199.35924"
"3282.51100","5.47708","22.74913","96.00797","0.00528","199.53772"
"3282.61100","5.47707","22.73946","96.00797","0.00528","199.45291"
"3282.71100","5.47707","22.72656","96.00797","0.00528","199.33974"
"3282.81100","5.47707","22.74200","96.01363","0.00528","199.47516"
"3282.91100","5.47706","22.74631","96.01363","0.00528","199.51292"
"3283.01100","5.47706","22.76009","96.01363","0.00528","199.63382"
"3283.11100","5.47706","22.77337","96.01363","0.00528","199.75034"
"3283.21100","5.47706","22.79338","96.01363","0.00528","199.92581"
"3283.31100","5.47705","22.81053","96.01363","0.00528","200.07622"
"3283.41100","5.47705","22.81885","96.01793","0.00528","200.14926"
"3283.51100","5.47705","22.80776","96.01793","0.00528","200.05199"
"3283.61100","5.47705","22.80231","96.01793","0.00528","200.00417"
"3283.71100","5.47704","22.80085","96.01793","0.00528","199.99138"
"3283.81100","5.47704","22.79229","96.01793","0.00528","199.91628"
"3283.91100","5.47704","22.78059","96.01781","0.00528","199.81361"
"3284.01100","5.47704","22.76753","96.01781","0.00528","199.69910"
"3284.11100","5.47703","22.76506","96.01781","0.00528","199.67747"
"3284.21100","5.47703","22.76880","96.01781","0.00528","199.71028"
"3284.31100","5.47703","22.77957","96.01781","0.00528","199.80470"
"3284.41100","5.47702","22.78780","96.01781","0.00528","199.87692"
"3284.51100","5.47702","22.81336","96.01915","0.00528","200.10110"
"3284.61100","5.47702","22.82845","96.01915","0.00528","200.23343"
"3284.71100","5.47701","22.84911","96.01915","0.00528","200.41461"
"3284.81100","5.47701","22.85733","96.01915","0.00528","200.48672"
"3284.91100","5.47701","22.84783","96.01915","0.00528","200.40341"
"3285.01100","5.47701","22.82559","96.01915","0.00528","200.20837"
"3285.11100","5.47701","22.81008","96.02235","0.00528","200.07233"
"3285.21100","5.47700","22.80380","96.02235","0.00528","200.01721"
"3285.31100","5.47700","22.78099","96.02235","0.00528","199.81717"
"3285.41100","5.47699","22.77839","96.02235","0.00528","199.79437"
"3285.51100","5.47699","22.78993","96.02235","0.00528","199.89561"
"3285.61100","5.47698","22.80713","96.02235","0.00528","200.04648"
"3285.71100","5.47698","22.84483","96.02537","0.00528","200.37712"
"3285.81100","5.47697","22.85993","96.02537","0.00528","200.50952"
"3285.91100","5.47697","22.88829","96.02537","0.00528","200.75832"
"3286.01100","5.47696","22.90748","96.02537","0.00528","200.92664"
"3286.11100","5.47696","22.93196","96.02537","0.00528","201.14131"
"3286.21100","5.47695","22.94479","96.03291","0.00528","201.25392"
"3286.31100","5.47694","22.94335","96.03291","0.00528","201.24127"
"3286.41100","5.47694","22.93538","96.03291","0.00528","201.17131"
"3286.51100","5.47693","22.93046","96.03291","0.00528","201.12822"
"3286.61100","5.47692","22.91118","96.03291","0.00528","200.95912"
"3286.71100","5.47691","22.88720","96.03291","0.00528","200.74875"
"3286.81100","5.47690","22.88095","96.04619","0.00528","200.69391"
"3286.91100","5.47689","22.87524","96.04619","0.00528","200.64388"
"3287.01100","5.47688","22.88269","96.04619","0.00528","200.70923"
"3287.11100","5.47687","22.88435","96.04619","0.00528","200.72379"
"3287.21100","5.47686","22.90491","96.04619","0.00528","200.90410"
"3287.31100","5.47685","22.92135","96.04619","0.00528","201.04831"
"3287.41100","5.47684","22.93687","96.05787","0.00528","201.18442"
"3287.51100","5.47682","22.94224","96.05787","0.00528","201.23152"
"3287.61100","5.47681","22.94420","96.05787","0.00527","201.24875"
"3287.71100","5.47680","22.94081","96.05787","0.00527","201.21902"
"3287.81100","5.47678","22.93585","96.05787","0.00527","201.17551"
"3287.91100","5.47677","22.90961","96.05787","0.00527","200.94536"
"3288.01100","5.47675","22.89335","96.07420","0.00527","200.80267"
"3288.11100","5.47674","22.89108","96.07420","0.00527","200.78276"
"3288.21100","5.47672","22.88866","96.07420","0.00527","200.76154"
"3288.31100","5.47670","22.88616","96.07420","0.00527","200.73964"
"3288.41100","5.47668","22.89302","96.07420","0.00527","200.79977"
"3288.51100","5.47666","22.89700","96.07420","0.00527","200.83472"
"3288.61100","5.47664","22.91185","96.08311","0.00527","200.96500"
"3288.71100","5.47661","22.93331","96.08311","0.00527","201.15317"
"3288.81100","5.47659","22.94009","96.08311","0.00527","201.21268"
"3288.91100","5.47656","22.94939","96.08311","0.00527","201.29425"
"3289.01100","5.47654","22.94783","96.08311","0.00527","201.28053"
"3289.11100","5.47652","22.94863","96.09288","0.00527","201.28760"
"3289.21100","5.47649","22.93919","96.09288","0.00527","201.20477"
"3289.31100","5.47646","22.93356","96.09288","0.00527","201.15540"
"3289.41100","5.47643","22.90295","96.09288","0.00527","200.88690"
"3289.51100","5.47640","22.86904","96.09288","0.00527","200.58946"
"3289.61100","5.47637","22.84886","96.09288","0.00527","200.41248"
"3289.71100","5.47634","22.83006","96.10200","0.00527","200.24757"
"3289.81100","5.47630","22.84016","96.10200","0.00527","200.33612"
"3289.91100","5.47627","22.84405","96.10200","0.00527","200.37027"
"3290.01100","5.47623","22.87049","96.10200","0.00527","200.60216"
"3290.11100","5.47620","22.89325","96.10200","0.00527","200.80180"
"3290.21100","5.47615","22.92550","96.10200","0.00527","201.08464"
"3290.31100","5.47610","22.93929","96.10691","0.00527","201.20569"
"3290.41100","5.47605","22.95964","96.10691","0.00527","201.38412"
"3290.51100","5.47600","22.96159","96.10691","0.00527","201.40125"
"3290.61100","5.47594","22.94662","96.10691","0.00527","201.26997"
"3290.71100","5.47587","22.93966","96.10691","0.00527","201.20892"
"3290.81100","5.47580","22.91656","96.10691","0.00527","201.00629"
"3290.91100","5.47572","22.90717","96.10711","0.00526","200.92392"
"3291.01100","5.47563","22.88926","96.10711","0.00526","200.76683"
"3291.11100","5.47553","22.87121","96.10711","0.00526","200.60852"
"3291.21100","5.47542","22.87154","96.10711","0.00526","200.61140"
"3291.31100","5.47530","22.89156","96.10711","0.00526","200.78699"
"3291.41100","5.47516","22.91572","96.11494","0.00526","200.99887"
"3291.51100","5.47500","22.94509","96.11494","0.00526","201.25652"
"3291.61100","5.47481","22.95438","96.11494","0.00526","201.33797"
"3291.71100","5.47461","22.95884","96.11494","0.00525","201.37708"
"3291.81100","5.47438","22.95289","96.11494","0.00525","201.32492"
"3291.91100","5.47413","22.94044","96.11494","0.00525","201.21573"
"3292.01100","5.47385","22.93401","96.12651","0.00525","201.15929"
"3292.11100","5.47355","22.92149","96.12651","0.00524","201.04955"
"3292.21100","5.47324","22.91302","96.12651","0.00524","200.97527"
"3292.31100","5.47291","22.91108","96.12651","0.00524","200.95822"
"3292.41100","5.47256","22.92199","96.12651","0.00523","201.05388"
"3292.51100","5.47222","22.91929","96.12651","0.00523","201.03024"
"3292.61100","5.47190","22.91425","96.13546","0.00523","200.98602"
"3292.71100","5.47159","22.93035","96.13546","0.00523","201.12720"
"3292.81100","5.47130","22.94611","96.13546","0.00522","201.26547"
"3292.91100","5.47104","22.95863","96.13546","0.00522","201.37526"
"3293.01100","5.47080","22.95745","96.13546","0.00522","201.36491"
"3293.11100","5.47059","22.94456","96.13546","0.00522","201.25185"
"3293.21100","5.47041","22.95502","96.14348","0.00521","201.34358"
"3293.31100","5.47023","22.97691","96.14348","0.00521","201.53558"
"3293.41100","5.47005","23.00000","96.14348","0.00521","201.73816"
"3293.51100","5.46988","23.00603","96.14348","0.00521","201.79108"
"3293.61100","5.46971","23.00845","96.14348","0.00521","201.81226"
"3293.71100","5.46952","23.02504","96.14348","0.00521","201.95775"
"3293.81100","5.46935","22.99699","96.15433","0.00520","201.71175"
"3293.91100","5.46920","22.99199","96.15433","0.00520","201.66786"
"3294.01100","5.46905","22.96461","96.15433","0.00520","201.42770"
"3294.11100","5.46891","22.95954","96.15433","0.00520","201.38324"
"3294.21100","5.46875","22.95748","96.15433","0.00520","201.36517"
"3294.31100","5.46859","22.96136","96.16762","0.00520","201.39923"
"3294.41100","5.46842","22.95256","96.16762","0.00519","201.32204"
"3294.51100","5.46824","22.95018","96.16762","0.00519","201.30113"
"3294.61100","5.46804","22.94250","96.16762","0.00519","201.23381"
"3294.71100","5.46783","22.94044","96.16762","0.00519","201.21576"
"3294.81100","5.46759","22.92904","96.16762","0.00519","201.11578"
"3294.91100","5.46732","22.92776","96.17442","0.00518","201.10446"
"3295.01100","5.46700","22.91039","96.17442","0.00518","200.95210"
"3295.11100","5.46661","22.88025","96.17442","0.00518","200.68784"
"3295.21100","5.46617","22.86670","96.17442","0.00517","200.56898"
"3295.31100","5.46568","22.86506","96.17442","0.00517","200.55460"
"3295.41100","5.46519","22.86088","96.17442","0.00516","200.51790"
"3295.51100","5.46473","22.88199","96.17719","0.00516","200.70302"
"3295.61100","5.46431","22.89769","96.17719","0.00516","200.84079"
"3295.71100","5.46393","22.94184","96.17719","0.00515","201.22806"
"3295.81100","5.46358","22.95204","96.17719","0.00515","201.31749"
"3295.91100","5.46326","22.95311","96.17719","0.00515","201.32686"
"3296.01100","5.46296","22.92505","96.17719","0.00514","201.08069"
"3296.11100","5.46269","22.90541","96.18259","0.00514","200.90851"
"3296.21100","5.46245","22.89874","96.18259","0.00514","200.84996"
"3296.31100","5.46221","22.86502","96.18259","0.00514","200.55423"
"3296.41100","5.46200","22.85602","96.18259","0.00513","200.47523"
"3296.51100","5.46180","22.85083","96.18259","0.00513","200.42972"
"3296.61100","5.46161","22.85178","96.18631","0.00513","200.43805"
"3296.71100","5.46141","22.87009","96.18631","0.00513","200.59869"
"3296.81100","5.46121","22.89315","96.18631","0.00513","200.80098"
"3296.91100","5.46100","22.90668","96.18631","0.00512","200.91960"
"3297.01100","5.46077","22.91618","96.18631","0.00512","201.00291"
"3297.11100","5.46055","22.93093","96.18631","0.00512","201.13231"
"3297.21100","5.46029","22.93478","96.19131","0.00512","201.16612"
"3297.31100","5.46001","22.90902","96.19131","0.00511","200.94012"
"3297.41100","5.45970","22.91109","96.19131","0.00511","200.95825"
"3297.51100","5.45932","22.90400","96.19131","0.00511","200.89612"
"3297.61100","5.45887","22.91063","96.19131","0.00510","200.95422"
"3297.71100","5.45831","22.92193","96.19131","0.00510","201.05334"
"3297.81100","5.45763","22.89836","96.20048","0.00509","200.84663"
"3297.91100","5.45688","22.90661","96.20048","0.00508","200.91898"
"3298.01100","5.45618","22.90525","96.20048","0.00508","200.90706"
"3298.11100","5.45557","22.89111","96.20048","0.00507","200.78307"
"3298.21100","5.45506","22.89629","96.20048","0.00507","200.82845"
"3298.31100","5.45462","22.88347","96.20048","0.00506","200.71602"
"3298.41100","5.45423","22.87749","96.20790","0.00506","200.66356"
"3298.51100","5.45389","22.87236","96.20790","0.00506","200.61861"
"3298.61100","5.45357","22.85916","96.20790","0.00505","200.50276"
"3298.71100","5.45328","22.86359","96.20790","0.00505","200.54166"
"3298.81100","5.45300","22.87986","96.20790","0.00505","200.68433"
"3298.91100","5.45273","22.90638","96.20790","0.00505","200.91698"
"3299.01100","5.45247","22.92886","96.21197","0.00504","201.11417"
"3299.11100","5.45219","22.94259","96.21197","0.00504","201.23456"
"3299.21100","5.45188","22.93523","96.21197","0.00504","201.17003"
"3299.31100","5.45151","22.91417","96.21197","0.00503","200.98534"
"3299.41100","5.45103","22.87501","96.21197","0.00503","200.64186"
"3299.51100","5.45034","22.86855","96.21845","0.00502","200.58514"
"3299.61100","5.44931","22.85025","96.21845","0.00501","200.42467"
"3299.71100","5.44801","22.84411","96.21845","0.00500","200.37083"
"3299.81100","5.44675","22.83282","96.21845","0.00499","200.27174"
"3299.91100","5.44564","22.84137","96.21845","0.00498","200.34674"
"3300.01100","5.44455","22.83160","96.21845","0.00497","200.26103"
"3300.11100","5.44338","22.82084","96.22291","0.00496","200.16672"
"3300.21100","5.44193","22.79556","96.22291","0.00494","199.94495"
"3300.31100","5.44021","22.77978","96.22291","0.00493","199.80656"
"3300.41100","5.43878","22.76515","96.22291","0.00491","199.67824"
"3300.51100","5.43772","22.74751","96.22291","0.00490","199.52347"
"3300.61100","5.43684","22.74090","96.22291","0.00489","199.46552"
"3300.71100","5.43601","22.72911","96.22845","0.00489","199.36211"
