Repository: Mecanon/morphing_wing

File: experimental/sma_database/flexinol_isobaric_trained_200MPa.csv (part 55 of 86)
Test : Start of hold value,"200.00000",MPa
Time,Extension,Load,Temperature: Chamber 3119-600 1 1,Tensile strain (Extension),Tensile stress
(s),(mm),(N),(C),(mm/mm),(MPa)
"3195.32400","5.52704","22.95697","50.24575","0.02661","201.36070"
"3195.42400","5.52704","23.00116","50.24575","0.02661","201.74831"
"3195.52400","5.52704","23.05390","50.24575","0.02661","202.21089"
"3195.62400","5.52704","23.04013","50.24575","0.02661","202.09015"
"3195.72400","5.52704","22.92285","50.24575","0.02661","201.06146"
"3195.82400","5.52705","22.79203","50.14217","0.02661","199.91399"
"3195.92400","5.52705","22.76014","50.14217","0.02661","199.63426"
"3196.02400","5.52706","22.81917","50.14217","0.02661","200.15207"
"3196.12400","5.52706","22.81667","50.14217","0.02661","200.13010"
"3196.22400","5.52707","22.73998","50.14217","0.02661","199.45749"
"3196.32400","5.52707","22.63318","49.95657","0.02661","198.52069"
"3196.42400","5.52708","22.59238","49.95657","0.02661","198.16278"
"3196.52400","5.52708","22.62836","49.95657","0.02661","198.47836"
"3196.62400","5.52709","22.64174","49.95657","0.02661","198.59579"
"3196.72400","5.52709","22.62155","49.95657","0.02661","198.41864"
"3196.82400","5.52710","22.55321","49.95657","0.02661","197.81924"
"3196.92400","5.52711","22.47022","49.81885","0.02661","197.09131"
"3197.02400","5.52711","22.43176","49.81885","0.02661","196.75397"
"3197.12400","5.52711","22.51137","49.81885","0.02661","197.45229"
"3197.22400","5.52711","22.63286","49.81885","0.02661","198.51791"
"3197.32400","5.52711","22.67613","49.81885","0.02661","198.89738"
"3197.42400","5.52710","22.64924","49.66526","0.02661","198.66154"
"3197.52400","5.52710","22.60448","49.66526","0.02661","198.26895"
"3197.62400","5.52711","22.61338","49.66526","0.02661","198.34698"
"3197.72400","5.52710","22.70279","49.66526","0.02661","199.13121"
"3197.82400","5.52710","22.77426","49.66526","0.02661","199.75816"
"3197.92400","5.52710","22.78297","49.66526","0.02661","199.83450"
"3198.02400","5.52710","22.72116","49.51110","0.02661","199.29234"
"3198.12400","5.52710","22.67208","49.51110","0.02661","198.86185"
"3198.22400","5.52710","22.70945","49.51110","0.02661","199.18962"
"3198.32400","5.52710","22.78101","49.51110","0.02661","199.81731"
"3198.42400","5.52710","22.83934","49.51110","0.02661","200.32895"
"3198.52400","5.52710","22.83224","49.51110","0.02661","200.26671"
"3198.62400","5.52710","22.78359","49.29952","0.02661","199.84000"
"3198.72400","5.52710","22.68683","49.29952","0.02661","198.99126"
"3198.82400","5.52711","22.66751","49.29952","0.02661","198.82184"
"3198.92400","5.52711","22.70540","49.29952","0.02661","199.15416"
"3199.02400","5.52712","22.72870","49.29952","0.02661","199.35847"
"3199.12400","5.52711","22.72164","49.18175","0.02661","199.29659"
"3199.22400","5.52711","22.67838","49.18175","0.02661","198.91711"
"3199.32400","5.52711","22.65561","49.18175","0.02661","198.71738"
"3199.42400","5.52712","22.68401","49.18175","0.02661","198.96654"
"3199.52400","5.52712","22.74965","49.18175","0.02661","199.54224"
"3199.62400","5.52712","22.74700","49.18175","0.02661","199.51906"
"3199.72400","5.52712","22.65474","49.07319","0.02661","198.70976"
"3199.82400","5.52713","22.61718","49.07319","0.02661","198.38037"
"3199.92400","5.52712","22.66811","49.07319","0.02661","198.82706"
"3200.02400","5.52712","22.78515","49.07319","0.02661","199.85364"
"3200.12400","5.52712","22.84430","49.07319","0.02661","200.37250"
"3200.22400","5.52712","22.81004","48.96370","0.02661","200.07193"
"3200.32400","5.52711","22.79015","48.96370","0.02661","199.89752"
"3200.42400","5.52711","22.82605","48.96370","0.02661","200.21240"
"3200.52400","5.52711","22.89998","48.96370","0.02661","200.86087"
"3200.62400","5.52711","22.90019","48.96370","0.02661","200.86266"
"3200.72400","5.52711","22.81695","48.96370","0.02661","200.13260"
"3200.82400","5.52711","22.76712","48.85932","0.02661","199.69548"
"3200.92400","5.52710","22.83251","48.85932","0.02661","200.26909"
"3201.02400","5.52710","22.91799","48.85932","0.02661","201.01881"
"3201.12400","5.52710","22.94680","48.85932","0.02661","201.27153"
"3201.22400","5.52711","22.85310","48.85932","0.02661","200.44968"
"3201.32400","5.52711","22.76356","48.76711","0.02661","199.66426"
"3201.42400","5.52711","22.74391","48.76711","0.02661","199.49196"
"3201.52400","5.52711","22.78779","48.76711","0.02661","199.87680"
"3201.62400","5.52711","22.83966","48.76711","0.02661","200.33174"
"3201.72400","5.52712","22.80690","48.76711","0.02661","200.04439"
"3201.82400","5.52712","22.72319","48.64031","0.02661","199.31015"
"3201.92400","5.52711","22.71553","48.64031","0.02661","199.24298"
"3202.02400","5.52712","22.75919","48.64031","0.02661","199.62593"
"3202.12400","5.52712","22.79472","48.64031","0.02661","199.93755"
"3202.22400","5.52712","22.74659","48.64031","0.02661","199.51543"
"3202.32400","5.52713","22.66879","48.64031","0.02661","198.83305"
"3202.42400","5.52713","22.62596","48.55886","0.02661","198.45738"
"3202.52400","5.52713","22.64203","48.55886","0.02661","198.59831"
"3202.62400","5.52713","22.72442","48.55886","0.02661","199.32098"
"3202.72400","5.52713","22.77428","48.55886","0.02661","199.75827"
"3202.82400","5.52714","22.66641","48.55886","0.02661","198.81213"
"3202.92400","5.52714","22.55715","48.55886","0.02661","197.85378"
"3203.02400","5.52715","22.52678","48.46812","0.02661","197.58739"
"3203.12400","5.52715","22.59324","48.46812","0.02661","198.17039"
"3203.22400","5.52715","22.68722","48.46812","0.02661","198.99464"
"3203.32400","5.52715","22.74705","48.46812","0.02661","199.51945"
"3203.42400","5.52714","22.79733","48.46812","0.02661","199.96053"
"3203.52400","5.52712","22.87783","48.36936","0.02661","200.66658"
"3203.62400","5.52711","23.00717","48.36936","0.02661","201.80104"
"3203.72400","5.52710","23.19174","48.36936","0.02661","203.41992"
"3203.82400","5.52708","23.31579","48.36936","0.02661","204.50801"
"3203.92400","5.52707","23.33409","48.36936","0.02661","204.66855"
"3204.02400","5.52705","23.35768","48.36936","0.02661","204.87544"
"3204.12400","5.52703","23.43294","48.27781","0.02661","205.53554"
"3204.22400","5.52701","23.57948","48.27781","0.02661","206.82091"
"3204.32400","5.52700","23.66424","48.27781","0.02661","207.56436"
"3204.42400","5.52699","23.55546","48.27781","0.02661","206.61020"
"3204.52400","5.52699","23.41232","48.27781","0.02661","205.35472"
"3204.62400","5.52699","23.36108","48.24091","0.02661","204.90529"
"3204.72400","5.52698","23.35413","48.24091","0.02661","204.84433"
"3204.82400","5.52698","23.36804","48.24091","0.02661","204.96634"
"3204.92400","5.52698","23.32882","48.24091","0.02661","204.62228"
"3205.02400","5.52698","23.22011","48.24091","0.02661","203.66881"
"3205.12400","5.52697","23.15110","48.24091","0.02661","203.06346"
"3205.22400","5.52697","23.15548","48.26305","0.02661","203.10185"
"3205.32400","5.52697","23.14086","48.26305","0.02661","202.97365"
"3205.42400","5.52698","23.10608","48.26305","0.02661","202.66864"
"3205.52400","5.52698","22.98818","48.26305","0.02661","201.63443"
"3205.62400","5.52699","22.83357","48.26305","0.02661","200.27837"
"3205.72400","5.52700","22.69505","48.26009","0.02661","199.06337"
"3205.82400","5.52702","22.63766","48.26009","0.02661","198.55994"
"3205.92400","5.52703","22.60412","48.26009","0.02661","198.26578"
"3206.02400","5.52705","22.43810","48.26009","0.02661","196.80957"
"3206.12400","5.52706","22.27624","48.26009","0.02661","195.38986"
"3206.22400","5.52708","22.22036","48.26009","0.02661","194.89978"
"3206.32400","5.52708","22.24332","48.21584","0.02661","195.10112"
"3206.42400","5.52710","22.25280","48.21584","0.02661","195.18430"
"3206.52400","5.52711","22.12980","48.21584","0.02661","194.10538"
"3206.62400","5.52713","22.01152","48.21584","0.02661","193.06799"
"3206.72400","5.52715","21.99814","48.21584","0.02661","192.95059"
"3206.82400","5.52716","22.01748","48.12707","0.02661","193.12021"
"3206.92400","5.52717","22.06147","48.12707","0.02661","193.50612"
"3207.02400","5.52718","22.03367","48.12707","0.02661","193.26227"
"3207.12400","5.52720","21.90674","48.12707","0.02661","192.14890"
"3207.22400","5.52722","21.85834","48.12707","0.02661","191.72435"
"3207.32400","5.52723","21.90560","48.12707","0.02661","192.13892"
"3207.42400","5.52725","21.90325","47.91288","0.02661","192.11829"
"3207.52400","5.52726","21.85055","47.91288","0.02661","191.65604"
"3207.62400","5.52729","21.73465","47.91288","0.02661","190.63947"
"3207.72400","5.52731","21.65124","47.91288","0.02661","189.90790"
"3207.82400","5.52734","21.68683","47.91288","0.02661","190.22003"
"3207.92400","5.52737","21.75093","47.75607","0.02661","190.78230"
"3208.02400","5.52738","21.73269","47.75607","0.02661","190.62233"
"3208.12400","5.52742","21.65105","47.75607","0.02661","189.90619"
"3208.22400","5.52743","21.62524","47.75607","0.02661","189.67982"
"3208.32400","5.52747","21.66093","47.75607","0.02661","189.99289"
"3208.42400","5.52750","21.72716","47.75607","0.02661","190.57376"
"3208.52400","5.52755","21.72286","47.58091","0.02661","190.53603"
"3208.62400","5.52761","21.65749","47.58091","0.02661","189.96269"
"3208.72400","5.52766","21.63818","47.58091","0.02661","189.79335"
"3208.82400","5.52779","21.71932","47.58091","0.02661","190.50497"
"3208.92400","5.52789","21.83480","47.58091","0.02661","191.51788"
"3209.02400","5.52817","21.82964","47.39212","0.02662","191.47267"
"3209.12400","5.52843","21.79396","47.39212","0.02662","191.15971"
"3209.22400","5.52902","21.76282","47.39212","0.02663","190.88652"
"3209.32400","5.52969","21.77540","47.39212","0.02663","190.99687"
"3209.42400","5.53084","21.81941","47.39212","0.02664","191.38289"
"3209.52400","5.53232","21.87302","47.39212","0.02666","191.85318"
"3209.62400","5.53371","21.91815","47.20507","0.02667","192.24898"
"3209.72400","5.53501","21.91232","47.20507","0.02668","192.19786"
"3209.82400","5.53602","21.89112","47.20507","0.02669","192.01195"
"3209.92400","5.53739","21.88323","47.20507","0.02671","191.94270"
"3210.02400","5.53898","21.93220","47.20507","0.02672","192.37224"
"3210.12400","5.54128","21.98366","46.93541","0.02675","192.82356"
"3210.22400","5.54341","22.01402","46.93541","0.02677","193.08992"
"3210.32400","5.54564","22.00277","46.93541","0.02679","192.99121"
"3210.42400","5.54882","22.00933","46.93541","0.02682","193.04878"
"3210.52400","5.55196","22.03164","46.93541","0.02685","193.24443"
"3210.62400","5.55535","22.09846","46.93541","0.02688","193.83057"
"3210.72400","5.55921","22.17592","46.77137","0.02692","194.50996"
"3210.82400","5.56323","22.25789","46.77137","0.02696","195.22894"
"3210.92400","5.56787","22.31838","46.77137","0.02700","195.75948"
"3211.02400","5.57229","22.37803","46.77137","0.02705","196.28271"
"3211.12400","5.57666","22.45541","46.77137","0.02709","196.96146"
"3211.22400","5.58013","22.51118","46.61886","0.02712","197.45062"
"3211.32400","5.58354","22.57942","46.61886","0.02716","198.04912"
"3211.42400","5.58626","22.64592","46.61886","0.02718","198.63246"
"3211.52400","5.58943","22.80597","46.61886","0.02721","200.03624"
"3211.62400","5.59230","22.97861","46.61886","0.02724","201.55054"
"3211.72400","5.59489","23.15907","46.61886","0.02727","203.13335"
"3211.82400","5.59769","23.31882","46.47480","0.02729","204.53456"
"3211.92400","5.59972","23.44292","46.47480","0.02731","205.62314"
"3212.02400","5.60131","23.53835","46.47480","0.02733","206.46016"
"3212.12400","5.60259","23.64991","46.47480","0.02734","207.43866"
"3212.22400","5.60384","23.75439","46.47480","0.02735","208.35504"
"3212.32400","5.60481","23.86019","46.36341","0.02736","209.28310"
"3212.42400","5.60548","23.99328","46.36341","0.02737","210.45045"
"3212.52400","5.60582","24.11695","46.36341","0.02737","211.53516"
"3212.62400","5.60592","24.23910","46.36341","0.02737","212.60657"
"3212.72400","5.60593","24.31463","46.36341","0.02737","213.26909"
"3212.82400","5.60593","24.32122","46.36341","0.02737","213.32683"
"3212.92400","5.60591","24.28125","46.34835","0.02737","212.97629"
"3213.02400","5.60590","24.26307","46.34835","0.02737","212.81682"
"3213.12400","5.60589","24.17411","46.34835","0.02737","212.03654"
"3213.22400","5.60588","24.16229","46.34835","0.02737","211.93289"
"3213.32400","5.60585","24.14531","46.34835","0.02737","211.78392"
"3213.42400","5.60584","24.12857","46.41622","0.02737","211.63712"
"3213.52400","5.60582","24.10747","46.41622","0.02737","211.45197"
"3213.62400","5.60580","24.12980","46.41622","0.02737","211.64786"
"3213.72400","5.60579","24.14922","46.41622","0.02737","211.81819"
"3213.82400","5.60577","24.16623","46.41622","0.02737","211.96741"
"3213.92400","5.60576","24.14564","46.41622","0.02737","211.78680"
"3214.02400","5.60574","24.08838","46.49882","0.02737","211.28459"
"3214.12400","5.60573","24.00943","46.49882","0.02737","210.59204"
"3214.22400","5.60572","23.92010","46.49882","0.02737","209.80853"
"3214.32400","5.60570","23.85333","46.49882","0.02737","209.22289"
"3214.42400","5.60569","23.81026","46.49882","0.02737","208.84511"
"3214.52400","5.60568","23.75332","46.57911","0.02737","208.34569"
"3214.62400","5.60568","23.69692","46.57911","0.02737","207.85098"
"3214.72400","5.60568","23.65051","46.57911","0.02737","207.44395"
"3214.82400","5.60568","23.60950","46.57911","0.02737","207.08420"
"3214.92400","5.60567","23.55536","46.57911","0.02737","206.60928"
"3215.02400","5.60567","23.48026","46.57911","0.02737","205.95064"
"3215.12400","5.60566","23.43214","46.63370","0.02737","205.52855"
"3215.22400","5.60565","23.38524","46.63370","0.02737","205.11720"
"3215.32400","5.60565","23.38699","46.63370","0.02737","205.13255"
"3215.42400","5.60564","23.41517","46.63370","0.02737","205.37973"
"3215.52400","5.60563","23.42906","46.63370","0.02737","205.50151"
"3215.62400","5.60563","23.38493","46.63897","0.02737","205.11444"
"3215.72400","5.60563","23.29518","46.63897","0.02737","204.32719"
"3215.82400","5.60562","23.26193","46.63897","0.02737","204.03561"
"3215.92400","5.60561","23.22381","46.63897","0.02737","203.70123"
"3216.02400","5.60560","23.20769","46.63897","0.02737","203.55983"
"3216.12400","5.60559","23.25317","46.63897","0.02737","203.95876"
"3216.22400","5.60558","23.29029","46.61288","0.02737","204.28433"
"3216.32400","5.60558","23.29058","46.61288","0.02737","204.28683"
"3216.42400","5.60558","23.22738","46.61288","0.02737","203.73259"
"3216.52400","5.60558","23.14365","46.61288","0.02737","202.99817"
"3216.62400","5.60558","23.05271","46.61288","0.02737","202.20047"
"3216.72400","5.60558","22.99693","46.57387","0.02737","201.71123"
"3216.82400","5.60558","22.99115","46.57387","0.02737","201.66054"
"3216.92400","5.60557","23.03515","46.57387","0.02737","202.04643"
"3217.02400","5.60557","23.09402","46.57387","0.02737","202.56277"
"3217.12400","5.60556","23.11170","46.57387","0.02737","202.71791"
"3217.22400","5.60556","23.06023","46.57387","0.02737","202.26645"
"3217.32400","5.60556","22.98596","46.51909","0.02737","201.61499"
"3217.42400","5.60555","22.95222","46.51909","0.02737","201.31902"
"3217.52400","5.60555","22.99627","46.51909","0.02737","201.70547"
"3217.62400","5.60554","23.07392","46.51909","0.02737","202.38651"
"3217.72400","5.60553","23.11542","46.51909","0.02737","202.75053"
"3217.82400","5.60553","23.10405","46.44098","0.02737","202.65077"
"3217.92400","5.60552","23.04333","46.44098","0.02737","202.11823"
"3218.02400","5.60552","23.02808","46.44098","0.02737","201.98441"
"3218.12400","5.60551","23.03185","46.44098","0.02737","202.01755"
"3218.22400","5.60551","23.04906","46.44098","0.02737","202.16850"
"3218.32400","5.60550","23.09360","46.44098","0.02737","202.55916"
"3218.42400","5.60550","23.08952","46.30934","0.02737","202.52330"
"3218.52400","5.60549","23.09339","46.30934","0.02737","202.55725"
"3218.62400","5.60549","23.07313","46.30934","0.02737","202.37955"
"3218.72400","5.60547","23.06040","46.30934","0.02737","202.26791"
"3218.82400","5.60546","23.10906","46.30934","0.02737","202.69475"
"3218.92400","5.60544","23.23735","46.22222","0.02737","203.81999"
"3219.02400","5.60541","23.39086","46.22222","0.02737","205.16643"
"3219.12400","5.60536","23.50348","46.22222","0.02737","206.15427"
"3219.22400","5.60529","23.58986","46.22222","0.02737","206.91194"
"3219.32400","5.60519","23.64427","46.22222","0.02737","207.38921"
"3219.42400","5.60509","23.70329","46.22222","0.02737","207.90688"
"3219.52400","5.60499","23.78984","46.15332","0.02737","208.66603"
"3219.62400","5.60488","23.90430","46.15332","0.02736","209.66998"
"3219.72400","5.60477","24.02886","46.15332","0.02736","210.76253"
"3219.82400","5.60465","24.18030","46.15332","0.02736","212.09084"
"3219.92400","5.60449","24.24284","46.15332","0.02736","212.63936"
"3220.02400","5.60433","24.22984","46.14695","0.02736","212.52530"
"3220.12400","5.60417","24.13850","46.14695","0.02736","211.72417"
"3220.22400","5.60402","24.01996","46.14695","0.02736","210.68440"
"3220.32400","5.60388","23.92059","46.14695","0.02735","209.81285"
"3220.42400","5.60374","23.88235","46.14695","0.02735","209.47748"
"3220.52400","5.60359","23.88453","46.14695","0.02735","209.49655"
"3220.62400","5.60342","23.88811","46.21312","0.02735","209.52791"
"3220.72400","5.60321","23.91758","46.21312","0.02735","209.78644"
"3220.82400","5.60296","23.93091","46.21312","0.02735","209.90338"
"3220.92400","5.60263","23.91628","46.21312","0.02734","209.77509"
"3221.02400","5.60223","23.87473","46.21312","0.02734","209.41060"
"3221.12400","5.60175","23.79910","46.30109","0.02733","208.74718"
"3221.22400","5.60118","23.71551","46.30109","0.02733","208.01401"
"3221.32400","5.60047","23.65568","46.30109","0.02732","207.48923"
"3221.42400","5.59971","23.53655","46.30109","0.02731","206.44438"
"3221.52400","5.59898","23.41654","46.30109","0.02731","205.39172"
"3221.62400","5.59832","23.33688","46.30109","0.02730","204.69301"
"3221.72400","5.59771","23.24814","46.40459","0.02729","203.91460"
"3221.82400","5.59723","23.12054","46.40459","0.02729","202.79543"
"3221.92400","5.59682","23.04089","46.40459","0.02729","202.09677"
"3222.02400","5.59647","23.01164","46.40459","0.02728","201.84027"
"3222.12400","5.59613","23.01181","46.40459","0.02728","201.84175"
"3222.22400","5.59581","23.01357","46.40459","0.02728","201.85713"
"3222.32400","5.59545","22.99086","46.43670","0.02727","201.65797"
"3222.42400","5.59502","22.96363","46.43670","0.02727","201.41917"
"3222.52400","5.59451","22.91889","46.43670","0.02726","201.02669"
"3222.62400","5.59384","22.89462","46.43670","0.02726","200.81378"
"3222.72400","5.59299","22.86929","46.43670","0.02725","200.59163"
"3222.82400","5.59200","22.84286","46.43005","0.02724","200.35980"
"3222.92400","5.59106","22.80746","46.43005","0.02723","200.04938"
"3223.02400","5.59031","22.78855","46.43005","0.02722","199.88347"
"3223.12400","5.58969","22.79537","46.43005","0.02722","199.94330"
"3223.22400","5.58922","22.80993","46.43005","0.02721","200.07100"
"3223.32400","5.58883","22.79699","46.43005","0.02721","199.95752"
"3223.42400","5.58852","22.76447","46.39371","0.02720","199.67223"
"3223.52400","5.58827","22.75608","46.39371","0.02720","199.59869"
"3223.62400","5.58807","22.73005","46.39371","0.02720","199.37032"
"3223.72400","5.58790","22.72651","46.39371","0.02720","199.33932"
"3223.82400","5.58775","22.72597","46.39371","0.02720","199.33452"
"3223.92400","5.58762","22.71651","46.29397","0.02720","199.25162"
"3224.02400","5.58750","22.70935","46.29397","0.02719","199.18878"
"3224.12400","5.58741","22.69066","46.29397","0.02719","199.02487"
"3224.22400","5.58732","22.67353","46.29397","0.02719","198.87462"
"3224.32400","5.58726","22.65483","46.29397","0.02719","198.71056"
"3224.42400","5.58721","22.66508","46.29397","0.02719","198.80052"
"3224.52400","5.58717","22.64490","46.20366","0.02719","198.62350"
"3224.62400","5.58714","22.61922","46.20366","0.02719","198.39827"
"3224.72400","5.58713","22.57825","46.20366","0.02719","198.03888"
"3224.82400","5.58713","22.55311","46.20366","0.02719","197.81841"
"3224.92400","5.58712","22.56909","46.20366","0.02719","197.95857"
"3225.02400","5.58713","22.53266","46.10340","0.02719","197.63901"
"3225.12400","5.58713","22.50741","46.10340","0.02719","197.41756"
"3225.22400","5.58714","22.47620","46.10340","0.02719","197.14374"
"3225.32400","5.58715","22.44740","46.10340","0.02719","196.89120"
"3225.42400","5.58715","22.43928","46.10340","0.02719","196.81996"
"3225.52400","5.58716","22.42139","45.99268","0.02719","196.66299"
"3225.62400","5.58717","22.40359","45.99268","0.02719","196.50687"
"3225.72400","5.58717","22.42415","45.99268","0.02719","196.68723"
"3225.82400","5.58718","22.42264","45.99268","0.02719","196.67395"
"3225.92400","5.58718","22.42914","45.99268","0.02719","196.73103"
"3226.02400","5.58718","22.47099","45.99268","0.02719","197.09807"
"3226.12400","5.58719","22.46645","45.87324","0.02719","197.05826"
"3226.22400","5.58719","22.47081","45.87324","0.02719","197.09648"
"3226.32400","5.58719","22.43218","45.87324","0.02719","196.75763"
"3226.42400","5.58720","22.42104","45.87324","0.02719","196.65991"
"3226.52400","5.58721","22.42028","45.87324","0.02719","196.65332"
"3226.62400","5.58722","22.42015","45.75471","0.02719","196.65211"
"3226.72400","5.58722","22.41523","45.75471","0.02719","196.60901"
"3226.82400","5.58723","22.41953","45.75471","0.02719","196.64667"
"3226.92400","5.58723","22.41384","45.75471","0.02719","196.59680"
"3227.02400","5.58723","22.43527","45.75471","0.02719","196.78476"
"3227.12400","5.58724","22.42964","45.75471","0.02719","196.73535"
"3227.22400","5.58724","22.46450","45.57460","0.02719","197.04114"
"3227.32400","5.58725","22.49833","45.57460","0.02719","197.33784"
"3227.42400","5.58725","22.48116","45.57460","0.02719","197.18727"
"3227.52400","5.58727","22.50751","45.57460","0.02719","197.41843"
"3227.62400","5.58727","22.52454","45.57460","0.02719","197.56781"
"3227.72400","5.58728","22.51238","45.45626","0.02719","197.46114"
"3227.82400","5.58728","22.53768","45.45626","0.02719","197.68303"
"3227.92400","5.58729","22.54764","45.45626","0.02719","197.77037"
"3228.02400","5.58730","22.52043","45.45626","0.02719","197.53172"
"3228.12400","5.58732","22.46268","45.45626","0.02719","197.02522"
"3228.22400","5.58733","22.42549","45.45626","0.02719","196.69902"
"3228.32400","5.58736","22.41278","45.34608","0.02719","196.58748"
"3228.42400","5.58737","22.40786","45.34608","0.02719","196.54436"
"3228.52400","5.58739","22.41595","45.34608","0.02719","196.61531"
"3228.62400","5.58740","22.46136","45.34608","0.02719","197.01364"
"3228.72400","5.58741","22.53372","45.34608","0.02719","197.64832"
"3228.82400","5.58740","22.63686","45.22830","0.02719","198.55295"
"3228.92400","5.58739","22.71668","45.22830","0.02719","199.25310"
"3229.02400","5.58739","22.80631","45.22830","0.02719","200.03926"
"3229.12400","5.58738","22.89879","45.22830","0.02719","200.85040"
"3229.22400","5.58736","23.00377","45.22830","0.02719","201.77124"
"3229.32400","5.58735","23.07988","45.22830","0.02719","202.43875"
"3229.42400","5.58733","23.16294","45.11406","0.02719","203.16733"
"3229.52400","5.58732","23.25731","45.11406","0.02719","203.99503"
"3229.62400","5.58730","23.33576","45.11406","0.02719","204.68318"
"3229.72400","5.58728","23.35922","45.11406","0.02719","204.88895"
"3229.82400","5.58727","23.33202","45.11406","0.02719","204.65036"
"3229.92400","5.58727","23.29902","45.05778","0.02719","204.36090"
"3230.02400","5.58726","23.26051","45.05778","0.02719","204.02310"
"3230.12400","5.58726","23.21661","45.05778","0.02719","203.63809"
"3230.22400","5.58725","23.18551","45.05778","0.02719","203.36528"
"3230.32400","5.58724","23.18742","45.05778","0.02719","203.38200"
"3230.42400","5.58724","23.19641","45.05778","0.02719","203.46088"
"3230.52400","5.58723","23.17297","45.09489","0.02719","203.25531"
"3230.62400","5.58723","23.16659","45.09489","0.02719","203.19933"
"3230.72400","5.58723","23.13969","45.09489","0.02719","202.96336"
"3230.82400","5.58723","23.02508","45.09489","0.02719","201.95815"
"3230.92400","5.58725","22.90731","45.09489","0.02719","200.92513"
"3231.02400","5.58725","22.81683","45.14318","0.02719","200.13148"
"3231.12400","5.58727","22.70484","45.14318","0.02719","199.14923"
"3231.22400","5.58729","22.61601","45.14318","0.02719","198.37006"
"3231.32400","5.58730","22.55358","45.14318","0.02719","197.82246"
"3231.42400","5.58731","22.52220","45.14318","0.02719","197.54723"
"3231.52400","5.58732","22.41482","45.14318","0.02719","196.60538"
"3231.62400","5.58734","22.30001","45.18430","0.02719","195.59836"
"3231.72400","5.58736","22.22884","45.18430","0.02719","194.97415"
"3231.82400","5.58738","22.15601","45.18430","0.02719","194.33533"
"3231.92400","5.58740","22.10081","45.18430","0.02719","193.85110"
"3232.02400","5.58742","22.01418","45.18430","0.02719","193.09128"
"3232.12400","5.58744","21.97352","45.17358","0.02719","192.73466"
"3232.22400","5.58746","21.94401","45.17358","0.02719","192.47580"
"3232.32400","5.58748","21.94296","45.17358","0.02719","192.46660"
"3232.42400","5.58750","21.94872","45.17358","0.02719","192.51714"
"3232.52400","5.58752","21.94796","45.17358","0.02720","192.51050"
"3232.62400","5.58756","21.90810","45.17358","0.02720","192.16086"
"3232.72400","5.58759","21.91742","45.09758","0.02720","192.24255"
"3232.82400","5.58763","21.87554","45.09758","0.02720","191.87523"
"3232.92400","5.58767","21.82751","45.09758","0.02720","191.45399"
"3233.02400","5.58772","21.78061","45.09758","0.02720","191.04265"
"3233.12400","5.58775","21.79382","45.09758","0.02720","191.15843"
"3233.22400","5.58778","21.78256","44.92852","0.02720","191.05969"
"3233.32400","5.58782","21.76498","44.92852","0.02720","190.90547"
"3233.42400","5.58786","21.76213","44.92852","0.02720","190.88048"
"3233.52400","5.58790","21.74670","44.92852","0.02720","190.74513"
"3233.62400","5.58795","21.73994","44.92852","0.02720","190.68588"
"3233.72400","5.58800","21.72497","44.92852","0.02720","190.55460"
"3233.82400","5.58806","21.73966","44.78869","0.02720","190.68343"
"3233.92400","5.58812","21.75161","44.78869","0.02720","190.78824"
"3234.02400","5.58817","21.75779","44.78869","0.02720","190.84242"
"3234.12400","5.58821","21.76081","44.78869","0.02720","190.86888"
"3234.22400","5.58826","21.79386","44.78869","0.02720","191.15881"
"3234.32400","5.58831","21.81729","44.62246","0.02720","191.36429"
"3234.42400","5.58835","21.85551","44.62246","0.02720","191.69958"
"3234.52400","5.58840","21.85789","44.62246","0.02720","191.72044"
"3234.62400","5.58844","21.88882","44.62246","0.02720","191.99173"
"3234.72400","5.58849","21.90710","44.62246","0.02720","192.15204"
"3234.82400","5.58854","21.88333","44.62246","0.02721","191.94360"
"3234.92400","5.58862","21.84779","44.45075","0.02721","191.63184"
"3235.02400","5.58869","21.85151","44.45075","0.02721","191.66447"
"3235.12400","5.58878","21.86919","44.45075","0.02721","191.81952"
"3235.22400","5.58885","21.89579","44.45075","0.02721","192.05286"
"3235.32400","5.58894","21.86867","44.45075","0.02721","191.81497"
"3235.42400","5.58904","21.87627","44.29173","0.02721","191.88170"
"3235.52400","5.58916","21.87455","44.29173","0.02721","191.86661"
"3235.62400","5.58929","21.86076","44.29173","0.02721","191.74562"
"3235.72400","5.58944","21.86833","44.29173","0.02721","191.81201"
"3235.82400","5.58959","21.88537","44.29173","0.02722","191.96144"
"3235.92400","5.58974","21.90251","44.29173","0.02722","192.11185"
"3236.02400","5.58991","21.89761","44.06424","0.02722","192.06882"
"3236.12400","5.59011","21.87925","44.06424","0.02722","191.90781"
"3236.22400","5.59034","21.86629","44.06424","0.02722","191.79408"
"3236.32400","5.59062","21.85394","44.06424","0.02723","191.68584"
"3236.42400","5.59094","21.87443","44.06424","0.02723","191.86548"
"3236.52400","5.59133","21.87632","43.91536","0.02723","191.88210"
"3236.62400","5.59179","21.92528","43.91536","0.02724","192.31149"
"3236.72400","5.59231","21.96610","43.91536","0.02724","192.66962"
"3236.82400","5.59288","22.03082","43.91536","0.02725","193.23724"
"3236.92400","5.59354","22.06604","43.91536","0.02725","193.54617"
"3237.02400","5.59431","22.10795","43.78687","0.02726","193.91376"
"3237.12400","5.59528","22.14783","43.78687","0.02727","194.26355"
"3237.22400","5.59652","22.15616","43.78687","0.02728","194.33662"
"3237.32400","5.59779","22.16761","43.78687","0.02729","194.43709"
"3237.42400","5.59889","22.21944","43.78687","0.02731","194.89171"
"3237.52400","5.59981","22.26935","43.78687","0.02731","195.32947"
"3237.62400","5.60058","22.36925","43.67218","0.02732","196.20572"
"3237.72400","5.60125","22.49924","43.67218","0.02733","197.34590"
"3237.82400","5.60178","22.66096","43.67218","0.02733","198.76437"
"3237.92400","5.60221","22.83227","43.67218","0.02734","200.26695"
"3238.02400","5.60254","22.98243","43.67218","0.02734","201.58401"
"3238.12400","5.60278","23.08213","43.67218","0.02734","202.45853"
"3238.22400","5.60293","23.10766","43.56765","0.02734","202.68243"
"3238.32400","5.60302","23.15203","43.56765","0.02735","203.07166"
"3238.42400","5.60306","23.22435","43.56765","0.02735","203.70596"
"3238.52400","5.60307","23.34293","43.56765","0.02735","204.74609"
"3238.62400","5.60306","23.44788","43.56765","0.02735","205.66660"
"3238.72400","5.60306","23.47326","43.52717","0.02735","205.88925"
"3238.82400","5.60305","23.42558","43.52717","0.02735","205.47099"
"3238.92400","5.60305","23.33796","43.52717","0.02735","204.70247"
"3239.02400","5.60305","23.28778","43.52717","0.02735","204.26236"
"3239.12400","5.60305","23.27733","43.52717","0.02735","204.17065"
"3239.22400","5.60304","23.32104","43.60646","0.02735","204.55402"
"3239.32400","5.60304","23.35872","43.60646","0.02735","204.88451"
"3239.42400","5.60303","23.32660","43.60646","0.02735","204.60280"
"3239.52400","5.60304","23.19444","43.60646","0.02735","203.44362"
"3239.62400","5.60304","23.12704","43.60646","0.02735","202.85243"
"3239.72400","5.60304","23.07469","43.60646","0.02735","202.39330"
"3239.82400","5.60304","23.09343","43.69057","0.02735","202.55766"
"3239.92400","5.60304","23.10677","43.69057","0.02735","202.67468"
"3240.02400","5.60304","23.07274","43.69057","0.02735","202.37621"
"3240.12400","5.60305","22.95710","43.69057","0.02735","201.36189"
"3240.22400","5.60306","22.81002","43.69057","0.02735","200.07176"
"3240.32400","5.60307","22.72360","43.76852","0.02735","199.31378"
"3240.42400","5.60307","22.70416","43.76852","0.02735","199.14328"
"3240.52400","5.60308","22.69057","43.76852","0.02735","199.02411"
"3240.62400","5.60309","22.69323","43.76852","0.02735","199.04742"
"3240.72400","5.60311","22.55567","43.76852","0.02735","197.84084"
"3240.82400","5.60313","22.42900","43.76852","0.02735","196.72975"
"3240.92400","5.60314","22.33231","43.80225","0.02735","195.88167"
"3241.02400","5.60316","22.32643","43.80225","0.02735","195.83012"
"3241.12400","5.60319","22.33621","43.80225","0.02735","195.91589"
"3241.22400","5.60324","22.32069","43.80225","0.02735","195.77980"
"3241.32400","5.60333","22.28137","43.80225","0.02735","195.43486"
"3241.42400","5.60350","22.19359","43.79491","0.02735","194.66492"
"3241.52400","5.60376","22.14273","43.79491","0.02735","194.21887"
"3241.62400","5.60413","22.10819","43.79491","0.02736","193.91591"
"3241.72400","5.60464","22.13893","43.79491","0.02736","194.18550"
"3241.82400","5.60528","22.18112","43.79491","0.02737","194.55557"
"3241.92400","5.60595","22.18082","43.79491","0.02737","194.55295"
"3242.02400","5.60663","22.19622","43.72348","0.02738","194.68805"
"3242.12400","5.60735","22.20285","43.72348","0.02739","194.74617"
"3242.22400","5.60809","22.21488","43.72348","0.02740","194.85170"
"3242.32400","5.60888","22.20688","43.72348","0.02740","194.78152"
"3242.42400","5.60976","22.24835","43.72348","0.02741","195.14523"
"3242.52400","5.61076","22.24585","43.65048","0.02742","195.12331"
"3242.62400","5.61210","22.19963","43.65048","0.02743","194.71796"
"3242.72400","5.61375","22.13957","43.65048","0.02745","194.19110"
"3242.82400","5.61539","22.11416","43.65048","0.02747","193.96822"
"3242.92400","5.61689","22.09675","43.65048","0.02748","193.81551"
"3243.02400","5.61858","22.08128","43.65048","0.02750","193.67987"
"3243.12400","5.62062","22.07843","43.55992","0.02752","193.65483"
"3243.22400","5.62256","22.08098","43.55992","0.02754","193.67719"
"3243.32400","5.62411","22.10373","43.55992","0.02755","193.87677"
"3243.42400","5.62556","22.11227","43.55992","0.02757","193.95171"
"3243.52400","5.62716","22.16747","43.55992","0.02758","194.43579"
"3243.62400","5.62888","22.20654","43.55992","0.02760","194.77850"
"3243.72400","5.63048","22.22946","43.44769","0.02761","194.97958"
"3243.82400","5.63185","22.25906","43.44769","0.02763","195.23923"
"3243.92400","5.63310","22.26957","43.44769","0.02764","195.33141"
"3244.02400","5.63456","22.25290","43.44769","0.02765","195.18513"
"3244.12400","5.63645","22.26011","43.44769","0.02767","195.24835"
"3244.22400","5.63850","22.22990","43.31967","0.02769","194.98343"
"3244.32400","5.64042","22.20106","43.31967","0.02771","194.73048"
"3244.42400","5.64249","22.23592","43.31967","0.02773","195.03619"
"3244.52400","5.64522","22.29944","43.31967","0.02776","195.59340"
"3244.62400","5.64788","22.33043","43.31967","0.02778","195.86523"
"3244.72400","5.65041","22.36342","43.31967","0.02781","196.15454"
"3244.82400","5.65374","22.39559","43.12497","0.02784","196.43675"
"3244.92400","5.65699","22.43612","43.12497","0.02787","196.79219"
"3245.02400","5.66048","22.48853","43.12497","0.02790","197.25197"
"3245.12400","5.66451","22.58998","43.12497","0.02794","198.14177"
"3245.22400","5.66821","22.70789","43.12497","0.02798","199.17599"
"3245.32400","5.67204","22.78793","42.99643","0.02802","199.87805"
"3245.42400","5.67489","22.81031","42.99643","0.02805","200.07430"
"3245.52400","5.67792","22.85273","42.99643","0.02807","200.44640"
"3245.62400","5.68048","22.91893","42.99643","0.02810","201.02702"
"3245.72400","5.68251","23.04523","42.99643","0.02812","202.13486"
"3245.82400","5.68474","23.17241","42.99643","0.02814","203.25040"
"3245.92400","5.68704","23.29657","42.87652","0.02816","204.33943"
"3246.02400","5.68867","23.42977","42.87652","0.02818","205.50775"
"3246.12400","5.68983","23.55289","42.87652","0.02819","206.58771"
"3246.22400","5.69082","23.66737","42.87652","0.02820","207.59183"
"3246.32400","5.69175","23.77100","42.87652","0.02821","208.50078"
"3246.42400","5.69261","23.87073","42.77293","0.02822","209.37547"
"3246.52400","5.69335","23.98026","42.77293","0.02822","210.33626"
"3246.62400","5.69382","24.08278","42.77293","0.02823","211.23549"
"3246.72400","5.69407","24.19242","42.77293","0.02823","212.19713"
"3246.82400","5.69415","24.27387","42.77293","0.02823","212.91158"
"3246.92400","5.69415","24.30876","42.77293","0.02823","213.21756"
"3247.02400","5.69415","24.24670","42.72778","0.02823","212.67323"
"3247.12400","5.69414","24.17669","42.72778","0.02823","212.05914"
"3247.22400","5.69413","24.09072","42.72778","0.02823","211.30510"
"3247.32400","5.69412","24.05141","42.72778","0.02823","210.96033"
"3247.42400","5.69410","24.04111","42.72778","0.02823","210.86992"
"3247.52400","5.69409","24.07230","42.81267","0.02823","211.14351"
"3247.62400","5.69407","24.11474","42.81267","0.02823","211.51579"
"3247.72400","5.69406","24.10424","42.81267","0.02823","211.42371"
"3247.82400","5.69405","24.08168","42.81267","0.02823","211.22580"
"3247.92400","5.69404","23.99714","42.81267","0.02823","210.48427"
"3248.02400","5.69403","23.89821","42.81267","0.02823","209.61658"
"3248.12400","5.69403","23.76592","42.89859","0.02823","208.45621"
"3248.22400","5.69402","23.69684","42.89859","0.02823","207.85028"
"3248.32400","5.69402","23.69553","42.89859","0.02823","207.83881"
"3248.42400","5.69401","23.69703","42.89859","0.02823","207.85191"
"3248.52400","5.69400","23.68686","42.89859","0.02823","207.76273"
"3248.62400","5.69400","23.62606","42.97047","0.02823","207.22943"
"3248.72400","5.69399","23.55191","42.97047","0.02823","206.57910"
"3248.82400","5.69399","23.44404","42.97047","0.02823","205.63293"
"3248.92400","5.69399","23.34655","42.97047","0.02823","204.77777"
"3249.02400","5.69399","23.30628","42.97047","0.02823","204.42461"
"3249.12400","5.69398","23.31452","42.97047","0.02823","204.49683"
"3249.22400","5.69398","23.34229","43.01813","0.02823","204.74042"
"3249.32400","5.69397","23.34746","43.01813","0.02823","204.78583"
"3249.42400","5.69397","23.34132","43.01813","0.02823","204.73190"
"3249.52400","5.69396","23.28239","43.01813","0.02823","204.21504"
"3249.62400","5.69396","23.19699","43.01813","0.02823","203.46599"
"3249.72400","5.69396","23.18352","43.04455","0.02823","203.34782"
"3249.82400","5.69395","23.17993","43.04455","0.02823","203.31635"
"3249.92400","5.69395","23.22323","43.04455","0.02823","203.69618"
"3250.02400","5.69395","23.21936","43.04455","0.02823","203.66222"
"3250.12400","5.69394","23.22430","43.04455","0.02823","203.70549"
"3250.22400","5.69394","23.20509","43.05379","0.02823","203.53703"
"3250.32400","5.69394","23.14447","43.05379","0.02823","203.00533"
"3250.42400","5.69394","23.06888","43.05379","0.02823","202.34233"
"3250.52400","5.69394","23.01887","43.05379","0.02823","201.90361"
"3250.62400","5.69394","22.98368","43.05379","0.02823","201.59500"
"3250.72400","5.69394","22.99473","43.05379","0.02823","201.69196"
"3250.82400","5.69394","23.04330","43.00305","0.02823","202.11798"
"3250.92400","5.69393","23.07609","43.00305","0.02823","202.40553"
"3251.02400","5.69393","23.06427","43.00305","0.02823","202.30190"
"3251.12400","5.69393","23.01911","43.00305","0.02823","201.90576"
"3251.22400","5.69393","22.96753","43.00305","0.02823","201.45337"
"3251.32400","5.69393","22.90843","42.91570","0.02823","200.93497"
"3251.42400","5.69393","22.86805","42.91570","0.02823","200.58080"
"3251.52400","5.69393","22.88155","42.91570","0.02823","200.69920"
"3251.62400","5.69393","22.94048","42.91570","0.02823","201.21609"
"3251.72400","5.69392","23.02493","42.91570","0.02823","201.95680"
"3251.82400","5.69392","23.05007","42.91570","0.02823","202.17728"
"3251.92400","5.69392","23.02574","42.81426","0.02823","201.96390"
"3252.02400","5.69392","22.97042","42.81426","0.02823","201.47873"
"3252.12400","5.69392","22.88585","42.81426","0.02823","200.73694"
"3252.22400","5.69392","22.82810","42.81426","0.02823","200.23033"
"3252.32400","5.69392","22.82909","42.81426","0.02823","200.23906"
"3252.42400","5.69391","22.92457","42.70260","0.02823","201.07652"
"3252.52400","5.69391","22.97530","42.70260","0.02823","201.52153"
"3252.62400","5.69391","23.00257","42.70260","0.02823","201.76068"
"3252.72400","5.69391","22.96359","42.70260","0.02823","201.41878"
"3252.82400","5.69391","22.90309","42.70260","0.02823","200.88809"
"3252.92400","5.69391","22.83381","42.70260","0.02823","200.28047"
"3253.02400","5.69391","22.82261","42.58693","0.02823","200.18217"
"3253.12400","5.69391","22.84660","42.58693","0.02823","200.39259"
"3253.22400","5.69391","22.92756","42.58693","0.02823","201.10275"
"3253.32400","5.69390","22.99370","42.58693","0.02823","201.68288"
"3253.42400","5.69390","23.01950","42.58693","0.02823","201.90915"
"3253.52400","5.69389","22.97416","42.58693","0.02823","201.51151"
"3253.62400","5.69389","22.92481","42.41258","0.02823","201.07867"
"3253.72400","5.69389","22.89883","42.41258","0.02823","200.85072"
"3253.82400","5.69389","22.91745","42.41258","0.02823","201.01405"
"3253.92400","5.69388","23.01096","42.41258","0.02823","201.83429"
"3254.02400","5.69388","23.07877","42.41258","0.02823","202.42906"
"3254.12400","5.69387","23.12150","42.30349","0.02823","202.80386"
"3254.22400","5.69386","23.09101","42.30349","0.02823","202.53644"
"3254.32400","5.69386","23.04449","42.30349","0.02823","202.12833"
"3254.42400","5.69385","23.02964","42.30349","0.02823","201.99812"
"3254.52400","5.69385","23.00752","42.30349","0.02823","201.80409"
"3254.62400","5.69385","23.03129","42.30349","0.02823","202.01256"
"3254.72400","5.69385","23.04600","42.20717","0.02823","202.14163"
"3254.82400","5.69385","23.00517","42.20717","0.02823","201.78348"
"3254.92400","5.69385","22.93496","42.20717","0.02823","201.16768"
