Repository: Mecanon/morphing_wing

File: experimental/sma_database/flexinol_isobaric_trained_200MPa.csv (part 62 of 86)
Test : Start of hold value,"200.00000",MPa
Time,Extension,Load,Temperature: Chamber 3119-600 1 1,Tensile strain (Extension),Tensile stress
(s),(mm),(N),(C),(mm/mm),(MPa)
"3613.22400","5.52347","23.27598","52.58368","0.02657","204.15886"
"3613.32400","5.52346","23.28690","52.58368","0.02657","204.25456"
"3613.42400","5.52344","23.28580","52.58368","0.02657","204.24492"
"3613.52400","5.52343","23.28472","52.67599","0.02657","204.23544"
"3613.62400","5.52340","23.29070","52.67599","0.02657","204.28798"
"3613.72400","5.52336","23.29158","52.67599","0.02657","204.29568"
"3613.82400","5.52329","23.28326","52.67599","0.02657","204.22267"
"3613.92400","5.52310","23.27875","52.67599","0.02657","204.18315"
"3614.02400","5.52271","23.28789","52.67599","0.02656","204.26324"
"3614.12400","5.52207","23.27226","52.77814","0.02656","204.12617"
"3614.22400","5.52096","23.25740","52.77814","0.02655","203.99586"
"3614.32400","5.51950","23.22455","52.77814","0.02653","203.70769"
"3614.42400","5.51833","23.20865","52.77814","0.02652","203.56830"
"3614.52400","5.51740","23.18754","52.77814","0.02651","203.38309"
"3614.62400","5.51666","23.18228","52.87865","0.02651","203.33693"
"3614.72400","5.51599","23.17095","52.87865","0.02650","203.23758"
"3614.82400","5.51537","23.15356","52.87865","0.02649","203.08504"
"3614.92400","5.51466","23.13317","52.87865","0.02649","202.90620"
"3615.02400","5.51381","23.11520","52.87865","0.02648","202.74857"
"3615.12400","5.51274","23.08491","52.87865","0.02647","202.48289"
"3615.22400","5.51142","23.07551","53.03358","0.02645","202.40042"
"3615.32400","5.51017","23.08264","53.03358","0.02644","202.46300"
"3615.42400","5.50896","23.09541","53.03358","0.02643","202.57503"
"3615.52400","5.50796","23.11156","53.03358","0.02642","202.71663"
"3615.62400","5.50687","23.10498","53.03358","0.02641","202.65895"
"3615.72400","5.50564","23.09031","53.13362","0.02640","202.53024"
"3615.82400","5.50390","23.06383","53.13362","0.02638","202.29802"
"3615.92400","5.50196","23.02877","53.13362","0.02636","201.99051"
"3616.02400","5.50016","22.99766","53.13362","0.02635","201.71765"
"3616.12400","5.49839","22.97257","53.13362","0.02633","201.49753"
"3616.22400","5.49615","22.95841","53.13362","0.02631","201.37338"
"3616.32400","5.49364","22.93134","53.23292","0.02628","201.13586"
"3616.42400","5.49197","22.91269","53.23292","0.02627","200.97232"
"3616.52400","5.49034","22.89146","53.23292","0.02625","200.78615"
"3616.62400","5.48843","22.85050","53.23292","0.02623","200.42682"
"3616.72400","5.48615","22.79604","53.23292","0.02621","199.94916"
"3616.82400","5.48414","22.73718","53.33044","0.02619","199.43288"
"3616.92400","5.48241","22.71543","53.33044","0.02617","199.24208"
"3617.02400","5.48033","22.70386","53.33044","0.02615","199.14063"
"3617.12400","5.47809","22.68085","53.33044","0.02613","198.93883"
"3617.22400","5.47613","22.65813","53.33044","0.02611","198.73952"
"3617.32400","5.47459","22.61992","53.42708","0.02610","198.40436"
"3617.42400","5.47294","22.59150","53.42708","0.02608","198.15506"
"3617.52400","5.47113","22.56089","53.42708","0.02606","197.88664"
"3617.62400","5.46970","22.54941","53.42708","0.02605","197.78593"
"3617.72400","5.46864","22.53685","53.42708","0.02604","197.67572"
"3617.82400","5.46789","22.53935","53.42708","0.02603","197.69766"
"3617.92400","5.46717","22.55975","53.52325","0.02602","197.87659"
"3618.02400","5.46650","22.57405","53.52325","0.02602","198.00200"
"3618.12400","5.46578","22.60315","53.52325","0.02601","198.25725"
"3618.22400","5.46495","22.62890","53.52325","0.02600","198.48317"
"3618.32400","5.46398","22.64020","53.52325","0.02599","198.58223"
"3618.42400","5.46282","22.61289","53.52325","0.02598","198.34273"
"3618.52400","5.46175","22.57257","53.65995","0.02597","197.98903"
"3618.62400","5.46068","22.53753","53.65995","0.02596","197.68173"
"3618.72400","5.45984","22.49426","53.65995","0.02595","197.30215"
"3618.82400","5.45901","22.49671","53.65995","0.02594","197.32367"
"3618.92400","5.45823","22.51290","53.65995","0.02594","197.46564"
"3619.02400","5.45735","22.54018","53.75446","0.02593","197.70496"
"3619.12400","5.45629","22.56122","53.75446","0.02592","197.88947"
"3619.22400","5.45508","22.55856","53.75446","0.02591","197.86617"
"3619.32400","5.45377","22.54104","53.75446","0.02589","197.71254"
"3619.42400","5.45264","22.53559","53.75446","0.02588","197.66472"
"3619.52400","5.45157","22.52640","53.75446","0.02587","197.58409"
"3619.62400","5.45065","22.52025","53.85115","0.02586","197.53012"
"3619.72400","5.44969","22.50506","53.85115","0.02585","197.39694"
"3619.82400","5.44857","22.47848","53.85115","0.02584","197.16379"
"3619.92400","5.44736","22.46793","53.85115","0.02583","197.07121"
"3620.02400","5.44616","22.43663","53.85115","0.02582","196.79666"
"3620.12400","5.44522","22.43286","53.94320","0.02581","196.76360"
"3620.22400","5.44441","22.41288","53.94320","0.02580","196.58835"
"3620.32400","5.44378","22.40036","53.94320","0.02580","196.47856"
"3620.42400","5.44321","22.37771","53.94320","0.02579","196.27988"
"3620.52400","5.44268","22.34622","53.94320","0.02579","196.00369"
"3620.62400","5.44221","22.32088","53.94320","0.02578","195.78140"
"3620.72400","5.44173","22.31519","54.03443","0.02578","195.73155"
"3620.82400","5.44131","22.33941","54.03443","0.02577","195.94391"
"3620.92400","5.44081","22.37592","54.03443","0.02577","196.26421"
"3621.02400","5.44035","22.41282","54.03443","0.02576","196.58789"
"3621.12400","5.43980","22.39507","54.03443","0.02576","196.43213"
"3621.22400","5.43930","22.33822","54.18320","0.02575","195.93356"
"3621.32400","5.43881","22.30212","54.18320","0.02575","195.61688"
"3621.42400","5.43837","22.29598","54.18320","0.02574","195.56302"
"3621.52400","5.43804","22.35424","54.18320","0.02574","196.07408"
"3621.62400","5.43774","22.37354","54.18320","0.02574","196.24333"
"3621.72400","5.43758","22.33922","54.18320","0.02574","195.94228"
"3621.82400","5.43742","22.27471","54.28122","0.02573","195.37646"
"3621.92400","5.43734","22.25898","54.28122","0.02573","195.23845"
"3622.02400","5.43727","22.32689","54.28122","0.02573","195.83418"
"3622.12400","5.43722","22.41757","54.28122","0.02573","196.62949"
"3622.22400","5.43719","22.41418","54.28122","0.02573","196.59979"
"3622.32400","5.43717","22.34156","54.37104","0.02573","195.96280"
"3622.42400","5.43716","22.33112","54.37104","0.02573","195.87122"
"3622.52400","5.43715","22.40043","54.37104","0.02573","196.47922"
"3622.62400","5.43715","22.44998","54.37104","0.02573","196.91379"
"3622.72400","5.43715","22.40363","54.37104","0.02573","196.50720"
"3622.82400","5.43714","22.34739","54.37104","0.02573","196.01399"
"3622.92400","5.43714","22.36330","54.45668","0.02573","196.15353"
"3623.02400","5.43714","22.46136","54.45668","0.02573","197.01366"
"3623.12400","5.43715","22.48582","54.45668","0.02573","197.22816"
"3623.22400","5.43715","22.40689","54.45668","0.02573","196.53587"
"3623.32400","5.43716","22.37025","54.45668","0.02573","196.21443"
"3623.42400","5.43716","22.42844","54.54591","0.02573","196.72484"
"3623.52400","5.43716","22.48317","54.54591","0.02573","197.20494"
"3623.62400","5.43717","22.43281","54.54591","0.02573","196.76318"
"3623.72400","5.43717","22.36837","54.54591","0.02573","196.19794"
"3623.82400","5.43718","22.40631","54.54591","0.02573","196.53072"
"3623.92400","5.43718","22.49471","54.54591","0.02573","197.30611"
"3624.02400","5.43718","22.52873","54.68091","0.02573","197.60454"
"3624.12400","5.43719","22.45037","54.68091","0.02573","196.91724"
"3624.22400","5.43719","22.41871","54.68091","0.02573","196.63951"
"3624.32400","5.43719","22.49072","54.68091","0.02573","197.27116"
"3624.42400","5.43720","22.52720","54.68091","0.02573","197.59108"
"3624.52400","5.43721","22.48439","54.77114","0.02573","197.21561"
"3624.62400","5.43721","22.41909","54.77114","0.02573","196.64284"
"3624.72400","5.43721","22.43265","54.77114","0.02573","196.76183"
"3624.82400","5.43721","22.51433","54.77114","0.02573","197.47821"
"3624.92400","5.43722","22.57392","54.77114","0.02573","198.00085"
"3625.02400","5.43722","22.51239","54.77114","0.02573","197.46121"
"3625.12400","5.43722","22.45561","54.86131","0.02573","196.96321"
"3625.22400","5.43722","22.50158","54.86131","0.02573","197.36636"
"3625.32400","5.43723","22.54631","54.86131","0.02573","197.75871"
"3625.42400","5.43723","22.54558","54.86131","0.02573","197.75232"
"3625.52400","5.43724","22.47699","54.86131","0.02573","197.15073"
"3625.62400","5.43724","22.44053","54.95229","0.02573","196.83090"
"3625.72400","5.43725","22.51599","54.95229","0.02573","197.49280"
"3625.82400","5.43725","22.58701","54.95229","0.02573","198.11569"
"3625.92400","5.43725","22.53444","54.95229","0.02573","197.65457"
"3626.02400","5.43726","22.47865","54.95229","0.02573","197.16527"
"3626.12400","5.43726","22.48148","54.95229","0.02573","197.19006"
"3626.22400","5.43727","22.54881","55.04425","0.02573","197.78064"
"3626.32400","5.43727","22.55683","55.04425","0.02573","197.85097"
"3626.42400","5.43728","22.48143","55.04425","0.02573","197.18967"
"3626.52400","5.43728","22.45809","55.04425","0.02573","196.98491"
"3626.62400","5.43728","22.55392","55.04425","0.02573","197.82545"
"3626.72400","5.43728","22.61326","55.04425","0.02573","198.34593"
"3626.82400","5.43729","22.55635","55.17369","0.02573","197.84676"
"3626.92400","5.43730","22.50477","55.17369","0.02573","197.39439"
"3627.02400","5.43730","22.53044","55.17369","0.02573","197.61952"
"3627.12400","5.43731","22.58403","55.17369","0.02573","198.08954"
"3627.22400","5.43731","22.57795","55.17369","0.02573","198.03624"
"3627.32400","5.43731","22.50151","55.26234","0.02573","197.36575"
"3627.42400","5.43732","22.51857","55.26234","0.02573","197.51543"
"3627.52400","5.43732","22.61692","55.26234","0.02573","198.37808"
"3627.62400","5.43733","22.62641","55.26234","0.02573","198.46133"
"3627.72400","5.43732","22.55342","55.26234","0.02573","197.82108"
"3627.82400","5.43733","22.54831","55.26234","0.02573","197.77623"
"3627.92400","5.43733","22.61976","55.35080","0.02573","198.40294"
"3628.02400","5.43734","22.62776","55.35080","0.02573","198.47316"
"3628.12400","5.43734","22.55512","55.35080","0.02573","197.83600"
"3628.22400","5.43735","22.51944","55.35080","0.02573","197.52301"
"3628.32400","5.43735","22.59399","55.35080","0.02573","198.17697"
"3628.42400","5.43735","22.68679","55.43861","0.02573","198.99095"
"3628.52400","5.43735","22.63798","55.43861","0.02573","198.56276"
"3628.62400","5.43735","22.57747","55.43861","0.02573","198.03203"
"3628.72400","5.43736","22.62239","55.43861","0.02573","198.42609"
"3628.82400","5.43737","22.69112","55.43861","0.02573","199.02885"
"3628.92400","5.43737","22.64698","55.43861","0.02573","198.64174"
"3629.02400","5.43737","22.56848","55.57177","0.02573","197.95316"
"3629.12400","5.43737","22.60431","55.57177","0.02573","198.26746"
"3629.22400","5.43738","22.67980","55.57177","0.02573","198.92961"
"3629.32400","5.43738","22.69104","55.57177","0.02573","199.02815"
"3629.42400","5.43738","22.62223","55.57177","0.02573","198.42462"
"3629.52400","5.43738","22.62982","55.57177","0.02573","198.49121"
"3629.62400","5.43738","22.71845","55.65564","0.02573","199.26862"
"3629.72400","5.43739","22.72546","55.65564","0.02573","199.33011"
"3629.82400","5.43739","22.64024","55.65564","0.02573","198.58261"
"3629.92400","5.43739","22.61418","55.65564","0.02573","198.35402"
"3630.02400","5.43739","22.67763","55.65564","0.02573","198.91052"
"3630.12400","5.43740","22.73045","55.74021","0.02573","199.37384"
"3630.22400","5.43740","22.72597","55.74021","0.02573","199.33459"
"3630.32400","5.43740","22.66294","55.74021","0.02573","198.78174"
"3630.42400","5.43740","22.68908","55.74021","0.02573","199.01096"
"3630.52400","5.43740","22.77244","55.74021","0.02573","199.74216"
"3630.62400","5.43740","22.75159","55.82164","0.02573","199.55927"
"3630.72400","5.43741","22.65946","55.82164","0.02573","198.75122"
"3630.82400","5.43741","22.63666","55.82164","0.02573","198.55121"
"3630.92400","5.43741","22.70862","55.82164","0.02573","199.18240"
"3631.02400","5.43741","22.77317","55.82164","0.02573","199.74860"
"3631.12400","5.43741","22.73291","55.82164","0.02573","199.39548"
"3631.22400","5.43741","22.67696","55.89891","0.02573","198.90469"
"3631.32400","5.43741","22.73176","55.89891","0.02573","199.38535"
"3631.42400","5.43741","22.81663","55.89891","0.02573","200.12979"
"3631.52400","5.43742","22.77337","55.89891","0.02573","199.75032"
"3631.62400","5.43742","22.68259","55.89891","0.02573","198.95406"
"3631.72400","5.43742","22.70752","55.97512","0.02573","199.17271"
"3631.82400","5.43742","22.78364","55.97512","0.02573","199.84036"
"3631.92400","5.43742","22.81522","55.97512","0.02573","200.11742"
"3632.02400","5.43742","22.75053","55.97512","0.02573","199.54996"
"3632.12400","5.43742","22.74473","55.97512","0.02573","199.49910"
"3632.22400","5.43742","22.82805","55.97512","0.02573","200.22992"
"3632.32400","5.43742","22.85872","56.09640","0.02573","200.49895"
"3632.42400","5.43742","22.76756","56.09640","0.02573","199.69937"
"3632.52400","5.43742","22.72473","56.09640","0.02573","199.32372"
"3632.62400","5.43742","22.79126","56.09640","0.02573","199.90727"
"3632.72400","5.43743","22.82150","56.09640","0.02573","200.17252"
"3632.82400","5.43743","22.75341","56.18080","0.02573","199.57523"
"3632.92400","5.43743","22.74013","56.18080","0.02573","199.45877"
"3633.02400","5.43742","22.81956","56.18080","0.02573","200.15549"
"3633.12400","5.43742","22.87404","56.18080","0.02573","200.63329"
"3633.22400","5.43742","22.80107","56.18080","0.02573","199.99324"
"3633.32400","5.43743","22.74287","56.18080","0.02573","199.48279"
"3633.42400","5.43743","22.79734","56.26621","0.02573","199.96054"
"3633.52400","5.43743","22.85670","56.26621","0.02573","200.48119"
"3633.62400","5.43743","22.79325","56.26621","0.02573","199.92465"
"3633.72400","5.43743","22.72577","56.26621","0.02573","199.33279"
"3633.82400","5.43743","22.81313","56.26621","0.02573","200.09903"
"3633.92400","5.43742","22.89714","56.35122","0.02573","200.83597"
"3634.02400","5.43742","22.83612","56.35122","0.02573","200.30075"
"3634.12400","5.43742","22.79982","56.35122","0.02573","199.98235"
"3634.22400","5.43742","22.85865","56.35122","0.02573","200.49829"
"3634.32400","5.43742","22.89452","56.35122","0.02573","200.81296"
"3634.42400","5.43742","22.83636","56.35122","0.02573","200.30284"
"3634.52400","5.43742","22.79109","56.43467","0.02573","199.90575"
"3634.62400","5.43742","22.85284","56.43467","0.02573","200.44739"
"3634.72400","5.43742","22.92248","56.43467","0.02573","201.05818"
"3634.82400","5.43742","22.89802","56.43467","0.02573","200.84361"
"3634.92400","5.43741","22.83575","56.43467","0.02573","200.29749"
"3635.02400","5.43741","22.88833","56.56461","0.02573","200.75864"
"3635.12400","5.43741","22.96470","56.56461","0.02573","201.42856"
"3635.22400","5.43741","22.90211","56.56461","0.02573","200.87955"
"3635.32400","5.43741","22.82098","56.56461","0.02573","200.16795"
"3635.42400","5.43741","22.85342","56.56461","0.02573","200.45244"
"3635.52400","5.43741","22.93197","56.56461","0.02573","201.14140"
"3635.62400","5.43741","22.93354","56.65416","0.02573","201.15520"
"3635.72400","5.43741","22.87864","56.65416","0.02573","200.67371"
"3635.82400","5.43740","22.87913","56.65416","0.02573","200.67798"
"3635.92400","5.43740","22.96545","56.65416","0.02573","201.43506"
"3636.02400","5.43740","22.99186","56.65416","0.02573","201.66672"
"3636.12400","5.43739","22.90261","56.65416","0.02573","200.88387"
"3636.22400","5.43739","22.86501","56.73754","0.02573","200.55412"
"3636.32400","5.43739","22.95173","56.73754","0.02573","201.31471"
"3636.42400","5.43739","22.97846","56.73754","0.02573","201.54918"
"3636.52400","5.43739","22.91945","56.73754","0.02573","201.03165"
"3636.62400","5.43738","22.91250","56.73754","0.02573","200.97070"
"3636.72400","5.43738","22.99266","56.82039","0.02573","201.67380"
"3636.82400","5.43737","23.04237","56.82039","0.02573","202.10977"
"3636.92400","5.43737","22.97523","56.82039","0.02573","201.52087"
"3637.02400","5.43737","22.92578","56.82039","0.02573","201.08717"
"3637.12400","5.43737","22.99066","56.82039","0.02573","201.65619"
"3637.22400","5.43737","23.04797","56.82039","0.02573","202.15886"
"3637.32400","5.43736","22.98327","56.90444","0.02573","201.59140"
"3637.42400","5.43736","22.92951","56.90444","0.02573","201.11984"
"3637.52400","5.43735","23.02754","56.90444","0.02573","201.97971"
"3637.62400","5.43735","23.09371","56.90444","0.02573","202.56012"
"3637.72400","5.43735","23.01925","56.90444","0.02573","201.90695"
"3637.82400","5.43734","22.96822","57.04216","0.02573","201.45943"
"3637.92400","5.43734","23.04521","57.04216","0.02573","202.13469"
"3638.02400","5.43734","23.06494","57.04216","0.02573","202.30772"
"3638.12400","5.43733","22.97883","57.04216","0.02573","201.55244"
"3638.22400","5.43733","22.97579","57.04216","0.02573","201.52576"
"3638.32400","5.43733","23.06632","57.04216","0.02573","202.31987"
"3638.42400","5.43732","23.08854","57.13782","0.02573","202.51474"
"3638.52400","5.43731","23.02393","57.13782","0.02573","201.94801"
"3638.62400","5.43731","23.01738","57.13782","0.02573","201.89063"
"3638.72400","5.43730","23.08974","57.13782","0.02573","202.52522"
"3638.82400","5.43730","23.08392","57.13782","0.02573","202.47426"
"3638.92400","5.43730","22.99643","57.23145","0.02573","201.70686"
"3639.02400","5.43730","22.99583","57.23145","0.02573","201.70160"
"3639.12400","5.43729","23.08632","57.23145","0.02573","202.49529"
"3639.22400","5.43729","23.08349","57.23145","0.02573","202.47047"
"3639.32400","5.43728","22.99759","57.23145","0.02573","201.71703"
"3639.42400","5.43727","23.05620","57.23145","0.02573","202.23106"
"3639.52400","5.43727","23.15863","57.32056","0.02573","203.12955"
"3639.62400","5.43726","23.07801","57.32056","0.02573","202.42239"
"3639.72400","5.43726","22.99169","57.32056","0.02573","201.66527"
"3639.82400","5.43726","23.04432","57.32056","0.02573","202.12685"
"3639.92400","5.43726","23.11138","57.32056","0.02573","202.71507"
"3640.02400","5.43725","23.04169","57.44567","0.02573","202.10379"
"3640.12400","5.43724","23.00215","57.44567","0.02573","201.75697"
"3640.22400","5.43724","23.09422","57.44567","0.02573","202.56454"
"3640.32400","5.43723","23.13600","57.44567","0.02573","202.93102"
"3640.42400","5.43722","23.08783","57.44567","0.02573","202.50853"
"3640.52400","5.43722","23.04639","57.44567","0.02573","202.14507"
"3640.62400","5.43721","23.08737","57.52860","0.02573","202.50447"
"3640.72400","5.43721","23.13876","57.52860","0.02573","202.95522"
"3640.82400","5.43721","23.07718","57.52860","0.02573","202.41512"
"3640.92400","5.43720","23.00257","57.52860","0.02573","201.76067"
"3641.02400","5.43719","23.07570","57.52860","0.02573","202.40215"
"3641.12400","5.43719","23.17703","57.61094","0.02573","203.29092"
"3641.22400","5.43718","23.12304","57.61094","0.02573","202.81737"
"3641.32400","5.43717","23.05944","57.61094","0.02573","202.25948"
"3641.42400","5.43717","23.11586","57.61094","0.02573","202.75436"
"3641.52400","5.43716","23.17359","57.61094","0.02573","203.26074"
"3641.62400","5.43715","23.11136","57.61094","0.02573","202.71489"
"3641.72400","5.43715","23.05719","57.69147","0.02573","202.23979"
"3641.82400","5.43714","23.10854","57.69147","0.02573","202.69019"
"3641.92400","5.43713","23.17865","57.69147","0.02573","203.30516"
"3642.02400","5.43712","23.15306","57.69147","0.02573","203.08064"
"3642.12400","5.43712","23.10081","57.69147","0.02573","202.62239"
"3642.22400","5.43711","23.16169","57.77042","0.02573","203.15637"
"3642.32400","5.43710","23.22973","57.77042","0.02573","203.75316"
"3642.42400","5.43709","23.14730","57.77042","0.02573","203.03015"
"3642.52400","5.43709","23.06936","57.77042","0.02573","202.34650"
"3642.62400","5.43708","23.14750","57.77042","0.02573","203.03189"
"3642.72400","5.43707","23.22198","57.77042","0.02573","203.68517"
"3642.82400","5.43706","23.14670","57.87966","0.02573","203.02486"
"3642.92400","5.43705","23.12981","57.87966","0.02573","202.87671"
"3643.02400","5.43704","23.23313","57.87966","0.02573","203.78294"
"3643.12400","5.43703","23.24711","57.87966","0.02573","203.90558"
"3643.22400","5.43702","23.16684","57.87966","0.02573","203.20155"
"3643.32400","5.43701","23.17127","57.94972","0.02573","203.24036"
"3643.42400","5.43700","23.25463","57.94972","0.02573","203.97160"
"3643.52400","5.43699","23.22902","57.94972","0.02573","203.74689"
"3643.62400","5.43697","23.14971","57.94972","0.02573","203.05124"
"3643.72400","5.43696","23.17508","57.94972","0.02573","203.27380"
"3643.82400","5.43693","23.25514","57.94972","0.02573","203.97600"
"3643.92400","5.43693","23.22521","58.02755","0.02573","203.71353"
"3644.02400","5.43688","23.17254","58.02755","0.02573","203.25154"
"3644.12400","5.43685","23.23460","58.02755","0.02573","203.79588"
"3644.22400","5.43678","23.27014","58.02755","0.02573","204.10756"
"3644.32400","5.43663","23.19548","58.02755","0.02573","203.45273"
"3644.42400","5.43649","23.15134","58.10699","0.02573","203.06557"
"3644.52400","5.43615","23.22498","58.10699","0.02572","203.71150"
"3644.62400","5.43589","23.29401","58.10699","0.02572","204.31696"
"3644.72400","5.43524","23.22032","58.10699","0.02571","203.67059"
"3644.82400","5.43470","23.16161","58.10699","0.02571","203.15562"
"3644.92400","5.43375","23.20737","58.10699","0.02570","203.55704"
"3645.02400","5.43283","23.25437","58.19255","0.02569","203.96930"
"3645.12400","5.43154","23.22939","58.19255","0.02568","203.75015"
"3645.22400","5.43016","23.17517","58.19255","0.02566","203.27457"
"3645.32400","5.42900","23.09851","58.19255","0.02565","202.60219"
"3645.42400","5.42785","23.06754","58.19255","0.02564","202.33060"
"3645.52400","5.42704","23.03897","58.28048","0.02563","202.08000"
"3645.62400","5.42602","23.04926","58.28048","0.02562","202.17018"
"3645.72400","5.42508","23.02726","58.28048","0.02561","201.97728"
"3645.82400","5.42392","23.02848","58.28048","0.02560","201.98796"
"3645.92400","5.42277","23.00440","58.28048","0.02559","201.77675"
"3646.02400","5.42187","22.97690","58.28048","0.02558","201.53551"
"3646.12400","5.42101","22.96432","58.41259","0.02558","201.42516"
"3646.22400","5.42053","22.93368","58.41259","0.02557","201.15642"
"3646.32400","5.41989","22.94370","58.41259","0.02556","201.24432"
"3646.42400","5.41956","22.93395","58.41259","0.02556","201.15878"
"3646.52400","5.41905","22.97431","58.41259","0.02556","201.51277"
"3646.62400","5.41865","23.02374","58.49017","0.02555","201.94633"
"3646.72400","5.41817","23.05638","58.49017","0.02555","202.23264"
"3646.82400","5.41757","23.05404","58.49017","0.02554","202.21213"
"3646.92400","5.41706","22.99663","58.49017","0.02554","201.70860"
"3647.02400","5.41611","22.93786","58.49017","0.02553","201.19312"
"3647.12400","5.41537","22.89901","58.56679","0.02552","200.85234"
"3647.22400","5.41413","22.95045","58.56679","0.02551","201.30348"
"3647.32400","5.41329","23.02371","58.56679","0.02550","201.94609"
"3647.42400","5.41227","22.98295","58.56679","0.02549","201.58859"
"3647.52400","5.41144","22.91310","58.56679","0.02548","200.97588"
"3647.62400","5.41063","22.89591","58.56679","0.02547","200.82512"
"3647.72400","5.40959","22.92502","58.64593","0.02546","201.08047"
"3647.82400","5.40862","22.97936","58.64593","0.02545","201.55710"
"3647.92400","5.40694","22.93933","58.64593","0.02544","201.20598"
"3648.02400","5.40557","22.93456","58.64593","0.02543","201.16414"
"3648.12400","5.40390","22.88051","58.64593","0.02541","200.69003"
"3648.22400","5.40264","22.85986","58.72098","0.02540","200.50894"
"3648.32400","5.40098","22.84739","58.72098","0.02538","200.39960"
"3648.42400","5.39889","22.82733","58.72098","0.02536","200.22362"
"3648.52400","5.39712","22.77345","58.72098","0.02534","199.75098"
"3648.62400","5.39541","22.74475","58.72098","0.02533","199.49930"
"3648.72400","5.39425","22.70136","58.72098","0.02531","199.11873"
"3648.82400","5.39253","22.73945","58.79744","0.02530","199.45277"
"3648.92400","5.39074","22.78882","58.79744","0.02528","199.88582"
"3649.02400","5.38861","22.72072","58.79744","0.02526","199.28850"
"3649.12400","5.38699","22.63874","58.79744","0.02524","198.56947"
"3649.22400","5.38560","22.60742","58.79744","0.02523","198.29471"
"3649.32400","5.38384","22.65227","58.91330","0.02521","198.68813"
"3649.42400","5.38219","22.69818","58.91330","0.02520","199.09077"
"3649.52400","5.38046","22.66166","58.91330","0.02518","198.77052"
"3649.62400","5.37939","22.67029","58.91330","0.02517","198.84616"
"3649.72400","5.37836","22.63482","58.91330","0.02516","198.53503"
"3649.82400","5.37751","22.62399","58.91330","0.02515","198.44003"
"3649.92400","5.37666","22.60966","58.99497","0.02514","198.31439"
"3650.02400","5.37568","22.58555","58.99497","0.02513","198.10289"
"3650.12400","5.37485","22.56976","58.99497","0.02513","197.96437"
"3650.22400","5.37392","22.54919","58.99497","0.02512","197.78398"
"3650.32400","5.37334","22.49521","58.99497","0.02511","197.31053"
"3650.42400","5.37278","22.49712","59.07848","0.02511","197.32726"
"3650.52400","5.37240","22.48001","59.07848","0.02510","197.17720"
"3650.62400","5.37212","22.50928","59.07848","0.02510","197.43398"
"3650.72400","5.37188","22.53232","59.07848","0.02510","197.63602"
"3650.82400","5.37177","22.59033","59.07848","0.02510","198.14481"
"3650.92400","5.37162","22.56032","59.15730","0.02509","197.88162"
"3651.02400","5.37157","22.55411","59.15730","0.02509","197.82716"
"3651.12400","5.37148","22.52207","59.15730","0.02509","197.54610"
"3651.22400","5.37144","22.47984","59.15730","0.02509","197.17569"
"3651.32400","5.37140","22.51650","59.15730","0.02509","197.49730"
"3651.42400","5.37136","22.55850","59.15730","0.02509","197.86563"
"3651.52400","5.37134","22.60648","59.23273","0.02509","198.28645"
"3651.62400","5.37132","22.58220","59.23273","0.02509","198.07352"
"3651.72400","5.37132","22.54686","59.23273","0.02509","197.76353"
"3651.82400","5.37131","22.50232","59.23273","0.02509","197.37289"
"3651.92400","5.37130","22.46249","59.23273","0.02509","197.02354"
"3652.02400","5.37130","22.52372","59.30629","0.02509","197.56058"
"3652.12400","5.37129","22.59396","59.30629","0.02509","198.17667"
"3652.22400","5.37129","22.65016","59.30629","0.02509","198.66962"
"3652.32400","5.37129","22.61476","59.30629","0.02509","198.35913"
"3652.42400","5.37129","22.55052","59.30629","0.02509","197.79568"
"3652.52400","5.37130","22.52929","59.30629","0.02509","197.60945"
"3652.62400","5.37130","22.51669","59.41811","0.02509","197.49895"
"3652.72400","5.37130","22.58051","59.41811","0.02509","198.05870"
"3652.82400","5.37130","22.65020","59.41811","0.02509","198.66995"
"3652.92400","5.37130","22.65018","59.41811","0.02509","198.66983"
"3653.02400","5.37131","22.60500","59.41811","0.02509","198.27354"
"3653.12400","5.37130","22.53987","59.41811","0.02509","197.70224"
"3653.22400","5.37131","22.56310","59.49360","0.02509","197.90598"
"3653.32400","5.37131","22.61638","59.49360","0.02509","198.37332"
"3653.42400","5.37132","22.63743","59.49360","0.02509","198.55792"
"3653.52400","5.37132","22.64824","59.49360","0.02509","198.65279"
"3653.62400","5.37132","22.59109","59.49360","0.02509","198.15154"
"3653.72400","5.37132","22.55692","59.56664","0.02509","197.85176"
"3653.82400","5.37132","22.58110","59.56664","0.02509","198.06384"
"3653.92400","5.37133","22.64624","59.56664","0.02509","198.63524"
"3654.02400","5.37133","22.72645","59.56664","0.02509","199.33876"
"3654.12400","5.37133","22.67903","59.56664","0.02509","198.92282"
"3654.22400","5.37133","22.60125","59.63574","0.02509","198.24060"
"3654.32400","5.37133","22.57677","59.63574","0.02509","198.02594"
"3654.42400","5.37134","22.61110","59.63574","0.02509","198.32704"
"3654.52400","5.37133","22.70811","59.63574","0.02509","199.17793"
"3654.62400","5.37134","22.72302","59.63574","0.02509","199.30872"
"3654.72400","5.37134","22.70040","59.63574","0.02509","199.11028"
"3654.82400","5.37134","22.66401","59.70801","0.02509","198.79108"
"3654.92400","5.37134","22.65209","59.70801","0.02509","198.68657"
"3655.02400","5.37134","22.71820","59.70801","0.02509","199.26645"
"3655.12400","5.37134","22.77768","59.70801","0.02509","199.78809"
"3655.22400","5.37134","22.76514","59.70801","0.02509","199.67816"
"3655.32400","5.37134","22.70417","59.81858","0.02509","199.14336"
"3655.42400","5.37134","22.64076","59.81858","0.02509","198.58714"
"3655.52400","5.37134","22.67220","59.81858","0.02509","198.86293"
"3655.62400","5.37134","22.74355","59.81858","0.02509","199.48872"
"3655.72400","5.37134","22.78635","59.81858","0.02509","199.86420"
"3655.82400","5.37134","22.77530","59.81858","0.02509","199.76724"
"3655.92400","5.37134","22.70579","59.89104","0.02509","199.15752"
"3656.02400","5.37135","22.68011","59.89104","0.02509","198.93231"
"3656.12400","5.37135","22.70640","59.89104","0.02509","199.16295"
"3656.22400","5.37134","22.77455","59.89104","0.02509","199.76068"
"3656.32400","5.37134","22.82954","59.89104","0.02509","200.24297"
"3656.42400","5.37135","22.78539","59.96456","0.02509","199.85577"
"3656.52400","5.37135","22.72242","59.96456","0.02509","199.30345"
"3656.62400","5.37134","22.71212","59.96456","0.02509","199.21309"
"3656.72400","5.37134","22.74727","59.96456","0.02509","199.52138"
"3656.82400","5.37134","22.81359","59.96456","0.02509","200.10313"
"3656.92400","5.37134","22.80861","59.96456","0.02509","200.05937"
"3657.02400","5.37135","22.80304","60.03807","0.02509","200.01056"
"3657.12400","5.37135","22.72521","60.03807","0.02509","199.32787"
"3657.22400","5.37135","22.68586","60.03807","0.02509","198.98276"
"3657.32400","5.37135","22.72431","60.03807","0.02509","199.32002"
"3657.42400","5.37135","22.80192","60.03807","0.02509","200.00072"
"3657.52400","5.37134","22.88000","60.03807","0.02509","200.68561"
"3657.62400","5.37134","22.84453","60.10846","0.02509","200.37448"
"3657.72400","5.37134","22.76292","60.10846","0.02509","199.65869"
"3657.82400","5.37135","22.74163","60.10846","0.02509","199.47194"
"3657.92400","5.37135","22.75139","60.10846","0.02509","199.55750"
"3658.02400","5.37135","22.81518","60.10846","0.02509","200.11708"
"3658.12400","5.37135","22.83414","60.21350","0.02509","200.28336"
"3658.22400","5.37135","22.80737","60.21350","0.02509","200.04851"
"3658.32400","5.37135","22.76763","60.21350","0.02509","199.69997"
"3658.42400","5.37134","22.74557","60.21350","0.02509","199.50647"
"3658.52400","5.37134","22.81406","60.21350","0.02509","200.10722"
"3658.62400","5.37135","22.88529","60.21350","0.02509","200.73203"
"3658.72400","5.37134","22.86235","60.28055","0.02509","200.53081"
"3658.82400","5.37135","22.80310","60.28055","0.02509","200.01109"
"3658.92400","5.37135","22.73857","60.28055","0.02509","199.44507"
"3659.02400","5.37135","22.75280","60.28055","0.02509","199.56989"
"3659.12400","5.37135","22.83326","60.28055","0.02509","200.27562"
"3659.22400","5.37134","22.86327","60.34805","0.02509","200.53885"
"3659.32400","5.37134","22.86870","60.34805","0.02509","200.58649"
"3659.42400","5.37134","22.81570","60.34805","0.02509","200.12161"
"3659.52400","5.37134","22.79035","60.34805","0.02509","199.89929"
"3659.62400","5.37134","22.84231","60.34805","0.02509","200.35503"
"3659.72400","5.37134","22.89060","60.41556","0.02509","200.77861"
"3659.82400","5.37134","22.89356","60.41556","0.02509","200.80452"
"3659.92400","5.37134","22.84057","60.41556","0.02509","200.33974"
"3660.02400","5.37134","22.78274","60.41556","0.02509","199.83252"
"3660.12400","5.37133","22.84529","60.41556","0.02509","200.38110"
"3660.22400","5.37133","22.92445","60.41556","0.02509","201.07547"
"3660.32400","5.37132","22.95621","60.48250","0.02509","201.35400"
"3660.42400","5.37133","22.91385","60.48250","0.02509","200.98254"
"3660.52400","5.37132","22.82582","60.48250","0.02509","200.21042"
"3660.62400","5.37132","22.83463","60.48250","0.02509","200.28764"
"3660.72400","5.37132","22.89683","60.48250","0.02509","200.83319"
"3660.82400","5.37132","22.91671","60.55004","0.02509","201.00757"
"3660.92400","5.37132","22.93442","60.55004","0.02509","201.16289"
"3661.02400","5.37132","22.87646","60.55004","0.02509","200.65456"
"3661.12400","5.37131","22.84953","60.55004","0.02509","200.41835"
"3661.22400","5.37131","22.89875","60.55004","0.02509","200.85010"
"3661.32400","5.37131","22.95699","60.55004","0.02509","201.36086"
"3661.42400","5.37131","22.97778","60.65531","0.02509","201.54324"
"3661.52400","5.37131","22.89848","60.65531","0.02509","200.84769"
"3661.62400","5.37131","22.81787","60.65531","0.02509","200.14061"
"3661.72400","5.37131","22.83625","60.65531","0.02509","200.30183"
"3661.82400","5.37131","22.89511","60.65531","0.02509","200.81813"
"3661.92400","5.37130","22.96988","60.72668","0.02509","201.47398"
"3662.02400","5.37130","22.98329","60.72668","0.02509","201.59154"
"3662.12400","5.37129","22.92990","60.72668","0.02509","201.12325"
"3662.22400","5.37129","22.90514","60.72668","0.02509","200.90607"
"3662.32400","5.37129","22.90318","60.72668","0.02509","200.88889"
"3662.42400","5.37129","22.96080","60.72668","0.02509","201.39435"
"3662.52400","5.37129","23.01538","60.79143","0.02509","201.87302"
"3662.62400","5.37128","22.98089","60.79143","0.02509","201.57051"
"3662.72400","5.37128","22.93010","60.79143","0.02509","201.12502"
"3662.82400","5.37127","22.89833","60.79143","0.02509","200.84641"
"3662.92400","5.37127","22.96219","60.79143","0.02509","201.40651"
"3663.02400","5.37127","23.06344","60.79143","0.02509","202.29460"
"3663.12400","5.37126","23.04565","60.85702","0.02509","202.13852"
"3663.22400","5.37126","23.00318","60.85702","0.02509","201.76604"
"3663.32400","5.37126","22.94016","60.85702","0.02509","201.21324"
"3663.42400","5.37125","22.93702","60.85702","0.02509","201.18568"
"3663.52400","5.37125","23.01627","60.85702","0.02509","201.88084"
"3663.62400","5.37124","23.05794","60.96359","0.02509","202.24632"
"3663.72400","5.37124","23.04997","60.96359","0.02509","202.17647"
"3663.82400","5.37123","23.00010","60.96359","0.02509","201.73900"
"3663.92400","5.37123","22.97458","60.96359","0.02509","201.51517"
"3664.02400","5.37122","23.03979","60.96359","0.02509","202.08717"
"3664.12400","5.37122","23.10520","60.96359","0.02509","202.66086"
"3664.22400","5.37121","23.08132","61.03146","0.02509","202.45139"
"3664.32400","5.37121","23.00972","61.03146","0.02509","201.82338"
"3664.42400","5.37120","22.96854","61.03146","0.02509","201.46223"
"3664.52400","5.37120","23.02161","61.03146","0.02509","201.92766"
"3664.62400","5.37119","23.12926","61.03146","0.02509","202.87195"
"3664.72400","5.37118","23.11466","61.10318","0.02509","202.74384"
"3664.82400","5.37118","23.05193","61.10318","0.02509","202.19359"
"3664.92400","5.37117","23.01874","61.10318","0.02509","201.90251"
"3665.02400","5.37116","23.05680","61.10318","0.02509","202.23630"
"3665.12400","5.37116","23.12602","61.10318","0.02509","202.84351"
"3665.22400","5.37115","23.09534","61.10318","0.02509","202.57434"
"3665.32400","5.37115","23.02388","61.17381","0.02509","201.94760"
"3665.42400","5.37113","23.01654","61.17381","0.02509","201.88322"
"3665.52400","5.37112","23.06662","61.17381","0.02509","202.32246"
"3665.62400","5.37110","23.15350","61.17381","0.02509","203.08450"
"3665.72400","5.37108","23.16193","61.17381","0.02509","203.15845"
"3665.82400","5.37107","23.07210","61.17381","0.02509","202.37054"
"3665.92400","5.37101","23.05861","61.24015","0.02509","202.25221"
"3666.02400","5.37097","23.11519","61.24015","0.02509","202.74852"
"3666.12400","5.37083","23.14507","61.24015","0.02509","203.01057"
"3666.22400","5.37070","23.14833","61.24015","0.02509","203.03917"
"3666.32400","5.37046","23.07797","61.24015","0.02508","202.42207"
"3666.42400","5.37015","23.04435","61.34155","0.02508","202.12711"
"3666.52400","5.36974","23.11839","61.34155","0.02508","202.77652"
"3666.62400","5.36904","23.16831","61.34155","0.02507","203.21446"
"3666.72400","5.36823","23.10523","61.34155","0.02506","202.66115"
"3666.82400","5.36679","23.00756","61.34155","0.02505","201.80444"
"3666.92400","5.36543","22.97633","61.41168","0.02503","201.53053"
"3667.02400","5.36382","23.01667","61.41168","0.02502","201.88435"
"3667.12400","5.36254","23.03606","61.41168","0.02501","202.05443"
"3667.22400","5.36103","22.96727","61.41168","0.02499","201.45105"
"3667.32400","5.35913","22.90057","61.41168","0.02497","200.86600"
"3667.42400","5.35684","22.86691","61.41168","0.02495","200.57080"
"3667.52400","5.35459","22.86281","61.48013","0.02493","200.53484"
"3667.62400","5.35246","22.83559","61.48013","0.02491","200.29608"
"3667.72400","5.34974","22.81633","61.48013","0.02488","200.12709"
"3667.82400","5.34751","22.82204","61.48013","0.02486","200.17719"
"3667.92400","5.34535","22.81142","61.48013","0.02484","200.08408"
"3668.02400","5.34297","22.74168","61.48013","0.02482","199.47240"
"3668.12400","5.34040","22.64226","61.54645","0.02479","198.60034"
"3668.22400","5.33819","22.63414","61.54645","0.02477","198.52910"
"3668.32400","5.33629","22.69056","61.54645","0.02475","199.02394"
"3668.42400","5.33393","22.68793","61.54645","0.02473","199.00090"
"3668.52400","5.33199","22.69149","61.54645","0.02471","199.03214"
"3668.62400","5.33046","22.65171","61.61441","0.02469","198.68321"
"3668.72400","5.32925","22.62507","61.61441","0.02468","198.44958"
"3668.82400","5.32814","22.60816","61.61441","0.02467","198.30121"
"3668.92400","5.32690","22.58023","61.61441","0.02466","198.05623"
"3669.02400","5.32589","22.58119","61.61441","0.02465","198.06464"
"3669.12400","5.32496","22.55787","61.61441","0.02464","197.86012"
"3669.22400","5.32433","22.53496","61.71032","0.02463","197.65913"
"3669.32400","5.32379","22.51847","61.71032","0.02463","197.51450"
"3669.42400","5.32336","22.49006","61.71032","0.02463","197.26538"
"3669.52400","5.32308","22.48672","61.71032","0.02462","197.23601"
"3669.62400","5.32280","22.51417","61.71032","0.02462","197.47685"
"3669.72400","5.32265","22.56928","61.77187","0.02462","197.96024"
"3669.82400","5.32250","22.57453","61.77187","0.02462","198.00629"
"3669.92400","5.32241","22.56321","61.77187","0.02462","197.90692"
"3670.02400","5.32233","22.50480","61.77187","0.02462","197.39465"
"3670.12400","5.32225","22.48154","61.77187","0.02461","197.19058"
"3670.22400","5.32221","22.53073","61.77187","0.02461","197.62204"
"3670.32400","5.32215","22.60187","61.83620","0.02461","198.24608"
"3670.42400","5.32213","22.64730","61.83620","0.02461","198.64450"
"3670.52400","5.32210","22.58419","61.83620","0.02461","198.09100"
"3670.62400","5.32209","22.50561","61.83620","0.02461","197.40173"
"3670.72400","5.32208","22.51130","61.83620","0.02461","197.45160"
"3670.82400","5.32207","22.56865","61.89657","0.02461","197.95464"
"3670.92400","5.32206","22.64185","61.89657","0.02461","198.59674"
"3671.02400","5.32205","22.64748","61.89657","0.02461","198.64607"
"3671.12400","5.32205","22.59895","61.89657","0.02461","198.22047"
"3671.22400","5.32204","22.56632","61.89657","0.02461","197.93422"
"3671.32400","5.32205","22.58347","61.89657","0.02461","198.08466"
"3671.42400","5.32204","22.65190","61.99440","0.02461","198.68491"
"3671.52400","5.32205","22.68753","61.99440","0.02461","198.99739"
"3671.62400","5.32205","22.63439","61.99440","0.02461","198.53133"
"3671.72400","5.32205","22.58037","61.99440","0.02461","198.05750"
"3671.82400","5.32205","22.56605","61.99440","0.02461","197.93188"
"3671.92400","5.32205","22.63188","61.99440","0.02461","198.50925"
"3672.02400","5.32205","22.72067","62.06415","0.02461","199.28806"
"3672.12400","5.32205","22.71040","62.06415","0.02461","199.19798"
"3672.22400","5.32205","22.64231","62.06415","0.02461","198.60075"
"3672.32400","5.32205","22.57431","62.06415","0.02461","198.00435"
"3672.42400","5.32205","22.57479","62.06415","0.02461","198.00851"
"3672.52400","5.32206","22.63411","62.13614","0.02461","198.52884"
"3672.62400","5.32206","22.67726","62.13614","0.02461","198.90735"
"3672.72400","5.32206","22.71024","62.13614","0.02461","199.19656"
"3672.82400","5.32206","22.65806","62.13614","0.02461","198.73892"
