Repository: Mecanon/morphing_wing

File: experimental/sma_database/flexinol_isobaric_trained_200MPa.csv (part 63 of 86)
Test : Start of hold value,"200.00000",MPa
Time,Extension,Load,Temperature: Chamber 3119-600 1 1,Tensile strain (Extension),Tensile stress
(s),(mm),(N),(C),(mm/mm),(MPa)
"3672.92400","5.32206","22.61186","62.13614","0.02461","198.33369"
"3673.02400","5.32206","22.63040","62.13614","0.02461","198.49626"
"3673.12400","5.32206","22.69195","62.20523","0.02461","199.03616"
"3673.22400","5.32206","22.74372","62.20523","0.02461","199.49026"
"3673.32400","5.32207","22.71003","62.20523","0.02461","199.19475"
"3673.42400","5.32207","22.63832","62.20523","0.02461","198.56581"
"3673.52400","5.32207","22.60675","62.20523","0.02461","198.28889"
"3673.62400","5.32207","22.63307","62.27042","0.02461","198.51968"
"3673.72400","5.32207","22.72630","62.27042","0.02461","199.33748"
"3673.82400","5.32207","22.77106","62.27042","0.02461","199.73001"
"3673.92400","5.32207","22.73823","62.27042","0.02461","199.44208"
"3674.02400","5.32207","22.68389","62.27042","0.02461","198.96550"
"3674.12400","5.32207","22.65951","62.27042","0.02461","198.75166"
"3674.22400","5.32207","22.72029","62.36726","0.02461","199.28471"
"3674.32400","5.32208","22.78282","62.36726","0.02461","199.83319"
"3674.42400","5.32207","22.77004","62.36726","0.02461","199.72112"
"3674.52400","5.32207","22.71594","62.36726","0.02461","199.24663"
"3674.62400","5.32207","22.67071","62.36726","0.02461","198.84982"
"3674.72400","5.32207","22.72574","62.43288","0.02461","199.33257"
"3674.82400","5.32207","22.80927","62.43288","0.02461","200.06517"
"3674.92400","5.32207","22.81296","62.43288","0.02461","200.09758"
"3675.02400","5.32208","22.75684","62.43288","0.02461","199.60536"
"3675.12400","5.32207","22.69457","62.43288","0.02461","199.05917"
"3675.22400","5.32207","22.70819","62.43288","0.02461","199.17857"
"3675.32400","5.32207","22.79451","62.50160","0.02461","199.93576"
"3675.42400","5.32207","22.83091","62.50160","0.02461","200.25502"
"3675.52400","5.32208","22.80867","62.50160","0.02461","200.05992"
"3675.62400","5.32207","22.74950","62.50160","0.02461","199.54099"
"3675.72400","5.32207","22.74197","62.50160","0.02461","199.47490"
"3675.82400","5.32207","22.81077","62.56920","0.02461","200.07837"
"3675.92400","5.32207","22.85876","62.56920","0.02461","200.49927"
"3676.02400","5.32207","22.82065","62.56920","0.02461","200.16501"
"3676.12400","5.32208","22.75057","62.56920","0.02461","199.55037"
"3676.22400","5.32207","22.71746","62.56920","0.02461","199.25993"
"3676.32400","5.32207","22.78934","62.56920","0.02461","199.89038"
"3676.42400","5.32207","22.87391","62.63427","0.02461","200.63222"
"3676.52400","5.32206","22.86119","62.63427","0.02461","200.52061"
"3676.62400","5.32207","22.79338","62.63427","0.02461","199.92581"
"3676.72400","5.32207","22.75998","62.63427","0.02461","199.63287"
"3676.82400","5.32207","22.80251","62.63427","0.02461","200.00587"
"3676.92400","5.32207","22.87497","62.63427","0.02461","200.64149"
"3677.02400","5.32207","22.87215","62.73392","0.02461","200.61674"
"3677.12400","5.32207","22.81860","62.73392","0.02461","200.14702"
"3677.22400","5.32206","22.78319","62.73392","0.02461","199.83647"
"3677.32400","5.32206","22.80909","62.73392","0.02461","200.06366"
"3677.42400","5.32206","22.89936","62.73392","0.02461","200.85541"
"3677.52400","5.32206","22.93388","62.80387","0.02461","201.15822"
"3677.62400","5.32206","22.90523","62.80387","0.02461","200.90688"
"3677.72400","5.32206","22.83604","62.80387","0.02461","200.30003"
"3677.82400","5.32206","22.79919","62.80387","0.02461","199.97676"
"3677.92400","5.32205","22.85861","62.80387","0.02461","200.49794"
"3678.02400","5.32205","22.92463","62.80387","0.02461","201.07701"
"3678.12400","5.32205","22.96333","62.87217","0.02461","201.41646"
"3678.22400","5.32205","22.91752","62.87217","0.02461","201.01466"
"3678.32400","5.32204","22.86626","62.87217","0.02461","200.56506"
"3678.42400","5.32204","22.89395","62.87217","0.02461","200.80795"
"3678.52400","5.32204","22.96133","62.87217","0.02461","201.39893"
"3678.62400","5.32203","22.98391","62.94086","0.02461","201.59702"
"3678.72400","5.32203","22.96185","62.94086","0.02461","201.40352"
"3678.82400","5.32203","22.87713","62.94086","0.02461","200.66043"
"3678.92400","5.32203","22.88133","62.94086","0.02461","200.69724"
"3679.02400","5.32202","22.94151","62.94086","0.02461","201.22514"
"3679.12400","5.32202","23.01386","62.94086","0.02461","201.85974"
"3679.22400","5.32202","23.03324","63.00584","0.02461","202.02966"
"3679.32400","5.32201","22.96077","63.00584","0.02461","201.39404"
"3679.42400","5.32201","22.92355","63.00584","0.02461","201.06755"
"3679.52400","5.32200","22.96183","63.00584","0.02461","201.40337"
"3679.62400","5.32200","23.03012","63.00584","0.02461","202.00232"
"3679.72400","5.32200","23.03926","63.10928","0.02461","202.08246"
"3679.82400","5.32200","22.96731","63.10928","0.02461","201.45145"
"3679.92400","5.32199","22.91777","63.10928","0.02461","201.01689"
"3680.02400","5.32199","22.96343","63.10928","0.02461","201.41734"
"3680.12400","5.32198","23.04904","63.10928","0.02461","202.16826"
"3680.22400","5.32198","23.08702","63.10928","0.02461","202.50139"
"3680.32400","5.32197","23.01688","63.17566","0.02461","201.88622"
"3680.42400","5.32197","22.94453","63.17566","0.02461","201.25159"
"3680.52400","5.32196","22.97615","63.17566","0.02461","201.52892"
"3680.62400","5.32196","23.06202","63.17566","0.02461","202.28209"
"3680.72400","5.32196","23.07611","63.17566","0.02461","202.40576"
"3680.82400","5.32195","23.01895","63.17566","0.02461","201.90436"
"3680.92400","5.32195","22.97111","63.24125","0.02461","201.48473"
"3681.02400","5.32194","23.00789","63.24125","0.02461","201.80733"
"3681.12400","5.32193","23.10557","63.24125","0.02461","202.66412"
"3681.22400","5.32192","23.09672","63.24125","0.02461","202.58649"
"3681.32400","5.32192","23.01483","63.24125","0.02461","201.86824"
"3681.42400","5.32192","22.97607","63.29911","0.02461","201.52824"
"3681.52400","5.32191","23.00503","63.29911","0.02461","201.78223"
"3681.62400","5.32190","23.09510","63.29911","0.02461","202.57233"
"3681.72400","5.32189","23.10447","63.29911","0.02461","202.65443"
"3681.82400","5.32189","23.02191","63.29911","0.02461","201.93028"
"3681.92400","5.32187","23.01568","63.29911","0.02461","201.87567"
"3682.02400","5.32186","23.07965","63.39482","0.02461","202.43681"
"3682.12400","5.32183","23.13707","63.39482","0.02461","202.94040"
"3682.22400","5.32181","23.11447","63.39482","0.02461","202.74222"
"3682.32400","5.32178","23.03021","63.39482","0.02461","202.00311"
"3682.42400","5.32169","23.00615","63.39482","0.02461","201.79211"
"3682.52400","5.32159","23.06943","63.46093","0.02461","202.34714"
"3682.62400","5.32133","23.12702","63.46093","0.02461","202.85228"
"3682.72400","5.32105","23.11482","63.46093","0.02460","202.74529"
"3682.82400","5.32045","23.05135","63.46093","0.02460","202.18857"
"3682.92400","5.31962","23.01955","63.46093","0.02459","201.90965"
"3683.02400","5.31836","23.08081","63.46093","0.02458","202.44696"
"3683.12400","5.31692","23.10906","63.53006","0.02456","202.69470"
"3683.22400","5.31563","23.04427","63.53006","0.02455","202.12645"
"3683.32400","5.31438","22.96833","63.53006","0.02454","201.46037"
"3683.42400","5.31330","22.94150","63.53006","0.02453","201.22505"
"3683.52400","5.31191","22.97849","63.53006","0.02451","201.54948"
"3683.62400","5.31031","23.02095","63.59206","0.02450","201.92192"
"3683.72400","5.30845","23.03386","63.59206","0.02448","202.03519"
"3683.82400","5.30691","23.03745","63.59206","0.02447","202.06660"
"3683.92400","5.30554","23.01724","63.59206","0.02445","201.88936"
"3684.02400","5.30407","22.97826","63.59206","0.02444","201.54742"
"3684.12400","5.30244","22.95586","63.59206","0.02442","201.35097"
"3684.22400","5.30057","22.89236","63.65773","0.02440","200.79398"
"3684.32400","5.29908","22.83491","63.65773","0.02439","200.29008"
"3684.42400","5.29766","22.79142","63.65773","0.02438","199.90866"
"3684.52400","5.29624","22.78808","63.65773","0.02436","199.87938"
"3684.62400","5.29450","22.85264","63.65773","0.02434","200.44563"
"3684.72400","5.29257","22.84984","63.76361","0.02433","200.42110"
"3684.82400","5.29101","22.79102","63.76361","0.02431","199.90517"
"3684.92400","5.28965","22.69893","63.76361","0.02430","199.09735"
"3685.02400","5.28837","22.65418","63.76361","0.02428","198.70490"
"3685.12400","5.28689","22.66194","63.76361","0.02427","198.77293"
"3685.22400","5.28529","22.67336","63.83345","0.02425","198.87315"
"3685.32400","5.28393","22.68964","63.83345","0.02424","199.01590"
"3685.42400","5.28287","22.69908","63.83345","0.02423","199.09866"
"3685.52400","5.28206","22.71839","63.83345","0.02422","199.26807"
"3685.62400","5.28131","22.72021","63.83345","0.02422","199.28407"
"3685.72400","5.28061","22.72822","63.83345","0.02421","199.35426"
"3685.82400","5.27995","22.71178","63.90567","0.02420","199.21010"
"3685.92400","5.27927","22.70570","63.90567","0.02420","199.15678"
"3686.02400","5.27862","22.69902","63.90567","0.02419","199.09822"
"3686.12400","5.27796","22.69028","63.90567","0.02418","199.02155"
"3686.22400","5.27741","22.71684","63.90567","0.02418","199.25446"
"3686.32400","5.27689","22.72473","63.90567","0.02417","199.32370"
"3686.42400","5.27647","22.73676","63.97268","0.02417","199.42921"
"3686.52400","5.27611","22.72291","63.97268","0.02417","199.30769"
"3686.62400","5.27579","22.70349","63.97268","0.02416","199.13737"
"3686.72400","5.27555","22.65314","63.97268","0.02416","198.69572"
"3686.82400","5.27533","22.61531","63.97268","0.02416","198.36398"
"3686.92400","5.27518","22.59767","64.03764","0.02416","198.20923"
"3687.02400","5.27503","22.62628","64.03764","0.02416","198.46013"
"3687.12400","5.27492","22.68794","64.03764","0.02415","199.00104"
"3687.22400","5.27482","22.74512","64.03764","0.02415","199.50252"
"3687.32400","5.27473","22.76905","64.03764","0.02415","199.71245"
"3687.42400","5.27466","22.74829","64.03764","0.02415","199.53029"
"3687.52400","5.27460","22.69763","64.14016","0.02415","199.08601"
"3687.62400","5.27455","22.64093","64.14016","0.02415","198.58865"
"3687.72400","5.27450","22.63800","64.14016","0.02415","198.56300"
"3687.82400","5.27446","22.68023","64.14016","0.02415","198.93336"
"3687.92400","5.27443","22.73918","64.14016","0.02415","199.45044"
"3688.02400","5.27441","22.77276","64.21043","0.02415","199.74498"
"3688.12400","5.27439","22.76843","64.21043","0.02415","199.70697"
"3688.22400","5.27437","22.73346","64.21043","0.02415","199.40022"
"3688.32400","5.27435","22.69572","64.21043","0.02415","199.06921"
"3688.42400","5.27434","22.67317","64.21043","0.02415","198.87144"
"3688.52400","5.27433","22.71551","64.21043","0.02415","199.24281"
"3688.62400","5.27432","22.75559","64.28050","0.02415","199.59435"
"3688.72400","5.27432","22.78533","64.28050","0.02415","199.85522"
"3688.82400","5.27432","22.78555","64.28050","0.02415","199.85716"
"3688.92400","5.27431","22.73965","64.28050","0.02415","199.45454"
"3689.02400","5.27431","22.69664","64.28050","0.02415","199.07732"
"3689.12400","5.27430","22.71283","64.35138","0.02415","199.21928"
"3689.22400","5.27429","22.76439","64.35138","0.02415","199.67160"
"3689.32400","5.27429","22.81944","64.35138","0.02415","200.15443"
"3689.42400","5.27429","22.83194","64.35138","0.02415","200.26407"
"3689.52400","5.27429","22.80679","64.35138","0.02415","200.04343"
"3689.62400","5.27429","22.75384","64.35138","0.02415","199.57898"
"3689.72400","5.27428","22.71516","64.42124","0.02415","199.23976"
"3689.82400","5.27428","22.73951","64.42124","0.02415","199.45329"
"3689.92400","5.27428","22.80477","64.42124","0.02415","200.02570"
"3690.02400","5.27427","22.87740","64.42124","0.02415","200.66277"
"3690.12400","5.27427","22.88548","64.42124","0.02415","200.73367"
"3690.22400","5.27427","22.82838","64.51987","0.02415","200.23285"
"3690.32400","5.27426","22.77023","64.51987","0.02415","199.72278"
"3690.42400","5.27426","22.75076","64.51987","0.02415","199.55203"
"3690.52400","5.27426","22.80129","64.51987","0.02415","199.99522"
"3690.62400","5.27426","22.86688","64.51987","0.02415","200.57051"
"3690.72400","5.27426","22.88467","64.51987","0.02415","200.72659"
"3690.82400","5.27425","22.85523","64.58585","0.02415","200.46831"
"3690.92400","5.27425","22.82236","64.58585","0.02415","200.17999"
"3691.02400","5.27424","22.82294","64.58585","0.02415","200.18513"
"3691.12400","5.27424","22.86021","64.58585","0.02415","200.51199"
"3691.22400","5.27424","22.92084","64.58585","0.02415","201.04381"
"3691.32400","5.27424","22.93048","64.58585","0.02415","201.12836"
"3691.42400","5.27424","22.87358","64.65481","0.02415","200.62929"
"3691.52400","5.27423","22.80956","64.65481","0.02415","200.06776"
"3691.62400","5.27423","22.79718","64.65481","0.02415","199.95920"
"3691.72400","5.27422","22.86246","64.65481","0.02415","200.53172"
"3691.82400","5.27422","22.93986","64.65481","0.02415","201.21062"
"3691.92400","5.27421","22.96659","64.72398","0.02415","201.44513"
"3692.02400","5.27421","22.91618","64.72398","0.02415","201.00293"
"3692.12400","5.27420","22.84966","64.72398","0.02415","200.41943"
"3692.22400","5.27420","22.84311","64.72398","0.02415","200.36198"
"3692.32400","5.27420","22.89415","64.72398","0.02415","200.80971"
"3692.42400","5.27419","22.95289","64.72398","0.02415","201.32495"
"3692.52400","5.27419","22.96463","64.82603","0.02415","201.42787"
"3692.62400","5.27418","22.91332","64.82603","0.02415","200.97786"
"3692.72400","5.27417","22.86994","64.82603","0.02415","200.59732"
"3692.82400","5.27416","22.88341","64.82603","0.02415","200.71552"
"3692.92400","5.27415","22.94652","64.82603","0.02415","201.26907"
"3693.02400","5.27415","23.00128","64.89516","0.02415","201.74934"
"3693.12400","5.27413","22.99002","64.89516","0.02415","201.65056"
"3693.22400","5.27412","22.93899","64.89516","0.02415","201.20300"
"3693.32400","5.27410","22.88670","64.89516","0.02415","200.74434"
"3693.42400","5.27409","22.88001","64.89516","0.02415","200.68571"
"3693.52400","5.27406","22.94322","64.89516","0.02415","201.24013"
"3693.62400","5.27402","23.02788","64.96422","0.02415","201.98265"
"3693.72400","5.27396","23.07068","64.96422","0.02414","202.35811"
"3693.82400","5.27386","23.03006","64.96422","0.02414","202.00182"
"3693.92400","5.27373","22.96129","64.96422","0.02414","201.39861"
"3694.02400","5.27355","22.93551","64.96422","0.02414","201.17253"
"3694.12400","5.27331","22.96653","65.03370","0.02414","201.44453"
"3694.22400","5.27300","23.02822","65.03370","0.02414","201.98564"
"3694.32400","5.27256","23.04720","65.03370","0.02413","202.15213"
"3694.42400","5.27197","22.99658","65.03370","0.02413","201.70813"
"3694.52400","5.27117","22.93282","65.03370","0.02412","201.14885"
"3694.62400","5.27015","22.95145","65.03370","0.02411","201.31230"
"3694.72400","5.26892","23.01789","65.10454","0.02410","201.89508"
"3694.82400","5.26767","23.01645","65.10454","0.02408","201.88242"
"3694.92400","5.26651","22.92566","65.10454","0.02407","201.08606"
"3695.02400","5.26541","22.85180","65.10454","0.02406","200.43820"
"3695.12400","5.26422","22.84824","65.10454","0.02405","200.40701"
"3695.22400","5.26271","22.88629","65.10454","0.02404","200.74072"
"3695.32400","5.26091","22.92301","65.20762","0.02402","201.06285"
"3695.42400","5.25915","22.92328","65.20762","0.02400","201.06523"
"3695.52400","5.25760","22.92564","65.20762","0.02399","201.08594"
"3695.62400","5.25595","22.91536","65.20762","0.02397","200.99577"
"3695.72400","5.25394","22.88815","65.20762","0.02395","200.75706"
"3695.82400","5.25185","22.83893","65.27876","0.02393","200.32535"
"3695.92400","5.24991","22.75410","65.27876","0.02391","199.58130"
"3696.02400","5.24807","22.66001","65.27876","0.02389","198.75598"
"3696.12400","5.24594","22.64692","65.27876","0.02387","198.64116"
"3696.22400","5.24375","22.71421","65.27876","0.02385","199.23141"
"3696.32400","5.24196","22.73503","65.27876","0.02383","199.41402"
"3696.42400","5.24034","22.68199","65.35064","0.02382","198.94881"
"3696.52400","5.23860","22.61190","65.35064","0.02380","198.33406"
"3696.62400","5.23672","22.56091","65.35064","0.02378","197.88681"
"3696.72400","5.23522","22.53373","65.35064","0.02377","197.64836"
"3696.82400","5.23414","22.51968","65.35064","0.02376","197.52513"
"3696.92400","5.23329","22.51950","65.42030","0.02375","197.52357"
"3697.02400","5.23257","22.51012","65.42030","0.02374","197.44130"
"3697.12400","5.23187","22.51822","65.42030","0.02374","197.51236"
"3697.22400","5.23118","22.53021","65.42030","0.02373","197.61755"
"3697.32400","5.23049","22.53512","65.42030","0.02372","197.66061"
"3697.42400","5.22980","22.53714","65.42030","0.02372","197.67831"
"3697.52400","5.22918","22.54546","65.48913","0.02371","197.75124"
"3697.62400","5.22867","22.56479","65.48913","0.02370","197.92078"
"3697.72400","5.22828","22.58827","65.48913","0.02370","198.12674"
"3697.82400","5.22796","22.62008","65.48913","0.02370","198.40582"
"3697.92400","5.22772","22.63436","65.48913","0.02369","198.53102"
"3698.02400","5.22752","22.63810","65.59953","0.02369","198.56384"
"3698.12400","5.22737","22.60863","65.59953","0.02369","198.30536"
"3698.22400","5.22725","22.57595","65.59953","0.02369","198.01874"
"3698.32400","5.22716","22.55412","65.59953","0.02369","197.82719"
"3698.42400","5.22708","22.56402","65.59953","0.02369","197.91406"
"3698.52400","5.22703","22.60085","65.59953","0.02369","198.23714"
"3698.62400","5.22700","22.64432","65.67266","0.02369","198.61839"
"3698.72400","5.22698","22.66432","65.67266","0.02369","198.79385"
"3698.82400","5.22696","22.64245","65.67266","0.02369","198.60197"
"3698.92400","5.22695","22.58989","65.67266","0.02369","198.14098"
"3699.02400","5.22694","22.56438","65.67266","0.02369","197.91721"
"3699.12400","5.22693","22.56705","65.74628","0.02369","197.94060"
"3699.22400","5.22693","22.61981","65.74628","0.02369","198.40341"
"3699.32400","5.22692","22.66735","65.74628","0.02369","198.82037"
"3699.42400","5.22692","22.70605","65.74628","0.02369","199.15987"
"3699.52400","5.22692","22.70037","65.74628","0.02369","199.11002"
"3699.62400","5.22693","22.64806","65.74628","0.02369","198.65117"
"3699.72400","5.22693","22.59822","65.81878","0.02369","198.21407"
"3699.82400","5.22693","22.59759","65.81878","0.02369","198.20851"
"3699.92400","5.22692","22.64892","65.81878","0.02369","198.65872"
"3700.02400","5.22692","22.72048","65.81878","0.02369","199.28641"
"3700.12400","5.22692","22.75960","65.81878","0.02369","199.62950"
"3700.22400","5.22693","22.73822","65.88906","0.02369","199.44203"
"3700.32400","5.22693","22.67707","65.88906","0.02369","198.90564"
"3700.42400","5.22693","22.62356","65.88906","0.02369","198.43634"
"3700.52400","5.22693","22.61913","65.88906","0.02369","198.39748"
"3700.62400","5.22693","22.68153","65.88906","0.02369","198.94481"
"3700.72400","5.22693","22.75861","65.88906","0.02369","199.62082"
"3700.82400","5.22693","22.78523","65.99372","0.02369","199.85437"
"3700.92400","5.22693","22.76616","65.99372","0.02369","199.68706"
"3701.02400","5.22693","22.70490","65.99372","0.02369","199.14980"
"3701.12400","5.22693","22.67270","65.99372","0.02369","198.86729"
"3701.22400","5.22693","22.69571","65.99372","0.02369","199.06914"
"3701.32400","5.22693","22.75261","65.99372","0.02369","199.56825"
"3701.42400","5.22693","22.79385","66.06521","0.02369","199.92998"
"3701.52400","5.22693","22.78575","66.06521","0.02369","199.85893"
"3701.62400","5.22693","22.72950","66.06521","0.02369","199.36554"
"3701.72400","5.22693","22.70401","66.06521","0.02369","199.14191"
"3701.82400","5.22692","22.73876","66.06521","0.02369","199.44678"
"3701.92400","5.22693","22.81625","66.13884","0.02369","200.12643"
"3702.02400","5.22692","22.86469","66.13884","0.02369","200.55130"
"3702.12400","5.22693","22.85657","66.13884","0.02369","200.48010"
"3702.22400","5.22692","22.79465","66.13884","0.02369","199.93695"
"3702.32400","5.22692","22.73504","66.13884","0.02369","199.41415"
"3702.42400","5.22692","22.75116","66.13884","0.02369","199.55553"
"3702.52400","5.22692","22.82055","66.21165","0.02369","200.16412"
"3702.62400","5.22692","22.88974","66.21165","0.02369","200.77103"
"3702.72400","5.22692","22.90939","66.21165","0.02369","200.94336"
"3702.82400","5.22691","22.85048","66.21165","0.02369","200.42665"
"3702.92400","5.22691","22.78965","66.21165","0.02369","199.89313"
"3703.02400","5.22691","22.77353","66.28481","0.02369","199.75175"
"3703.12400","5.22691","22.82751","66.28481","0.02369","200.22520"
"3703.22400","5.22691","22.88331","66.28481","0.02369","200.71466"
"3703.32400","5.22691","22.90226","66.28481","0.02369","200.88084"
"3703.42400","5.22691","22.87320","66.28481","0.02369","200.62598"
"3703.52400","5.22691","22.83123","66.39256","0.02369","200.25784"
"3703.62400","5.22690","22.82858","66.39256","0.02369","200.23456"
"3703.72400","5.22690","22.87277","66.39256","0.02369","200.62222"
"3703.82400","5.22690","22.93293","66.39256","0.02369","201.14983"
"3703.92400","5.22689","22.97863","66.39256","0.02369","201.55072"
"3704.02400","5.22689","22.96310","66.39256","0.02369","201.41446"
"3704.12400","5.22689","22.92895","66.46606","0.02369","201.11497"
"3704.22400","5.22689","22.88109","66.46606","0.02369","200.69518"
"3704.32400","5.22688","22.87647","66.46606","0.02369","200.65463"
"3704.42400","5.22687","22.93992","66.46606","0.02369","201.21115"
"3704.52400","5.22687","23.00666","66.46606","0.02369","201.79652"
"3704.62400","5.22687","23.04554","66.54033","0.02369","202.13757"
"3704.72400","5.22686","23.02094","66.54033","0.02369","201.92183"
"3704.82400","5.22686","22.94954","66.54033","0.02369","201.29558"
"3704.92400","5.22686","22.90579","66.54033","0.02369","200.91180"
"3705.02400","5.22686","22.91158","66.54033","0.02369","200.96257"
"3705.12400","5.22685","22.97399","66.54033","0.02369","201.50998"
"3705.22400","5.22685","23.04372","66.61224","0.02369","202.12166"
"3705.32400","5.22684","23.05880","66.61224","0.02369","202.25386"
"3705.42400","5.22683","23.02270","66.61224","0.02369","201.93721"
"3705.52400","5.22683","22.96378","66.61224","0.02369","201.42047"
"3705.62400","5.22682","22.95539","66.61224","0.02369","201.34682"
"3705.72400","5.22682","23.00687","66.68488","0.02369","201.79842"
"3705.82400","5.22681","23.06279","66.68488","0.02369","202.28885"
"3705.92400","5.22681","23.08042","66.68488","0.02369","202.44356"
"3706.02400","5.22680","23.03706","66.68488","0.02369","202.06323"
"3706.12400","5.22679","22.99103","66.68488","0.02369","201.65947"
"3706.22400","5.22678","22.98119","66.68488","0.02369","201.57314"
"3706.32400","5.22677","23.04326","66.79367","0.02369","202.11757"
"3706.42400","5.22676","23.12479","66.79367","0.02369","202.83273"
"3706.52400","5.22675","23.14042","66.79367","0.02369","202.96977"
"3706.62400","5.22672","23.08246","66.79367","0.02369","202.46141"
"3706.72400","5.22669","23.01027","66.79367","0.02368","201.82820"
"3706.82400","5.22664","22.99625","66.79367","0.02368","201.70522"
"3706.92400","5.22655","23.05860","66.87166","0.02368","202.25217"
"3707.02400","5.22639","23.13111","66.87166","0.02368","202.88811"
"3707.12400","5.22618","23.15188","66.87166","0.02368","203.07030"
"3707.22400","5.22587","23.10311","66.87166","0.02368","202.64252"
"3707.32400","5.22546","23.04609","66.87166","0.02367","202.14240"
"3707.42400","5.22493","23.07028","66.94663","0.02367","202.35458"
"3707.52400","5.22430","23.13046","66.94663","0.02366","202.88248"
"3707.62400","5.22349","23.12817","66.94663","0.02365","202.86237"
"3707.72400","5.22247","23.04128","66.94663","0.02364","202.10027"
"3707.82400","5.22123","22.98149","66.94663","0.02363","201.57581"
"3707.92400","5.21995","23.03617","66.94663","0.02362","202.05542"
"3708.02400","5.21879","23.10411","67.02096","0.02361","202.65132"
"3708.12400","5.21771","23.10788","67.02096","0.02360","202.68440"
"3708.22400","5.21666","23.04885","67.02096","0.02359","202.16660"
"3708.32400","5.21542","22.98002","67.02096","0.02358","201.56290"
"3708.42400","5.21383","22.93979","67.02096","0.02356","201.21007"
"3708.52400","5.21199","22.90294","67.09423","0.02354","200.88676"
"3708.62400","5.21044","22.89248","67.09423","0.02353","200.79504"
"3708.72400","5.20912","22.87507","67.09423","0.02351","200.64232"
"3708.82400","5.20777","22.86044","67.09423","0.02350","200.51401"
"3708.92400","5.20619","22.86110","67.09423","0.02349","200.51981"
"3709.02400","5.20427","22.86557","67.09423","0.02347","200.55907"
"3709.12400","5.20236","22.87237","67.20899","0.02345","200.61868"
"3709.22400","5.20071","22.90265","67.20899","0.02343","200.88431"
"3709.32400","5.19904","22.92196","67.20899","0.02342","201.05367"
"3709.42400","5.19704","22.87587","67.20899","0.02340","200.64935"
"3709.52400","5.19502","22.78338","67.20899","0.02338","199.83813"
"3709.62400","5.19335","22.74464","67.28551","0.02336","199.49835"
"3709.72400","5.19187","22.71821","67.28551","0.02335","199.26648"
"3709.82400","5.19027","22.70683","67.28551","0.02333","199.16667"
"3709.92400","5.18848","22.70784","67.28551","0.02331","199.17557"
"3710.02400","5.18688","22.69141","67.28551","0.02330","199.03143"
"3710.12400","5.18565","22.66652","67.28551","0.02329","198.81311"
"3710.22400","5.18464","22.64194","67.36015","0.02328","198.59749"
"3710.32400","5.18371","22.64520","67.36015","0.02327","198.62607"
"3710.42400","5.18275","22.65900","67.36015","0.02326","198.74716"
"3710.52400","5.18173","22.68471","67.36015","0.02325","198.97267"
"3710.62400","5.18062","22.70667","67.36015","0.02324","199.16524"
"3710.72400","5.17954","22.71622","67.43070","0.02323","199.24905"
"3710.82400","5.17855","22.69859","67.43070","0.02322","199.09441"
"3710.92400","5.17773","22.65948","67.43070","0.02321","198.75137"
"3711.02400","5.17704","22.62265","67.43070","0.02320","198.42836"
"3711.12400","5.17641","22.62002","67.43070","0.02320","198.40521"
"3711.22400","5.17582","22.64110","67.43070","0.02319","198.59018"
"3711.32400","5.17520","22.70734","67.50111","0.02318","199.17119"
"3711.42400","5.17447","22.74701","67.50111","0.02318","199.51907"
"3711.52400","5.17359","22.72914","67.50111","0.02317","199.36238"
"3711.62400","5.17251","22.69041","67.50111","0.02316","199.02264"
"3711.72400","5.17137","22.63483","67.50111","0.02315","198.53519"
"3711.82400","5.17025","22.62153","67.61217","0.02314","198.41849"
"3711.92400","5.16923","22.62237","67.61217","0.02313","198.42583"
"3712.02400","5.16827","22.61688","67.61217","0.02312","198.37769"
"3712.12400","5.16728","22.60784","67.61217","0.02311","198.29845"
"3712.22400","5.16606","22.60190","67.61217","0.02309","198.24635"
"3712.32400","5.16459","22.60094","67.61217","0.02308","198.23793"
"3712.42400","5.16316","22.58943","67.68500","0.02307","198.13690"
"3712.52400","5.16194","22.57622","67.68500","0.02305","198.02107"
"3712.62400","5.16079","22.56093","67.68500","0.02304","197.88698"
"3712.72400","5.15965","22.53486","67.68500","0.02303","197.65826"
"3712.82400","5.15838","22.53592","67.68500","0.02302","197.66760"
"3712.92400","5.15696","22.51931","67.75813","0.02301","197.52190"
"3713.02400","5.15542","22.50061","67.75813","0.02299","197.35785"
"3713.12400","5.15401","22.46392","67.75813","0.02298","197.03610"
"3713.22400","5.15279","22.43848","67.75813","0.02297","196.81290"
"3713.32400","5.15172","22.45206","67.75813","0.02296","196.93207"
"3713.42400","5.15062","22.48355","67.75813","0.02294","197.20827"
"3713.52400","5.14939","22.54462","67.83045","0.02293","197.74393"
"3713.62400","5.14807","22.57628","67.83045","0.02292","198.02162"
"3713.72400","5.14683","22.56167","67.83045","0.02291","197.89343"
"3713.82400","5.14581","22.53289","67.83045","0.02290","197.64105"
"3713.92400","5.14497","22.49263","67.83045","0.02289","197.28792"
"3714.02400","5.14423","22.47596","67.90557","0.02288","197.14163"
"3714.12400","5.14358","22.46242","67.90557","0.02288","197.02290"
"3714.22400","5.14295","22.45532","67.90557","0.02287","196.96062"
"3714.32400","5.14234","22.47335","67.90557","0.02286","197.11877"
"3714.42400","5.14173","22.49462","67.90557","0.02286","197.30533"
"3714.52400","5.14112","22.51160","67.90557","0.02285","197.45425"
"3714.62400","5.14055","22.53204","67.98317","0.02285","197.63358"
"3714.72400","5.14007","22.53315","67.98317","0.02284","197.64330"
"3714.82400","5.13969","22.51229","67.98317","0.02284","197.46030"
"3714.92400","5.13939","22.48854","67.98317","0.02284","197.25200"
"3715.02400","5.13916","22.44110","67.98317","0.02283","196.83586"
"3715.12400","5.13898","22.41447","68.09795","0.02283","196.60237"
"3715.22400","5.13884","22.39072","68.09795","0.02283","196.39404"
"3715.32400","5.13873","22.41232","68.09795","0.02283","196.58345"
"3715.42400","5.13865","22.44928","68.09795","0.02283","196.90768"
"3715.52400","5.13858","22.51162","68.09795","0.02283","197.45442"
"3715.62400","5.13853","22.54576","68.09795","0.02283","197.75391"
"3715.72400","5.13850","22.57438","68.17045","0.02283","198.00491"
"3715.82400","5.13848","22.57479","68.17045","0.02283","198.00851"
"3715.92400","5.13846","22.54059","68.17045","0.02283","197.70853"
"3716.02400","5.13844","22.50956","68.17045","0.02283","197.43634"
"3716.12400","5.13844","22.48503","68.17045","0.02283","197.22124"
"3716.22400","5.13843","22.48685","68.24603","0.02283","197.23721"
"3716.32400","5.13843","22.51608","68.24603","0.02283","197.49355"
"3716.42400","5.13843","22.55616","68.24603","0.02283","197.84511"
"3716.52400","5.13842","22.61186","68.24603","0.02283","198.33366"
"3716.62400","5.13842","22.64671","68.24603","0.02283","198.63933"
"3716.72400","5.13842","22.66705","68.24603","0.02283","198.81773"
"3716.82400","5.13842","22.65097","68.31779","0.02283","198.67674"
"3716.92400","5.13842","22.61246","68.31779","0.02283","198.33899"
"3717.02400","5.13842","22.59156","68.31779","0.02283","198.15564"
"3717.12400","5.13842","22.57276","68.31779","0.02283","197.99072"
"3717.22400","5.13843","22.56576","68.31779","0.02283","197.92934"
"3717.32400","5.13842","22.58446","68.42291","0.02283","198.09332"
"3717.42400","5.13842","22.61691","68.42291","0.02283","198.37793"
"3717.52400","5.13843","22.65360","68.42291","0.02283","198.69981"
"3717.62400","5.13843","22.68451","68.42291","0.02283","198.97090"
"3717.72400","5.13843","22.69595","68.42291","0.02283","199.07123"
"3717.82400","5.13843","22.70233","68.42291","0.02283","199.12723"
"3717.92400","5.13843","22.68722","68.49196","0.02283","198.99467"
"3718.02400","5.13843","22.67842","68.49196","0.02283","198.91747"
"3718.12400","5.13843","22.65265","68.49196","0.02283","198.69144"
"3718.22400","5.13843","22.64196","68.49196","0.02283","198.59766"
"3718.32400","5.13843","22.63527","68.49196","0.02283","198.53905"
"3718.42400","5.13843","22.64116","68.56737","0.02283","198.59068"
"3718.52400","5.13843","22.67131","68.56737","0.02283","198.85515"
"3718.62400","5.13844","22.71064","68.56737","0.02283","199.20007"
"3718.72400","5.13844","22.75891","68.56737","0.02283","199.62346"
"3718.82400","5.13844","22.78806","68.56737","0.02283","199.87921"
"3718.92400","5.13843","22.78872","68.56737","0.02283","199.88496"
"3719.02400","5.13843","22.77218","68.64695","0.02283","199.73985"
"3719.12400","5.13843","22.73236","68.64695","0.02283","199.39066"
"3719.22400","5.13843","22.68961","68.64695","0.02283","199.01567"
"3719.32400","5.13843","22.67058","68.64695","0.02283","198.84874"
"3719.42400","5.13843","22.66916","68.64695","0.02283","198.83626"
"3719.52400","5.13843","22.70480","68.72424","0.02283","199.14891"
"3719.62400","5.13843","22.76030","68.72424","0.02283","199.63570"
"3719.72400","5.13843","22.81797","68.72424","0.02283","200.14148"
"3719.82400","5.13843","22.84830","68.72424","0.02283","200.40759"
"3719.92400","5.13843","22.85808","68.72424","0.02283","200.49332"
"3720.02400","5.13843","22.83377","68.72424","0.02283","200.28011"
"3720.12400","5.13843","22.78333","68.83733","0.02283","199.83768"
"3720.22400","5.13843","22.75266","68.83733","0.02283","199.56862"
"3720.32400","5.13843","22.73643","68.83733","0.02283","199.42630"
"3720.42400","5.13843","22.76132","68.83733","0.02283","199.64461"
"3720.52400","5.13842","22.80952","68.83733","0.02283","200.06743"
"3720.62400","5.13842","22.87116","68.91502","0.02283","200.60806"
"3720.72400","5.13842","22.91951","68.91502","0.02283","201.03215"
"3720.82400","5.13842","22.93317","68.91502","0.02283","201.15195"
"3720.92400","5.13842","22.92144","68.91502","0.02283","201.04904"
"3721.02400","5.13841","22.88705","68.91502","0.02283","200.74741"
"3721.12400","5.13841","22.83712","68.91502","0.02283","200.30945"
"3721.22400","5.13841","22.81308","68.99360","0.02283","200.09863"
"3721.32400","5.13841","22.79843","68.99360","0.02283","199.97014"
"3721.42400","5.13841","22.83550","68.99360","0.02283","200.29530"
"3721.52400","5.13840","22.90344","68.99360","0.02283","200.89116"
"3721.62400","5.13840","22.95397","68.99360","0.02283","201.33437"
"3721.72400","5.13840","23.01253","69.07141","0.02283","201.84801"
"3721.82400","5.13839","23.03349","69.07141","0.02283","202.03186"
"3721.92400","5.13839","23.01366","69.07141","0.02283","201.85793"
"3722.02400","5.13839","22.97703","69.07141","0.02283","201.53665"
"3722.12400","5.13838","22.93130","69.07141","0.02283","201.13557"
"3722.22400","5.13838","22.90779","69.07141","0.02283","200.92931"
"3722.32400","5.13838","22.88549","69.14483","0.02283","200.73372"
"3722.42400","5.13838","22.90580","69.14483","0.02283","200.91193"
"3722.52400","5.13837","22.95356","69.14483","0.02283","201.33083"
"3722.62400","5.13837","23.01181","69.14483","0.02283","201.84174"
"3722.72400","5.13836","23.05357","69.14483","0.02283","202.20798"
"3722.82400","5.13835","23.07121","69.22151","0.02283","202.36272"
"3722.92400","5.13835","23.06290","69.22151","0.02283","202.28986"
"3723.02400","5.13835","23.03448","69.22151","0.02283","202.04053"
"3723.12400","5.13834","22.99801","69.22151","0.02283","201.72067"
"3723.22400","5.13834","22.97423","69.22151","0.02283","201.51207"
"3723.32400","5.13833","22.97089","69.22151","0.02283","201.48279"
"3723.42400","5.13832","22.99102","69.33018","0.02283","201.65935"
"3723.52400","5.13832","23.02267","69.33018","0.02283","201.93700"
"3723.62400","5.13830","23.06626","69.33018","0.02282","202.31932"
"3723.72400","5.13830","23.11302","69.33018","0.02282","202.72949"
"3723.82400","5.13829","23.14873","69.33018","0.02282","203.04268"
"3723.92400","5.13829","23.14544","69.40096","0.02282","203.01381"
"3724.02400","5.13828","23.12984","69.40096","0.02282","202.87704"
"3724.12400","5.13827","23.09352","69.40096","0.02282","202.55843"
"3724.22400","5.13826","23.06108","69.40096","0.02282","202.27393"
"3724.32400","5.13824","23.03556","69.40096","0.02282","202.05005"
"3724.42400","5.13823","23.03064","69.40096","0.02282","202.00691"
"3724.52400","5.13820","23.05895","69.47221","0.02282","202.25520"
"3724.62400","5.13816","23.09038","69.47221","0.02282","202.53087"
"3724.72400","5.13808","23.14336","69.47221","0.02282","202.99557"
"3724.82400","5.13796","23.15918","69.47221","0.02282","203.13432"
"3724.92400","5.13778","23.15443","69.47221","0.02282","203.09270"
"3725.02400","5.13754","23.11828","69.54506","0.02282","202.77562"
"3725.12400","5.13721","23.08635","69.54506","0.02281","202.49553"
"3725.22400","5.13679","23.05611","69.54506","0.02281","202.23029"
"3725.32400","5.13627","23.05710","69.54506","0.02281","202.23898"
"3725.42400","5.13568","23.08460","69.54506","0.02280","202.48019"
"3725.52400","5.13507","23.11952","69.54506","0.02279","202.78650"
"3725.62400","5.13441","23.15007","69.61875","0.02279","203.05441"
"3725.72400","5.13369","23.16123","69.61875","0.02278","203.15230"
"3725.82400","5.13289","23.13652","69.61875","0.02277","202.93558"
"3725.92400","5.13206","23.13606","69.61875","0.02276","202.93159"
"3726.02400","5.13125","23.13697","69.61875","0.02276","202.93951"
"3726.12400","5.13049","23.14032","69.72568","0.02275","202.96889"
"3726.22400","5.12982","23.14841","69.72568","0.02274","203.03987"
"3726.32400","5.12924","23.16132","69.72568","0.02274","203.15315"
"3726.42400","5.12867","23.17639","69.72568","0.02273","203.28531"
"3726.52400","5.12810","23.17196","69.72568","0.02273","203.24640"
"3726.62400","5.12751","23.15623","69.72568","0.02272","203.10847"
"3726.72400","5.12687","23.14063","69.79955","0.02271","202.97166"
"3726.82400","5.12613","23.11066","69.79955","0.02271","202.70877"
"3726.92400","5.12520","23.06926","69.79955","0.02270","202.34561"
"3727.02400","5.12415","23.04319","69.79955","0.02269","202.11696"
"3727.12400","5.12306","23.02759","69.79955","0.02268","201.98015"
"3727.22400","5.12205","23.00742","69.87733","0.02267","201.80324"
"3727.32400","5.12114","22.99284","69.87733","0.02266","201.67532"
"3727.42400","5.12026","22.99608","69.87733","0.02265","201.70374"
"3727.52400","5.11930","22.97409","69.87733","0.02264","201.51085"
"3727.62400","5.11815","22.96469","69.87733","0.02263","201.42841"
"3727.72400","5.11678","22.95231","69.87733","0.02262","201.31989"
"3727.82400","5.11535","22.95630","69.95293","0.02260","201.35480"
"3727.92400","5.11409","22.97594","69.95293","0.02259","201.52708"
"3728.02400","5.11296","23.02806","69.95293","0.02258","201.98427"
"3728.12400","5.11186","23.06441","69.95293","0.02257","202.30315"
"3728.22400","5.11054","23.05232","69.95293","0.02255","202.19707"
"3728.32400","5.10888","23.01177","70.02515","0.02254","201.84135"
"3728.42400","5.10699","22.95466","70.02515","0.02252","201.34048"
"3728.52400","5.10528","22.93264","70.02515","0.02250","201.14731"
"3728.62400","5.10367","22.92823","70.02515","0.02249","201.10860"
"3728.72400","5.10183","22.95600","70.02515","0.02247","201.35222"
"3728.82400","5.09957","22.96342","70.02515","0.02245","201.41733"
"3728.92400","5.09750","22.95787","70.09689","0.02243","201.36864"
"3729.02400","5.09577","22.92760","70.09689","0.02241","201.10312"
"3729.12400","5.09401","22.89442","70.09689","0.02239","200.81204"
"3729.22400","5.09205","22.84464","70.09689","0.02237","200.37549"
"3729.32400","5.09037","22.79236","70.09689","0.02236","199.91692"
"3729.42400","5.08906","22.75305","70.21001","0.02235","199.57205"
"3729.52400","5.08794","22.75252","70.21001","0.02234","199.56746"
"3729.62400","5.08685","22.83489","70.21001","0.02232","200.28990"
"3729.72400","5.08565","22.89696","70.21001","0.02231","200.83437"
"3729.82400","5.08426","22.89534","70.21001","0.02230","200.82013"
"3729.92400","5.08292","22.86404","70.28596","0.02229","200.54564"
"3730.02400","5.08181","22.81853","70.28596","0.02228","200.14645"
"3730.12400","5.08090","22.79807","70.28596","0.02227","199.96701"
"3730.22400","5.08014","22.79016","70.28596","0.02226","199.89757"
"3730.32400","5.07941","22.79466","70.28596","0.02225","199.93709"
"3730.42400","5.07868","22.80423","70.28596","0.02224","200.02097"
"3730.52400","5.07783","22.82711","70.35835","0.02224","200.22171"
"3730.62400","5.07676","22.83457","70.35835","0.02223","200.28716"
"3730.72400","5.07550","22.82854","70.35835","0.02221","200.23422"
"3730.82400","5.07430","22.82096","70.35835","0.02220","200.16769"
"3730.92400","5.07327","22.80560","70.35835","0.02219","200.03307"
"3731.02400","5.07235","22.78675","70.43326","0.02218","199.86765"
"3731.12400","5.07146","22.77847","70.43326","0.02217","199.79506"
"3731.22400","5.07044","22.75206","70.43326","0.02216","199.56342"
"3731.32400","5.06917","22.73411","70.43326","0.02215","199.40598"
"3731.42400","5.06760","22.70215","70.43326","0.02214","199.12563"
"3731.52400","5.06614","22.67182","70.43326","0.02212","198.85959"
"3731.62400","5.06491","22.71551","70.50760","0.02211","199.24283"
"3731.72400","5.06376","22.78259","70.50760","0.02210","199.83115"
"3731.82400","5.06252","22.80605","70.50760","0.02209","200.03697"
"3731.92400","5.06092","22.74628","70.50760","0.02207","199.51274"
"3732.02400","5.05892","22.69069","70.50760","0.02205","199.02513"
"3732.12400","5.05714","22.64793","70.58047","0.02204","198.65009"
"3732.22400","5.05564","22.63654","70.58047","0.02202","198.55013"
"3732.32400","5.05408","22.63041","70.58047","0.02201","198.49643"
"3732.42400","5.05207","22.61293","70.58047","0.02199","198.34308"
"3732.52400","5.04993","22.58369","70.58047","0.02197","198.08656"
