Repository: Mecanon/morphing_wing

File: experimental/sma_database/flexinol_isobaric_200MPa_heating.csv (part 64 of 90)
Test : Start of hold value,"200.00000",MPa
Time,Extension,Load,Temperature: Chamber 3119-600 1 1,Tensile strain (Extension),Tensile stress
(s),(mm),(N),(C),(mm/mm),(MPa)
"3769.91100","3.51116","22.95359","104.02444","-0.01346","201.33109"
"3770.01100","3.50891","22.94113","104.02444","-0.01348","201.22176"
"3770.11100","3.50677","22.92054","104.04095","-0.01350","201.04118"
"3770.21100","3.50379","22.92495","104.04095","-0.01353","201.07985"
"3770.31100","3.50045","22.92392","104.04095","-0.01356","201.07079"
"3770.41100","3.49728","22.87705","104.04095","-0.01359","200.65968"
"3770.51100","3.49417","22.87898","104.04095","-0.01362","200.67664"
"3770.61100","3.49198","22.87741","104.04095","-0.01364","200.66286"
"3770.71100","3.49029","22.86347","104.05348","-0.01366","200.54063"
"3770.81100","3.48841","22.88326","104.05348","-0.01368","200.71414"
"3770.91100","3.48652","22.89165","104.05348","-0.01369","200.78773"
"3771.01100","3.48502","22.88562","104.05348","-0.01371","200.73491"
"3771.11100","3.48379","22.90316","104.05348","-0.01372","200.88870"
"3771.21100","3.48254","22.90471","104.06748","-0.01373","200.90236"
"3771.31100","3.48112","22.89833","104.06748","-0.01375","200.84634"
"3771.41100","3.47952","22.88972","104.06748","-0.01376","200.77084"
"3771.51100","3.47804","22.89001","104.06748","-0.01377","200.77342"
"3771.61100","3.47677","22.90478","104.06748","-0.01379","200.90292"
"3771.71100","3.47550","22.89309","104.06748","-0.01380","200.80042"
"3771.81100","3.47382","22.88543","104.08285","-0.01382","200.73318"
"3771.91100","3.47156","22.86963","104.08285","-0.01384","200.59464"
"3772.01100","3.46916","22.85941","104.08285","-0.01386","200.50497"
"3772.11100","3.46659","22.82164","104.08285","-0.01388","200.17369"
"3772.21100","3.46275","22.76794","104.08285","-0.01392","199.70267"
"3772.31100","3.45891","22.72288","104.08285","-0.01396","199.30748"
"3772.41100","3.45413","22.71851","104.10255","-0.01400","199.26913"
"3772.51100","3.44940","22.65542","104.10255","-0.01405","198.71579"
"3772.61100","3.44500","22.69008","104.10255","-0.01409","199.01973"
"3772.71100","3.44211","22.64064","104.10255","-0.01412","198.58615"
"3772.81100","3.43902","22.66096","104.10255","-0.01415","198.76434"
"3772.91100","3.43621","22.64353","104.10255","-0.01417","198.61148"
"3773.01100","3.43393","22.66808","104.11325","-0.01420","198.82680"
"3773.11100","3.43186","22.65651","104.11325","-0.01422","198.72533"
"3773.21100","3.43006","22.65708","104.11325","-0.01423","198.73030"
"3773.31100","3.42891","22.67834","104.11325","-0.01424","198.91678"
"3773.41100","3.42828","22.66488","104.11325","-0.01425","198.79872"
"3773.51100","3.42784","22.66847","104.12395","-0.01425","198.83022"
"3773.61100","3.42752","22.70160","104.12395","-0.01426","199.12080"
"3773.71100","3.42723","22.70451","104.12395","-0.01426","199.14636"
"3773.81100","3.42695","22.70993","104.12395","-0.01426","199.19386"
"3773.91100","3.42668","22.72186","104.12395","-0.01426","199.29852"
"3774.01100","3.42641","22.72932","104.12395","-0.01427","199.36394"
"3774.11100","3.42611","22.75196","104.13881","-0.01427","199.56255"
"3774.21100","3.42574","22.74818","104.13881","-0.01427","199.52934"
"3774.31100","3.42524","22.77317","104.13881","-0.01428","199.74855"
"3774.41100","3.42455","22.80060","104.13881","-0.01428","199.98917"
"3774.51100","3.42364","22.80950","104.13881","-0.01429","200.06725"
"3774.61100","3.42283","22.81695","104.13881","-0.01430","200.13257"
"3774.71100","3.42228","22.80260","104.14769","-0.01431","200.00668"
"3774.81100","3.42185","22.81628","104.14769","-0.01431","200.12668"
"3774.91100","3.42153","22.82277","104.14769","-0.01431","200.18362"
"3775.01100","3.42125","22.81905","104.14769","-0.01432","200.15096"
"3775.11100","3.42101","22.83308","104.14769","-0.01432","200.27405"
"3775.21100","3.42079","22.83764","104.14769","-0.01432","200.31409"
"3775.31100","3.42057","22.86108","104.15547","-0.01432","200.51962"
"3775.41100","3.42033","22.87124","104.15547","-0.01432","200.60873"
"3775.51100","3.42006","22.88997","104.15547","-0.01433","200.77307"
"3775.61100","3.41970","22.90960","104.15547","-0.01433","200.94524"
"3775.71100","3.41906","22.92920","104.15547","-0.01434","201.11716"
"3775.81100","3.41768","22.93090","104.15547","-0.01435","201.13203"
"3775.91100","3.41532","22.92452","104.16484","-0.01437","201.07611"
"3776.01100","3.41305","22.87228","104.16484","-0.01439","200.61786"
"3776.11100","3.41123","22.88981","104.16484","-0.01441","200.77168"
"3776.21100","3.40907","22.87537","104.16484","-0.01443","200.64500"
"3776.31100","3.40644","22.87217","104.16484","-0.01446","200.61691"
"3776.41100","3.40455","22.86852","104.17535","-0.01448","200.58485"
"3776.51100","3.40325","22.83281","104.17535","-0.01449","200.27171"
"3776.61100","3.40195","22.87294","104.17535","-0.01450","200.62364"
"3776.71100","3.40027","22.87044","104.17535","-0.01452","200.60170"
"3776.81100","3.39841","22.84919","104.17535","-0.01453","200.41537"
"3776.91100","3.39698","22.86605","104.17535","-0.01455","200.56328"
"3777.01100","3.39588","22.88117","104.18694","-0.01456","200.69583"
"3777.11100","3.39457","22.85790","104.18694","-0.01457","200.49173"
"3777.21100","3.39240","22.87690","104.18694","-0.01459","200.65843"
"3777.31100","3.38949","22.90361","104.18694","-0.01462","200.89270"
"3777.41100","3.38710","22.85114","104.18694","-0.01464","200.43243"
"3777.51100","3.38444","22.84692","104.18694","-0.01467","200.39543"
"3777.61100","3.38132","22.86383","104.20073","-0.01470","200.54381"
"3777.71100","3.37893","22.80796","104.20073","-0.01472","200.05368"
"3777.81100","3.37657","22.81409","104.20073","-0.01474","200.10744"
"3777.91100","3.37366","22.80237","104.20073","-0.01477","200.00468"
"3778.01100","3.37104","22.79036","104.20073","-0.01479","199.89934"
"3778.11100","3.36826","22.76476","104.20073","-0.01482","199.67480"
"3778.21100","3.36454","22.72125","104.22462","-0.01486","199.29315"
"3778.31100","3.35999","22.71055","104.22462","-0.01490","199.19928"
"3778.41100","3.35434","22.66098","104.22462","-0.01495","198.76450"
"3778.51100","3.34920","22.60490","104.22462","-0.01500","198.27264"
"3778.61100","3.34449","22.56819","104.22462","-0.01505","197.95062"
"3778.71100","3.33937","22.57980","104.23811","-0.01510","198.05251"
"3778.81100","3.33512","22.55916","104.23811","-0.01514","197.87140"
"3778.91100","3.33131","22.55802","104.23811","-0.01517","197.86145"
"3779.01100","3.32744","22.55155","104.23811","-0.01521","197.80469"
"3779.11100","3.32336","22.53362","104.23811","-0.01525","197.64740"
"3779.21100","3.31914","22.49155","104.23811","-0.01529","197.27838"
"3779.31100","3.31474","22.45684","104.25017","-0.01533","196.97397"
"3779.41100","3.31045","22.44118","104.25017","-0.01537","196.83664"
"3779.51100","3.30649","22.42533","104.25017","-0.01541","196.69754"
"3779.61100","3.30251","22.43374","104.25017","-0.01545","196.77135"
"3779.71100","3.29902","22.44670","104.25017","-0.01548","196.88507"
"3779.81100","3.29579","22.48544","104.25017","-0.01551","197.22485"
"3779.91100","3.29248","22.52160","104.26446","-0.01554","197.54196"
"3780.01100","3.29012","22.50872","104.26446","-0.01557","197.42899"
"3780.11100","3.28766","22.50010","104.26446","-0.01559","197.35342"
"3780.21100","3.28472","22.45826","104.26446","-0.01562","196.98642"
"3780.31100","3.28208","22.44605","104.26446","-0.01564","196.87932"
"3780.41100","3.27888","22.45489","104.26446","-0.01567","196.95685"
"3780.51100","3.27545","22.46303","104.27412","-0.01571","197.02823"
"3780.61100","3.27223","22.48811","104.27412","-0.01574","197.24826"
"3780.71100","3.26809","22.51708","104.27412","-0.01578","197.50233"
"3780.81100","3.26445","22.49384","104.27412","-0.01581","197.29848"
"3780.91100","3.26043","22.50412","104.27412","-0.01585","197.38867"
"3781.01100","3.25744","22.56116","104.27412","-0.01588","197.88895"
"3781.11100","3.25452","22.54719","104.28445","-0.01591","197.76642"
"3781.21100","3.25180","22.49353","104.28445","-0.01593","197.29582"
"3781.31100","3.24967","22.47766","104.28445","-0.01595","197.15663"
"3781.41100","3.24704","22.51789","104.28445","-0.01598","197.50941"
"3781.51100","3.24432","22.50435","104.28445","-0.01600","197.39073"
"3781.61100","3.24255","22.48958","104.29748","-0.01602","197.26111"
"3781.71100","3.24125","22.54488","104.29748","-0.01603","197.74617"
"3781.81100","3.23994","22.55394","104.29748","-0.01604","197.82567"
"3781.91100","3.23844","22.55206","104.29748","-0.01606","197.80914"
"3782.01100","3.23696","22.59151","104.29748","-0.01607","198.15515"
"3782.11100","3.23582","22.58980","104.29748","-0.01608","198.14017"
"3782.21100","3.23502","22.57312","104.30891","-0.01609","197.99388"
"3782.31100","3.23433","22.61967","104.30891","-0.01610","198.40221"
"3782.41100","3.23358","22.66160","104.30891","-0.01610","198.76993"
"3782.51100","3.23270","22.62890","104.30891","-0.01611","198.48318"
"3782.61100","3.23169","22.60755","104.30891","-0.01612","198.29590"
"3782.71100","3.23052","22.60569","104.30891","-0.01613","198.27960"
"3782.81100","3.22936","22.63372","104.31973","-0.01614","198.52544"
"3782.91100","3.22842","22.67255","104.31973","-0.01615","198.86600"
"3783.01100","3.22758","22.70314","104.31973","-0.01616","199.13435"
"3783.11100","3.22666","22.66618","104.31973","-0.01617","198.81015"
"3783.21100","3.22563","22.63059","104.31973","-0.01618","198.49799"
"3783.31100","3.22427","22.69030","104.31973","-0.01619","199.02170"
"3783.41100","3.22232","22.74361","104.33023","-0.01621","199.48930"
"3783.51100","3.22023","22.71160","104.33023","-0.01623","199.20850"
"3783.61100","3.21865","22.65753","104.33023","-0.01625","198.73424"
"3783.71100","3.21746","22.68832","104.33023","-0.01626","199.00429"
"3783.81100","3.21630","22.73579","104.33023","-0.01627","199.42070"
"3783.91100","3.21495","22.67174","104.34412","-0.01628","198.85892"
"3784.01100","3.21356","22.67668","104.34412","-0.01630","198.90219"
"3784.11100","3.21230","22.74140","104.34412","-0.01631","199.46986"
"3784.21100","3.21128","22.73279","104.34412","-0.01632","199.39435"
"3784.31100","3.21043","22.72413","104.34412","-0.01633","199.31847"
"3784.41100","3.20965","22.72232","104.34412","-0.01633","199.30257"
"3784.51100","3.20887","22.74517","104.35542","-0.01634","199.50294"
"3784.61100","3.20801","22.76864","104.35542","-0.01635","199.70886"
"3784.71100","3.20703","22.78848","104.35542","-0.01636","199.88289"
"3784.81100","3.20600","22.79454","104.35542","-0.01637","199.93597"
"3784.91100","3.20506","22.76762","104.35542","-0.01638","199.69987"
"3785.01100","3.20430","22.73825","104.35542","-0.01638","199.44225"
"3785.11100","3.20367","22.71029","104.36600","-0.01639","199.19702"
"3785.21100","3.20298","22.75596","104.36600","-0.01640","199.59760"
"3785.31100","3.20214","22.82472","104.36600","-0.01640","200.20071"
"3785.41100","3.20116","22.85750","104.36600","-0.01641","200.48825"
"3785.51100","3.20005","22.80188","104.36600","-0.01642","200.00035"
"3785.61100","3.19876","22.73379","104.36600","-0.01644","199.40315"
"3785.71100","3.19741","22.75099","104.38156","-0.01645","199.55402"
"3785.81100","3.19622","22.81051","104.38156","-0.01646","200.07605"
"3785.91100","3.19530","22.80396","104.38156","-0.01647","200.01860"
"3786.01100","3.19458","22.76673","104.38156","-0.01648","199.69206"
"3786.11100","3.19396","22.76936","104.38156","-0.01648","199.71510"
"3786.21100","3.19339","22.81868","104.39558","-0.01649","200.14778"
"3786.31100","3.19278","22.83137","104.39558","-0.01649","200.25905"
"3786.41100","3.19213","22.80237","104.39558","-0.01650","200.00468"
"3786.51100","3.19139","22.79389","104.39558","-0.01651","199.93034"
"3786.61100","3.19053","22.82325","104.39558","-0.01652","200.18779"
"3786.71100","3.18964","22.84467","104.39558","-0.01652","200.37570"
"3786.81100","3.18877","22.83253","104.40661","-0.01653","200.26918"
"3786.91100","3.18797","22.81515","104.40661","-0.01654","200.11681"
"3787.01100","3.18723","22.80144","104.40661","-0.01655","199.99651"
"3787.11100","3.18657","22.80715","104.40661","-0.01655","200.04665"
"3787.21100","3.18594","22.83735","104.40661","-0.01656","200.31152"
"3787.31100","3.18534","22.85721","104.40661","-0.01656","200.48573"
"3787.41100","3.18465","22.87972","104.42094","-0.01657","200.68311"
"3787.51100","3.18383","22.88810","104.42094","-0.01658","200.75667"
"3787.61100","3.18289","22.86428","104.42094","-0.01659","200.54771"
"3787.71100","3.18190","22.84198","104.42094","-0.01660","200.35208"
"3787.81100","3.18105","22.84343","104.42094","-0.01661","200.36487"
"3787.91100","3.18031","22.83746","104.42094","-0.01661","200.31247"
"3788.01100","3.17947","22.89223","104.42989","-0.01662","200.79283"
"3788.11100","3.17846","22.91744","104.42989","-0.01663","201.01398"
"3788.21100","3.17715","22.88922","104.42989","-0.01664","200.76643"
"3788.31100","3.17535","22.81544","104.42989","-0.01666","200.11931"
"3788.41100","3.17305","22.81644","104.42989","-0.01668","200.12807"
"3788.51100","3.17077","22.86918","104.42989","-0.01670","200.59071"
"3788.61100","3.16868","22.89164","104.43626","-0.01672","200.78767"
"3788.71100","3.16621","22.85876","104.43626","-0.01675","200.49933"
"3788.81100","3.16388","22.81803","104.43626","-0.01677","200.14201"
"3788.91100","3.16217","22.78657","104.43626","-0.01679","199.86607"
"3789.01100","3.16068","22.81581","104.43626","-0.01680","200.12256"
"3789.11100","3.15923","22.85993","104.44758","-0.01681","200.50954"
"3789.21100","3.15804","22.85484","104.44758","-0.01682","200.46489"
"3789.31100","3.15676","22.83076","104.44758","-0.01684","200.25366"
"3789.41100","3.15548","22.79649","104.44758","-0.01685","199.95313"
"3789.51100","3.15440","22.79232","104.44758","-0.01686","199.91650"
"3789.61100","3.15331","22.79503","104.44758","-0.01687","199.94028"
"3789.71100","3.15200","22.82209","104.45791","-0.01688","200.17767"
"3789.81100","3.15038","22.86094","104.45791","-0.01690","200.51846"
"3789.91100","3.14875","22.86942","104.45791","-0.01691","200.59283"
"3790.01100","3.14758","22.81958","104.45791","-0.01692","200.15561"
"3790.11100","3.14678","22.80122","104.45791","-0.01693","199.99458"
"3790.21100","3.14616","22.82519","104.45791","-0.01694","200.20480"
"3790.31100","3.14560","22.86588","104.46504","-0.01694","200.56174"
"3790.41100","3.14506","22.86901","104.46504","-0.01695","200.58920"
"3790.51100","3.14449","22.84424","104.46504","-0.01695","200.37193"
"3790.61100","3.14389","22.81062","104.46504","-0.01696","200.07706"
"3790.71100","3.14318","22.85587","104.46504","-0.01697","200.47395"
"3790.81100","3.14237","22.89210","104.46504","-0.01697","200.79173"
"3790.91100","3.14155","22.87894","104.47340","-0.01698","200.67628"
"3791.01100","3.14085","22.86658","104.47340","-0.01699","200.56792"
"3791.11100","3.14030","22.86784","104.47340","-0.01699","200.57890"
"3791.21100","3.13987","22.87519","104.47340","-0.01700","200.64342"
"3791.31100","3.13954","22.83328","104.47340","-0.01700","200.27577"
"3791.41100","3.13929","22.83522","104.49402","-0.01700","200.29282"
"3791.51100","3.13907","22.85869","104.49402","-0.01701","200.49872"
"3791.61100","3.13884","22.82273","104.49402","-0.01701","200.18327"
"3791.71100","3.13858","22.84714","104.49402","-0.01701","200.39740"
"3791.81100","3.13825","22.88385","104.49402","-0.01701","200.71935"
"3791.91100","3.13769","22.91382","104.49402","-0.01702","200.98227"
"3792.01100","3.13689","22.92126","104.50954","-0.01703","201.04749"
"3792.11100","3.13597","22.88737","104.50954","-0.01704","200.75027"
"3792.21100","3.13487","22.88198","104.50954","-0.01705","200.70299"
"3792.31100","3.13370","22.88463","104.50954","-0.01706","200.72618"
"3792.41100","3.13267","22.87779","104.50954","-0.01707","200.66620"
"3792.51100","3.13179","22.85389","104.50954","-0.01707","200.45654"
"3792.61100","3.13099","22.84400","104.52538","-0.01708","200.36981"
"3792.71100","3.13016","22.83529","104.52538","-0.01709","200.29344"
"3792.81100","3.12918","22.83455","104.52538","-0.01710","200.28690"
"3792.91100","3.12798","22.83891","104.52538","-0.01711","200.32516"
"3793.01100","3.12636","22.83149","104.52538","-0.01713","200.26013"
"3793.11100","3.12436","22.83779","104.52538","-0.01715","200.31534"
"3793.21100","3.12259","22.86106","104.54547","-0.01716","200.51945"
"3793.31100","3.12111","22.87179","104.54547","-0.01718","200.61357"
"3793.41100","3.11957","22.88093","104.54547","-0.01719","200.69377"
"3793.51100","3.11771","22.89364","104.54547","-0.01721","200.80521"
"3793.61100","3.11578","22.90095","104.54547","-0.01723","200.86932"
"3793.71100","3.11423","22.90811","104.55750","-0.01724","200.93211"
"3793.81100","3.11288","22.90339","104.55750","-0.01726","200.89079"
"3793.91100","3.11154","22.88282","104.55750","-0.01727","200.71030"
"3794.01100","3.11011","22.88480","104.55750","-0.01728","200.72769"
"3794.11100","3.10885","22.88817","104.55750","-0.01729","200.75729"
"3794.21100","3.10771","22.91400","104.55750","-0.01730","200.98378"
"3794.31100","3.10668","22.92595","104.56982","-0.01731","201.08861"
"3794.41100","3.10564","22.92602","104.56982","-0.01732","201.08922"
"3794.51100","3.10461","22.91761","104.56982","-0.01733","201.01544"
"3794.61100","3.10350","22.89002","104.56982","-0.01734","200.77350"
"3794.71100","3.10220","22.85607","104.56982","-0.01736","200.47571"
"3794.81100","3.10076","22.85143","104.56982","-0.01737","200.43498"
"3794.91100","3.09937","22.86078","104.58501","-0.01738","200.51703"
"3795.01100","3.09822","22.87736","104.58501","-0.01739","200.66246"
"3795.11100","3.09726","22.89775","104.58501","-0.01740","200.84131"
"3795.21100","3.09636","22.91429","104.58501","-0.01741","200.98637"
"3795.31100","3.09537","22.92196","104.58501","-0.01742","201.05359"
"3795.41100","3.09425","22.89692","104.58501","-0.01743","200.83405"
"3795.51100","3.09297","22.89761","104.60294","-0.01744","200.84003"
"3795.61100","3.09168","22.90504","104.60294","-0.01746","200.90527"
"3795.71100","3.09050","22.90124","104.60294","-0.01747","200.87190"
"3795.81100","3.08945","22.88926","104.60294","-0.01748","200.76680"
"3795.91100","3.08847","22.89718","104.60294","-0.01749","200.83629"
"3796.01100","3.08743","22.91745","104.60294","-0.01750","201.01408"
"3796.11100","3.08631","22.88017","104.61327","-0.01751","200.68704"
"3796.21100","3.08515","22.86611","104.61327","-0.01752","200.56377"
"3796.31100","3.08395","22.80945","104.61327","-0.01753","200.06682"
"3796.41100","3.08277","22.79857","104.61327","-0.01754","199.97134"
"3796.51100","3.08146","22.81189","104.61327","-0.01755","200.08820"
"3796.61100","3.07986","22.83173","104.62128","-0.01757","200.26218"
"3796.71100","3.07777","22.83067","104.62128","-0.01759","200.25287"
"3796.81100","3.07510","22.82803","104.62128","-0.01762","200.22974"
"3796.91100","3.07250","22.82172","104.62128","-0.01764","200.17442"
"3797.01100","3.07022","22.81512","104.62128","-0.01766","200.11650"
"3797.11100","3.06803","22.80335","104.62128","-0.01768","200.01328"
"3797.21100","3.06616","22.79124","104.63757","-0.01770","199.90710"
"3797.31100","3.06454","22.79498","104.63757","-0.01772","199.93990"
"3797.41100","3.06301","22.82257","104.63757","-0.01773","200.18188"
"3797.51100","3.06136","22.84880","104.63757","-0.01775","200.41194"
"3797.61100","3.05967","22.84953","104.63757","-0.01776","200.41835"
"3797.71100","3.05800","22.83677","104.63757","-0.01778","200.30638"
"3797.81100","3.05612","22.82533","104.64890","-0.01780","200.20605"
"3797.91100","3.05409","22.82542","104.64890","-0.01782","200.20683"
"3798.01100","3.05200","22.79016","104.64890","-0.01784","199.89758"
"3798.11100","3.05016","22.81318","104.64890","-0.01785","200.09946"
"3798.21100","3.04864","22.83675","104.64890","-0.01787","200.30621"
"3798.31100","3.04728","22.85185","104.64890","-0.01788","200.43871"
"3798.41100","3.04587","22.88466","104.65830","-0.01789","200.72650"
"3798.51100","3.04443","22.90870","104.65830","-0.01791","200.93733"
"3798.61100","3.04301","22.92684","104.65830","-0.01792","201.09642"
"3798.71100","3.04165","22.94418","104.65830","-0.01793","201.24849"
"3798.81100","3.04036","22.91803","104.65830","-0.01795","201.01915"
"3798.91100","3.03909","22.88531","104.65830","-0.01796","200.73216"
"3799.01100","3.03785","22.89463","104.67361","-0.01797","200.81395"
"3799.11100","3.03652","22.91252","104.67361","-0.01798","200.97079"
"3799.21100","3.03522","22.95951","104.67361","-0.01800","201.38295"
"3799.31100","3.03384","22.99085","104.67361","-0.01801","201.65787"
"3799.41100","3.03213","23.00235","104.67361","-0.01802","201.75876"
"3799.51100","3.02983","22.98938","104.68797","-0.01805","201.64500"
"3799.61100","3.02703","22.99308","104.68797","-0.01807","201.67747"
"3799.71100","3.02450","22.98529","104.68797","-0.01810","201.60909"
"3799.81100","3.02209","22.94242","104.68797","-0.01812","201.23312"
"3799.91100","3.01964","22.93220","104.68797","-0.01814","201.14343"
"3800.01100","3.01779","22.92983","104.68797","-0.01816","201.12263"
"3800.11100","3.01622","22.91800","104.70010","-0.01818","201.01886"
"3800.21100","3.01451","22.90448","104.70010","-0.01819","200.90031"
"3800.31100","3.01244","22.90907","104.70010","-0.01821","200.94055"
"3800.41100","3.01054","22.91171","104.70010","-0.01823","200.96373"
"3800.51100","3.00893","22.92440","104.70010","-0.01825","201.07501"
"3800.61100","3.00706","22.94717","104.70010","-0.01826","201.27473"
"3800.71100","3.00457","22.94248","104.71179","-0.01829","201.23366"
"3800.81100","3.00222","22.92567","104.71179","-0.01831","201.08620"
"3800.91100","3.00035","22.93905","104.71179","-0.01833","201.20354"
"3801.01100","2.99847","22.92798","104.71179","-0.01835","201.10645"
"3801.11100","2.99632","22.92330","104.71179","-0.01837","201.06538"
"3801.21100","2.99434","22.92156","104.73662","-0.01838","201.05011"
"3801.31100","2.99270","22.90936","104.73662","-0.01840","200.94310"
"3801.41100","2.99110","22.88103","104.73662","-0.01842","200.69460"
"3801.51100","2.98904","22.88759","104.73662","-0.01844","200.75221"
"3801.61100","2.98654","22.89962","104.73662","-0.01846","200.85765"
"3801.71100","2.98439","22.91529","104.73662","-0.01848","200.99516"
"3801.81100","2.98154","22.89888","104.74891","-0.01851","200.85120"
"3801.91100","2.97757","22.89292","104.74891","-0.01854","200.79893"
"3802.01100","2.97430","22.85585","104.74891","-0.01858","200.47375"
"3802.11100","2.97086","22.82542","104.74891","-0.01861","200.20683"
"3802.21100","2.96836","22.80817","104.74891","-0.01863","200.05553"
"3802.31100","2.96619","22.80268","104.74891","-0.01865","200.00742"
"3802.41100","2.96346","22.78935","104.75962","-0.01868","199.89052"
"3802.51100","2.96130","22.77968","104.75962","-0.01870","199.80563"
"3802.61100","2.95991","22.78888","104.75962","-0.01871","199.88638"
"3802.71100","2.95824","22.80676","104.75962","-0.01873","200.04320"
"3802.81100","2.95554","22.81330","104.75962","-0.01875","200.10051"
"3802.91100","2.95302","22.82219","104.75962","-0.01878","200.17856"
"3803.01100","2.95128","22.84791","104.76782","-0.01880","200.40416"
"3803.11100","2.94943","22.85021","104.76782","-0.01881","200.42430"
"3803.21100","2.94717","22.84949","104.76782","-0.01883","200.41801"
"3803.31100","2.94515","22.85516","104.76782","-0.01885","200.46770"
"3803.41100","2.94360","22.86205","104.76782","-0.01887","200.52818"
"3803.51100","2.94217","22.85145","104.76782","-0.01888","200.43520"
"3803.61100","2.94036","22.84300","104.77157","-0.01890","200.36107"
"3803.71100","2.93831","22.82079","104.77157","-0.01892","200.16626"
"3803.81100","2.93620","22.82979","104.77157","-0.01894","200.24522"
"3803.91100","2.93403","22.87076","104.77157","-0.01896","200.60458"
"3804.01100","2.93123","22.87148","104.77157","-0.01899","200.61082"
"3804.11100","2.92846","22.86579","104.77536","-0.01901","200.56097"
"3804.21100","2.92620","22.88470","104.77536","-0.01903","200.72682"
"3804.31100","2.92348","22.87282","104.77536","-0.01906","200.62262"
"3804.41100","2.92075","22.89551","104.77536","-0.01909","200.82166"
"3804.51100","2.91880","22.90210","104.77536","-0.01910","200.87946"
"3804.61100","2.91684","22.85912","104.77536","-0.01912","200.50244"
"3804.71100","2.91453","22.81153","104.78549","-0.01915","200.08504"
"3804.81100","2.91225","22.77560","104.78549","-0.01917","199.76991"
"3804.91100","2.91021","22.78094","104.78549","-0.01919","199.81673"
"3805.01100","2.90816","22.78856","104.78549","-0.01921","199.88359"
"3805.11100","2.90608","22.81334","104.78549","-0.01923","200.10095"
"3805.21100","2.90425","22.83206","104.78549","-0.01924","200.26512"
"3805.31100","2.90257","22.81475","104.79647","-0.01926","200.11325"
"3805.41100","2.90079","22.82852","104.79647","-0.01928","200.23405"
"3805.51100","2.89879","22.83263","104.79647","-0.01930","200.27014"
"3805.61100","2.89684","22.85762","104.79647","-0.01931","200.48929"
"3805.71100","2.89511","22.88146","104.79647","-0.01933","200.69838"
"3805.81100","2.89329","22.84899","104.79647","-0.01935","200.41360"
"3805.91100","2.89099","22.80320","104.80991","-0.01937","200.01199"
"3806.01100","2.88828","22.77826","104.80991","-0.01940","199.79317"
"3806.11100","2.88520","22.73872","104.80991","-0.01943","199.44641"
"3806.21100","2.88165","22.71557","104.80991","-0.01946","199.24335"
"3806.31100","2.87832","22.71109","104.80991","-0.01949","199.20403"
"3806.41100","2.87476","22.72761","104.80991","-0.01952","199.34892"
"3806.51100","2.87167","22.74748","104.82218","-0.01955","199.52321"
"3806.61100","2.86892","22.76391","104.82218","-0.01958","199.66731"
"3806.71100","2.86588","22.76133","104.82218","-0.01961","199.64474"
"3806.81100","2.86319","22.71970","104.82218","-0.01963","199.27954"
"3806.91100","2.86045","22.72708","104.82218","-0.01966","199.34431"
"3807.01100","2.85795","22.70829","104.83461","-0.01968","199.17947"
"3807.11100","2.85618","22.72516","104.83461","-0.01970","199.32745"
"3807.21100","2.85463","22.74517","104.83461","-0.01972","199.50294"
"3807.31100","2.85286","22.73759","104.83461","-0.01973","199.43652"
"3807.41100","2.85073","22.75328","104.83461","-0.01975","199.57414"
"3807.51100","2.84895","22.72914","104.83461","-0.01977","199.36238"
"3807.61100","2.84756","22.74721","104.83753","-0.01978","199.52089"
"3807.71100","2.84620","22.80525","104.83753","-0.01980","200.02998"
"3807.81100","2.84455","22.82033","104.83753","-0.01981","200.16225"
"3807.91100","2.84237","22.80548","104.83753","-0.01983","200.03198"
"3808.01100","2.84040","22.78631","104.83753","-0.01985","199.86383"
"3808.11100","2.83868","22.74900","104.83753","-0.01987","199.53656"
"3808.21100","2.83674","22.76021","104.84041","-0.01989","199.63487"
"3808.31100","2.83425","22.74092","104.84041","-0.01991","199.46570"
"3808.41100","2.83215","22.75122","104.84041","-0.01993","199.55605"
"3808.51100","2.83046","22.74791","104.84041","-0.01995","199.52704"
"3808.61100","2.82851","22.74219","104.84041","-0.01997","199.47681"
"3808.71100","2.82605","22.74385","104.84068","-0.01999","199.49138"
"3808.81100","2.82407","22.73459","104.84068","-0.02001","199.41019"
"3808.91100","2.82258","22.75477","104.84068","-0.02002","199.58719"
"3809.01100","2.82101","22.79707","104.84068","-0.02004","199.95818"
"3809.11100","2.81893","22.82482","104.84068","-0.02006","200.20163"
"3809.21100","2.81675","22.81248","104.84068","-0.02008","200.09340"
"3809.31100","2.81517","22.81085","104.84493","-0.02009","200.07910"
"3809.41100","2.81388","22.82599","104.84493","-0.02010","200.21190"
"3809.51100","2.81250","22.82150","104.84493","-0.02012","200.17245"
"3809.61100","2.81078","22.81505","104.84493","-0.02013","200.11588"
"3809.71100","2.80905","22.81837","104.84493","-0.02015","200.14499"
"3809.81100","2.80766","22.83405","104.84493","-0.02016","200.28258"
"3809.91100","2.80644","22.83361","104.84867","-0.02018","200.27870"
"3810.01100","2.80503","22.85274","104.84867","-0.02019","200.44647"
"3810.11100","2.80301","22.85568","104.84867","-0.02021","200.47232"
"3810.21100","2.80063","22.83294","104.84867","-0.02023","200.27280"
"3810.31100","2.79869","22.81492","104.84867","-0.02025","200.11476"
"3810.41100","2.79674","22.86072","104.84867","-0.02027","200.51645"
"3810.51100","2.79394","22.87073","104.84790","-0.02029","200.60426"
"3810.61100","2.79067","22.87049","104.84790","-0.02033","200.60214"
"3810.71100","2.78740","22.86193","104.84790","-0.02036","200.52707"
"3810.81100","2.78334","22.84288","104.84790","-0.02040","200.36002"
"3810.91100","2.77973","22.83341","104.84790","-0.02043","200.27698"
"3811.01100","2.77550","22.82300","104.84790","-0.02047","200.18565"
"3811.11100","2.77212","22.79451","104.84814","-0.02050","199.93575"
"3811.21100","2.76832","22.75903","104.84814","-0.02054","199.62450"
"3811.31100","2.76493","22.76413","104.84814","-0.02057","199.66931"
"3811.41100","2.76194","22.76269","104.84814","-0.02060","199.65660"
"3811.51100","2.75934","22.77355","104.84814","-0.02062","199.75194"
"3811.61100","2.75708","22.78681","104.85172","-0.02065","199.86816"
"3811.71100","2.75465","22.78790","104.85172","-0.02067","199.87781"
"3811.81100","2.75206","22.77936","104.85172","-0.02069","199.80287"
"3811.91100","2.74977","22.73849","104.85172","-0.02072","199.44435"
"3812.01100","2.74738","22.69843","104.85172","-0.02074","199.09303"
"3812.11100","2.74463","22.71758","104.85172","-0.02076","199.26100"
"3812.21100","2.74204","22.72249","104.85513","-0.02079","199.30408"
"3812.31100","2.73934","22.72943","104.85513","-0.02082","199.36493"
"3812.41100","2.73656","22.75136","104.85513","-0.02084","199.55730"
"3812.51100","2.73411","22.74805","104.85513","-0.02087","199.52826"
"3812.61100","2.73145","22.75246","104.85513","-0.02089","199.56688"
"3812.71100","2.72853","22.75927","104.85513","-0.02092","199.62660"
"3812.81100","2.72599","22.73462","104.85999","-0.02094","199.41042"
"3812.91100","2.72315","22.69649","104.85999","-0.02097","199.07596"
"3813.01100","2.72007","22.69213","104.85999","-0.02100","199.03770"
"3813.11100","2.71766","22.67406","104.85999","-0.02102","198.87923"
"3813.21100","2.71542","22.69013","104.85999","-0.02104","199.02019"
"3813.31100","2.71327","22.72954","104.85999","-0.02106","199.36588"
"3813.41100","2.71197","22.75925","104.86426","-0.02108","199.62650"
"3813.51100","2.71134","22.75745","104.86426","-0.02108","199.61070"
"3813.61100","2.71093","22.76494","104.86426","-0.02109","199.67641"
"3813.71100","2.71065","22.79830","104.86426","-0.02109","199.96898"
"3813.81100","2.71047","22.78919","104.86426","-0.02109","199.88905"
"3813.91100","2.71033","22.82300","104.86426","-0.02109","200.18567"
"3814.01100","2.71021","22.80715","104.86914","-0.02109","200.04662"
"3814.11100","2.71010","22.85377","104.86914","-0.02109","200.45552"
"3814.21100","2.70998","22.86592","104.86914","-0.02110","200.56210"
"3814.31100","2.70984","22.88719","104.86914","-0.02110","200.74863"
"3814.41100","2.70971","22.87704","104.86914","-0.02110","200.65964"
"3814.51100","2.70955","22.90763","104.87371","-0.02110","200.92793"
"3814.61100","2.70938","22.90880","104.87371","-0.02110","200.93825"
"3814.71100","2.70917","22.94656","104.87371","-0.02110","201.26941"
"3814.81100","2.70888","22.96453","104.87371","-0.02111","201.42706"
"3814.91100","2.70844","23.00077","104.87371","-0.02111","201.74487"
"3815.01100","2.70773","23.01858","104.87371","-0.02112","201.90108"
"3815.11100","2.70657","23.02094","104.87384","-0.02113","201.92184"
"3815.21100","2.70524","23.01576","104.87384","-0.02114","201.87636"
"3815.31100","2.70419","23.01113","104.87384","-0.02115","201.83580"
"3815.41100","2.70324","23.02090","104.87384","-0.02116","201.92148"
"3815.51100","2.70208","23.00006","104.87384","-0.02117","201.73869"
"3815.61100","2.70028","22.98176","104.87384","-0.02119","201.57816"
"3815.71100","2.69676","22.95305","104.87675","-0.02122","201.32637"
"3815.81100","2.69280","22.91803","104.87675","-0.02126","201.01913"
"3815.91100","2.68802","22.91927","104.87675","-0.02130","201.03004"
"3816.01100","2.68393","22.89720","104.87675","-0.02134","200.83649"
"3816.11100","2.67965","22.86551","104.87675","-0.02138","200.55847"
"3816.21100","2.67658","22.85307","104.87675","-0.02141","200.44939"
"3816.31100","2.67298","22.84012","104.88560","-0.02145","200.33577"
"3816.41100","2.66947","22.81806","104.88560","-0.02148","200.14233"
"3816.51100","2.66660","22.81871","104.88560","-0.02151","200.14798"
"3816.61100","2.66398","22.82726","104.88560","-0.02153","200.22304"
"3816.71100","2.66268","22.84195","104.88560","-0.02155","200.35187"
"3816.81100","2.66215","22.86475","104.89227","-0.02155","200.55183"
"3816.91100","2.66170","22.90200","104.89227","-0.02156","200.87859"
"3817.01100","2.66128","22.91077","104.89227","-0.02156","200.95547"
"3817.11100","2.66095","22.92735","104.89227","-0.02156","201.10091"
"3817.21100","2.66067","22.95975","104.89227","-0.02157","201.38507"
"3817.31100","2.66031","22.98083","104.89227","-0.02157","201.57002"
"3817.41100","2.65976","22.99462","104.89816","-0.02157","201.69095"
"3817.51100","2.65895","23.00698","104.89816","-0.02158","201.79939"
"3817.61100","2.65790","23.00508","104.89816","-0.02159","201.78275"
"3817.71100","2.65681","23.00854","104.89816","-0.02160","201.81302"
"3817.81100","2.65584","22.99357","104.89816","-0.02161","201.68173"
"3817.91100","2.65507","22.99037","104.89816","-0.02162","201.65370"
"3818.01100","2.65442","23.01003","104.90583","-0.02162","201.82616"
"3818.11100","2.65376","23.02293","104.90583","-0.02163","201.93927"
"3818.21100","2.65295","23.04889","104.90583","-0.02164","202.16698"
"3818.31100","2.65183","23.03816","104.90583","-0.02165","202.07288"
"3818.41100","2.65017","23.00415","104.90583","-0.02167","201.77454"
"3818.51100","2.64830","22.97540","104.90583","-0.02168","201.52234"
"3818.61100","2.64693","22.96982","104.91695","-0.02170","201.47346"
"3818.71100","2.64606","22.98119","104.91695","-0.02170","201.57318"
"3818.81100","2.64551","22.97805","104.91695","-0.02171","201.54564"
"3818.91100","2.64505","23.01238","104.91695","-0.02171","201.84674"
"3819.01100","2.64453","23.02409","104.91695","-0.02172","201.94948"
"3819.11100","2.64385","23.02297","104.91695","-0.02173","201.93962"
"3819.21100","2.64288","23.02448","104.92493","-0.02173","201.95288"
"3819.31100","2.64142","23.01519","104.92493","-0.02175","201.87137"
"3819.41100","2.63972","23.03340","104.92493","-0.02176","202.03107"
"3819.51100","2.63812","23.03855","104.92493","-0.02178","202.07626"
"3819.61100","2.63668","23.03786","104.92493","-0.02179","202.07019"
"3819.71100","2.63502","23.03184","104.92577","-0.02181","202.01740"
"3819.81100","2.63262","23.02781","104.92577","-0.02183","201.98203"
"3819.91100","2.63020","23.01092","104.92577","-0.02186","201.83389"
"3820.01100","2.62812","22.99698","104.92577","-0.02188","201.71169"
"3820.11100","2.62579","22.99806","104.92577","-0.02190","201.72112"
"3820.21100","2.62327","22.98115","104.92577","-0.02192","201.57278"
"3820.31100","2.62141","22.97397","104.92729","-0.02194","201.50983"
"3820.41100","2.61991","22.98704","104.92729","-0.02195","201.62445"
"3820.51100","2.61838","22.98135","104.92729","-0.02197","201.57457"
"3820.61100","2.61665","22.97403","104.92729","-0.02198","201.51033"
"3820.71100","2.61510","22.97804","104.92729","-0.02200","201.54553"
"3820.81100","2.61386","22.98900","104.92729","-0.02201","201.64168"
"3820.91100","2.61271","22.97847","104.92940","-0.02202","201.54929"
"3821.01100","2.61144","22.96682","104.92940","-0.02203","201.44713"
"3821.11100","2.60976","22.96901","104.92940","-0.02205","201.46628"
"3821.21100","2.60770","22.94916","104.92940","-0.02207","201.29224"
"3821.31100","2.60565","22.95104","104.92940","-0.02209","201.30870"
"3821.41100","2.60346","22.94699","104.92940","-0.02211","201.27318"
"3821.51100","2.60049","22.94830","104.93423","-0.02214","201.28470"
"3821.61100","2.59743","22.93880","104.93423","-0.02217","201.20139"
"3821.71100","2.59405","22.92084","104.93423","-0.02220","201.04384"
"3821.81100","2.58967","22.89340","104.93423","-0.02224","200.80315"
"3821.91100","2.58465","22.89734","104.93423","-0.02229","200.83766"
"3822.01100","2.57877","22.81618","104.93708","-0.02235","200.12578"
"3822.11100","2.57258","22.81022","104.93708","-0.02240","200.07352"
"3822.21100","2.56757","22.78978","104.93708","-0.02245","199.89423"
"3822.31100","2.56426","22.78660","104.93708","-0.02248","199.86636"
"3822.41100","2.56128","22.76426","104.93708","-0.02251","199.67041"
"3822.51100","2.55850","22.79390","104.93708","-0.02254","199.93040"
"3822.61100","2.55674","22.79600","104.93674","-0.02256","199.94882"
"3822.71100","2.55507","22.78208","104.93674","-0.02257","199.82675"
"3822.81100","2.55286","22.78571","104.93674","-0.02259","199.85858"
"3822.91100","2.55068","22.79539","104.93674","-0.02261","199.94344"
"3823.01100","2.54916","22.80019","104.93674","-0.02263","199.98558"
"3823.11100","2.54784","22.82377","104.93674","-0.02264","200.19238"
"3823.21100","2.54605","22.83431","104.93725","-0.02266","200.28484"
"3823.31100","2.54344","22.83512","104.93725","-0.02268","200.29195"
"3823.41100","2.54126","22.85054","104.93725","-0.02270","200.42717"
"3823.51100","2.53908","22.87422","104.93725","-0.02272","200.63487"
"3823.61100","2.53569","22.85742","104.93725","-0.02276","200.48752"
"3823.71100","2.53236","22.86966","104.93725","-0.02279","200.59492"
"3823.81100","2.52886","22.86483","104.93578","-0.02282","200.55255"
"3823.91100","2.52464","22.86280","104.93578","-0.02286","200.53477"
"3824.01100","2.52086","22.85839","104.93578","-0.02290","200.49606"
"3824.11100","2.51696","22.85029","104.93578","-0.02293","200.42503"
"3824.21100","2.51384","22.84063","104.93578","-0.02296","200.34026"
"3824.31100","2.51002","22.83080","104.94193","-0.02300","200.25404"
"3824.41100","2.50671","22.82507","104.94193","-0.02303","200.20375"
"3824.51100","2.50211","22.81808","104.94193","-0.02308","200.14247"
"3824.61100","2.49714","22.78369","104.94193","-0.02312","199.84084"
"3824.71100","2.49099","22.81054","104.94193","-0.02318","200.07631"
"3824.81100","2.48408","22.71988","104.94193","-0.02325","199.28119"
"3824.91100","2.47686","22.70462","104.94790","-0.02332","199.14732"
"3825.01100","2.47090","22.68851","104.94790","-0.02337","199.00598"
"3825.11100","2.46650","22.67293","104.94790","-0.02342","198.86935"
"3825.21100","2.46254","22.68951","104.94790","-0.02345","199.01479"
"3825.31100","2.45908","22.67270","104.94790","-0.02349","198.86731"
"3825.41100","2.45537","22.71314","104.94790","-0.02352","199.22203"
"3825.51100","2.45170","22.67449","104.95220","-0.02356","198.88298"
"3825.61100","2.44804","22.70801","104.95220","-0.02359","199.17702"
"3825.71100","2.44405","22.68618","104.95220","-0.02363","198.98557"
"3825.81100","2.43944","22.70847","104.95220","-0.02367","199.18103"
"3825.91100","2.43472","22.66246","104.95220","-0.02372","198.77750"
"3826.01100","2.42947","22.65273","104.95220","-0.02377","198.69215"
"3826.11100","2.42522","22.64498","104.96124","-0.02381","198.62415"
"3826.21100","2.42148","22.64059","104.96124","-0.02384","198.58569"
"3826.31100","2.41893","22.64042","104.96124","-0.02387","198.58418"
"3826.41100","2.41604","22.67216","104.96124","-0.02390","198.86261"
"3826.51100","2.41275","22.65183","104.96124","-0.02393","198.68423"
"3826.61100","2.40930","22.66219","104.96989","-0.02396","198.77512"
"3826.71100","2.40454","22.63418","104.96989","-0.02401","198.52943"
"3826.81100","2.39946","22.65160","104.96989","-0.02405","198.68227"
"3826.91100","2.39382","22.65685","104.96989","-0.02411","198.72833"
"3827.01100","2.38756","22.57675","104.96989","-0.02417","198.02576"
"3827.11100","2.38125","22.58893","104.96989","-0.02423","198.13255"
"3827.21100","2.37594","22.57475","104.97806","-0.02428","198.00816"
"3827.31100","2.37161","22.58431","104.97806","-0.02432","198.09201"
"3827.41100","2.36904","22.62439","104.97806","-0.02434","198.44360"
"3827.51100","2.36617","22.63434","104.97806","-0.02437","198.53082"
"3827.61100","2.36350","22.66948","104.97806","-0.02440","198.83904"
"3827.71100","2.36131","22.67083","104.97806","-0.02442","198.85092"
