Repository: Mecanon/morphing_wing

File: experimental/sma_database/flexinol_isobaric_trained_200MPa.csv (part 64 of 86)
Test : Start of hold value,"200.00000",MPa
Time,Extension,Load,Temperature: Chamber 3119-600 1 1,Tensile strain (Extension),Tensile stress
(s),(mm),(N),(C),(mm/mm),(MPa)
"3732.62400","5.04833","22.54740","70.58047","0.02195","197.76830"
"3732.72400","5.04703","22.54040","70.69167","0.02194","197.70686"
"3732.82400","5.04571","22.56317","70.69167","0.02192","197.90663"
"3732.92400","5.04427","22.61447","70.69167","0.02191","198.35654"
"3733.02400","5.04290","22.63190","70.69167","0.02190","198.50941"
"3733.12400","5.04188","22.57275","70.69167","0.02189","197.99060"
"3733.22400","5.04118","22.51669","70.77056","0.02188","197.49892"
"3733.32400","5.04066","22.57265","70.77056","0.02187","197.98973"
"3733.42400","5.04024","22.67467","70.77056","0.02187","198.88461"
"3733.52400","5.03988","22.66579","70.77056","0.02187","198.80675"
"3733.62400","5.03957","22.56824","70.77056","0.02186","197.95111"
"3733.72400","5.03931","22.53410","70.77056","0.02186","197.65163"
"3733.82400","5.03905","22.61676","70.84647","0.02186","198.37669"
"3733.92400","5.03881","22.68896","70.84647","0.02186","199.00998"
"3734.02400","5.03859","22.67201","70.84647","0.02185","198.86131"
"3734.12400","5.03837","22.59600","70.84647","0.02185","198.19455"
"3734.22400","5.03814","22.55201","70.84647","0.02185","197.80869"
"3734.32400","5.03792","22.60282","70.92004","0.02185","198.25439"
"3734.42400","5.03769","22.68543","70.92004","0.02185","198.97894"
"3734.52400","5.03744","22.71763","70.92004","0.02184","199.26138"
"3734.62400","5.03718","22.67256","70.92004","0.02184","198.86612"
"3734.72400","5.03691","22.61259","70.92004","0.02184","198.34012"
"3734.82400","5.03662","22.59229","70.92004","0.02184","198.16205"
"3734.92400","5.03633","22.62143","71.03149","0.02183","198.41765"
"3735.02400","5.03603","22.68971","71.03149","0.02183","199.01651"
"3735.12400","5.03574","22.74476","71.03149","0.02183","199.49939"
"3735.22400","5.03546","22.75697","71.03149","0.02182","199.60643"
"3735.32400","5.03520","22.73998","71.03149","0.02182","199.45747"
"3735.42400","5.03497","22.68558","71.03149","0.02182","198.98030"
"3735.52400","5.03475","22.64496","71.10934","0.02182","198.62399"
"3735.62400","5.03456","22.63531","71.10934","0.02182","198.53932"
"3735.72400","5.03439","22.66465","71.10934","0.02181","198.79672"
"3735.82400","5.03424","22.71459","71.10934","0.02181","199.23473"
"3735.92400","5.03411","22.76687","71.10934","0.02181","199.69330"
"3736.02400","5.03398","22.81639","71.18217","0.02181","200.12770"
"3736.12400","5.03387","22.83255","71.18217","0.02181","200.26944"
"3736.22400","5.03378","22.82174","71.18217","0.02181","200.17455"
"3736.32400","5.03370","22.79667","71.18217","0.02181","199.95473"
"3736.42400","5.03363","22.76217","71.18217","0.02181","199.65205"
"3736.52400","5.03358","22.73935","71.18217","0.02181","199.45190"
"3736.62400","5.03352","22.72576","71.25517","0.02181","199.33270"
"3736.72400","5.03347","22.71352","71.25517","0.02181","199.22534"
"3736.82400","5.03342","22.73358","71.25517","0.02180","199.40132"
"3736.92400","5.03338","22.75497","71.25517","0.02180","199.58894"
"3737.02400","5.03333","22.78283","71.25517","0.02180","199.83325"
"3737.12400","5.03329","22.81750","71.32964","0.02180","200.13736"
"3737.22400","5.03325","22.85762","71.32964","0.02180","200.48933"
"3737.32400","5.03321","22.89458","71.32964","0.02180","200.81351"
"3737.42400","5.03318","22.92130","71.32964","0.02180","201.04785"
"3737.52400","5.03313","22.95607","71.32964","0.02180","201.35286"
"3737.62400","5.03309","22.95815","71.32964","0.02180","201.37105"
"3737.72400","5.03305","22.96562","71.44019","0.02180","201.43660"
"3737.82400","5.03301","22.96556","71.44019","0.02180","201.43607"
"3737.92400","5.03296","22.94843","71.44019","0.02180","201.28584"
"3738.02400","5.03292","22.93250","71.44019","0.02180","201.14610"
"3738.12400","5.03288","22.91399","71.44019","0.02180","200.98373"
"3738.22400","5.03284","22.89354","71.51393","0.02180","200.80434"
"3738.32400","5.03279","22.89022","71.51393","0.02180","200.77521"
"3738.42400","5.03274","22.88631","71.51393","0.02180","200.74094"
"3738.52400","5.03269","22.88935","71.51393","0.02180","200.76762"
"3738.62400","5.03263","22.89859","71.51393","0.02180","200.84869"
"3738.72400","5.03256","22.90475","71.51393","0.02180","200.90273"
"3738.82400","5.03249","22.92205","71.58743","0.02180","201.05441"
"3738.92400","5.03241","22.93143","71.58743","0.02179","201.13669"
"3739.02400","5.03233","22.94177","71.58743","0.02179","201.22740"
"3739.12400","5.03223","22.96034","71.58743","0.02179","201.39027"
"3739.22400","5.03213","22.98080","71.58743","0.02179","201.56972"
"3739.32400","5.03202","23.00154","71.66200","0.02179","201.75165"
"3739.42400","5.03189","23.03186","71.66200","0.02179","202.01758"
"3739.52400","5.03176","23.05918","71.66200","0.02179","202.25723"
"3739.62400","5.03159","23.08324","71.66200","0.02179","202.46829"
"3739.72400","5.03141","23.09588","71.66200","0.02178","202.57916"
"3739.82400","5.03119","23.09984","71.66200","0.02178","202.61389"
"3739.92400","5.03096","23.11346","71.73726","0.02178","202.73337"
"3740.02400","5.03068","23.11592","71.73726","0.02178","202.75488"
"3740.12400","5.03033","23.11435","71.73726","0.02177","202.74110"
"3740.22400","5.02990","23.12298","71.73726","0.02177","202.81686"
"3740.32400","5.02934","23.12874","71.73726","0.02176","202.86736"
"3740.42400","5.02858","23.12171","71.84810","0.02176","202.80565"
"3740.52400","5.02761","23.11669","71.84810","0.02175","202.76163"
"3740.62400","5.02653","23.07834","71.84810","0.02174","202.42531"
"3740.72400","5.02551","23.01901","71.84810","0.02173","201.90486"
"3740.82400","5.02459","22.96314","71.84810","0.02172","201.41481"
"3740.92400","5.02377","22.93484","71.84810","0.02171","201.16660"
"3741.02400","5.02296","22.95782","71.92632","0.02170","201.36818"
"3741.12400","5.02208","23.01934","71.92632","0.02169","201.90778"
"3741.22400","5.02101","23.07400","71.92632","0.02168","202.38718"
"3741.32400","5.01968","23.04488","71.92632","0.02167","202.13181"
"3741.42400","5.01828","22.94202","71.92632","0.02166","201.22957"
"3741.52400","5.01710","22.95087","72.00679","0.02165","201.30721"
"3741.62400","5.01607","23.05464","72.00679","0.02164","202.21741"
"3741.72400","5.01506","23.01442","72.00679","0.02163","201.86461"
"3741.82400","5.01391","22.91049","72.00679","0.02161","200.95305"
"3741.92400","5.01241","22.89371","72.00679","0.02160","200.80580"
"3742.02400","5.01051","22.94644","72.00679","0.02158","201.26834"
"3742.12400","5.00869","22.97569","72.08456","0.02156","201.52487"
"3742.22400","5.00709","22.98101","72.08456","0.02155","201.57155"
"3742.32400","5.00547","22.98687","72.08456","0.02153","201.62299"
"3742.42400","5.00336","22.96621","72.08456","0.02151","201.44177"
"3742.52400","5.00119","22.91158","72.08456","0.02149","200.96259"
"3742.62400","4.99943","22.83480","72.15913","0.02147","200.28917"
"3742.72400","4.99781","22.76905","72.15913","0.02146","199.71243"
"3742.82400","4.99609","22.78682","72.15913","0.02144","199.86826"
"3742.92400","4.99437","22.86121","72.15913","0.02142","200.52078"
"3743.02400","4.99308","22.84749","72.15913","0.02141","200.40044"
"3743.12400","4.99214","22.74039","72.15913","0.02140","199.46101"
"3743.22400","4.99128","22.77264","72.23705","0.02139","199.74391"
"3743.32400","4.99035","22.88031","72.23705","0.02139","200.68834"
"3743.42400","4.98929","22.85502","72.23705","0.02138","200.46651"
"3743.52400","4.98805","22.76651","72.23705","0.02136","199.69016"
"3743.62400","4.98673","22.69518","72.23705","0.02135","199.06445"
"3743.72400","4.98555","22.70623","72.35002","0.02134","199.16142"
"3743.82400","4.98458","22.73550","72.35002","0.02133","199.41818"
"3743.92400","4.98375","22.78466","72.35002","0.02132","199.84933"
"3744.02400","4.98298","22.81395","72.35002","0.02131","200.10625"
"3744.12400","4.98219","22.84755","72.35002","0.02131","200.40092"
"3744.22400","4.98127","22.85878","72.35002","0.02130","200.49950"
"3744.32400","4.98016","22.84774","72.42365","0.02129","200.40265"
"3744.42400","4.97889","22.81173","72.42365","0.02127","200.08675"
"3744.52400","4.97767","22.74382","72.42365","0.02126","199.49110"
"3744.62400","4.97663","22.68985","72.42365","0.02125","199.01772"
"3744.72400","4.97577","22.68151","72.42365","0.02124","198.94464"
"3744.82400","4.97496","22.74438","72.42365","0.02124","199.49603"
"3744.92400","4.97421","22.80166","72.49881","0.02123","199.99847"
"3745.02400","4.97340","22.79353","72.49881","0.02122","199.92712"
"3745.12400","4.97249","22.70168","72.49881","0.02121","199.12155"
"3745.22400","4.97152","22.65944","72.49881","0.02120","198.75098"
"3745.32400","4.97063","22.76112","72.49881","0.02119","199.64288"
"3745.42400","4.96983","22.78967","72.57098","0.02119","199.89333"
"3745.52400","4.96907","22.67973","72.57098","0.02118","198.92894"
"3745.62400","4.96837","22.67538","72.57098","0.02117","198.89085"
"3745.72400","4.96767","22.79995","72.57098","0.02116","199.98346"
"3745.82400","4.96696","22.82263","72.57098","0.02116","200.18239"
"3745.92400","4.96612","22.74149","72.57098","0.02115","199.47066"
"3746.02400","4.96506","22.68214","72.67899","0.02114","198.95012"
"3746.12400","4.96367","22.70261","72.67899","0.02113","199.12964"
"3746.22400","4.96208","22.76303","72.67899","0.02111","199.65964"
"3746.32400","4.96058","22.79002","72.67899","0.02110","199.89638"
"3746.42400","4.95921","22.78403","72.67899","0.02108","199.84383"
"3746.52400","4.95785","22.74827","72.75089","0.02107","199.53018"
"3746.62400","4.95617","22.68985","72.75089","0.02105","199.01772"
"3746.72400","4.95423","22.63753","72.75089","0.02103","198.55887"
"3746.82400","4.95263","22.62252","72.75089","0.02102","198.42717"
"3746.92400","4.95144","22.68023","72.75089","0.02101","198.93335"
"3747.02400","4.95041","22.73526","72.75089","0.02100","199.41608"
"3747.12400","4.94942","22.70815","72.82641","0.02099","199.17827"
"3747.22400","4.94838","22.61666","72.82641","0.02098","198.37575"
"3747.32400","4.94733","22.59044","72.82641","0.02097","198.14578"
"3747.42400","4.94643","22.70358","72.82641","0.02096","199.13814"
"3747.52400","4.94576","22.70481","72.82641","0.02095","199.14893"
"3747.62400","4.94522","22.60303","72.89630","0.02095","198.25624"
"3747.72400","4.94475","22.66385","72.89630","0.02094","198.78969"
"3747.82400","4.94435","22.74882","72.89630","0.02094","199.53502"
"3747.92400","4.94401","22.69293","72.89630","0.02093","199.04477"
"3748.02400","4.94372","22.61465","72.89630","0.02093","198.35817"
"3748.12400","4.94345","22.68027","72.89630","0.02093","198.93373"
"3748.22400","4.94320","22.78805","72.97163","0.02093","199.87910"
"3748.32400","4.94297","22.74792","72.97163","0.02092","199.52713"
"3748.42400","4.94275","22.68514","72.97163","0.02092","198.97641"
"3748.52400","4.94252","22.72576","72.97163","0.02092","199.33269"
"3748.62400","4.94231","22.82753","72.97163","0.02092","200.22539"
"3748.72400","4.94208","22.83132","73.08096","0.02092","200.25859"
"3748.82400","4.94186","22.72828","73.08096","0.02091","199.35483"
"3748.92400","4.94161","22.70109","73.08096","0.02091","199.11633"
"3749.02400","4.94134","22.79174","73.08096","0.02091","199.91148"
"3749.12400","4.94105","22.88211","73.08096","0.02091","200.70409"
"3749.22400","4.94070","22.89047","73.08096","0.02090","200.77745"
"3749.32400","4.94031","22.82455","73.14903","0.02090","200.19925"
"3749.42400","4.93985","22.79134","73.14903","0.02089","199.90796"
"3749.52400","4.93935","22.81430","73.14903","0.02089","200.10933"
"3749.62400","4.93881","22.87644","73.14903","0.02088","200.65440"
"3749.72400","4.93830","22.92755","73.14903","0.02088","201.10266"
"3749.82400","4.93784","22.92796","73.22321","0.02087","201.10623"
"3749.92400","4.93745","22.90462","73.22321","0.02087","200.90155"
"3750.02400","4.93712","22.86337","73.22321","0.02087","200.53972"
"3750.12400","4.93683","22.83464","73.22321","0.02086","200.28770"
"3750.22400","4.93657","22.82958","73.22321","0.02086","200.24339"
"3750.32400","4.93633","22.84924","73.22321","0.02086","200.41582"
"3750.42400","4.93612","22.88842","73.29391","0.02086","200.75946"
"3750.52400","4.93591","22.93151","73.29391","0.02086","201.13736"
"3750.62400","4.93571","22.96907","73.29391","0.02085","201.46689"
"3750.72400","4.93552","22.98780","73.29391","0.02085","201.63115"
"3750.82400","4.93535","22.97831","73.29391","0.02085","201.54793"
"3750.92400","4.93519","22.95883","73.36632","0.02085","201.37706"
"3751.02400","4.93503","22.92473","73.36632","0.02085","201.07797"
"3751.12400","4.93487","22.88377","73.36632","0.02085","200.71863"
"3751.22400","4.93469","22.87154","73.36632","0.02084","200.61142"
"3751.32400","4.93451","22.87023","73.36632","0.02084","200.59991"
"3751.42400","4.93431","22.89947","73.36632","0.02084","200.85640"
"3751.52400","4.93408","22.94465","73.47308","0.02084","201.25264"
"3751.62400","4.93383","23.00289","73.47308","0.02084","201.76346"
"3751.72400","4.93353","23.04462","73.47308","0.02083","202.12952"
"3751.82400","4.93317","23.04257","73.47308","0.02083","202.11156"
"3751.92400","4.93273","22.99414","73.47308","0.02082","201.68677"
"3752.02400","4.93218","22.94296","73.54680","0.02082","201.23785"
"3752.12400","4.93148","22.91660","73.54680","0.02081","201.00665"
"3752.22400","4.93066","22.92909","73.54680","0.02080","201.11620"
"3752.32400","4.92984","22.97289","73.54680","0.02080","201.50035"
"3752.42400","4.92910","23.02293","73.54680","0.02079","201.93927"
"3752.52400","4.92848","23.02780","73.54680","0.02078","201.98195"
"3752.62400","4.92794","22.96886","73.61337","0.02078","201.46503"
"3752.72400","4.92744","22.91071","73.61337","0.02077","200.95497"
"3752.82400","4.92700","22.90160","73.61337","0.02077","200.87508"
"3752.92400","4.92654","22.97955","73.61337","0.02076","201.55873"
"3753.02400","4.92607","23.06237","73.61337","0.02076","202.28523"
"3753.12400","4.92554","23.07228","73.67966","0.02076","202.37209"
"3753.22400","4.92494","22.99862","73.67966","0.02075","201.72606"
"3753.32400","4.92422","22.94294","73.67966","0.02074","201.23769"
"3753.42400","4.92336","23.00261","73.67966","0.02073","201.76102"
"3753.52400","4.92244","23.07640","73.67966","0.02072","202.40828"
"3753.62400","4.92156","22.99744","73.67966","0.02072","201.71573"
"3753.72400","4.92072","22.93190","73.73981","0.02071","201.14079"
"3753.82400","4.91992","23.00022","73.73981","0.02070","201.74005"
"3753.92400","4.91916","23.07215","73.73981","0.02069","202.37099"
"3754.02400","4.91837","23.01674","73.73981","0.02069","201.88499"
"3754.12400","4.91749","22.93500","73.73981","0.02068","201.16805"
"3754.22400","4.91635","22.90133","73.85145","0.02067","200.87267"
"3754.32400","4.91481","22.90563","73.85145","0.02065","200.91039"
"3754.42400","4.91305","22.93084","73.85145","0.02063","201.13156"
"3754.52400","4.91159","22.95662","73.85145","0.02062","201.35765"
"3754.62400","4.91030","22.98175","73.85145","0.02061","201.57803"
"3754.72400","4.90895","22.97215","73.85145","0.02059","201.49391"
"3754.82400","4.90719","22.92562","73.92983","0.02058","201.08575"
"3754.92400","4.90517","22.84026","73.92983","0.02056","200.33699"
"3755.02400","4.90349","22.78107","73.92983","0.02054","199.81789"
"3755.12400","4.90219","22.79579","73.92983","0.02053","199.94699"
"3755.22400","4.90101","22.86606","73.92983","0.02052","200.56331"
"3755.32400","4.89970","22.86769","74.00317","0.02050","200.57767"
"3755.42400","4.89834","22.78322","74.00317","0.02049","199.83673"
"3755.52400","4.89707","22.77270","74.00317","0.02048","199.74448"
"3755.62400","4.89592","22.88750","74.00317","0.02047","200.75136"
"3755.72400","4.89493","22.88034","74.00317","0.02046","200.68858"
"3755.82400","4.89403","22.76924","74.00317","0.02045","199.71410"
"3755.92400","4.89314","22.73687","74.07240","0.02044","199.43015"
"3756.02400","4.89215","22.79331","74.07240","0.02043","199.92519"
"3756.12400","4.89102","22.85377","74.07240","0.02042","200.45555"
"3756.22400","4.88984","22.86234","74.07240","0.02041","200.53073"
"3756.32400","4.88875","22.81411","74.07240","0.02040","200.10762"
"3756.42400","4.88782","22.76723","74.14322","0.02039","199.69643"
"3756.52400","4.88705","22.73732","74.14322","0.02038","199.43408"
"3756.62400","4.88638","22.74320","74.14322","0.02037","199.48573"
"3756.72400","4.88574","22.79357","74.14322","0.02037","199.92747"
"3756.82400","4.88506","22.84357","74.14322","0.02036","200.36604"
"3756.92400","4.88426","22.87063","74.14322","0.02035","200.60344"
"3757.02400","4.88328","22.83220","74.21285","0.02034","200.26631"
"3757.12400","4.88211","22.76395","74.21285","0.02033","199.66772"
"3757.22400","4.88093","22.72872","74.21285","0.02032","199.35869"
"3757.32400","4.87982","22.77468","74.21285","0.02031","199.76186"
"3757.42400","4.87879","22.86923","74.21285","0.02030","200.59116"
"3757.52400","4.87775","22.88212","74.31884","0.02029","200.70422"
"3757.62400","4.87666","22.78759","74.31884","0.02028","199.87506"
"3757.72400","4.87540","22.74519","74.31884","0.02027","199.50313"
"3757.82400","4.87396","22.83559","74.31884","0.02025","200.29604"
"3757.92400","4.87244","22.84594","74.31884","0.02024","200.38686"
"3758.02400","4.87093","22.73327","74.31884","0.02022","199.39862"
"3758.12400","4.86930","22.71186","74.39389","0.02021","199.21077"
"3758.22400","4.86728","22.77610","74.39389","0.02019","199.77423"
"3758.32400","4.86480","22.82464","74.39389","0.02016","200.20000"
"3758.42400","4.86248","22.81853","74.39389","0.02014","200.14644"
"3758.52400","4.86011","22.74723","74.39389","0.02012","199.52104"
"3758.62400","4.85733","22.64974","74.46723","0.02009","198.66592"
"3758.72400","4.85490","22.60526","74.46723","0.02007","198.27576"
"3758.82400","4.85296","22.67392","74.46723","0.02005","198.87804"
"3758.92400","4.85101","22.69448","74.46723","0.02003","199.05840"
"3759.02400","4.84920","22.56225","74.46723","0.02001","197.89857"
"3759.12400","4.84766","22.60224","74.46723","0.02000","198.24927"
"3759.22400","4.84632","22.71421","74.53720","0.01998","199.23141"
"3759.32400","4.84507","22.70076","74.53720","0.01997","199.11340"
"3759.42400","4.84372","22.62169","74.53720","0.01996","198.41994"
"3759.52400","4.84228","22.57384","74.53720","0.01995","198.00017"
"3759.62400","4.84094","22.59120","74.53720","0.01993","198.15245"
"3759.72400","4.83986","22.64251","74.64799","0.01992","198.60254"
"3759.82400","4.83904","22.67474","74.64799","0.01991","198.88524"
"3759.92400","4.83835","22.66908","74.64799","0.01991","198.83560"
"3760.02400","4.83771","22.63289","74.64799","0.01990","198.51816"
"3760.12400","4.83706","22.58493","74.64799","0.01989","198.09747"
"3760.22400","4.83632","22.57138","74.64799","0.01989","197.97862"
"3760.32400","4.83548","22.62052","74.71940","0.01988","198.40962"
"3760.42400","4.83451","22.69170","74.71940","0.01987","199.03401"
"3760.52400","4.83360","22.71824","74.71940","0.01986","199.26675"
"3760.62400","4.83274","22.69231","74.71940","0.01985","199.03937"
"3760.72400","4.83202","22.60170","74.71940","0.01985","198.24460"
"3760.82400","4.83140","22.57717","74.78870","0.01984","198.02943"
"3760.92400","4.83087","22.63000","74.78870","0.01983","198.49280"
"3761.02400","4.83039","22.71524","74.78870","0.01983","199.24045"
"3761.12400","4.82995","22.74627","74.78870","0.01983","199.51262"
"3761.22400","4.82951","22.68813","74.78870","0.01982","199.00266"
"3761.32400","4.82908","22.61690","74.78870","0.01982","198.37788"
"3761.42400","4.82862","22.61794","74.85782","0.01981","198.38704"
"3761.52400","4.82810","22.70680","74.85782","0.01981","199.16640"
"3761.62400","4.82753","22.72767","74.85782","0.01980","199.34952"
"3761.72400","4.82692","22.63898","74.85782","0.01980","198.57152"
"3761.82400","4.82628","22.60419","74.85782","0.01979","198.26637"
"3761.92400","4.82564","22.71912","74.92865","0.01978","199.27446"
"3762.02400","4.82503","22.73046","74.92865","0.01978","199.37390"
"3762.12400","4.82447","22.62055","74.92865","0.01977","198.40994"
"3762.22400","4.82396","22.66790","74.92865","0.01977","198.82520"
"3762.32400","4.82349","22.76436","74.92865","0.01976","199.67126"
"3762.42400","4.82305","22.68778","74.92865","0.01976","198.99957"
"3762.52400","4.82265","22.60575","74.99879","0.01975","198.28011"
"3762.62400","4.82226","22.68303","74.99879","0.01975","198.95790"
"3762.72400","4.82186","22.80237","74.99879","0.01975","200.00467"
"3762.82400","4.82144","22.78632","74.99879","0.01974","199.86391"
"3762.92400","4.82097","22.71193","74.99879","0.01974","199.21141"
"3763.02400","4.82044","22.69027","75.09892","0.01973","199.02139"
"3763.12400","4.81980","22.77332","75.09892","0.01973","199.74985"
"3763.22400","4.81903","22.81414","75.09892","0.01972","200.10793"
"3763.32400","4.81817","22.75749","75.09892","0.01971","199.61104"
"3763.42400","4.81731","22.65853","75.09892","0.01970","198.74304"
"3763.52400","4.81651","22.62250","75.09892","0.01969","198.42702"
"3763.62400","4.81579","22.66782","75.16856","0.01969","198.82449"
"3763.72400","4.81518","22.74056","75.16856","0.01968","199.46255"
"3763.82400","4.81463","22.80244","75.16856","0.01968","200.00526"
"3763.92400","4.81412","22.79183","75.16856","0.01967","199.91225"
"3764.02400","4.81364","22.73561","75.16856","0.01967","199.41916"
"3764.12400","4.81313","22.67318","75.23917","0.01966","198.87152"
"3764.22400","4.81255","22.66408","75.23917","0.01966","198.79170"
"3764.32400","4.81187","22.72498","75.23917","0.01965","199.32585"
"3764.42400","4.81103","22.80967","75.23917","0.01964","200.06871"
"3764.52400","4.81001","22.83200","75.23917","0.01963","200.26456"
"3764.62400","4.80904","22.75968","75.23917","0.01962","199.63020"
"3764.72400","4.80816","22.69399","75.31059","0.01961","199.05406"
"3764.82400","4.80741","22.71488","75.31059","0.01961","199.23732"
"3764.92400","4.80676","22.79797","75.31059","0.01960","199.96611"
"3765.02400","4.80622","22.82419","75.31059","0.01959","200.19609"
"3765.12400","4.80573","22.75592","75.31059","0.01959","199.59727"
"3765.22400","4.80526","22.69372","75.38039","0.01958","199.05168"
"3765.32400","4.80478","22.75826","75.38039","0.01958","199.61781"
"3765.42400","4.80426","22.85101","75.38039","0.01958","200.43130"
"3765.52400","4.80370","22.81895","75.38039","0.01957","200.15012"
"3765.62400","4.80301","22.73913","75.38039","0.01956","199.45001"
"3765.72400","4.80225","22.81961","75.45097","0.01956","200.15588"
"3765.82400","4.80146","22.89711","75.45097","0.01955","200.83569"
"3765.92400","4.80075","22.80125","75.45097","0.01954","199.99484"
"3766.02400","4.80015","22.72097","75.45097","0.01954","199.29070"
"3766.12400","4.79964","22.81577","75.45097","0.01953","200.12225"
"3766.22400","4.79921","22.89002","75.45097","0.01953","200.77345"
"3766.32400","4.79883","22.82660","75.55534","0.01952","200.21722"
"3766.42400","4.79850","22.75273","75.55534","0.01952","199.56924"
"3766.52400","4.79816","22.83383","75.55534","0.01952","200.28062"
"3766.62400","4.79785","22.92106","75.55534","0.01951","201.04576"
"3766.72400","4.79755","22.89433","75.55534","0.01951","200.81128"
"3766.82400","4.79726","22.79225","75.55534","0.01951","199.91592"
"3766.92400","4.79694","22.78007","75.62813","0.01950","199.80908"
"3767.02400","4.79662","22.87185","75.62813","0.01950","200.61412"
"3767.12400","4.79628","22.93149","75.62813","0.01950","201.13721"
"3767.22400","4.79590","22.87482","75.62813","0.01949","200.64020"
"3767.32400","4.79544","22.82172","75.62813","0.01949","200.17444"
"3767.42400","4.79489","22.84339","75.69968","0.01948","200.36452"
"3767.52400","4.79423","22.95862","75.69968","0.01948","201.37518"
"3767.62400","4.79351","22.99361","75.69968","0.01947","201.68211"
"3767.72400","4.79283","22.92640","75.69968","0.01946","201.09262"
"3767.82400","4.79222","22.84780","75.69968","0.01946","200.40315"
"3767.92400","4.79168","22.84463","75.69968","0.01945","200.37532"
"3768.02400","4.79121","22.92487","75.76892","0.01945","201.07918"
"3768.12400","4.79076","23.00783","75.76892","0.01944","201.80684"
"3768.22400","4.79033","23.03280","75.76892","0.01944","202.02588"
"3768.32400","4.78989","22.97670","75.76892","0.01944","201.53378"
"3768.42400","4.78944","22.91645","75.76892","0.01943","201.00529"
"3768.52400","4.78895","22.91517","75.87571","0.01943","200.99413"
"3768.62400","4.78840","22.97618","75.87571","0.01942","201.52919"
"3768.72400","4.78776","23.03537","75.87571","0.01941","202.04842"
"3768.82400","4.78692","23.02067","75.87571","0.01941","201.91940"
"3768.92400","4.78588","22.92833","75.87571","0.01940","201.10947"
"3769.02400","4.78473","22.87821","75.87571","0.01939","200.66992"
"3769.12400","4.78368","22.94024","75.95049","0.01938","201.21393"
"3769.22400","4.78272","23.02965","75.95049","0.01937","201.99820"
"3769.32400","4.78182","23.02580","75.95049","0.01936","201.96443"
"3769.42400","4.78092","22.91148","75.95049","0.01935","200.96172"
"3769.52400","4.77993","22.89238","75.95049","0.01934","200.79414"
"3769.62400","4.77875","22.97856","76.02377","0.01933","201.55011"
"3769.72400","4.77729","22.94780","76.02377","0.01931","201.28029"
"3769.82400","4.77570","22.83446","76.02377","0.01930","200.28616"
"3769.92400","4.77410","22.90674","76.02377","0.01928","200.92015"
"3770.02400","4.77238","22.99689","76.02377","0.01927","201.71089"
"3770.12400","4.77006","22.97855","76.02377","0.01924","201.55000"
"3770.22400","4.76730","22.88727","76.09007","0.01922","200.74936"
"3770.32400","4.76502","22.80554","76.09007","0.01919","200.03250"
"3770.42400","4.76249","22.81261","76.09007","0.01917","200.09453"
"3770.52400","4.75952","22.86765","76.09007","0.01914","200.57729"
"3770.62400","4.75726","22.85200","76.09007","0.01912","200.44003"
"3770.72400","4.75524","22.73018","76.15691","0.01910","199.37152"
"3770.82400","4.75294","22.70746","76.15691","0.01908","199.17223"
"3770.92400","4.75083","22.80051","76.15691","0.01906","199.98839"
"3771.02400","4.74930","22.81508","76.15691","0.01904","200.11615"
"3771.12400","4.74796","22.72747","76.15691","0.01903","199.34769"
"3771.22400","4.74649","22.66055","76.22670","0.01901","198.76071"
"3771.32400","4.74490","22.66326","76.22670","0.01900","198.78448"
"3771.42400","4.74360","22.71532","76.22670","0.01899","199.24115"
"3771.52400","4.74259","22.77464","76.22670","0.01898","199.76141"
"3771.62400","4.74183","22.79051","76.22670","0.01897","199.90062"
"3771.72400","4.74120","22.77653","76.22670","0.01896","199.77802"
"3771.82400","4.74064","22.73004","76.32928","0.01896","199.37022"
"3771.92400","4.74005","22.68651","76.32928","0.01895","198.98846"
"3772.02400","4.73939","22.68450","76.32928","0.01894","198.97083"
"3772.12400","4.73861","22.71390","76.32928","0.01894","199.22873"
"3772.22400","4.73770","22.77783","76.32928","0.01893","199.78947"
"3772.32400","4.73675","22.79732","76.32928","0.01892","199.96040"
"3772.42400","4.73589","22.74346","76.40252","0.01891","199.48793"
"3772.52400","4.73517","22.67453","76.40252","0.01890","198.88333"
"3772.62400","4.73458","22.68600","76.40252","0.01890","198.98393"
"3772.72400","4.73407","22.80247","76.40252","0.01889","200.00557"
"3772.82400","4.73362","22.83591","76.40252","0.01889","200.29883"
"3772.92400","4.73323","22.74879","76.47301","0.01888","199.53470"
"3773.02400","4.73289","22.68541","76.47301","0.01888","198.97876"
"3773.12400","4.73258","22.74484","76.47301","0.01888","199.50008"
"3773.22400","4.73228","22.82636","76.47301","0.01887","200.21512"
"3773.32400","4.73198","22.77716","76.47301","0.01887","199.78357"
"3773.42400","4.73167","22.69742","76.54149","0.01887","199.08418"
"3773.52400","4.73134","22.76580","76.54149","0.01887","199.68390"
"3773.62400","4.73097","22.86085","76.54149","0.01886","200.51759"
"3773.72400","4.73055","22.79037","76.54149","0.01886","199.89946"
"3773.82400","4.73004","22.71463","76.54149","0.01885","199.23508"
"3773.92400","4.72942","22.81737","76.54149","0.01885","200.13628"
"3774.02400","4.72872","22.86449","76.60830","0.01884","200.54959"
"3774.12400","4.72801","22.73200","76.60830","0.01883","199.38750"
"3774.22400","4.72732","22.69713","76.60830","0.01883","199.08159"
"3774.32400","4.72668","22.80991","76.60830","0.01882","200.07080"
"3774.42400","4.72611","22.87929","76.60830","0.01881","200.67940"
"3774.52400","4.72561","22.83549","76.70971","0.01881","200.29523"
"3774.62400","4.72513","22.74446","76.70971","0.01881","199.49672"
"3774.72400","4.72465","22.75573","76.70971","0.01880","199.59563"
"3774.82400","4.72414","22.84744","76.70971","0.01880","200.39998"
"3774.92400","4.72358","22.91647","76.70971","0.01879","201.00546"
"3775.02400","4.72291","22.90313","76.70971","0.01878","200.88850"
"3775.12400","4.72206","22.83098","76.77650","0.01878","200.25563"
"3775.22400","4.72100","22.77535","76.77650","0.01877","199.76765"
"3775.32400","4.71990","22.76150","76.77650","0.01875","199.64624"
"3775.42400","4.71892","22.79745","76.77650","0.01874","199.96156"
"3775.52400","4.71804","22.86247","76.77650","0.01874","200.53188"
"3775.62400","4.71723","22.93305","76.77650","0.01873","201.15091"
"3775.72400","4.71643","22.95533","76.84310","0.01872","201.34630"
"3775.82400","4.71562","22.92822","76.84310","0.01871","201.10854"
"3775.92400","4.71465","22.86046","76.84310","0.01870","200.51422"
"3776.02400","4.71345","22.80937","76.84310","0.01869","200.06610"
"3776.12400","4.71215","22.83028","76.84310","0.01868","200.24948"
"3776.22400","4.71102","22.91851","76.91444","0.01867","201.02341"
"3776.32400","4.71013","22.93863","76.91444","0.01866","201.19984"
"3776.42400","4.70942","22.86220","76.91444","0.01865","200.52950"
"3776.52400","4.70882","22.81810","76.91444","0.01865","200.14267"
"3776.62400","4.70824","22.88626","76.91444","0.01864","200.74048"
"3776.72400","4.70769","22.95910","76.91444","0.01864","201.37935"
"3776.82400","4.70713","22.88020","76.98506","0.01863","200.68733"
"3776.92400","4.70653","22.80535","76.98506","0.01862","200.03078"
"3777.02400","4.70577","22.89512","76.98506","0.01862","200.81824"
"3777.12400","4.70486","22.97930","76.98506","0.01861","201.55653"
"3777.22400","4.70388","22.92863","76.98506","0.01860","201.11211"
"3777.32400","4.70296","22.85659","77.09179","0.01859","200.48030"
"3777.42400","4.70218","22.87708","77.09179","0.01858","200.66002"
"3777.52400","4.70148","22.97400","77.09179","0.01858","201.51006"
"3777.62400","4.70086","23.01115","77.09179","0.01857","201.83598"
"3777.72400","4.70026","22.95819","77.09179","0.01856","201.37140"
"3777.82400","4.69965","22.86860","77.09179","0.01856","200.58565"
"3777.92400","4.69903","22.82564","77.16538","0.01855","200.20880"
"3778.02400","4.69835","22.86692","77.16538","0.01854","200.57086"
"3778.12400","4.69759","22.93461","77.16538","0.01854","201.16463"
"3778.22400","4.69677","22.99635","77.16538","0.01853","201.70613"
"3778.32400","4.69592","23.00964","77.16538","0.01852","201.82268"
"3778.42400","4.69512","22.98406","77.23165","0.01851","201.59830"
"3778.52400","4.69441","22.93047","77.23165","0.01851","201.12831"
"3778.62400","4.69378","22.88507","77.23165","0.01850","200.73006"
"3778.72400","4.69318","22.87901","77.23165","0.01849","200.67686"
"3778.82400","4.69259","22.92178","77.23165","0.01849","201.05205"
"3778.92400","4.69197","22.98785","77.23165","0.01848","201.63156"
"3779.02400","4.69125","23.03179","77.29704","0.01848","202.01700"
"3779.12400","4.69044","23.01595","77.29704","0.01847","201.87801"
"3779.22400","4.68951","22.94311","77.29704","0.01846","201.23911"
"3779.32400","4.68848","22.88482","77.29704","0.01845","200.72792"
"3779.42400","4.68742","22.90043","77.29704","0.01844","200.86478"
"3779.52400","4.68647","22.98594","77.36699","0.01843","201.61479"
"3779.62400","4.68560","23.00826","77.36699","0.01842","201.81064"
"3779.72400","4.68480","22.90060","77.36699","0.01841","200.86630"
"3779.82400","4.68400","22.87825","77.36699","0.01841","200.67027"
"3779.92400","4.68302","22.99097","77.36699","0.01840","201.65897"
"3780.02400","4.68170","23.00057","77.36699","0.01838","201.74318"
"3780.12400","4.67992","22.89290","77.43513","0.01837","200.79872"
"3780.22400","4.67791","22.86223","77.43513","0.01835","200.52974"
"3780.32400","4.67583","22.91967","77.43513","0.01833","201.03358"
"3780.42400","4.67322","22.95072","77.43513","0.01830","201.30592"
"3780.52400","4.67041","22.90870","77.43513","0.01827","200.93730"
"3780.62400","4.66783","22.86140","77.54249","0.01825","200.52248"
"3780.72400","4.66468","22.78079","77.54249","0.01822","199.81540"
"3780.82400","4.66154","22.73453","77.54249","0.01819","199.40964"
"3780.92400","4.65901","22.80707","77.54249","0.01816","200.04591"
"3781.02400","4.65647","22.85358","77.54249","0.01814","200.45384"
"3781.12400","4.65419","22.78146","77.61338","0.01812","199.82124"
"3781.22400","4.65233","22.69879","77.61338","0.01810","199.09615"
"3781.32400","4.65042","22.67836","77.61338","0.01808","198.91693"
"3781.42400","4.64827","22.70292","77.61338","0.01806","199.13243"
"3781.52400","4.64655","22.74459","77.61338","0.01804","199.49783"
"3781.62400","4.64525","22.79150","77.61338","0.01803","199.90933"
"3781.72400","4.64406","22.81830","77.68259","0.01802","200.14444"
"3781.82400","4.64277","22.79818","77.68259","0.01800","199.96796"
"3781.92400","4.64109","22.73612","77.68259","0.01799","199.42355"
"3782.02400","4.63941","22.68736","77.68259","0.01797","198.99586"
"3782.12400","4.63813","22.68875","77.68259","0.01796","199.00807"
"3782.22400","4.63712","22.76851","77.75169","0.01795","199.70770"
"3782.32400","4.63620","22.81436","77.75169","0.01794","200.10986"
"3782.42400","4.63526","22.72124","77.75169","0.01793","199.29311"
"3782.52400","4.63408","22.68575","77.75169","0.01792","198.98181"
"3782.62400","4.63237","22.78044","77.75169","0.01790","199.81233"
"3782.72400","4.63060","22.81729","77.75169","0.01789","200.13557"
"3782.82400","4.62919","22.75524","77.82137","0.01787","199.59129"
"3782.92400","4.62793","22.67876","77.82137","0.01786","198.92052"
"3783.02400","4.62645","22.64253","77.82137","0.01785","198.60268"
"3783.12400","4.62452","22.66382","77.82137","0.01783","198.78944"
"3783.22400","4.62258","22.69777","77.82137","0.01781","199.08722"
"3783.32400","4.62116","22.73123","77.92801","0.01779","199.38072"
"3783.42400","4.62000","22.74007","77.92801","0.01778","199.45825"
"3783.52400","4.61879","22.68874","77.92801","0.01777","199.00801"
"3783.62400","4.61724","22.62626","77.92801","0.01776","198.45996"
"3783.72400","4.61539","22.58616","77.92801","0.01774","198.10825"
"3783.82400","4.61396","22.64740","77.92801","0.01772","198.64545"
"3783.92400","4.61298","22.70094","77.99784","0.01771","199.11505"
"3784.02400","4.61225","22.62335","77.99784","0.01771","198.43445"
"3784.12400","4.61162","22.57161","77.99784","0.01770","197.98065"
"3784.22400","4.61103","22.66772","77.99784","0.01770","198.82367"
"3784.32400","4.61048","22.68212","77.99784","0.01769","198.94991"
"3784.42400","4.60987","22.57928","78.06744","0.01768","198.04788"
"3784.52400","4.60909","22.65833","78.06744","0.01768","198.74124"
"3784.62400","4.60806","22.72090","78.06744","0.01767","199.29008"
"3784.72400","4.60695","22.60839","78.06744","0.01766","198.30328"
"3784.82400","4.60607","22.56028","78.06744","0.01765","197.88123"
"3784.92400","4.60542","22.65218","78.06744","0.01764","198.68730"
"3785.02400","4.60493","22.72540","78.13452","0.01764","199.32953"
"3785.12400","4.60453","22.67967","78.13452","0.01763","198.92842"
"3785.22400","4.60421","22.60977","78.13452","0.01763","198.31535"
"3785.32400","4.60390","22.62503","78.13452","0.01763","198.44923"
"3785.42400","4.60362","22.71113","78.13452","0.01762","199.20444"
"3785.52400","4.60334","22.79121","78.20210","0.01762","199.90683"
"3785.62400","4.60305","22.79311","78.20210","0.01762","199.92346"
"3785.72400","4.60275","22.72724","78.20210","0.01761","199.34570"
"3785.82400","4.60242","22.67423","78.20210","0.01761","198.88071"
"3785.92400","4.60205","22.68333","78.20210","0.01761","198.96060"
"3786.02400","4.60162","22.72071","78.20210","0.01760","199.28842"
"3786.12400","4.60113","22.78636","78.29594","0.01760","199.86424"
"3786.22400","4.60052","22.83403","78.29594","0.01759","200.28238"
"3786.32400","4.59990","22.84156","78.29594","0.01759","200.34845"
"3786.42400","4.59925","22.82642","78.29594","0.01758","200.21565"
"3786.52400","4.59865","22.79426","78.29594","0.01757","199.93358"
"3786.62400","4.59815","22.75576","78.36491","0.01757","199.59586"
"3786.72400","4.59773","22.72770","78.36491","0.01757","199.34976"
"3786.82400","4.59737","22.73037","78.36491","0.01756","199.37314"
"3786.92400","4.59706","22.75645","78.36491","0.01756","199.60190"
"3787.02400","4.59679","22.81424","78.36491","0.01756","200.10880"
"3787.12400","4.59654","22.88104","78.36491","0.01755","200.69469"
"3787.22400","4.59629","22.91303","78.43200","0.01755","200.97528"
"3787.32400","4.59604","22.91317","78.43200","0.01755","200.97656"
"3787.42400","4.59578","22.88604","78.43200","0.01755","200.73860"
"3787.52400","4.59551","22.84769","78.43200","0.01754","200.40222"
"3787.62400","4.59523","22.83742","78.43200","0.01754","200.31207"
"3787.72400","4.59490","22.84998","78.50101","0.01754","200.42232"
"3787.82400","4.59454","22.90201","78.50101","0.01753","200.87862"
"3787.92400","4.59411","22.95848","78.50101","0.01753","201.37395"
"3788.02400","4.59356","22.95707","78.50101","0.01753","201.36156"
"3788.12400","4.59288","22.88461","78.50101","0.01752","200.72601"
"3788.22400","4.59204","22.83183","78.50101","0.01751","200.26309"
"3788.32400","4.59111","22.89374","78.57043","0.01750","200.80614"
"3788.42400","4.59018","22.96790","78.57043","0.01749","201.45656"
"3788.52400","4.58943","22.90841","78.57043","0.01749","200.93478"
"3788.62400","4.58882","22.84895","78.57043","0.01748","200.41321"
"3788.72400","4.58831","22.95641","78.57043","0.01747","201.35577"
"3788.82400","4.58786","22.98284","78.63998","0.01747","201.58765"
"3788.92400","4.58743","22.89036","78.63998","0.01747","200.77647"
"3789.02400","4.58701","22.97085","78.63998","0.01746","201.48250"
"3789.12400","4.58650","23.03478","78.63998","0.01746","202.04323"
"3789.22400","4.58577","22.93351","78.63998","0.01745","201.15492"
"3789.32400","4.58455","22.94730","78.63998","0.01744","201.27586"
"3789.42400","4.58268","23.03860","78.74433","0.01742","202.07672"
"3789.52400","4.58064","22.98918","78.74433","0.01740","201.64325"
"3789.62400","4.57883","22.90011","78.74433","0.01738","200.86197"
"3789.72400","4.57669","22.86850","78.74433","0.01736","200.58469"
"3789.82400","4.57395","22.91416","78.74433","0.01733","200.98520"
"3789.92400","4.57145","22.96653","78.80834","0.01731","201.44456"
"3790.02400","4.56911","22.93602","78.80834","0.01729","201.17697"
"3790.12400","4.56636","22.80260","78.80834","0.01726","200.00673"
"3790.22400","4.56407","22.79926","78.80834","0.01724","199.97743"
"3790.32400","4.56255","22.86909","78.80834","0.01722","200.58987"
"3790.42400","4.56117","22.77432","78.80834","0.01721","199.75864"
"3790.52400","4.55972","22.74353","78.87668","0.01720","199.48857"
"3790.62400","4.55793","22.83166","78.87668","0.01718","200.26163"
"3790.72400","4.55593","22.78801","78.87668","0.01716","199.87871"
"3790.82400","4.55403","22.67853","78.87668","0.01714","198.91849"
"3790.92400","4.55209","22.69906","78.87668","0.01712","199.09857"
"3791.02400","4.55025","22.78313","78.93379","0.01710","199.83589"
"3791.12400","4.54866","22.78509","78.93379","0.01709","199.85315"
"3791.22400","4.54721","22.67949","78.93379","0.01707","198.92688"
"3791.32400","4.54577","22.62175","78.93379","0.01706","198.42039"
"3791.42400","4.54424","22.71642","78.93379","0.01705","199.25082"
"3791.52400","4.54274","22.71992","78.93379","0.01703","199.28149"
"3791.62400","4.54153","22.59776","78.99397","0.01702","198.20996"
"3791.72400","4.54059","22.70375","78.99397","0.01701","199.13965"
"3791.82400","4.53987","22.70394","78.99397","0.01700","199.14130"
"3791.92400","4.53930","22.62355","78.99397","0.01700","198.43623"
"3792.02400","4.53879","22.72533","78.99397","0.01699","199.32895"
"3792.12400","4.53830","22.69364","78.99397","0.01699","199.05095"
"3792.22400","4.53772","22.61727","79.09349","0.01698","198.38110"
