Repository: Mecanon/morphing_wing

File: experimental/sma_database/flexinol_isobaric_200MPa_heating.csv (part 65 of 90)
Test : Start of hold value,"200.00000",MPa
Time,Extension,Load,Temperature: Chamber 3119-600 1 1,Tensile strain (Extension),Tensile stress
(s),(mm),(N),(C),(mm/mm),(MPa)
"3827.81100","2.35861","22.70548","104.99197","-0.02444","199.15482"
"3827.91100","2.35563","22.70998","104.99197","-0.02447","199.19435"
"3828.01100","2.35289","22.67963","104.99197","-0.02450","198.92809"
"3828.11100","2.34955","22.70114","104.99197","-0.02453","199.11676"
"3828.21100","2.34649","22.70327","104.99197","-0.02456","199.13548"
"3828.31100","2.34358","22.73751","104.99197","-0.02459","199.43581"
"3828.41100","2.34018","22.74577","105.00080","-0.02462","199.50827"
"3828.51100","2.33721","22.73900","105.00080","-0.02465","199.44888"
"3828.61100","2.33377","22.70746","105.00080","-0.02468","199.17220"
"3828.71100","2.33053","22.73325","105.00080","-0.02471","199.39839"
"3828.81100","2.32774","22.74269","105.00080","-0.02474","199.48123"
"3828.91100","2.32508","22.77439","105.00080","-0.02476","199.75926"
"3829.01100","2.32323","22.76314","105.00900","-0.02478","199.66058"
"3829.11100","2.32175","22.78485","105.00900","-0.02480","199.85098"
"3829.21100","2.32013","22.78932","105.00900","-0.02481","199.89024"
"3829.31100","2.31810","22.79859","105.00900","-0.02483","199.97151"
"3829.41100","2.31625","22.80891","105.00900","-0.02485","200.06206"
"3829.51100","2.31469","22.84236","105.01891","-0.02486","200.35541"
"3829.61100","2.31297","22.88704","105.01891","-0.02488","200.74739"
"3829.71100","2.31061","22.87206","105.01891","-0.02490","200.61600"
"3829.81100","2.30755","22.90032","105.01891","-0.02493","200.86382"
"3829.91100","2.30345","22.83599","105.01891","-0.02497","200.29959"
"3830.01100","2.29784","22.85906","105.01891","-0.02502","200.50194"
"3830.11100","2.29131","22.77625","105.03648","-0.02509","199.77560"
"3830.21100","2.28479","22.73768","105.03648","-0.02515","199.43732"
"3830.31100","2.27916","22.74493","105.03648","-0.02520","199.50087"
"3830.41100","2.27446","22.70137","105.03648","-0.02525","199.11880"
"3830.51100","2.27085","22.72171","105.03648","-0.02528","199.29718"
"3830.61100","2.26693","22.70387","105.03648","-0.02532","199.14073"
"3830.71100","2.26290","22.71551","105.04650","-0.02536","199.24281"
"3830.81100","2.25829","22.69953","105.04650","-0.02540","199.10262"
"3830.91100","2.25347","22.67358","105.04650","-0.02545","198.87500"
"3831.01100","2.24853","22.68524","105.04650","-0.02549","198.97734"
"3831.11100","2.24314","22.61425","105.04650","-0.02554","198.35468"
"3831.21100","2.23822","22.63772","105.04650","-0.02559","198.56050"
"3831.31100","2.23336","22.62231","105.05114","-0.02564","198.42538"
"3831.41100","2.22906","22.61028","105.05114","-0.02568","198.31979"
"3831.51100","2.22537","22.62621","105.05114","-0.02571","198.45958"
"3831.61100","2.22168","22.62568","105.05114","-0.02575","198.45488"
"3831.71100","2.21752","22.63597","105.05114","-0.02579","198.54512"
"3831.81100","2.21301","22.58765","105.06200","-0.02583","198.12129"
"3831.91100","2.20787","22.60108","105.06200","-0.02588","198.23911"
"3832.01100","2.20162","22.53219","105.06200","-0.02594","197.63484"
"3832.11100","2.19472","22.56154","105.06200","-0.02601","197.89229"
"3832.21100","2.18802","22.50104","105.06200","-0.02607","197.36162"
"3832.31100","2.18201","22.50892","105.06200","-0.02613","197.43079"
"3832.41100","2.17652","22.53027","105.06660","-0.02618","197.61801"
"3832.51100","2.17155","22.49938","105.06660","-0.02623","197.34708"
"3832.61100","2.16746","22.53373","105.06660","-0.02627","197.64836"
"3832.71100","2.16345","22.51534","105.06660","-0.02630","197.48706"
"3832.81100","2.16024","22.57730","105.06660","-0.02633","198.03058"
"3832.91100","2.15710","22.55872","105.06660","-0.02636","197.86758"
"3833.01100","2.15401","22.57543","105.07038","-0.02639","198.01414"
"3833.11100","2.15094","22.59000","105.07038","-0.02642","198.14192"
"3833.21100","2.14729","22.54762","105.07038","-0.02646","197.77022"
"3833.31100","2.14380","22.59080","105.07038","-0.02649","198.14893"
"3833.41100","2.14008","22.56304","105.07038","-0.02653","197.90550"
"3833.51100","2.13742","22.57385","105.07038","-0.02655","198.00031"
"3833.61100","2.13594","22.59865","105.08064","-0.02657","198.21777"
"3833.71100","2.13472","22.58703","105.08064","-0.02658","198.11586"
"3833.81100","2.13342","22.62191","105.08064","-0.02659","198.42186"
"3833.91100","2.13246","22.62908","105.08064","-0.02660","198.48470"
"3834.01100","2.13165","22.66550","105.08064","-0.02661","198.80417"
"3834.11100","2.13093","22.67390","105.08064","-0.02661","198.87782"
"3834.21100","2.13023","22.70514","105.08857","-0.02662","199.15186"
"3834.31100","2.12952","22.74012","105.08857","-0.02663","199.45865"
"3834.41100","2.12874","22.76118","105.08857","-0.02663","199.64343"
"3834.51100","2.12789","22.77394","105.08857","-0.02664","199.75531"
"3834.61100","2.12686","22.76788","105.08857","-0.02665","199.70216"
"3834.71100","2.12562","22.78509","105.09439","-0.02666","199.85312"
"3834.81100","2.12452","22.77512","105.09439","-0.02668","199.76570"
"3834.91100","2.12370","22.79578","105.09439","-0.02668","199.94691"
"3835.01100","2.12303","22.80556","105.09439","-0.02669","200.03264"
"3835.11100","2.12249","22.80033","105.09439","-0.02669","199.98680"
"3835.21100","2.12202","22.84703","105.09439","-0.02670","200.39645"
"3835.31100","2.12156","22.85493","105.10003","-0.02670","200.46573"
"3835.41100","2.12110","22.87298","105.10003","-0.02671","200.62402"
"3835.51100","2.12061","22.86306","105.10003","-0.02671","200.53699"
"3835.61100","2.12003","22.87464","105.10003","-0.02672","200.63860"
"3835.71100","2.11924","22.86226","105.10003","-0.02673","200.53003"
"3835.81100","2.11814","22.87654","105.10003","-0.02674","200.65529"
"3835.91100","2.11672","22.88956","105.10631","-0.02675","200.76942"
"3836.01100","2.11544","22.88956","105.10631","-0.02676","200.76942"
"3836.11100","2.11449","22.91840","105.10631","-0.02677","201.02242"
"3836.21100","2.11364","22.93686","105.10631","-0.02678","201.18434"
"3836.31100","2.11274","22.94773","105.10631","-0.02679","201.27965"
"3836.41100","2.11159","22.93711","105.10631","-0.02680","201.18654"
"3836.51100","2.10980","22.92885","105.11507","-0.02682","201.11404"
"3836.61100","2.10718","22.93541","105.11507","-0.02684","201.17163"
"3836.71100","2.10484","22.92287","105.11507","-0.02686","201.06158"
"3836.81100","2.10232","22.91831","105.11507","-0.02689","201.02164"
"3836.91100","2.09900","22.93607","105.11507","-0.02692","201.17741"
"3837.01100","2.09608","22.93677","105.11688","-0.02695","201.18350"
"3837.11100","2.09286","22.92623","105.11688","-0.02698","201.09108"
"3837.21100","2.08977","22.90046","105.11688","-0.02701","200.86507"
"3837.31100","2.08751","22.89348","105.11688","-0.02703","200.80383"
"3837.41100","2.08531","22.88280","105.11688","-0.02705","200.71021"
"3837.51100","2.08287","22.88097","105.11688","-0.02707","200.69408"
"3837.61100","2.08086","22.88741","105.11930","-0.02709","200.75055"
"3837.71100","2.07931","22.88099","105.11930","-0.02711","200.69432"
"3837.81100","2.07779","22.87979","105.11930","-0.02712","200.68373"
"3837.91100","2.07639","22.90528","105.11930","-0.02713","200.90729"
"3838.01100","2.07520","22.90789","105.11930","-0.02715","200.93024"
"3838.11100","2.07434","22.90744","105.11930","-0.02715","200.92630"
"3838.21100","2.07378","22.91157","105.12919","-0.02716","200.96246"
"3838.31100","2.07344","22.95148","105.12919","-0.02716","201.31255"
"3838.41100","2.07319","22.96877","105.12919","-0.02716","201.46417"
"3838.51100","2.07298","22.99739","105.12919","-0.02717","201.71529"
"3838.61100","2.07278","23.01147","105.12919","-0.02717","201.83871"
"3838.71100","2.07256","23.01572","105.12919","-0.02717","201.87599"
"3838.81100","2.07232","23.02866","105.14220","-0.02717","201.98952"
"3838.91100","2.07204","23.04241","105.14220","-0.02718","202.11009"
"3839.01100","2.07172","23.04905","105.14220","-0.02718","202.16838"
"3839.11100","2.07132","23.05768","105.14220","-0.02718","202.24405"
"3839.21100","2.07073","23.06546","105.14220","-0.02719","202.31235"
"3839.31100","2.06980","23.07808","105.15591","-0.02720","202.42296"
"3839.41100","2.06847","23.06032","105.15591","-0.02721","202.26718"
"3839.51100","2.06707","23.05424","105.15591","-0.02722","202.21385"
"3839.61100","2.06586","23.04768","105.15591","-0.02723","202.15634"
"3839.71100","2.06480","23.05057","105.15591","-0.02724","202.18172"
"3839.81100","2.06372","23.03849","105.15591","-0.02725","202.07578"
"3839.91100","2.06231","23.01593","105.16365","-0.02727","201.87785"
"3840.01100","2.06013","23.00923","105.16365","-0.02729","201.81914"
"3840.11100","2.05751","23.01713","105.16365","-0.02731","201.88838"
"3840.21100","2.05507","23.00540","105.16365","-0.02734","201.78548"
"3840.31100","2.05230","22.97273","105.16365","-0.02736","201.49899"
"3840.41100","2.04954","22.96167","105.16365","-0.02739","201.40198"
"3840.51100","2.04711","22.94425","105.16828","-0.02741","201.24918"
"3840.61100","2.04436","22.92673","105.16828","-0.02744","201.09549"
"3840.71100","2.04140","22.93111","105.16828","-0.02747","201.13390"
"3840.81100","2.03872","22.95203","105.16828","-0.02749","201.31740"
"3840.91100","2.03576","22.93616","105.16828","-0.02752","201.17816"
"3841.01100","2.03263","22.91872","105.16828","-0.02755","201.02525"
"3841.11100","2.02934","22.91827","105.17225","-0.02758","201.02124"
"3841.21100","2.02570","22.88606","105.17225","-0.02762","200.73872"
"3841.31100","2.02211","22.87392","105.17225","-0.02765","200.63226"
"3841.41100","2.01789","22.87825","105.17225","-0.02769","200.67024"
"3841.51100","2.01317","22.81292","105.17225","-0.02774","200.09721"
"3841.61100","2.00661","22.82434","105.17225","-0.02780","200.19737"
"3841.71100","1.99954","22.74237","105.17594","-0.02787","199.47842"
"3841.81100","1.99285","22.77605","105.17594","-0.02793","199.77385"
"3841.91100","1.98688","22.73223","105.17594","-0.02799","199.38948"
"3842.01100","1.98188","22.71855","105.17594","-0.02803","199.26950"
"3842.11100","1.97734","22.73921","105.17594","-0.02808","199.45071"
"3842.21100","1.97366","22.69147","105.17861","-0.02811","199.03200"
"3842.31100","1.96943","22.75945","105.17861","-0.02815","199.62827"
"3842.41100","1.96558","22.72496","105.17861","-0.02819","199.32574"
"3842.51100","1.96057","22.75802","105.17861","-0.02824","199.61566"
"3842.61100","1.95587","22.69750","105.17861","-0.02828","199.08485"
"3842.71100","1.95128","22.70992","105.17861","-0.02833","199.19374"
"3842.81100","1.94707","22.70119","105.18298","-0.02837","199.11722"
"3842.91100","1.94315","22.70373","105.18298","-0.02840","199.13951"
"3843.01100","1.93948","22.71664","105.18298","-0.02844","199.25273"
"3843.11100","1.93564","22.70956","105.18298","-0.02848","199.19061"
"3843.21100","1.93244","22.75038","105.18298","-0.02851","199.54866"
"3843.31100","1.92878","22.70185","105.18298","-0.02854","199.12303"
"3843.41100","1.92542","22.73846","105.19405","-0.02857","199.44414"
"3843.51100","1.92137","22.69077","105.19405","-0.02861","199.02580"
"3843.61100","1.91699","22.71646","105.19405","-0.02865","199.25117"
"3843.71100","1.91108","22.63973","105.19405","-0.02871","198.57811"
"3843.81100","1.90484","22.67047","105.19405","-0.02877","198.84773"
"3843.91100","1.89895","22.61705","105.19405","-0.02882","198.37920"
"3844.01100","1.89370","22.60743","105.20722","-0.02887","198.29485"
"3844.11100","1.88888","22.57802","105.20722","-0.02892","198.03685"
"3844.21100","1.88511","22.56952","105.20722","-0.02896","197.96230"
"3844.31100","1.88175","22.62592","105.20722","-0.02899","198.45702"
"3844.41100","1.87888","22.60614","105.20722","-0.02902","198.28352"
"3844.51100","1.87609","22.64874","105.20722","-0.02904","198.65712"
"3844.61100","1.87315","22.64233","105.21593","-0.02907","198.60097"
"3844.71100","1.87042","22.68441","105.21593","-0.02910","198.97000"
"3844.81100","1.86706","22.66040","105.21593","-0.02913","198.75940"
"3844.91100","1.86329","22.69571","105.21593","-0.02916","199.06917"
"3845.01100","1.85956","22.64873","105.21593","-0.02920","198.65706"
"3845.11100","1.85576","22.68564","105.22292","-0.02924","198.98079"
"3845.21100","1.85254","22.67022","105.22292","-0.02927","198.84558"
"3845.31100","1.84926","22.70551","105.22292","-0.02930","199.15509"
"3845.41100","1.84676","22.67738","105.22292","-0.02932","198.90834"
"3845.51100","1.84450","22.72391","105.22292","-0.02934","199.31651"
"3845.61100","1.84191","22.71348","105.22292","-0.02937","199.22502"
"3845.71100","1.83969","22.74718","105.22636","-0.02939","199.52063"
"3845.81100","1.83795","22.73914","105.22636","-0.02941","199.45009"
"3845.91100","1.83615","22.74250","105.22636","-0.02942","199.47954"
"3846.01100","1.83413","22.74941","105.22636","-0.02944","199.54015"
"3846.11100","1.83249","22.75593","105.22636","-0.02946","199.59738"
"3846.21100","1.83129","22.78929","105.22636","-0.02947","199.88992"
"3846.31100","1.83041","22.80524","105.23692","-0.02948","200.02985"
"3846.41100","1.82973","22.80350","105.23692","-0.02948","200.01462"
"3846.51100","1.82909","22.84069","105.23692","-0.02949","200.34082"
"3846.61100","1.82842","22.86158","105.23692","-0.02950","200.52403"
"3846.71100","1.82757","22.89808","105.23692","-0.02951","200.84421"
"3846.81100","1.82647","22.89968","105.24667","-0.02952","200.85818"
"3846.91100","1.82541","22.89927","105.24667","-0.02953","200.85460"
"3847.01100","1.82455","22.89647","105.24667","-0.02953","200.83006"
"3847.11100","1.82382","22.92346","105.24667","-0.02954","201.06680"
"3847.21100","1.82312","22.94347","105.24667","-0.02955","201.24229"
"3847.31100","1.82235","22.96154","105.24667","-0.02955","201.40082"
"3847.41100","1.82135","22.97402","105.26347","-0.02956","201.51025"
"3847.51100","1.81961","22.99269","105.26347","-0.02958","201.67398"
"3847.61100","1.81691","22.99564","105.26347","-0.02961","201.69991"
"3847.71100","1.81447","22.98996","105.26347","-0.02963","201.65004"
"3847.81100","1.81181","22.96436","105.26347","-0.02966","201.42557"
"3847.91100","1.80816","22.96566","105.26347","-0.02969","201.43695"
"3848.01100","1.80452","22.93778","105.27473","-0.02972","201.19241"
"3848.11100","1.79957","22.92589","105.27473","-0.02977","201.08813"
"3848.21100","1.79445","22.90186","105.27473","-0.02982","200.87733"
"3848.31100","1.78941","22.88610","105.27473","-0.02987","200.73912"
"3848.41100","1.78525","22.85922","105.27473","-0.02991","200.50337"
"3848.51100","1.78170","22.83475","105.27473","-0.02994","200.28871"
"3848.61100","1.77844","22.85175","105.28367","-0.02997","200.43781"
"3848.71100","1.77483","22.81976","105.28367","-0.03001","200.15724"
"3848.81100","1.77108","22.83229","105.28367","-0.03004","200.26711"
"3848.91100","1.76615","22.81361","105.28367","-0.03009","200.10327"
"3849.01100","1.76143","22.80381","105.28367","-0.03014","200.01732"
"3849.11100","1.75701","22.80210","105.28367","-0.03018","200.00235"
"3849.21100","1.75302","22.75913","105.30319","-0.03022","199.62543"
"3849.31100","1.74953","22.78165","105.30319","-0.03025","199.82294"
"3849.41100","1.74611","22.77759","105.30319","-0.03028","199.78737"
"3849.51100","1.74270","22.77427","105.30319","-0.03031","199.75824"
"3849.61100","1.73999","22.81951","105.30319","-0.03034","200.15500"
"3849.71100","1.73696","22.84777","105.31400","-0.03037","200.40289"
"3849.81100","1.73408","22.84029","105.31400","-0.03040","200.33725"
"3849.91100","1.73116","22.86493","105.31400","-0.03042","200.55341"
"3850.01100","1.72753","22.87223","105.31400","-0.03046","200.61742"
"3850.11100","1.72340","22.82335","105.31400","-0.03050","200.18874"
"3850.21100","1.71753","22.84470","105.31400","-0.03055","200.37601"
"3850.31100","1.71112","22.80564","105.32299","-0.03062","200.03337"
"3850.41100","1.70513","22.76756","105.32299","-0.03067","199.69937"
"3850.51100","1.69968","22.79255","105.32299","-0.03072","199.91855"
"3850.61100","1.69452","22.73228","105.32299","-0.03077","199.38994"
"3850.71100","1.69105","22.73029","105.32299","-0.03081","199.37242"
"3850.81100","1.68755","22.73991","105.32299","-0.03084","199.45682"
"3850.91100","1.68522","22.72300","105.34054","-0.03086","199.30849"
"3851.01100","1.68342","22.73508","105.34054","-0.03088","199.41444"
"3851.11100","1.68150","22.72174","105.34054","-0.03090","199.29744"
"3851.21100","1.67978","22.74295","105.34054","-0.03091","199.48354"
"3851.31100","1.67851","22.77001","105.34054","-0.03093","199.72086"
"3851.41100","1.67747","22.77965","105.34054","-0.03094","199.80539"
"3851.51100","1.67642","22.79512","105.35059","-0.03095","199.94113"
"3851.61100","1.67506","22.79125","105.35059","-0.03096","199.90714"
"3851.71100","1.67306","22.78194","105.35059","-0.03098","199.82552"
"3851.81100","1.67116","22.78443","105.35059","-0.03100","199.84737"
"3851.91100","1.66998","22.80918","105.35059","-0.03101","200.06442"
"3852.01100","1.66911","22.83201","105.35059","-0.03102","200.26468"
"3852.11100","1.66830","22.85398","105.36275","-0.03102","200.45734"
"3852.21100","1.66736","22.87639","105.36275","-0.03103","200.65393"
"3852.31100","1.66604","22.88633","105.36275","-0.03104","200.74115"
"3852.41100","1.66445","22.85935","105.36275","-0.03106","200.50447"
"3852.51100","1.66314","22.87894","105.36275","-0.03107","200.67633"
"3852.61100","1.66225","22.88229","105.37275","-0.03108","200.70570"
"3852.71100","1.66153","22.90661","105.37275","-0.03109","200.91901"
"3852.81100","1.66083","22.90831","105.37275","-0.03109","200.93394"
"3852.91100","1.66005","22.91760","105.37275","-0.03110","201.01541"
"3853.01100","1.65898","22.92312","105.37275","-0.03111","201.06378"
"3853.11100","1.65748","22.92205","105.37275","-0.03113","201.05443"
"3853.21100","1.65578","22.91189","105.38420","-0.03114","200.96529"
"3853.31100","1.65436","22.89590","105.38420","-0.03116","200.82503"
"3853.41100","1.65326","22.91594","105.38420","-0.03117","201.00084"
"3853.51100","1.65217","22.92054","105.38420","-0.03118","201.04117"
"3853.61100","1.65090","22.93611","105.38420","-0.03119","201.17773"
"3853.71100","1.64933","22.95280","105.38420","-0.03120","201.32411"
"3853.81100","1.64777","22.96301","105.38784","-0.03122","201.41370"
"3853.91100","1.64653","22.97505","105.38784","-0.03123","201.51932"
"3854.01100","1.64563","22.98177","105.38784","-0.03124","201.57820"
"3854.11100","1.64487","22.97305","105.38784","-0.03125","201.50179"
"3854.21100","1.64407","22.99189","105.38784","-0.03125","201.66701"
"3854.31100","1.64304","22.99039","105.39175","-0.03126","201.65382"
"3854.41100","1.64155","22.98624","105.39175","-0.03128","201.61749"
"3854.51100","1.63972","22.98261","105.39175","-0.03130","201.58560"
"3854.61100","1.63795","22.97979","105.39175","-0.03131","201.56088"
"3854.71100","1.63631","22.98912","105.39175","-0.03133","201.64275"
"3854.81100","1.63415","22.99260","105.39175","-0.03135","201.67322"
"3854.91100","1.63088","23.00460","105.39806","-0.03138","201.77847"
"3855.01100","1.62723","22.99147","105.39806","-0.03141","201.66335"
"3855.11100","1.62243","22.96488","105.39806","-0.03146","201.43008"
"3855.21100","1.61771","22.94138","105.39806","-0.03151","201.22398"
"3855.31100","1.61211","22.94006","105.39806","-0.03156","201.21236"
"3855.41100","1.60617","22.90664","105.39806","-0.03162","200.91925"
"3855.51100","1.60020","22.84358","105.40572","-0.03167","200.36615"
"3855.61100","1.59504","22.81370","105.40572","-0.03172","200.10406"
"3855.71100","1.59042","22.79860","105.40572","-0.03177","199.97163"
"3855.81100","1.58649","22.78070","105.40572","-0.03180","199.81465"
"3855.91100","1.58241","22.78650","105.40572","-0.03184","199.86551"
"3856.01100","1.57804","22.75112","105.40572","-0.03188","199.55519"
"3856.11100","1.57338","22.73311","105.41608","-0.03193","199.39717"
"3856.21100","1.56917","22.74268","105.41608","-0.03197","199.48109"
"3856.31100","1.56489","22.73370","105.41608","-0.03201","199.40236"
"3856.41100","1.56086","22.71441","105.41608","-0.03205","199.23312"
"3856.51100","1.55664","22.70032","105.41608","-0.03209","199.10957"
"3856.61100","1.55245","22.68846","105.41608","-0.03213","199.00552"
"3856.71100","1.54908","22.69573","105.43575","-0.03216","199.06931"
"3856.81100","1.54651","22.69605","105.43575","-0.03218","199.07217"
"3856.91100","1.54357","22.69671","105.43575","-0.03221","199.07790"
"3857.01100","1.54106","22.71953","105.43575","-0.03224","199.27808"
"3857.11100","1.53877","22.75223","105.43575","-0.03226","199.56493"
"3857.21100","1.53543","22.76044","105.44881","-0.03229","199.63695"
"3857.31100","1.53153","22.73626","105.44881","-0.03233","199.42485"
"3857.41100","1.52636","22.71340","105.44881","-0.03238","199.22429"
"3857.51100","1.52057","22.70298","105.44881","-0.03243","199.13290"
"3857.61100","1.51432","22.69093","105.44881","-0.03249","199.02724"
"3857.71100","1.50804","22.63799","105.44881","-0.03255","198.56290"
"3857.81100","1.50240","22.59091","105.45889","-0.03260","198.14992"
"3857.91100","1.49840","22.61872","105.45889","-0.03264","198.39386"
"3858.01100","1.49454","22.61917","105.45889","-0.03268","198.39775"
"3858.11100","1.49131","22.58471","105.45889","-0.03271","198.09555"
"3858.21100","1.48862","22.57172","105.45889","-0.03274","197.98164"
"3858.31100","1.48541","22.58292","105.45889","-0.03277","198.07982"
"3858.41100","1.48243","22.56130","105.46822","-0.03279","197.89021"
"3858.51100","1.47914","22.55533","105.46822","-0.03283","197.83783"
"3858.61100","1.47593","22.57863","105.46822","-0.03286","198.04222"
"3858.71100","1.47332","22.60105","105.46822","-0.03288","198.23885"
"3858.81100","1.47032","22.60337","105.46822","-0.03291","198.25925"
"3858.91100","1.46748","22.61574","105.46822","-0.03294","198.36771"
"3859.01100","1.46497","22.65180","105.48055","-0.03296","198.68399"
"3859.11100","1.46210","22.66228","105.48055","-0.03299","198.77589"
"3859.21100","1.45935","22.67925","105.48055","-0.03301","198.92479"
"3859.31100","1.45669","22.70925","105.48055","-0.03304","199.18787"
"3859.41100","1.45408","22.73694","105.48055","-0.03306","199.43076"
"3859.51100","1.45195","22.73302","105.48055","-0.03309","199.39644"
"3859.61100","1.45020","22.73475","105.48905","-0.03310","199.41153"
"3859.71100","1.44859","22.77181","105.48905","-0.03312","199.73660"
"3859.81100","1.44701","22.78169","105.48905","-0.03313","199.82327"
"3859.91100","1.44557","22.79370","105.48905","-0.03315","199.92868"
"3860.01100","1.44436","22.79253","105.48905","-0.03316","199.91837"
"3860.11100","1.44330","22.79953","105.49780","-0.03317","199.97974"
"3860.21100","1.44219","22.80586","105.49780","-0.03318","200.03528"
"3860.31100","1.44090","22.79396","105.49780","-0.03319","199.93094"
"3860.41100","1.43923","22.81587","105.49780","-0.03321","200.12308"
"3860.51100","1.43724","22.83266","105.49780","-0.03323","200.27039"
"3860.61100","1.43496","22.84515","105.49780","-0.03325","200.37993"
"3860.71100","1.43191","22.82844","105.51729","-0.03328","200.23332"
"3860.81100","1.42798","22.80305","105.51729","-0.03331","200.01070"
"3860.91100","1.42300","22.78723","105.51729","-0.03336","199.87186"
"3861.01100","1.41767","22.75895","105.51729","-0.03341","199.62387"
"3861.11100","1.41230","22.72111","105.51729","-0.03346","199.29195"
"3861.21100","1.40780","22.74647","105.51729","-0.03351","199.51436"
"3861.31100","1.40419","22.69193","105.53053","-0.03354","199.03600"
"3861.41100","1.40178","22.70059","105.53053","-0.03356","199.11194"
"3861.51100","1.39993","22.70663","105.53053","-0.03358","199.16490"
"3861.61100","1.39824","22.71052","105.53053","-0.03360","199.19902"
"3861.71100","1.39723","22.70169","105.53053","-0.03361","199.12157"
"3861.81100","1.39690","22.71803","105.53053","-0.03361","199.26489"
"3861.91100","1.39659","22.74128","105.54198","-0.03361","199.46883"
"3862.01100","1.39640","22.74076","105.54198","-0.03361","199.46428"
"3862.11100","1.39623","22.77736","105.54198","-0.03362","199.78535"
"3862.21100","1.39596","22.80411","105.54198","-0.03362","200.01993"
"3862.31100","1.39555","22.83270","105.54198","-0.03362","200.27075"
"3862.41100","1.39473","22.85992","105.54986","-0.03363","200.50949"
"3862.51100","1.39328","22.87617","105.54986","-0.03364","200.65198"
"3862.61100","1.39106","22.88848","105.54986","-0.03367","200.75993"
"3862.71100","1.38892","22.89744","105.54986","-0.03369","200.83858"
"3862.81100","1.38724","22.90216","105.54986","-0.03370","200.87997"
"3862.91100","1.38516","22.93778","105.54986","-0.03372","201.19243"
"3863.01100","1.38234","22.90385","105.55295","-0.03375","200.89478"
"3863.11100","1.37979","22.90686","105.55295","-0.03377","200.92120"
"3863.21100","1.37736","22.88349","105.55295","-0.03380","200.71617"
"3863.31100","1.37442","22.86257","105.55295","-0.03382","200.53271"
"3863.41100","1.37183","22.89974","105.55295","-0.03385","200.85870"
"3863.51100","1.36986","22.89260","105.55295","-0.03387","200.79611"
"3863.61100","1.36797","22.89182","105.55968","-0.03389","200.78928"
"3863.71100","1.36603","22.88958","105.55968","-0.03390","200.76962"
"3863.81100","1.36442","22.87159","105.55968","-0.03392","200.61185"
"3863.91100","1.36337","22.90067","105.55968","-0.03393","200.86688"
"3864.01100","1.36280","22.93547","105.55968","-0.03393","201.17210"
"3864.11100","1.36244","22.94164","105.55968","-0.03394","201.22624"
"3864.21100","1.36214","22.93581","105.56705","-0.03394","201.17514"
"3864.31100","1.36184","22.92694","105.56705","-0.03394","201.09732"
"3864.41100","1.36147","22.97689","105.56705","-0.03395","201.53543"
"3864.51100","1.36088","22.99214","105.56705","-0.03395","201.66924"
"3864.61100","1.35986","22.98496","105.56705","-0.03396","201.60626"
"3864.71100","1.35806","22.98613","105.58072","-0.03398","201.61649"
"3864.81100","1.35558","23.02379","105.58072","-0.03400","201.94679"
"3864.91100","1.35291","22.96698","105.58072","-0.03403","201.44852"
"3865.01100","1.34954","22.96821","105.58072","-0.03406","201.45929"
"3865.11100","1.34643","22.93485","105.58072","-0.03409","201.16673"
"3865.21100","1.34379","22.94530","105.58072","-0.03412","201.25833"
"3865.31100","1.34051","22.91469","105.58844","-0.03415","200.98990"
"3865.41100","1.33666","22.91256","105.58844","-0.03418","200.97119"
"3865.51100","1.33043","22.83204","105.58844","-0.03424","200.26494"
"3865.61100","1.32305","22.81713","105.58844","-0.03431","200.13411"
"3865.71100","1.31601","22.76331","105.58844","-0.03438","199.66211"
"3865.81100","1.31072","22.68625","105.58844","-0.03443","198.98615"
"3865.91100","1.30666","22.71181","105.59454","-0.03447","199.21040"
"3866.01100","1.30328","22.70622","105.59454","-0.03450","199.16136"
"3866.11100","1.30041","22.69440","105.59454","-0.03453","199.05765"
"3866.21100","1.29819","22.71337","105.59454","-0.03455","199.22404"
"3866.31100","1.29621","22.72711","105.59454","-0.03457","199.34456"
"3866.41100","1.29416","22.73683","105.59454","-0.03459","199.42986"
"3866.51100","1.29227","22.75382","105.59698","-0.03461","199.57883"
"3866.61100","1.29072","22.77217","105.59698","-0.03462","199.73979"
"3866.71100","1.28919","22.77852","105.59698","-0.03464","199.79553"
"3866.81100","1.28699","22.78125","105.59698","-0.03466","199.81944"
"3866.91100","1.28384","22.72785","105.59698","-0.03469","199.35104"
"3867.01100","1.28045","22.74088","105.59698","-0.03472","199.46533"
"3867.11100","1.27664","22.73318","105.60113","-0.03476","199.39781"
"3867.21100","1.27358","22.72361","105.60113","-0.03479","199.31390"
"3867.31100","1.27072","22.73528","105.60113","-0.03481","199.41626"
"3867.41100","1.26825","22.72615","105.60113","-0.03484","199.33612"
"3867.51100","1.26661","22.73162","105.60113","-0.03485","199.38409"
"3867.61100","1.26517","22.77681","105.60786","-0.03487","199.78046"
"3867.71100","1.26302","22.79852","105.60786","-0.03489","199.97093"
"3867.81100","1.26046","22.77688","105.60786","-0.03491","199.78113"
"3867.91100","1.25839","22.81907","105.60786","-0.03493","200.15118"
"3868.01100","1.25648","22.81687","105.60786","-0.03495","200.13187"
"3868.11100","1.25433","22.80421","105.60786","-0.03497","200.02083"
"3868.21100","1.25248","22.83929","105.61653","-0.03499","200.32854"
"3868.31100","1.25130","22.82948","105.61653","-0.03500","200.24246"
"3868.41100","1.25040","22.86714","105.61653","-0.03501","200.57283"
"3868.51100","1.24940","22.87185","105.61653","-0.03502","200.61409"
"3868.61100","1.24784","22.90273","105.61653","-0.03503","200.88492"
"3868.71100","1.24519","22.92681","105.61653","-0.03506","201.09618"
"3868.81100","1.24253","22.90750","105.62670","-0.03508","200.92680"
"3868.91100","1.23963","22.90840","105.62670","-0.03511","200.93471"
"3869.01100","1.23489","22.88169","105.62670","-0.03515","200.70045"
"3869.11100","1.22914","22.91672","105.62670","-0.03521","201.00763"
"3869.21100","1.22319","22.87503","105.62670","-0.03527","200.64203"
"3869.31100","1.21763","22.83519","105.62670","-0.03532","200.29259"
"3869.41100","1.21297","22.88957","105.63912","-0.03536","200.76958"
"3869.51100","1.20863","22.84721","105.63912","-0.03540","200.39803"
"3869.61100","1.20480","22.86107","105.63912","-0.03544","200.51958"
"3869.71100","1.20135","22.88631","105.63912","-0.03547","200.74097"
"3869.81100","1.19861","22.87138","105.63912","-0.03550","200.60995"
"3869.91100","1.19571","22.90608","105.65253","-0.03553","200.91438"
"3870.01100","1.19352","22.90899","105.65253","-0.03555","200.93985"
"3870.11100","1.19107","22.92660","105.65253","-0.03557","201.09433"
"3870.21100","1.18702","22.87615","105.65253","-0.03561","200.65182"
"3870.31100","1.18287","22.90723","105.65253","-0.03565","200.92444"
"3870.41100","1.17824","22.88734","105.65253","-0.03569","200.75002"
"3870.51100","1.17402","22.90039","105.67461","-0.03573","200.86444"
"3870.61100","1.16956","22.88475","105.67461","-0.03578","200.72726"
"3870.71100","1.16558","22.84877","105.67461","-0.03581","200.41168"
"3870.81100","1.16158","22.88095","105.67461","-0.03585","200.69392"
"3870.91100","1.15819","22.86217","105.67461","-0.03588","200.52922"
"3871.01100","1.15489","22.88647","105.67461","-0.03592","200.74234"
"3871.11100","1.15210","22.88854","105.69184","-0.03594","200.76048"
"3871.21100","1.14919","22.92342","105.69184","-0.03597","201.06648"
"3871.31100","1.14598","22.92028","105.69184","-0.03600","201.03894"
"3871.41100","1.14216","22.88728","105.69184","-0.03604","200.74940"
"3871.51100","1.13698","22.88368","105.69184","-0.03609","200.71786"
"3871.61100","1.13151","22.90210","105.69184","-0.03614","200.87946"
"3871.71100","1.12652","22.89330","105.70596","-0.03619","200.80226"
"3871.81100","1.12127","22.85996","105.70596","-0.03624","200.50981"
"3871.91100","1.11641","22.86985","105.70596","-0.03628","200.59659"
"3872.01100","1.11236","22.86887","105.70596","-0.03632","200.58797"
"3872.11100","1.10863","22.89675","105.70596","-0.03636","200.83252"
"3872.21100","1.10535","22.86770","105.70596","-0.03639","200.57774"
"3872.31100","1.10235","22.89359","105.72644","-0.03642","200.80479"
"3872.41100","1.09855","22.88504","105.72644","-0.03645","200.72977"
"3872.51100","1.09491","22.88112","105.72644","-0.03649","200.69547"
"3872.61100","1.09027","22.90189","105.72644","-0.03653","200.87762"
"3872.71100","1.08644","22.89591","105.72644","-0.03657","200.82513"
"3872.81100","1.08200","22.89172","105.73985","-0.03661","200.78839"
"3872.91100","1.07793","22.88274","105.73985","-0.03665","200.70959"
"3873.01100","1.07304","22.92688","105.73985","-0.03670","201.09682"
"3873.11100","1.06884","22.89227","105.73985","-0.03674","200.79326"
"3873.21100","1.06459","22.87452","105.73985","-0.03678","200.63751"
"3873.31100","1.06112","22.90454","105.73985","-0.03681","200.90083"
"3873.41100","1.05696","22.86957","105.75918","-0.03685","200.59412"
"3873.51100","1.05252","22.88168","105.75918","-0.03689","200.70032"
"3873.61100","1.04668","22.85938","105.75918","-0.03695","200.50471"
"3873.71100","1.03968","22.89609","105.75918","-0.03701","200.82674"
"3873.81100","1.03239","22.80986","105.75918","-0.03708","200.07034"
"3873.91100","1.02512","22.82982","105.75918","-0.03715","200.24544"
"3874.01100","1.01893","22.78527","105.78662","-0.03721","199.85472"
"3874.11100","1.01379","22.81494","105.78662","-0.03726","200.11493"
"3874.21100","1.00891","22.81552","105.78662","-0.03731","200.12001"
"3874.31100","1.00389","22.84459","105.78662","-0.03736","200.37500"
"3874.41100","0.99839","22.81277","105.78662","-0.03741","200.09595"
"3874.51100","0.99238","22.85077","105.78662","-0.03747","200.42921"
"3874.61100","0.98618","22.82661","105.80672","-0.03752","200.21733"
"3874.71100","0.97975","22.83020","105.80672","-0.03759","200.24881"
"3874.81100","0.97339","22.77451","105.80672","-0.03765","199.76035"
"3874.91100","0.96767","22.80367","105.80672","-0.03770","200.01605"
"3875.01100","0.96233","22.77249","105.80672","-0.03775","199.74263"
"3875.11100","0.95645","22.78510","105.82931","-0.03781","199.85316"
"3875.21100","0.94938","22.76558","105.82931","-0.03787","199.68195"
"3875.31100","0.94158","22.75188","105.82931","-0.03795","199.56181"
"3875.41100","0.93335","22.68885","105.82931","-0.03803","199.00896"
"3875.51100","0.92569","22.65809","105.82931","-0.03810","198.73921"
"3875.61100","0.91949","22.66403","105.82931","-0.03816","198.79126"
"3875.71100","0.91447","22.64759","105.85200","-0.03821","198.64708"
"3875.81100","0.90965","22.67980","105.85200","-0.03825","198.92963"
"3875.91100","0.90461","22.68616","105.85200","-0.03830","198.98537"
"3876.01100","0.89969","22.69464","105.85200","-0.03835","199.05974"
"3876.11100","0.89441","22.69904","105.85200","-0.03840","199.09839"
"3876.21100","0.88905","22.72240","105.85200","-0.03845","199.30328"
"3876.31100","0.88373","22.71468","105.88025","-0.03850","199.23557"
"3876.41100","0.87849","22.72319","105.88025","-0.03855","199.31015"
"3876.51100","0.87393","22.73272","105.88025","-0.03859","199.39380"
"3876.61100","0.87027","22.76632","105.88025","-0.03863","199.68852"
"3876.71100","0.86674","22.76076","105.88025","-0.03866","199.63969"
"3876.81100","0.86284","22.78406","105.88025","-0.03870","199.84409"
"3876.91100","0.85869","22.78716","105.89391","-0.03874","199.87125"
"3877.01100","0.85339","22.76391","105.89391","-0.03879","199.66737"
"3877.11100","0.84678","22.76660","105.89391","-0.03885","199.69093"
"3877.21100","0.83991","22.73186","105.89391","-0.03892","199.38623"
"3877.31100","0.83271","22.67242","105.89391","-0.03899","198.86485"
"3877.41100","0.82595","22.67397","105.90472","-0.03905","198.87842"
"3877.51100","0.82063","22.69389","105.90472","-0.03910","199.05318"
"3877.61100","0.81508","22.71879","105.90472","-0.03915","199.27161"
"3877.71100","0.80969","22.71614","105.90472","-0.03921","199.24837"
"3877.81100","0.80435","22.68670","105.90472","-0.03926","198.99013"
"3877.91100","0.79870","22.66749","105.90472","-0.03931","198.82162"
"3878.01100","0.79330","22.65837","105.92542","-0.03936","198.74161"
"3878.11100","0.78781","22.69375","105.92542","-0.03941","199.05196"
"3878.21100","0.78237","22.71718","105.92542","-0.03947","199.25751"
"3878.31100","0.77820","22.69312","105.92542","-0.03951","199.04640"
"3878.41100","0.77426","22.66810","105.92542","-0.03954","198.82700"
"3878.51100","0.77079","22.65202","105.92542","-0.03958","198.68596"
"3878.61100","0.76635","22.64808","105.93730","-0.03962","198.65138"
"3878.71100","0.76190","22.65288","105.93730","-0.03966","198.69347"
"3878.81100","0.75619","22.71939","105.93730","-0.03972","199.27689"
"3878.91100","0.74966","22.72420","105.93730","-0.03978","199.31903"
"3879.01100","0.74274","22.68801","105.93730","-0.03984","199.00165"
"3879.11100","0.73595","22.61976","105.93730","-0.03991","198.40302"
"3879.21100","0.72993","22.62348","105.94691","-0.03997","198.43564"
"3879.31100","0.72502","22.67888","105.94691","-0.04001","198.92154"
"3879.41100","0.72084","22.74037","105.94691","-0.04005","199.46091"
"3879.51100","0.71705","22.75594","105.94691","-0.04009","199.59741"
"3879.61100","0.71318","22.73333","105.94691","-0.04013","199.39911"
"3879.71100","0.70897","22.71627","105.94691","-0.04017","199.24953"
"3879.81100","0.70449","22.77780","105.95918","-0.04021","199.78917"
"3879.91100","0.70020","22.79029","105.95918","-0.04025","199.89871"
"3880.01100","0.69543","22.76881","105.95918","-0.04030","199.71036"
"3880.11100","0.69112","22.74347","105.95918","-0.04034","199.48805"
"3880.21100","0.68647","22.74874","105.95918","-0.04038","199.53426"
"3880.31100","0.68253","22.82605","105.96813","-0.04042","200.21237"
"3880.41100","0.67876","22.82449","105.96813","-0.04045","200.19872"
"3880.51100","0.67596","22.81191","105.96813","-0.04048","200.08836"
"3880.61100","0.67234","22.81410","105.96813","-0.04052","200.10757"
"3880.71100","0.66891","22.83257","105.96813","-0.04055","200.26953"
"3880.81100","0.66494","22.84059","105.96813","-0.04059","200.33992"
"3880.91100","0.65992","22.77583","105.97791","-0.04063","199.77188"
"3881.01100","0.65407","22.75312","105.97791","-0.04069","199.57268"
"3881.11100","0.64828","22.79857","105.97791","-0.04074","199.97139"
"3881.21100","0.64247","22.84713","105.97791","-0.04080","200.39728"
"3881.31100","0.63623","22.85353","105.97791","-0.04086","200.45338"
"3881.41100","0.63051","22.79389","105.97791","-0.04091","199.93030"
"3881.51100","0.62619","22.78667","105.98631","-0.04096","199.86697"
"3881.61100","0.62199","22.81330","105.98631","-0.04100","200.10057"
"3881.71100","0.61840","22.85823","105.98631","-0.04103","200.49464"
"3881.81100","0.61376","22.84305","105.98631","-0.04107","200.36150"
"3881.91100","0.60916","22.79071","105.98631","-0.04112","199.90242"
"3882.01100","0.60436","22.78427","105.98631","-0.04116","199.84589"
"3882.11100","0.59995","22.83669","106.00141","-0.04121","200.30576"
"3882.21100","0.59565","22.84938","106.00141","-0.04125","200.41699"
"3882.31100","0.59121","22.84409","106.00141","-0.04129","200.37062"
"3882.41100","0.58692","22.79758","106.00141","-0.04133","199.96268"
"3882.51100","0.58299","22.81220","106.00141","-0.04137","200.09093"
"3882.61100","0.57974","22.84569","106.01220","-0.04140","200.38464"
"3882.71100","0.57637","22.86757","106.01220","-0.04143","200.57660"
"3882.81100","0.57267","22.88421","106.01220","-0.04147","200.72256"
"3882.91100","0.56842","22.88248","106.01220","-0.04151","200.70737"
"3883.01100","0.56303","22.81420","106.01220","-0.04156","200.10844"
"3883.11100","0.55686","22.79156","106.01220","-0.04162","199.90991"
"3883.21100","0.55064","22.80054","106.01866","-0.04168","199.98860"
"3883.31100","0.54446","22.82090","106.01866","-0.04173","200.16718"
"3883.41100","0.53860","22.80197","106.01866","-0.04179","200.00114"
"3883.51100","0.53368","22.77096","106.01866","-0.04184","199.72920"
"3883.61100","0.53023","22.76895","106.01866","-0.04187","199.71153"
"3883.71100","0.52644","22.78457","106.01866","-0.04191","199.84853"
"3883.81100","0.52324","22.84340","106.02980","-0.04194","200.36458"
"3883.91100","0.51942","22.87244","106.02980","-0.04197","200.61931"
"3884.01100","0.51551","22.85078","106.02980","-0.04201","200.42932"
"3884.11100","0.51163","22.79664","106.02980","-0.04205","199.95447"
"3884.21100","0.50781","22.77575","106.02980","-0.04208","199.77122"
"3884.31100","0.50416","22.78103","106.02980","-0.04212","199.81749"
"3884.41100","0.50029","22.80214","106.03743","-0.04216","200.00262"
"3884.51100","0.49684","22.85858","106.03743","-0.04219","200.49774"
"3884.61100","0.49276","22.85102","106.03743","-0.04223","200.43140"
"3884.71100","0.48972","22.82042","106.03743","-0.04226","200.16304"
"3884.81100","0.48643","22.79808","106.03743","-0.04229","199.96704"
"3884.91100","0.48364","22.81937","106.04408","-0.04231","200.15381"
"3885.01100","0.48120","22.82231","106.04408","-0.04234","200.17955"
"3885.11100","0.47820","22.86762","106.04408","-0.04237","200.57704"
"3885.21100","0.47524","22.88177","106.04408","-0.04239","200.70116"
"3885.31100","0.47165","22.85773","106.04408","-0.04243","200.49023"
"3885.41100","0.46700","22.84892","106.04408","-0.04247","200.41298"
"3885.51100","0.46181","22.87484","106.06245","-0.04252","200.64032"
"3885.61100","0.45609","22.84297","106.06245","-0.04258","200.36076"
