Repository: Mecanon/morphing_wing

File: experimental/sma_database/flexinol_isobaric_trained_200MPa.csv (part 65 of 86)
Test : Start of hold value,"200.00000",MPa
Time,Extension,Load,Temperature: Chamber 3119-600 1 1,Tensile strain (Extension),Tensile stress
(s),(mm),(N),(C),(mm/mm),(MPa)
"3792.32400","4.53695","22.74860","79.09349","0.01697","199.53305"
"3792.42400","4.53598","22.66990","79.09349","0.01697","198.84277"
"3792.52400","4.53494","22.61640","79.09349","0.01696","198.37352"
"3792.62400","4.53391","22.74562","79.09349","0.01695","199.50696"
"3792.72400","4.53293","22.70839","79.16085","0.01694","199.18039"
"3792.82400","4.53204","22.60215","79.16085","0.01693","198.24855"
"3792.92400","4.53116","22.66698","79.16085","0.01692","198.81711"
"3793.02400","4.53018","22.74697","79.16085","0.01691","199.51878"
"3793.12400","4.52905","22.67793","79.16085","0.01690","198.91316"
"3793.22400","4.52785","22.58695","79.16085","0.01689","198.11522"
"3793.32400","4.52675","22.63638","79.22907","0.01688","198.54871"
"3793.42400","4.52573","22.73503","79.22907","0.01687","199.41406"
"3793.52400","4.52477","22.69731","79.22907","0.01686","199.08319"
"3793.62400","4.52384","22.60315","79.22907","0.01685","198.25729"
"3793.72400","4.52290","22.68436","79.22907","0.01684","198.96956"
"3793.82400","4.52186","22.75788","79.29954","0.01683","199.61446"
"3793.92400","4.52064","22.62910","79.29954","0.01682","198.48488"
"3794.02400","4.51940","22.65989","79.29954","0.01680","198.75493"
"3794.12400","4.51840","22.74541","79.29954","0.01679","199.50504"
"3794.22400","4.51770","22.62012","79.29954","0.01679","198.40617"
"3794.32400","4.51719","22.71850","79.29954","0.01678","199.26907"
"3794.42400","4.51679","22.73491","79.39912","0.01678","199.41293"
"3794.52400","4.51644","22.66891","79.39912","0.01678","198.83409"
"3794.62400","4.51611","22.80486","79.39912","0.01677","200.02657"
"3794.72400","4.51581","22.74272","79.39912","0.01677","199.48145"
"3794.82400","4.51551","22.73784","79.39912","0.01677","199.43872"
"3794.92400","4.51522","22.83634","79.46262","0.01676","200.30261"
"3795.02400","4.51494","22.73142","79.46262","0.01676","199.38240"
"3795.12400","4.51463","22.83909","79.46262","0.01676","200.32678"
"3795.22400","4.51424","22.86536","79.46262","0.01675","200.55721"
"3795.32400","4.51374","22.77890","79.46262","0.01675","199.79886"
"3795.42400","4.51306","22.91560","79.46262","0.01674","200.99782"
"3795.52400","4.51215","22.84910","79.53011","0.01673","200.41457"
"3795.62400","4.51109","22.76568","79.53011","0.01672","199.68288"
"3795.72400","4.51009","22.89397","79.53011","0.01671","200.80812"
"3795.82400","4.50921","22.80467","79.53011","0.01670","200.02484"
"3795.92400","4.50845","22.73859","79.53011","0.01670","199.44522"
"3796.02400","4.50776","22.88635","79.53011","0.01669","200.74130"
"3796.12400","4.50704","22.85916","79.59858","0.01668","200.50278"
"3796.22400","4.50627","22.74940","79.59858","0.01668","199.54007"
"3796.32400","4.50537","22.84040","79.59858","0.01667","200.33826"
"3796.42400","4.50424","22.92752","79.59858","0.01666","201.10237"
"3796.52400","4.50309","22.84452","79.59858","0.01665","200.37440"
"3796.62400","4.50208","22.77043","79.66692","0.01664","199.72453"
"3796.72400","4.50120","22.90005","79.66692","0.01663","200.86143"
"3796.82400","4.50041","22.91886","79.66692","0.01662","201.02641"
"3796.92400","4.49967","22.81223","79.66692","0.01661","200.09116"
"3797.02400","4.49892","22.83427","79.66692","0.01660","200.28453"
"3797.12400","4.49806","22.96041","79.66692","0.01660","201.39090"
"3797.22400","4.49698","22.91723","79.76961","0.01659","201.01215"
"3797.32400","4.49565","22.83282","79.76961","0.01657","200.27179"
"3797.42400","4.49428","22.94094","79.76961","0.01656","201.22009"
"3797.52400","4.49321","22.94590","79.76961","0.01655","201.26364"
"3797.62400","4.49243","22.83008","79.76961","0.01654","200.24773"
"3797.72400","4.49179","22.93373","79.84241","0.01654","201.15683"
"3797.82400","4.49130","22.91139","79.84241","0.01653","200.96095"
"3797.92400","4.49085","22.83609","79.84241","0.01653","200.30046"
"3798.02400","4.49035","22.96476","79.84241","0.01652","201.42902"
"3798.12400","4.48970","22.93115","79.84241","0.01652","201.13428"
"3798.22400","4.48873","22.86621","79.84241","0.01651","200.56461"
"3798.32400","4.48718","22.97610","79.91740","0.01649","201.52850"
"3798.42400","4.48525","22.92846","79.91740","0.01647","201.11063"
"3798.52400","4.48344","22.80868","79.91740","0.01645","200.06004"
"3798.62400","4.48157","22.86048","79.91740","0.01644","200.51436"
"3798.72400","4.47909","22.91786","79.91740","0.01641","201.01764"
"3798.82400","4.47662","22.86817","79.98827","0.01639","200.58182"
"3798.92400","4.47460","22.77227","79.98827","0.01637","199.74069"
"3799.02400","4.47237","22.83476","79.98827","0.01635","200.28879"
"3799.12400","4.46988","22.89009","79.98827","0.01632","200.77411"
"3799.22400","4.46831","22.76385","79.98827","0.01631","199.66685"
"3799.32400","4.46736","22.82603","79.98827","0.01630","200.21217"
"3799.42400","4.46657","22.87344","80.05933","0.01629","200.62807"
"3799.52400","4.46580","22.77605","80.05933","0.01628","199.77383"
"3799.62400","4.46483","22.83335","80.05933","0.01627","200.27643"
"3799.72400","4.46333","22.86859","80.05933","0.01626","200.58554"
"3799.82400","4.46118","22.74005","80.05933","0.01624","199.45804"
"3799.92400","4.45917","22.77683","80.05933","0.01622","199.78064"
"3800.02400","4.45741","22.86560","80.16384","0.01620","200.55933"
"3800.12400","4.45537","22.84205","80.16384","0.01618","200.35274"
"3800.22400","4.45328","22.72611","80.16384","0.01616","199.33578"
"3800.32400","4.45167","22.72519","80.16384","0.01615","199.32771"
"3800.42400","4.45041","22.83478","80.16384","0.01613","200.28896"
"3800.52400","4.44922","22.82936","80.22998","0.01612","200.24138"
"3800.62400","4.44787","22.71294","80.22998","0.01611","199.22031"
"3800.72400","4.44636","22.75322","80.22998","0.01609","199.57356"
"3800.82400","4.44504","22.84547","80.22998","0.01608","200.38274"
"3800.92400","4.44409","22.72829","80.22998","0.01607","199.35495"
"3801.02400","4.44345","22.76150","80.29954","0.01607","199.64618"
"3801.12400","4.44297","22.83594","80.29954","0.01606","200.29910"
"3801.22400","4.44255","22.74200","80.29954","0.01606","199.47520"
"3801.32400","4.44212","22.81693","80.29954","0.01605","200.13240"
"3801.42400","4.44162","22.85623","80.29954","0.01605","200.47711"
"3801.52400","4.44100","22.73524","80.29954","0.01604","199.41589"
"3801.62400","4.44007","22.86594","80.37025","0.01603","200.56224"
"3801.72400","4.43865","22.86732","80.37025","0.01602","200.57436"
"3801.82400","4.43706","22.73664","80.37025","0.01600","199.42815"
"3801.92400","4.43560","22.75348","80.37025","0.01599","199.57588"
"3802.02400","4.43435","22.84371","80.37025","0.01598","200.36731"
"3802.12400","4.43312","22.87980","80.44169","0.01596","200.68384"
"3802.22400","4.43165","22.80875","80.44169","0.01595","200.06067"
"3802.32400","4.42992","22.71863","80.44169","0.01593","199.27022"
"3802.42400","4.42826","22.73823","80.44169","0.01592","199.44212"
"3802.52400","4.42687","22.82594","80.44169","0.01590","200.21143"
"3802.62400","4.42566","22.82213","80.44169","0.01589","200.17801"
"3802.72400","4.42435","22.71509","80.55035","0.01588","199.23911"
"3802.82400","4.42279","22.76046","80.55035","0.01586","199.63710"
"3802.92400","4.42137","22.82390","80.55035","0.01585","200.19350"
"3803.02400","4.42034","22.71199","80.55035","0.01584","199.21198"
"3803.12400","4.41954","22.79238","80.55035","0.01583","199.91705"
"3803.22400","4.41888","22.82010","80.62302","0.01583","200.16020"
"3803.32400","4.41823","22.69356","80.62302","0.01582","199.05032"
"3803.42400","4.41748","22.80317","80.62302","0.01581","200.01166"
"3803.52400","4.41658","22.81513","80.62302","0.01580","200.11664"
"3803.62400","4.41544","22.68705","80.62302","0.01579","198.99315"
"3803.72400","4.41398","22.75742","80.62302","0.01578","199.61040"
"3803.82400","4.41250","22.83557","80.69341","0.01576","200.29591"
"3803.92400","4.41119","22.76013","80.69341","0.01575","199.63419"
"3804.02400","4.41002","22.67070","80.69341","0.01574","198.84979"
"3804.12400","4.40888","22.71931","80.69341","0.01573","199.27615"
"3804.22400","4.40767","22.82448","80.69341","0.01572","200.19858"
"3804.32400","4.40627","22.83304","80.76338","0.01570","200.27371"
"3804.42400","4.40479","22.74629","80.76338","0.01569","199.51282"
"3804.52400","4.40348","22.71410","80.76338","0.01568","199.23047"
"3804.62400","4.40231","22.80392","80.76338","0.01566","200.01826"
"3804.72400","4.40118","22.85712","80.76338","0.01565","200.48492"
"3804.82400","4.39999","22.73404","80.76338","0.01564","199.40533"
"3804.92400","4.39866","22.72514","80.83244","0.01563","199.32727"
"3805.02400","4.39730","22.85505","80.83244","0.01562","200.46677"
"3805.12400","4.39614","22.77694","80.83244","0.01560","199.78166"
"3805.22400","4.39516","22.75753","80.83244","0.01560","199.61139"
"3805.32400","4.39425","22.88713","80.83244","0.01559","200.74811"
"3805.42400","4.39317","22.77037","80.90295","0.01558","199.72403"
"3805.52400","4.39170","22.75739","80.90295","0.01556","199.61015"
"3805.62400","4.38976","22.87377","80.90295","0.01554","200.63097"
"3805.72400","4.38769","22.79152","80.90295","0.01552","199.90953"
"3805.82400","4.38571","22.68276","80.90295","0.01550","198.95560"
"3805.92400","4.38343","22.66753","81.00936","0.01548","198.82198"
"3806.02400","4.38089","22.73923","81.00936","0.01546","199.45087"
"3806.12400","4.37857","22.74801","81.00936","0.01543","199.52792"
"3806.22400","4.37633","22.62031","81.00936","0.01541","198.40779"
"3806.32400","4.37407","22.64277","81.00936","0.01539","198.60484"
"3806.42400","4.37226","22.73896","81.00936","0.01537","199.44852"
"3806.52400","4.37099","22.62973","81.08176","0.01536","198.49043"
"3806.62400","4.36987","22.65446","81.08176","0.01535","198.70732"
"3806.72400","4.36843","22.75738","81.08176","0.01534","199.61006"
"3806.82400","4.36647","22.62797","81.08176","0.01532","198.47499"
"3806.92400","4.36459","22.54575","81.08176","0.01530","197.75383"
"3807.02400","4.36319","22.58674","81.14940","0.01528","198.11337"
"3807.12400","4.36210","22.64702","81.14940","0.01527","198.64206"
"3807.22400","4.36106","22.65334","81.14940","0.01526","198.69754"
"3807.32400","4.35997","22.59910","81.14940","0.01525","198.22174"
"3807.42400","4.35882","22.54317","81.14940","0.01524","197.73114"
"3807.52400","4.35780","22.52901","81.14940","0.01523","197.60698"
"3807.62400","4.35699","22.58035","81.21536","0.01522","198.05733"
"3807.72400","4.35636","22.64536","81.21536","0.01522","198.62752"
"3807.82400","4.35586","22.66290","81.21536","0.01521","198.78134"
"3807.92400","4.35548","22.60034","81.21536","0.01521","198.23265"
"3808.02400","4.35514","22.54151","81.21536","0.01521","197.71658"
"3808.12400","4.35485","22.58715","81.28329","0.01520","198.11691"
"3808.22400","4.35458","22.68824","81.28329","0.01520","199.00359"
"3808.32400","4.35434","22.72156","81.28329","0.01520","199.29591"
"3808.42400","4.35411","22.67642","81.28329","0.01520","198.89992"
"3808.52400","4.35390","22.61143","81.28329","0.01519","198.32990"
"3808.62400","4.35366","22.65215","81.28329","0.01519","198.68706"
"3808.72400","4.35344","22.74632","81.37778","0.01519","199.51306"
"3808.82400","4.35321","22.79018","81.37778","0.01519","199.89778"
"3808.92400","4.35296","22.73020","81.37778","0.01518","199.37163"
"3809.02400","4.35270","22.66887","81.37778","0.01518","198.83368"
"3809.12400","4.35240","22.74585","81.37778","0.01518","199.50893"
"3809.22400","4.35206","22.86934","81.44209","0.01518","200.59209"
"3809.32400","4.35165","22.82807","81.44209","0.01517","200.23010"
"3809.42400","4.35119","22.73707","81.44209","0.01517","199.43196"
"3809.52400","4.35071","22.81189","81.44209","0.01516","200.08820"
"3809.62400","4.35022","22.89618","81.44209","0.01516","200.82750"
"3809.72400","4.34978","22.79407","81.44209","0.01515","199.93192"
"3809.82400","4.34941","22.75862","81.50625","0.01515","199.62097"
"3809.92400","4.34909","22.89175","81.50625","0.01515","200.78862"
"3810.02400","4.34882","22.84923","81.50625","0.01514","200.41574"
"3810.12400","4.34860","22.76961","81.50625","0.01514","199.71733"
"3810.22400","4.34839","22.90178","81.50625","0.01514","200.87666"
"3810.32400","4.34820","22.89495","81.57338","0.01514","200.81671"
"3810.42400","4.34803","22.80456","81.57338","0.01514","200.02388"
"3810.52400","4.34786","22.94079","81.57338","0.01514","201.21880"
"3810.62400","4.34770","22.95172","81.57338","0.01513","201.31470"
"3810.72400","4.34754","22.86699","81.57338","0.01513","200.57149"
"3810.82400","4.34736","22.98748","81.57338","0.01513","201.62831"
"3810.92400","4.34718","23.02067","81.64044","0.01513","201.91948"
"3811.02400","4.34698","22.91535","81.64044","0.01513","200.99568"
"3811.12400","4.34675","22.99149","81.64044","0.01512","201.66348"
"3811.22400","4.34650","23.07558","81.64044","0.01512","202.40108"
"3811.32400","4.34621","22.96834","81.64044","0.01512","201.46043"
"3811.42400","4.34588","22.97645","81.74391","0.01512","201.53162"
"3811.52400","4.34548","23.10881","81.74391","0.01511","202.69252"
"3811.62400","4.34499","23.04360","81.74391","0.01511","202.12054"
"3811.72400","4.34434","22.94662","81.74391","0.01510","201.26991"
"3811.82400","4.34344","23.01026","81.74391","0.01509","201.82817"
"3811.92400","4.34222","23.10075","81.74391","0.01508","202.62186"
"3812.02400","4.34093","23.08203","81.81142","0.01507","202.45764"
"3812.12400","4.33984","23.00266","81.81142","0.01506","201.76143"
"3812.22400","4.33887","22.95867","81.81142","0.01505","201.37564"
"3812.32400","4.33794","22.96763","81.81142","0.01504","201.45425"
"3812.42400","4.33691","23.03209","81.81142","0.01503","202.01964"
"3812.52400","4.33557","23.10142","81.81142","0.01502","202.62772"
"3812.62400","4.33375","23.08507","81.87773","0.01500","202.48428"
"3812.72400","4.33194","23.00632","81.87773","0.01498","201.79356"
"3812.82400","4.33050","22.93481","81.87773","0.01497","201.16632"
"3812.92400","4.32923","22.91389","81.87773","0.01495","200.98288"
"3813.02400","4.32769","23.00635","81.87773","0.01494","201.79385"
"3813.12400","4.32563","23.00523","81.93996","0.01492","201.78404"
"3813.22400","4.32387","22.87358","81.93996","0.01490","200.62927"
"3813.32400","4.32267","22.99783","81.93996","0.01489","201.71913"
"3813.42400","4.32136","23.00749","81.93996","0.01488","201.80388"
"3813.52400","4.31959","22.87253","81.93996","0.01486","200.62006"
"3813.62400","4.31726","22.90475","81.93996","0.01484","200.90273"
"3813.72400","4.31518","22.99574","82.00694","0.01482","201.70073"
"3813.82400","4.31370","23.03773","82.00694","0.01480","202.06912"
"3813.92400","4.31235","23.01525","82.00694","0.01479","201.87189"
"3814.02400","4.31068","22.97141","82.00694","0.01477","201.48738"
"3814.12400","4.30874","22.91233","82.00694","0.01475","200.96921"
"3814.22400","4.30708","22.90004","82.10893","0.01474","200.86136"
"3814.32400","4.30579","22.93468","82.10893","0.01473","201.16525"
"3814.42400","4.30456","23.00595","82.10893","0.01471","201.79030"
"3814.52400","4.30300","23.04270","82.10893","0.01470","202.11269"
"3814.62400","4.30091","22.89509","82.10893","0.01468","200.81798"
"3814.72400","4.29899","22.91277","82.10893","0.01466","200.97305"
"3814.82400","4.29728","23.00530","82.17627","0.01464","201.78462"
"3814.92400","4.29521","22.91997","82.17627","0.01462","201.03619"
"3815.02400","4.29230","22.83641","82.17627","0.01459","200.30330"
"3815.12400","4.28959","22.80701","82.17627","0.01457","200.04541"
"3815.22400","4.28713","22.81855","82.17627","0.01454","200.14661"
"3815.32400","4.28395","22.83405","82.24838","0.01451","200.28252"
"3815.42400","4.28096","22.85200","82.24838","0.01448","200.43996"
"3815.52400","4.27808","22.79095","82.24838","0.01446","199.90456"
"3815.62400","4.27498","22.69565","82.24838","0.01443","199.06865"
"3815.72400","4.27222","22.76765","82.24838","0.01440","199.70012"
"3815.82400","4.26910","22.79755","82.24838","0.01437","199.96237"
"3815.92400","4.26612","22.74777","82.32035","0.01434","199.52580"
"3816.02400","4.26387","22.71127","82.32035","0.01432","199.20561"
"3816.12400","4.26173","22.66097","82.32035","0.01430","198.76443"
"3816.22400","4.25969","22.62496","82.32035","0.01428","198.44855"
"3816.32400","4.25803","22.59638","82.32035","0.01426","198.19794"
"3816.42400","4.25667","22.60612","82.32035","0.01425","198.28334"
"3816.52400","4.25542","22.65886","82.42931","0.01424","198.74593"
"3816.62400","4.25406","22.72975","82.42931","0.01422","199.36771"
"3816.72400","4.25256","22.66154","82.42931","0.01421","198.76942"
"3816.82400","4.25117","22.56213","82.42931","0.01419","197.89749"
"3816.92400","4.24983","22.68420","82.42931","0.01418","198.96819"
"3817.02400","4.24848","22.69737","82.50639","0.01417","199.08374"
"3817.12400","4.24715","22.59624","82.50639","0.01416","198.19667"
"3817.22400","4.24576","22.55688","82.50639","0.01414","197.85143"
"3817.32400","4.24434","22.56477","82.50639","0.01413","197.92062"
"3817.42400","4.24303","22.60597","82.50639","0.01412","198.28204"
"3817.52400","4.24189","22.64385","82.50639","0.01410","198.61430"
"3817.62400","4.24078","22.66359","82.58137","0.01409","198.78745"
"3817.72400","4.23956","22.69503","82.58137","0.01408","199.06317"
"3817.82400","4.23816","22.69248","82.58137","0.01407","199.04079"
"3817.92400","4.23662","22.69685","82.58137","0.01405","199.07915"
"3818.02400","4.23515","22.68027","82.58137","0.01404","198.93375"
"3818.12400","4.23383","22.66931","82.64985","0.01403","198.83759"
"3818.22400","4.23254","22.62446","82.64985","0.01401","198.44418"
"3818.32400","4.23104","22.56923","82.64985","0.01400","197.95975"
"3818.42400","4.22929","22.60178","82.64985","0.01398","198.24527"
"3818.52400","4.22756","22.70607","82.64985","0.01396","199.16005"
"3818.62400","4.22598","22.60860","82.64985","0.01395","198.30508"
"3818.72400","4.22450","22.53783","82.71885","0.01394","197.68437"
"3818.82400","4.22297","22.61595","82.71885","0.01392","198.36957"
"3818.92400","4.22126","22.69122","82.71885","0.01390","199.02975"
"3819.02400","4.21969","22.69580","82.71885","0.01389","199.06995"
"3819.12400","4.21847","22.65843","82.71885","0.01388","198.74213"
"3819.22400","4.21751","22.63346","82.79177","0.01387","198.52316"
"3819.32400","4.21671","22.61033","82.79177","0.01386","198.32028"
"3819.42400","4.21593","22.61564","82.79177","0.01385","198.36682"
"3819.52400","4.21508","22.61840","82.79177","0.01384","198.39107"
"3819.62400","4.21410","22.61569","82.79177","0.01383","198.36725"
"3819.72400","4.21308","22.61901","82.79177","0.01382","198.39638"
"3819.82400","4.21212","22.61407","82.89680","0.01381","198.35310"
"3819.92400","4.21132","22.62566","82.89680","0.01381","198.45474"
"3820.02400","4.21063","22.62770","82.89680","0.01380","198.47264"
"3820.12400","4.21004","22.62990","82.89680","0.01379","198.49191"
"3820.22400","4.20952","22.64186","82.89680","0.01379","198.59679"
"3820.32400","4.20902","22.67459","82.96426","0.01378","198.88388"
"3820.42400","4.20853","22.72110","82.96426","0.01378","199.29184"
"3820.52400","4.20802","22.75574","82.96426","0.01377","199.59566"
"3820.62400","4.20745","22.79611","82.96426","0.01377","199.94977"
"3820.72400","4.20676","22.77495","82.96426","0.01376","199.76421"
"3820.82400","4.20588","22.68892","83.03333","0.01375","199.00958"
"3820.92400","4.20482","22.71075","83.03333","0.01374","199.20111"
"3821.02400","4.20375","22.82831","83.03333","0.01373","200.23218"
"3821.12400","4.20271","22.77759","83.03333","0.01372","199.78735"
"3821.22400","4.20170","22.69834","83.03333","0.01371","199.09218"
"3821.32400","4.20071","22.77942","83.03333","0.01370","199.80336"
"3821.42400","4.19966","22.86780","83.10448","0.01369","200.57855"
"3821.52400","4.19836","22.90184","83.10448","0.01368","200.87718"
"3821.62400","4.19666","22.88395","83.10448","0.01366","200.72020"
"3821.72400","4.19499","22.87276","83.10448","0.01365","200.62213"
"3821.82400","4.19364","22.86443","83.10448","0.01363","200.54904"
"3821.92400","4.19238","22.88232","83.10448","0.01362","200.70592"
"3822.02400","4.19094","22.87396","83.17599","0.01361","200.63261"
"3822.12400","4.18900","22.86580","83.17599","0.01359","200.56108"
"3822.22400","4.18677","22.84979","83.17599","0.01357","200.42065"
"3822.32400","4.18489","22.82214","83.17599","0.01355","200.17805"
"3822.42400","4.18302","22.76784","83.17599","0.01353","199.70183"
"3822.52400","4.18060","22.71179","83.28607","0.01351","199.21017"
"3822.62400","4.17805","22.79332","83.28607","0.01348","199.92531"
"3822.72400","4.17602","22.83982","83.28607","0.01346","200.33315"
"3822.82400","4.17400","22.78137","83.28607","0.01344","199.82047"
"3822.92400","4.17170","22.71771","83.28607","0.01342","199.26210"
"3823.02400","4.16993","22.69373","83.28607","0.01340","199.05176"
"3823.12400","4.16874","22.68448","83.36407","0.01339","198.97064"
"3823.22400","4.16773","22.67797","83.36407","0.01338","198.91356"
"3823.32400","4.16667","22.67124","83.36407","0.01337","198.85455"
"3823.42400","4.16545","22.66864","83.36407","0.01336","198.83174"
"3823.52400","4.16410","22.68097","83.36407","0.01335","198.93987"
"3823.62400","4.16288","22.69518","83.43581","0.01334","199.06453"
"3823.72400","4.16193","22.74783","83.43581","0.01333","199.52634"
"3823.82400","4.16120","22.78794","83.43581","0.01332","199.87808"
"3823.92400","4.16060","22.81170","83.43581","0.01331","200.08647"
"3824.02400","4.16003","22.78291","83.43581","0.01331","199.83397"
"3824.12400","4.15946","22.73350","83.50518","0.01330","199.40060"
"3824.22400","4.15880","22.69641","83.50518","0.01330","199.07530"
"3824.32400","4.15801","22.75149","83.50518","0.01329","199.55844"
"3824.42400","4.15705","22.83121","83.50518","0.01328","200.25766"
"3824.52400","4.15595","22.78498","83.50518","0.01327","199.85216"
"3824.62400","4.15489","22.71297","83.50518","0.01326","199.22058"
"3824.72400","4.15397","22.75698","83.57681","0.01325","199.60655"
"3824.82400","4.15323","22.84946","83.57681","0.01324","200.41776"
"3824.92400","4.15257","22.90818","83.57681","0.01324","200.93279"
"3825.02400","4.15198","22.90739","83.57681","0.01323","200.92586"
"3825.12400","4.15136","22.84358","83.57681","0.01322","200.36615"
"3825.22400","4.15066","22.78856","83.69543","0.01322","199.88351"
"3825.32400","4.14980","22.76903","83.69543","0.01321","199.71228"
"3825.42400","4.14875","22.79620","83.69543","0.01320","199.95058"
"3825.52400","4.14758","22.82713","83.69543","0.01319","200.22182"
"3825.62400","4.14650","22.85404","83.69543","0.01318","200.45789"
"3825.72400","4.14556","22.88545","83.69543","0.01317","200.73343"
"3825.82400","4.14474","22.90413","83.76830","0.01316","200.89729"
"3825.92400","4.14396","22.92591","83.76830","0.01315","201.08829"
"3826.02400","4.14315","22.93715","83.76830","0.01314","201.18686"
"3826.12400","4.14220","22.94303","83.76830","0.01313","201.23842"
"3826.22400","4.14097","22.92696","83.76830","0.01312","201.09746"
"3826.32400","4.13952","22.91541","83.76830","0.01311","200.99622"
"3826.42400","4.13811","22.89999","83.84419","0.01309","200.86090"
"3826.52400","4.13683","22.86255","83.84419","0.01308","200.53250"
"3826.62400","4.13565","22.80295","83.84419","0.01307","200.00975"
"3826.72400","4.13444","22.73789","83.84419","0.01306","199.43913"
"3826.82400","4.13287","22.80145","83.84419","0.01304","199.99661"
"3826.92400","4.13106","22.85708","83.92244","0.01303","200.48454"
"3827.02400","4.12949","22.72563","83.92244","0.01301","199.33160"
"3827.12400","4.12822","22.68525","83.92244","0.01300","198.97737"
"3827.22400","4.12712","22.73051","83.92244","0.01299","199.37439"
"3827.32400","4.12600","22.80264","83.92244","0.01298","200.00703"
"3827.42400","4.12471","22.83965","83.92244","0.01296","200.33167"
"3827.52400","4.12336","22.85087","83.98709","0.01295","200.43005"
"3827.62400","4.12217","22.87683","83.98709","0.01294","200.65775"
"3827.72400","4.12116","22.89177","83.98709","0.01293","200.78879"
"3827.82400","4.12029","22.87744","83.98709","0.01292","200.66315"
"3827.92400","4.11945","22.87757","83.98709","0.01291","200.66432"
"3828.02400","4.11861","22.89899","84.08055","0.01290","200.85214"
"3828.12400","4.11766","22.89710","84.08055","0.01290","200.83559"
"3828.22400","4.11654","22.92005","84.08055","0.01288","201.03688"
"3828.32400","4.11531","22.91247","84.08055","0.01287","200.97043"
"3828.42400","4.11416","22.89334","84.08055","0.01286","200.80261"
"3828.52400","4.11313","22.85912","84.08055","0.01285","200.50249"
"3828.62400","4.11219","22.82223","84.15388","0.01284","200.17889"
"3828.72400","4.11121","22.83355","84.15388","0.01283","200.27815"
"3828.82400","4.11006","22.92421","84.15388","0.01282","201.07336"
"3828.92400","4.10868","22.96023","84.15388","0.01281","201.38930"
"3829.02400","4.10704","22.83409","84.15388","0.01279","200.28290"
"3829.12400","4.10558","22.81423","84.23374","0.01278","200.10875"
"3829.22400","4.10428","22.87659","84.23374","0.01277","200.65569"
"3829.32400","4.10304","22.94408","84.23374","0.01275","201.24762"
"3829.42400","4.10155","22.98300","84.23374","0.01274","201.58904"
"3829.52400","4.09975","22.98256","84.23374","0.01272","201.58522"
"3829.62400","4.09788","22.96806","84.23374","0.01270","201.45796"
"3829.72400","4.09626","22.94737","84.30505","0.01269","201.27655"
"3829.82400","4.09462","22.93038","84.30505","0.01267","201.12747"
"3829.92400","4.09244","22.89220","84.30505","0.01265","200.79257"
"3830.02400","4.08992","22.83341","84.30505","0.01263","200.27692"
"3830.12400","4.08753","22.74887","84.30505","0.01260","199.53545"
"3830.22400","4.08490","22.78241","84.37562","0.01258","199.82961"
"3830.32400","4.08186","22.86540","84.37562","0.01255","200.55753"
"3830.42400","4.07948","22.78814","84.37562","0.01252","199.87985"
"3830.52400","4.07739","22.72170","84.37562","0.01250","199.29713"
"3830.62400","4.07511","22.67672","84.37562","0.01248","198.90259"
"3830.72400","4.07337","22.66402","84.37562","0.01246","198.79123"
"3830.82400","4.07203","22.66989","84.44627","0.01245","198.84264"
"3830.92400","4.07082","22.70420","84.44627","0.01244","199.14360"
"3831.02400","4.06954","22.74888","84.44627","0.01243","199.53549"
"3831.12400","4.06808","22.80276","84.44627","0.01241","200.00813"
"3831.22400","4.06662","22.82860","84.44627","0.01240","200.23479"
"3831.32400","4.06538","22.80075","84.55018","0.01239","199.99051"
"3831.42400","4.06432","22.70914","84.55018","0.01238","199.18695"
"3831.52400","4.06334","22.68772","84.55018","0.01237","198.99902"
"3831.62400","4.06231","22.83062","84.55018","0.01236","200.25250"
"3831.72400","4.06108","22.79103","84.55018","0.01235","199.90520"
"3831.82400","4.05955","22.66941","84.55018","0.01233","198.83846"
"3831.92400","4.05812","22.80042","84.61980","0.01232","199.98759"
"3832.02400","4.05697","22.88527","84.61980","0.01231","200.73186"
"3832.12400","4.05607","22.83947","84.61980","0.01230","200.33008"
"3832.22400","4.05528","22.78578","84.61980","0.01229","199.85921"
"3832.32400","4.05452","22.75252","84.61980","0.01228","199.56744"
"3832.42400","4.05366","22.75656","84.69169","0.01227","199.60289"
"3832.52400","4.05260","22.80154","84.69169","0.01226","199.99741"
"3832.62400","4.05136","22.88531","84.69169","0.01225","200.73218"
"3832.72400","4.05016","22.92398","84.69169","0.01224","201.07137"
"3832.82400","4.04913","22.94817","84.69169","0.01223","201.28351"
"3832.92400","4.04820","22.94053","84.69169","0.01222","201.21648"
"3833.02400","4.04728","22.92645","84.76206","0.01221","201.09305"
"3833.12400","4.04626","22.87956","84.76206","0.01220","200.68170"
"3833.22400","4.04492","22.82664","84.76206","0.01219","200.21756"
"3833.32400","4.04311","22.78619","84.76206","0.01217","199.86273"
"3833.42400","4.04115","22.83728","84.76206","0.01215","200.31090"
"3833.52400","4.03937","22.92274","84.86477","0.01213","201.06050"
"3833.62400","4.03742","22.84173","84.86477","0.01212","200.34995"
"3833.72400","4.03487","22.75587","84.86477","0.01209","199.59686"
"3833.82400","4.03248","22.87792","84.86477","0.01207","200.66731"
"3833.92400","4.03071","22.92677","84.86477","0.01205","201.09583"
"3834.02400","4.02886","22.88541","84.86477","0.01203","200.73305"
"3834.12400","4.02674","22.81898","84.93400","0.01201","200.15039"
"3834.22400","4.02496","22.76826","84.93400","0.01199","199.70546"
"3834.32400","4.02359","22.74848","84.93400","0.01198","199.53204"
"3834.42400","4.02238","22.73565","84.93400","0.01197","199.41948"
"3834.52400","4.02100","22.76269","84.93400","0.01196","199.65660"
"3834.62400","4.01935","22.83668","85.00407","0.01194","200.30559"
"3834.72400","4.01766","22.88365","85.00407","0.01192","200.71761"
"3834.82400","4.01624","22.85716","85.00407","0.01191","200.48523"
"3834.92400","4.01502","22.75277","85.00407","0.01190","199.56963"
"3835.02400","4.01372","22.84578","85.00407","0.01188","200.38547"
"3835.12400","4.01204","22.87600","85.00407","0.01187","200.65053"
"3835.22400","4.01005","22.72149","85.07414","0.01185","199.29527"
"3835.32400","4.00829","22.75767","85.07414","0.01183","199.61261"
"3835.42400","4.00694","22.84375","85.07414","0.01182","200.36768"
"3835.52400","4.00564","22.85817","85.07414","0.01181","200.49413"
"3835.62400","4.00407","22.81044","85.07414","0.01179","200.07545"
"3835.72400","4.00220","22.75561","85.07414","0.01177","199.59454"
"3835.82400","4.00040","22.70967","85.14500","0.01175","199.19164"
"3835.92400","3.99883","22.70902","85.14500","0.01174","199.18593"
"3836.02400","3.99722","22.77328","85.14500","0.01172","199.74957"
"3836.12400","3.99510","22.81615","85.14500","0.01170","200.12558"
"3836.22400","3.99266","22.76059","85.14500","0.01168","199.63826"
"3836.32400","3.99030","22.67163","85.24949","0.01166","198.85789"
"3836.42400","3.98768","22.82990","85.24949","0.01163","200.24614"
"3836.52400","3.98468","22.69430","85.24949","0.01160","199.05675"
"3836.62400","3.98233","22.65256","85.24949","0.01158","198.69066"
"3836.72400","3.98045","22.71783","85.24949","0.01156","199.26320"
"3836.82400","3.97852","22.74848","85.24949","0.01154","199.53200"
"3836.92400","3.97679","22.74423","85.31928","0.01153","199.49475"
"3837.02400","3.97533","22.67722","85.31928","0.01151","198.90697"
"3837.12400","3.97400","22.61712","85.31928","0.01150","198.37982"
"3837.22400","3.97274","22.62408","85.31928","0.01149","198.44090"
"3837.32400","3.97143","22.71264","85.31928","0.01147","199.21761"
"3837.42400","3.97004","22.74639","85.39101","0.01146","199.51369"
"3837.52400","3.96878","22.64013","85.39101","0.01145","198.58168"
"3837.62400","3.96769","22.62751","85.39101","0.01144","198.47096"
"3837.72400","3.96667","22.77348","85.39101","0.01143","199.75130"
"3837.82400","3.96558","22.62697","85.39101","0.01142","198.46619"
"3837.92400","3.96437","22.76739","85.39101","0.01140","199.69786"
"3838.02400","3.96304","22.70901","85.45510","0.01139","199.18581"
"3838.12400","3.96183","22.66352","85.45510","0.01138","198.78679"
"3838.22400","3.96087","22.79788","85.45510","0.01137","199.96533"
"3838.32400","3.96001","22.77071","85.45510","0.01136","199.72697"
"3838.42400","3.95919","22.67854","85.45510","0.01135","198.91855"
"3838.52400","3.95836","22.71065","85.52050","0.01135","199.20016"
"3838.62400","3.95745","22.79686","85.52050","0.01134","199.95638"
"3838.72400","3.95640","22.84814","85.52050","0.01133","200.40611"
"3838.82400","3.95524","22.79959","85.52050","0.01132","199.98030"
"3838.92400","3.95405","22.73155","85.52050","0.01130","199.38347"
"3839.02400","3.95295","22.71235","85.52050","0.01129","199.21507"
"3839.12400","3.95195","22.76397","85.62216","0.01128","199.66788"
"3839.22400","3.95101","22.85463","85.62216","0.01127","200.46310"
"3839.32400","3.94997","22.86858","85.62216","0.01126","200.58539"
"3839.42400","3.94873","22.76900","85.62216","0.01125","199.71198"
"3839.52400","3.94724","22.69556","85.62216","0.01124","199.06779"
"3839.62400","3.94564","22.78587","85.68929","0.01122","199.85999"
"3839.72400","3.94418","22.83714","85.68929","0.01121","200.30971"
"3839.82400","3.94282","22.69939","85.68929","0.01119","199.10146"
"3839.92400","3.94137","22.81444","85.68929","0.01118","200.11057"
"3840.02400","3.93966","22.79707","85.68929","0.01116","199.95818"
"3840.12400","3.93806","22.67356","85.68929","0.01115","198.87491"
"3840.22400","3.93683","22.77936","85.75952","0.01114","199.80284"
"3840.32400","3.93570","22.81586","85.75952","0.01113","200.12305"
"3840.42400","3.93465","22.72239","85.75952","0.01112","199.30318"
"3840.52400","3.93361","22.64961","85.75952","0.01111","198.66481"
"3840.62400","3.93248","22.67836","85.75952","0.01109","198.91695"
"3840.72400","3.93117","22.76081","85.83019","0.01108","199.64014"
"3840.82400","3.92994","22.82233","85.83019","0.01107","200.17975"
"3840.92400","3.92888","22.82844","85.83019","0.01106","200.23338"
"3841.02400","3.92795","22.77722","85.83019","0.01105","199.78412"
"3841.12400","3.92711","22.72901","85.83019","0.01104","199.36124"
"3841.22400","3.92629","22.78047","85.83019","0.01103","199.81256"
"3841.32400","3.92541","22.88084","85.90096","0.01103","200.69298"
"3841.42400","3.92439","22.87818","85.90096","0.01102","200.66965"
"3841.52400","3.92311","22.79388","85.90096","0.01100","199.93019"
"3841.62400","3.92174","22.81976","85.90096","0.01099","200.15718"
"3841.72400","3.92054","22.94865","85.90096","0.01098","201.28770"
"3841.82400","3.91950","22.84697","86.00256","0.01097","200.39586"
"3841.92400","3.91853","22.87266","86.00256","0.01096","200.62120"
"3842.02400","3.91757","22.93245","86.00256","0.01095","201.14568"
"3842.12400","3.91648","22.81305","86.00256","0.01094","200.09837"
"3842.22400","3.91520","22.98283","86.00256","0.01093","201.58754"
"3842.32400","3.91378","22.88966","86.00256","0.01091","200.77032"
"3842.42400","3.91249","22.82379","86.07268","0.01090","200.19257"
"3842.52400","3.91138","22.93602","86.07268","0.01089","201.17699"
"3842.62400","3.91038","22.98554","86.07268","0.01088","201.61131"
"3842.72400","3.90936","22.92274","86.07268","0.01087","201.06052"
"3842.82400","3.90811","22.84215","86.07268","0.01086","200.35356"
"3842.92400","3.90641","22.81876","86.14384","0.01084","200.14841"
"3843.02400","3.90464","22.89137","86.14384","0.01082","200.78528"
"3843.12400","3.90315","22.95238","86.14384","0.01081","201.32048"
"3843.22400","3.90174","22.94006","86.14384","0.01080","201.21237"
"3843.32400","3.90006","22.85000","86.14384","0.01078","200.42245"
"3843.42400","3.89776","22.82418","86.14384","0.01076","200.19603"
"3843.52400","3.89543","22.93906","86.21478","0.01073","201.20360"
"3843.62400","3.89339","22.87201","86.21478","0.01071","200.61549"
"3843.72400","3.89096","22.82132","86.21478","0.01069","200.17093"
"3843.82400","3.88835","22.92776","86.21478","0.01066","201.10452"
"3843.92400","3.88653","22.87969","86.21478","0.01065","200.68285"
"3844.02400","3.88485","22.79253","86.28670","0.01063","199.91838"
"3844.12400","3.88286","22.74458","86.28670","0.01061","199.49777"
"3844.22400","3.88069","22.80009","86.28670","0.01059","199.98471"
"3844.32400","3.87896","22.88461","86.28670","0.01057","200.72606"
"3844.42400","3.87759","22.91531","86.28670","0.01056","200.99529"
"3844.52400","3.87620","22.81808","86.36131","0.01055","200.14244"
"3844.62400","3.87451","22.75965","86.36131","0.01053","199.63000"
"3844.72400","3.87275","22.83967","86.36131","0.01051","200.33189"
"3844.82400","3.87129","22.83569","86.36131","0.01050","200.29695"
"3844.92400","3.87012","22.70815","86.36131","0.01049","199.17827"
"3845.02400","3.86910","22.87620","86.36131","0.01048","200.65228"
"3845.12400","3.86804","22.79742","86.46783","0.01047","199.96130"
"3845.22400","3.86682","22.74884","86.46783","0.01046","199.53513"
"3845.32400","3.86544","22.87930","86.46783","0.01044","200.67946"
"3845.42400","3.86415","22.88381","86.46783","0.01043","200.71906"
"3845.52400","3.86305","22.81087","86.46783","0.01042","200.07919"
"3845.62400","3.86213","22.76904","86.46783","0.01041","199.71233"
"3845.72400","3.86127","22.79879","86.54059","0.01040","199.97331"
"3845.82400","3.86032","22.87676","86.54059","0.01039","200.65720"
"3845.92400","3.85911","22.94855","86.54059","0.01038","201.28688"
"3846.02400","3.85760","22.96295","86.54059","0.01037","201.41318"
"3846.12400","3.85604","22.92658","86.54059","0.01035","201.09416"
"3846.22400","3.85466","22.86831","86.60891","0.01034","200.58310"
"3846.32400","3.85335","22.83983","86.60891","0.01032","200.33322"
"3846.42400","3.85188","22.92289","86.60891","0.01031","201.06181"
"3846.52400","3.84991","23.01064","86.60891","0.01029","201.83145"
"3846.62400","3.84768","22.92698","86.60891","0.01027","201.09770"
"3846.72400","3.84562","22.86687","86.60891","0.01025","200.57045"
"3846.82400","3.84353","22.99339","86.67931","0.01023","201.68013"
"3846.92400","3.84115","22.86121","86.67931","0.01021","200.52080"
"3847.02400","3.83913","22.84198","86.67931","0.01019","200.35214"
"3847.12400","3.83749","22.91884","86.67931","0.01017","201.02628"
"3847.22400","3.83583","22.97829","86.67931","0.01015","201.54773"
"3847.32400","3.83398","22.96541","86.75275","0.01014","201.43475"
"3847.42400","3.83209","22.87828","86.75275","0.01012","200.67049"
"3847.52400","3.83053","22.81526","86.75275","0.01010","200.11777"
"3847.62400","3.82917","22.85830","86.75275","0.01009","200.49524"
"3847.72400","3.82775","22.96287","86.75275","0.01008","201.41245"
"3847.82400","3.82619","22.94283","86.75275","0.01006","201.23666"
"3847.92400","3.82455","22.81444","86.86438","0.01004","200.11053"
"3848.02400","3.82312","22.87949","86.86438","0.01003","200.68114"
"3848.12400","3.82187","22.94423","86.86438","0.01002","201.24899"
"3848.22400","3.82069","22.79123","86.86438","0.01001","199.90701"
"3848.32400","3.81946","22.93165","86.86438","0.00999","201.13863"
"3848.42400","3.81815","22.92365","86.93463","0.00998","201.06844"
"3848.52400","3.81671","22.80075","86.93463","0.00997","199.99048"
"3848.62400","3.81538","22.80670","86.93463","0.00996","200.04268"
"3848.72400","3.81418","22.89176","86.93463","0.00994","200.78873"
"3848.82400","3.81302","22.93778","86.93463","0.00993","201.19240"
"3848.92400","3.81172","22.91899","87.00359","0.00992","201.02762"
"3849.02400","3.81018","22.85142","87.00359","0.00990","200.43491"
"3849.12400","3.80854","22.79904","87.00359","0.00989","199.97546"
"3849.22400","3.80704","22.80645","87.00359","0.00987","200.04044"
"3849.32400","3.80568","22.88632","87.00359","0.00986","200.74103"
"3849.42400","3.80422","22.93334","87.00359","0.00985","201.15346"
"3849.52400","3.80230","22.86953","87.07249","0.00983","200.59377"
"3849.62400","3.79998","22.77650","87.07249","0.00981","199.77776"
"3849.72400","3.79769","22.81747","87.07249","0.00978","200.13712"
"3849.82400","3.79535","22.86911","87.07249","0.00976","200.59012"
"3849.92400","3.79264","22.73509","87.07249","0.00973","199.41452"
"3850.02400","3.79052","22.70506","87.14302","0.00971","199.15114"
"3850.12400","3.78876","22.74901","87.14302","0.00970","199.53667"
"3850.22400","3.78687","22.79969","87.14302","0.00968","199.98122"
"3850.32400","3.78469","22.81396","87.14302","0.00966","200.10637"
"3850.42400","3.78291","22.76943","87.14302","0.00964","199.71579"
"3850.52400","3.78151","22.71003","87.14302","0.00963","199.19478"
"3850.62400","3.78017","22.68674","87.24637","0.00961","198.99048"
"3850.72400","3.77864","22.75033","87.24637","0.00960","199.54820"
"3850.82400","3.77690","22.82664","87.24637","0.00958","200.21756"
"3850.92400","3.77539","22.74574","87.24637","0.00957","199.50795"
"3851.02400","3.77416","22.66579","87.24637","0.00955","198.80675"
"3851.12400","3.77310","22.79620","87.31755","0.00954","199.95059"
"3851.22400","3.77209","22.79657","87.31755","0.00953","199.95380"
"3851.32400","3.77098","22.68537","87.31755","0.00952","198.97841"
"3851.42400","3.76969","22.77108","87.31755","0.00951","199.73022"
"3851.52400","3.76835","22.87361","87.31755","0.00950","200.62952"
"3851.62400","3.76721","22.89766","87.31755","0.00949","200.84045"
"3851.72400","3.76627","22.83159","87.38906","0.00948","200.26096"
"3851.82400","3.76545","22.78450","87.38906","0.00947","199.84795"
"3851.92400","3.76464","22.78330","87.38906","0.00946","199.83739"
