Repository: Mecanon/morphing_wing

File: experimental/sma_database/flexinol_isobaric_trained_200MPa.csv (part 66 of 86)
Test : Start of hold value,"200.00000",MPa
Time,Extension,Load,Temperature: Chamber 3119-600 1 1,Tensile strain (Extension),Tensile stress
(s),(mm),(N),(C),(mm/mm),(MPa)
"3852.02400","3.76376","22.84435","87.38906","0.00945","200.37294"
"3852.12400","3.76264","22.91606","87.38906","0.00944","201.00189"
"3852.22400","3.76121","22.94495","87.45575","0.00943","201.25526"
"3852.32400","3.75974","22.89914","87.45575","0.00941","200.85344"
"3852.42400","3.75856","22.83588","87.45575","0.00940","200.29865"
"3852.52400","3.75757","22.81223","87.45575","0.00939","200.09117"
"3852.62400","3.75657","22.83775","87.45575","0.00938","200.31497"
"3852.72400","3.75543","22.91031","87.45575","0.00937","200.95145"
"3852.82400","3.75390","22.95892","87.52538","0.00936","201.37784"
"3852.92400","3.75190","22.88795","87.52538","0.00934","200.75533"
"3853.02400","3.75001","22.80666","87.52538","0.00932","200.04233"
"3853.12400","3.74837","22.96510","87.52538","0.00930","201.43202"
"3853.22400","3.74648","22.94063","87.52538","0.00928","201.21736"
"3853.32400","3.74414","22.84139","87.59773","0.00926","200.34695"
"3853.42400","3.74213","22.82015","87.59773","0.00924","200.16066"
"3853.52400","3.74064","22.87777","87.59773","0.00923","200.66603"
"3853.62400","3.73920","22.93377","87.59773","0.00921","201.15720"
"3853.72400","3.73745","22.96338","87.59773","0.00920","201.41695"
"3853.82400","3.73559","22.96623","87.59773","0.00918","201.44193"
"3853.92400","3.73410","22.94904","87.69530","0.00916","201.29117"
"3854.02400","3.73299","22.91467","87.69530","0.00915","200.98969"
"3854.12400","3.73195","22.87804","87.69530","0.00914","200.66840"
"3854.22400","3.73076","22.84293","87.69530","0.00913","200.36047"
"3854.32400","3.72924","22.86330","87.69530","0.00912","200.53911"
"3854.42400","3.72755","22.93666","87.76595","0.00910","201.18259"
"3854.52400","3.72595","22.98947","87.76595","0.00909","201.64574"
"3854.62400","3.72463","22.87005","87.76595","0.00907","200.59831"
"3854.72400","3.72342","22.84911","87.76595","0.00906","200.41463"
"3854.82400","3.72200","22.95856","87.76595","0.00905","201.37466"
"3854.92400","3.72026","22.98947","87.76595","0.00903","201.64581"
"3855.02400","3.71854","22.94787","87.83498","0.00901","201.28090"
"3855.12400","3.71715","22.88784","87.83498","0.00900","200.75436"
"3855.22400","3.71594","22.86694","87.83498","0.00899","200.57103"
"3855.32400","3.71454","22.85733","87.83498","0.00897","200.48677"
"3855.42400","3.71273","22.84762","87.83498","0.00896","200.40160"
"3855.52400","3.71076","22.86226","87.90103","0.00894","200.52997"
"3855.62400","3.70900","22.86090","87.90103","0.00892","200.51811"
"3855.72400","3.70736","22.87753","87.90103","0.00890","200.66393"
"3855.82400","3.70522","22.90627","87.90103","0.00888","200.91605"
"3855.92400","3.70244","22.89797","87.90103","0.00886","200.84323"
"3856.02400","3.69962","22.78085","87.90103","0.00883","199.81593"
"3856.12400","3.69650","22.74949","87.96627","0.00880","199.54089"
"3856.22400","3.69332","22.78234","87.96627","0.00877","199.82901"
"3856.32400","3.69080","22.81990","87.96627","0.00874","200.15848"
"3856.42400","3.68820","22.85473","87.96627","0.00872","200.46393"
"3856.52400","3.68570","22.87057","87.96627","0.00869","200.60291"
"3856.62400","3.68352","22.85796","88.06694","0.00867","200.49225"
"3856.72400","3.68126","22.80260","88.06694","0.00865","200.00670"
"3856.82400","3.67884","22.68835","88.06694","0.00863","199.00462"
"3856.92400","3.67679","22.65022","88.06694","0.00861","198.67012"
"3857.02400","3.67489","22.74611","88.06694","0.00859","199.51117"
"3857.12400","3.67288","22.79203","88.06694","0.00857","199.91396"
"3857.22400","3.67085","22.75939","88.13811","0.00855","199.62770"
"3857.32400","3.66916","22.69227","88.13811","0.00853","199.03902"
"3857.42400","3.66769","22.64528","88.13811","0.00852","198.62683"
"3857.52400","3.66615","22.60981","88.13811","0.00850","198.31567"
"3857.62400","3.66454","22.59743","88.13811","0.00849","198.20711"
"3857.72400","3.66298","22.59245","88.20407","0.00847","198.16342"
"3857.82400","3.66167","22.60887","88.20407","0.00846","198.30748"
"3857.92400","3.66062","22.60571","88.20407","0.00845","198.27975"
"3858.02400","3.65966","22.63074","88.20407","0.00844","198.49931"
"3858.12400","3.65848","22.65517","88.20407","0.00843","198.71355"
"3858.22400","3.65678","22.65364","88.20407","0.00841","198.70018"
"3858.32400","3.65483","22.68048","88.26635","0.00839","198.93553"
"3858.42400","3.65284","22.76224","88.26635","0.00837","199.65271"
"3858.52400","3.65081","22.78653","88.26635","0.00835","199.86577"
"3858.62400","3.64835","22.74011","88.26635","0.00833","199.45860"
"3858.72400","3.64602","22.67826","88.26635","0.00831","198.91608"
"3858.82400","3.64420","22.66382","88.32713","0.00829","198.78941"
"3858.92400","3.64248","22.66750","88.32713","0.00827","198.82172"
"3859.02400","3.64049","22.66747","88.32713","0.00825","198.82146"
"3859.12400","3.63864","22.67060","88.32713","0.00824","198.84886"
"3859.22400","3.63713","22.71104","88.32713","0.00822","199.20364"
"3859.32400","3.63579","22.73657","88.32713","0.00821","199.42751"
"3859.42400","3.63432","22.76745","88.38766","0.00819","199.69836"
"3859.52400","3.63239","22.83481","88.38766","0.00817","200.28926"
"3859.62400","3.63040","22.83028","88.38766","0.00816","200.24948"
"3859.72400","3.62881","22.77446","88.38766","0.00814","199.75992"
"3859.82400","3.62749","22.70833","88.38766","0.00813","199.17987"
"3859.92400","3.62605","22.67991","88.48423","0.00811","198.93057"
"3860.02400","3.62418","22.72098","88.48423","0.00809","199.29077"
"3860.12400","3.62226","22.74850","88.48423","0.00808","199.53218"
"3860.22400","3.62079","22.75775","88.48423","0.00806","199.61333"
"3860.32400","3.61950","22.75859","88.48423","0.00805","199.62073"
"3860.42400","3.61813","22.75322","88.55101","0.00804","199.57358"
"3860.52400","3.61645","22.75618","88.55101","0.00802","199.59955"
"3860.62400","3.61471","22.74600","88.55101","0.00800","199.51024"
"3860.72400","3.61360","22.72230","88.55101","0.00799","199.30235"
"3860.82400","3.61321","22.73464","88.55101","0.00799","199.41060"
"3860.92400","3.61308","22.75275","88.55101","0.00799","199.56946"
"3861.02400","3.61284","22.71277","88.61726","0.00798","199.21881"
"3861.12400","3.61263","22.74821","88.61726","0.00798","199.52966"
"3861.22400","3.61241","22.76916","88.61726","0.00798","199.71335"
"3861.32400","3.61206","22.71852","88.61726","0.00798","199.26918"
"3861.42400","3.61151","22.69823","88.61726","0.00797","199.09129"
"3861.52400","3.61071","22.75389","88.61726","0.00796","199.57944"
"3861.62400","3.60958","22.78385","88.67930","0.00795","199.84227"
"3861.72400","3.60801","22.82152","88.67930","0.00794","200.17267"
"3861.82400","3.60614","22.86018","88.67930","0.00792","200.51172"
"3861.92400","3.60426","22.87102","88.67930","0.00790","200.60684"
"3862.02400","3.60203","22.86811","88.67930","0.00788","200.58130"
"3862.12400","3.59910","22.80614","88.74235","0.00785","200.03778"
"3862.22400","3.59650","22.79168","88.74235","0.00783","199.91095"
"3862.32400","3.59458","22.77685","88.74235","0.00781","199.78085"
"3862.42400","3.59269","22.79318","88.74235","0.00779","199.92409"
"3862.52400","3.59090","22.80199","88.74235","0.00777","200.00139"
"3862.62400","3.58974","22.81474","88.74235","0.00776","200.11317"
"3862.72400","3.58931","22.78947","88.83707","0.00776","199.89156"
"3862.82400","3.58904","22.82858","88.83707","0.00775","200.23454"
"3862.92400","3.58858","22.87147","88.83707","0.00775","200.61079"
"3863.02400","3.58806","22.86271","88.83707","0.00774","200.53391"
"3863.12400","3.58747","22.83081","88.83707","0.00774","200.25410"
"3863.22400","3.58672","22.83795","88.89765","0.00773","200.31673"
"3863.32400","3.58572","22.88908","88.89765","0.00772","200.76524"
"3863.42400","3.58440","22.90784","88.89765","0.00771","200.92975"
"3863.52400","3.58296","22.92404","88.89765","0.00769","201.07191"
"3863.62400","3.58177","22.91183","88.89765","0.00768","200.96483"
"3863.72400","3.58092","22.87472","88.89765","0.00767","200.63931"
"3863.82400","3.58009","22.85917","88.95786","0.00767","200.50288"
"3863.92400","3.57896","22.84385","88.95786","0.00765","200.36852"
"3864.02400","3.57742","22.84187","88.95786","0.00764","200.35115"
"3864.12400","3.57545","22.81936","88.95786","0.00762","200.15370"
"3864.22400","3.57346","22.82530","88.95786","0.00760","200.20578"
"3864.32400","3.57175","22.81062","89.02253","0.00758","200.07706"
"3864.42400","3.57023","22.79961","89.02253","0.00757","199.98047"
"3864.52400","3.56850","22.79921","89.02253","0.00755","199.97693"
"3864.62400","3.56662","22.82571","89.02253","0.00753","200.20943"
"3864.72400","3.56500","22.85196","89.02253","0.00752","200.43962"
"3864.82400","3.56352","22.85962","89.02253","0.00750","200.50687"
"3864.92400","3.56170","22.85757","89.08856","0.00749","200.48886"
"3865.02400","3.55905","22.81178","89.08856","0.00746","200.08722"
"3865.12400","3.55623","22.79155","89.08856","0.00743","199.90979"
"3865.22400","3.55361","22.80242","89.08856","0.00741","200.00516"
"3865.32400","3.55056","22.80979","89.08856","0.00738","200.06979"
"3865.42400","3.54793","22.78455","89.18348","0.00735","199.84836"
"3865.52400","3.54576","22.77757","89.18348","0.00733","199.78712"
"3865.62400","3.54345","22.74918","89.18348","0.00731","199.53818"
"3865.72400","3.54121","22.75386","89.18348","0.00729","199.57918"
"3865.82400","3.53922","22.75731","89.18348","0.00727","199.60941"
"3865.92400","3.53717","22.74713","89.18348","0.00725","199.52013"
"3866.02400","3.53473","22.73811","89.24173","0.00722","199.44101"
"3866.12400","3.53254","22.75868","89.24173","0.00720","199.62146"
"3866.22400","3.53077","22.77715","89.24173","0.00719","199.78351"
"3866.32400","3.52890","22.78387","89.24173","0.00717","199.84239"
"3866.42400","3.52674","22.78111","89.24173","0.00715","199.81825"
"3866.52400","3.52467","22.78256","89.24173","0.00713","199.83093"
"3866.62400","3.52284","22.75662","89.31459","0.00711","199.60339"
"3866.72400","3.52084","22.71828","89.31459","0.00709","199.26712"
"3866.82400","3.51833","22.71343","89.31459","0.00707","199.22458"
"3866.92400","3.51578","22.69976","89.31459","0.00704","199.10469"
"3867.02400","3.51294","22.68058","89.31459","0.00701","198.93643"
"3867.12400","3.50903","22.67458","89.38743","0.00697","198.88380"
"3867.22400","3.50539","22.71528","89.38743","0.00694","199.24081"
"3867.32400","3.50127","22.72478","89.38743","0.00690","199.32410"
"3867.42400","3.49792","22.67118","89.38743","0.00687","198.85399"
"3867.52400","3.49451","22.64745","89.38743","0.00683","198.64583"
"3867.62400","3.49140","22.59566","89.38743","0.00680","198.19159"
"3867.72400","3.48861","22.61012","89.48917","0.00678","198.31841"
"3867.82400","3.48560","22.63425","89.48917","0.00675","198.53006"
"3867.92400","3.48339","22.66197","89.48917","0.00673","198.77324"
"3868.02400","3.48156","22.69898","89.48917","0.00671","199.09787"
"3868.12400","3.47947","22.70877","89.48917","0.00669","199.18369"
"3868.22400","3.47723","22.70844","89.55840","0.00667","199.18083"
"3868.32400","3.47543","22.69156","89.55840","0.00665","199.03278"
"3868.42400","3.47381","22.66942","89.55840","0.00663","198.83853"
"3868.52400","3.47193","22.65382","89.55840","0.00661","198.70172"
"3868.62400","3.46961","22.63007","89.55840","0.00659","198.49344"
"3868.72400","3.46756","22.60467","89.55840","0.00657","198.27063"
"3868.82400","3.46560","22.62950","89.62884","0.00655","198.48843"
"3868.92400","3.46313","22.67155","89.62884","0.00653","198.85725"
"3869.02400","3.46048","22.70230","89.62884","0.00650","199.12694"
"3869.12400","3.45854","22.73142","89.62884","0.00648","199.38239"
"3869.22400","3.45659","22.72098","89.62884","0.00646","199.29076"
"3869.32400","3.45424","22.69538","89.69878","0.00644","199.06628"
"3869.42400","3.45207","22.66656","89.69878","0.00642","198.81348"
"3869.52400","3.45046","22.64686","89.69878","0.00640","198.64066"
"3869.62400","3.44881","22.62478","89.69878","0.00639","198.44699"
"3869.72400","3.44679","22.60271","89.69878","0.00637","198.25340"
"3869.82400","3.44473","22.61165","89.69878","0.00635","198.33185"
"3869.92400","3.44315","22.61116","89.76778","0.00633","198.32756"
"3870.02400","3.44185","22.63608","89.76778","0.00632","198.54614"
"3870.12400","3.44043","22.66219","89.76778","0.00631","198.77513"
"3870.22400","3.43870","22.68871","89.76778","0.00629","199.00774"
"3870.32400","3.43696","22.69641","89.76778","0.00627","199.07526"
"3870.42400","3.43564","22.72523","89.83447","0.00626","199.32805"
"3870.52400","3.43459","22.73516","89.83447","0.00625","199.41516"
"3870.62400","3.43360","22.71412","89.83447","0.00624","199.23058"
"3870.72400","3.43249","22.70513","89.83447","0.00623","199.15178"
"3870.82400","3.43105","22.70361","89.83447","0.00622","199.13841"
"3870.92400","3.42933","22.69788","89.93281","0.00620","199.08817"
"3871.02400","3.42770","22.72371","89.93281","0.00618","199.31479"
"3871.12400","3.42631","22.76909","89.93281","0.00617","199.71280"
"3871.22400","3.42494","22.79043","89.93281","0.00616","199.89999"
"3871.32400","3.42322","22.79427","89.93281","0.00614","199.93364"
"3871.42400","3.42097","22.79677","89.93281","0.00612","199.95557"
"3871.52400","3.41873","22.76080","90.00065","0.00610","199.64008"
"3871.62400","3.41655","22.76851","90.00065","0.00608","199.70764"
"3871.72400","3.41372","22.78286","90.00065","0.00605","199.83357"
"3871.82400","3.41079","22.78711","90.00065","0.00602","199.87086"
"3871.92400","3.40821","22.76627","90.00065","0.00599","199.68803"
"3872.02400","3.40521","22.73259","90.00065","0.00596","199.39262"
"3872.12400","3.40236","22.67922","90.06938","0.00594","198.92451"
"3872.22400","3.39990","22.60107","90.06938","0.00591","198.23906"
"3872.32400","3.39719","22.57042","90.06938","0.00589","197.97015"
"3872.42400","3.39461","22.58590","90.06938","0.00586","198.10597"
"3872.52400","3.39242","22.60622","90.06938","0.00584","198.28423"
"3872.62400","3.39029","22.60335","90.13621","0.00582","198.25903"
"3872.72400","3.38843","22.61648","90.13621","0.00580","198.37419"
"3872.82400","3.38704","22.61623","90.13621","0.00579","198.37199"
"3872.92400","3.38578","22.61553","90.13621","0.00578","198.36589"
"3873.02400","3.38457","22.59908","90.13621","0.00576","198.22154"
"3873.12400","3.38327","22.60102","90.20277","0.00575","198.23856"
"3873.22400","3.38179","22.59387","90.20277","0.00574","198.17590"
"3873.32400","3.38032","22.60641","90.20277","0.00572","198.28590"
"3873.42400","3.37899","22.61080","90.20277","0.00571","198.32439"
"3873.52400","3.37774","22.64424","90.20277","0.00570","198.61769"
"3873.62400","3.37648","22.67484","90.20277","0.00569","198.88611"
"3873.72400","3.37511","22.69598","90.29839","0.00567","199.07150"
"3873.82400","3.37358","22.71958","90.29839","0.00566","199.27850"
"3873.92400","3.37204","22.72781","90.29839","0.00564","199.35074"
"3874.02400","3.37056","22.71394","90.29839","0.00563","199.22908"
"3874.12400","3.36905","22.71071","90.29839","0.00561","199.20070"
"3874.22400","3.36726","22.69660","90.36167","0.00560","199.07698"
"3874.32400","3.36527","22.67039","90.36167","0.00558","198.84706"
"3874.42400","3.36367","22.67577","90.36167","0.00556","198.89421"
"3874.52400","3.36229","22.68412","90.36167","0.00555","198.96753"
"3874.62400","3.36088","22.71151","90.36167","0.00553","199.20776"
"3874.72400","3.35925","22.71761","90.36167","0.00552","199.26120"
"3874.82400","3.35752","22.73447","90.43055","0.00550","199.40909"
"3874.92400","3.35598","22.76346","90.43055","0.00549","199.66344"
"3875.02400","3.35460","22.79260","90.43055","0.00547","199.91899"
"3875.12400","3.35323","22.81719","90.43055","0.00546","200.13464"
"3875.22400","3.35163","22.82824","90.43055","0.00544","200.23155"
"3875.32400","3.34974","22.84484","90.49856","0.00543","200.37721"
"3875.42400","3.34795","22.86784","90.49856","0.00541","200.57896"
"3875.52400","3.34638","22.84666","90.49856","0.00539","200.39319"
"3875.62400","3.34490","22.81671","90.49856","0.00538","200.13046"
"3875.72400","3.34325","22.80630","90.49856","0.00536","200.03911"
"3875.82400","3.34158","22.82457","90.49856","0.00535","200.19937"
"3875.92400","3.34028","22.84348","90.56476","0.00533","200.36526"
"3876.02400","3.33933","22.84068","90.56476","0.00532","200.34067"
"3876.12400","3.33852","22.85505","90.56476","0.00532","200.46677"
"3876.22400","3.33777","22.89387","90.56476","0.00531","200.80722"
"3876.32400","3.33691","22.90758","90.56476","0.00530","200.92749"
"3876.42400","3.33590","22.92254","90.56476","0.00529","201.05876"
"3876.52400","3.33446","22.91554","90.66867","0.00528","200.99731"
"3876.62400","3.33291","22.86106","90.66867","0.00526","200.51949"
"3876.72400","3.33152","22.82158","90.66867","0.00525","200.17316"
"3876.82400","3.33027","22.79187","90.66867","0.00524","199.91260"
"3876.92400","3.32895","22.77608","90.66867","0.00522","199.77414"
"3877.02400","3.32735","22.78059","90.73371","0.00521","199.81361"
"3877.12400","3.32510","22.76737","90.73371","0.00519","199.69769"
"3877.22400","3.32295","22.74992","90.73371","0.00516","199.54460"
"3877.32400","3.32100","22.71379","90.73371","0.00515","199.22777"
"3877.42400","3.31862","22.69473","90.73371","0.00512","199.06055"
"3877.52400","3.31577","22.67944","90.80120","0.00509","198.92644"
"3877.62400","3.31365","22.68599","90.80120","0.00507","198.98389"
"3877.72400","3.31150","22.67190","90.80120","0.00505","198.86029"
"3877.82400","3.30863","22.68157","90.80120","0.00503","198.94510"
"3877.92400","3.30614","22.69094","90.80120","0.00500","199.02734"
"3878.02400","3.30403","22.72689","90.80120","0.00498","199.34264"
"3878.12400","3.30136","22.74017","90.86842","0.00495","199.45912"
"3878.22400","3.29853","22.70213","90.86842","0.00493","199.12544"
"3878.32400","3.29641","22.67616","90.86842","0.00491","198.89764"
"3878.42400","3.29433","22.68467","90.86842","0.00489","198.97229"
"3878.52400","3.29227","22.69930","90.86842","0.00487","199.10060"
"3878.62400","3.29072","22.70991","90.86842","0.00485","199.19373"
"3878.72400","3.28967","22.72924","90.93605","0.00484","199.36324"
"3878.82400","3.28876","22.78785","90.93605","0.00483","199.87729"
"3878.92400","3.28778","22.84393","90.93605","0.00482","200.36922"
"3879.02400","3.28662","22.86308","90.93605","0.00481","200.53714"
"3879.12400","3.28516","22.87524","90.93605","0.00480","200.64383"
"3879.22400","3.28358","22.85845","91.04010","0.00478","200.49654"
"3879.32400","3.28218","22.86923","91.04010","0.00477","200.59109"
"3879.42400","3.28099","22.84402","91.04010","0.00476","200.36998"
"3879.52400","3.27982","22.81656","91.04010","0.00474","200.12915"
"3879.62400","3.27837","22.81098","91.04010","0.00473","200.08017"
"3879.72400","3.27646","22.81298","91.04010","0.00471","200.09775"
"3879.82400","3.27450","22.80607","91.10813","0.00469","200.03711"
"3879.92400","3.27290","22.79445","91.10813","0.00468","199.93521"
"3880.02400","3.27151","22.78276","91.10813","0.00466","199.83266"
"3880.12400","3.27002","22.75213","91.10813","0.00465","199.56400"
"3880.22400","3.26843","22.73059","91.10813","0.00463","199.37512"
"3880.32400","3.26690","22.71734","91.17857","0.00462","199.25891"
"3880.42400","3.26558","22.70684","91.17857","0.00461","199.16679"
"3880.52400","3.26440","22.71462","91.17857","0.00459","199.23503"
"3880.62400","3.26318","22.74303","91.17857","0.00458","199.48422"
"3880.72400","3.26164","22.76808","91.17857","0.00457","199.70389"
"3880.82400","3.25978","22.81303","91.17857","0.00455","200.09816"
"3880.92400","3.25800","22.81968","91.24366","0.00453","200.15652"
"3881.02400","3.25649","22.83759","91.24366","0.00452","200.31358"
"3881.12400","3.25508","22.83140","91.24366","0.00450","200.25931"
"3881.22400","3.25343","22.79210","91.24366","0.00449","199.91461"
"3881.32400","3.25158","22.78405","91.24366","0.00447","199.84396"
"3881.42400","3.24979","22.79565","91.24366","0.00445","199.94571"
"3881.52400","3.24822","22.83087","91.34053","0.00444","200.25470"
"3881.62400","3.24689","22.82565","91.34053","0.00442","200.20891"
"3881.72400","3.24567","22.77072","91.34053","0.00441","199.72708"
"3881.82400","3.24453","22.75345","91.34053","0.00440","199.57561"
"3881.92400","3.24346","22.74757","91.34053","0.00439","199.52402"
"3882.02400","3.24254","22.78229","91.40288","0.00438","199.82852"
"3882.12400","3.24169","22.82716","91.40288","0.00437","200.22211"
"3882.22400","3.24087","22.88222","91.40288","0.00437","200.70505"
"3882.32400","3.24006","22.93774","91.40288","0.00436","201.19202"
"3882.42400","3.23923","22.94286","91.40288","0.00435","201.23692"
"3882.52400","3.23826","22.90357","91.40288","0.00434","200.89233"
"3882.62400","3.23715","22.85147","91.46158","0.00433","200.43539"
"3882.72400","3.23593","22.84626","91.46158","0.00432","200.38965"
"3882.82400","3.23469","22.90154","91.46158","0.00431","200.87457"
"3882.92400","3.23347","22.97384","91.46158","0.00429","201.50868"
"3883.02400","3.23209","22.99441","91.46158","0.00428","201.68909"
"3883.12400","3.23044","22.96766","91.52876","0.00426","201.45450"
"3883.22400","3.22843","22.92942","91.52876","0.00424","201.11905"
"3883.32400","3.22623","22.93890","91.52876","0.00422","201.20219"
"3883.42400","3.22408","22.89198","91.52876","0.00420","200.79066"
"3883.52400","3.22215","22.88182","91.52876","0.00418","200.70157"
"3883.62400","3.22014","22.87805","91.52876","0.00416","200.66850"
"3883.72400","3.21806","22.86971","91.59344","0.00414","200.59538"
"3883.82400","3.21610","22.89251","91.59344","0.00412","200.79535"
"3883.92400","3.21372","22.92876","91.59344","0.00410","201.11327"
"3884.02400","3.21109","22.94035","91.59344","0.00408","201.21497"
"3884.12400","3.20868","22.89965","91.59344","0.00405","200.85797"
"3884.22400","3.20605","22.85223","91.68691","0.00403","200.44202"
"3884.32400","3.20312","22.83938","91.68691","0.00400","200.32933"
"3884.42400","3.20061","22.82169","91.68691","0.00397","200.17410"
"3884.52400","3.19858","22.82254","91.68691","0.00395","200.18161"
"3884.62400","3.19683","22.85746","91.68691","0.00394","200.48792"
"3884.72400","3.19513","22.90366","91.68691","0.00392","200.89316"
"3884.82400","3.19382","22.96484","91.75258","0.00391","201.42972"
"3884.92400","3.19264","22.99146","91.75258","0.00390","201.66324"
"3885.02400","3.19143","22.96885","91.75258","0.00388","201.46497"
"3885.12400","3.18989","22.91591","91.75258","0.00387","201.00058"
"3885.22400","3.18808","22.90020","91.75258","0.00385","200.86276"
"3885.32400","3.18651","22.97095","91.82194","0.00384","201.48329"
"3885.42400","3.18520","23.00813","91.82194","0.00382","201.80942"
"3885.52400","3.18392","22.97556","91.82194","0.00381","201.52380"
"3885.62400","3.18234","22.88627","91.82194","0.00380","200.74059"
"3885.72400","3.18006","22.84970","91.82194","0.00377","200.41982"
"3885.82400","3.17770","22.86946","91.82194","0.00375","200.59319"
"3885.92400","3.17599","22.90038","91.89259","0.00373","200.86433"
"3886.02400","3.17472","22.99091","91.89259","0.00372","201.65839"
"3886.12400","3.17313","23.04506","91.89259","0.00371","202.13341"
"3886.22400","3.17114","23.02088","91.89259","0.00369","201.92131"
"3886.32400","3.16950","22.94219","91.89259","0.00367","201.23108"
"3886.42400","3.16813","22.89409","91.96552","0.00366","200.80919"
"3886.52400","3.16664","22.92818","91.96552","0.00364","201.10823"
"3886.62400","3.16471","22.99451","91.96552","0.00363","201.69002"
"3886.72400","3.16240","23.00550","91.96552","0.00360","201.78642"
"3886.82400","3.16057","22.96340","91.96552","0.00358","201.41708"
"3886.92400","3.15883","22.93107","91.96552","0.00357","201.13354"
"3887.02400","3.15655","22.92101","92.03347","0.00355","201.04529"
"3887.12400","3.15392","22.92941","92.03347","0.00352","201.11902"
"3887.22400","3.15213","22.99204","92.03347","0.00350","201.66829"
"3887.32400","3.15111","23.02959","92.03347","0.00349","201.99767"
"3887.42400","3.15027","22.95625","92.03347","0.00348","201.35437"
"3887.52400","3.14923","22.93901","92.13708","0.00347","201.20316"
"3887.62400","3.14745","22.99174","92.13708","0.00346","201.66570"
"3887.72400","3.14557","23.05893","92.13708","0.00344","202.25504"
"3887.82400","3.14414","23.07599","92.13708","0.00342","202.40468"
"3887.92400","3.14269","23.01107","92.13708","0.00341","201.83527"
"3888.02400","3.14089","22.95246","92.20696","0.00339","201.32112"
"3888.12400","3.13853","22.94077","92.20696","0.00337","201.21858"
"3888.22400","3.13622","23.00036","92.20696","0.00335","201.74132"
"3888.32400","3.13394","23.05091","92.20696","0.00333","202.18471"
"3888.42400","3.13062","23.05761","92.20696","0.00329","202.24347"
"3888.52400","3.12756","23.02620","92.20696","0.00326","201.96796"
"3888.62400","3.12528","22.94836","92.27850","0.00324","201.28522"
"3888.72400","3.12281","22.89715","92.27850","0.00322","200.83598"
"3888.82400","3.11981","22.88204","92.27850","0.00319","200.70351"
"3888.92400","3.11646","22.92712","92.27850","0.00316","201.09888"
"3889.02400","3.11267","22.96828","92.27850","0.00312","201.45990"
"3889.12400","3.10903","22.99987","92.34807","0.00308","201.73700"
"3889.22400","3.10494","23.02111","92.34807","0.00304","201.92329"
"3889.32400","3.10211","22.99069","92.34807","0.00302","201.65645"
"3889.42400","3.09991","22.96284","92.34807","0.00299","201.41222"
"3889.52400","3.09737","22.90837","92.34807","0.00297","200.93446"
"3889.62400","3.09525","22.86829","92.34807","0.00295","200.58290"
"3889.72400","3.09313","22.87747","92.41500","0.00293","200.66341"
"3889.82400","3.09061","22.93721","92.41500","0.00290","201.18738"
"3889.92400","3.08820","22.97118","92.41500","0.00288","201.48537"
"3890.02400","3.08575","22.98358","92.41500","0.00286","201.59410"
"3890.12400","3.08269","22.93299","92.41500","0.00283","201.15042"
"3890.22400","3.08002","22.88945","92.51797","0.00280","200.76849"
"3890.32400","3.07798","22.82237","92.51797","0.00278","200.18008"
"3890.42400","3.07613","22.81400","92.51797","0.00276","200.10670"
"3890.52400","3.07424","22.87578","92.51797","0.00274","200.64857"
"3890.62400","3.07167","22.93232","92.51797","0.00272","201.14452"
"3890.72400","3.06883","22.97968","92.51797","0.00269","201.55994"
"3890.82400","3.06572","22.96830","92.58656","0.00266","201.46008"
"3890.92400","3.06275","22.90872","92.58656","0.00263","200.93755"
"3891.02400","3.05940","22.84217","92.58656","0.00260","200.35382"
"3891.12400","3.05660","22.81228","92.58656","0.00257","200.09163"
"3891.22400","3.05477","22.84905","92.58656","0.00256","200.41411"
"3891.32400","3.05354","22.93383","92.58656","0.00254","201.15771"
"3891.42400","3.05290","22.95904","92.66082","0.00254","201.37891"
"3891.52400","3.05283","22.96622","92.66082","0.00254","201.44186"
"3891.62400","3.05282","22.97842","92.66082","0.00254","201.54889"
"3891.72400","3.05281","23.01705","92.66082","0.00254","201.88765"
"3891.82400","3.05280","22.98977","92.66082","0.00254","201.64838"
"3891.92400","3.05280","23.01342","92.73305","0.00254","201.85583"
"3892.02400","3.05279","23.03721","92.73305","0.00254","202.06451"
"3892.12400","3.05279","23.04703","92.73305","0.00254","202.15068"
"3892.22400","3.05278","23.10202","92.73305","0.00254","202.63297"
"3892.32400","3.05277","23.13376","92.73305","0.00254","202.91139"
"3892.42400","3.05276","23.17231","92.73305","0.00254","203.24948"
"3892.52400","3.05275","23.19602","92.80119","0.00254","203.45746"
"3892.62400","3.05273","23.24596","92.80119","0.00254","203.89549"
"3892.72400","3.05272","23.26543","92.80119","0.00254","204.06627"
"3892.82400","3.05270","23.25651","92.80119","0.00254","203.98801"
"3892.92400","3.05268","23.26347","92.80119","0.00254","204.04909"
"3893.02400","3.05266","23.26176","92.90185","0.00254","204.03413"
"3893.12400","3.05264","23.28440","92.90185","0.00253","204.23268"
"3893.22400","3.05261","23.31185","92.90185","0.00253","204.47340"
"3893.32400","3.05258","23.33471","92.90185","0.00253","204.67400"
"3893.42400","3.05254","23.34288","92.90185","0.00253","204.74564"
"3893.52400","3.05250","23.34128","92.90185","0.00253","204.73157"
"3893.62400","3.05246","23.32848","92.97147","0.00253","204.61931"
"3893.72400","3.05241","23.31825","92.97147","0.00253","204.52957"
"3893.82400","3.05236","23.33056","92.97147","0.00253","204.63754"
"3893.92400","3.05230","23.36095","92.97147","0.00253","204.90413"
"3894.02400","3.05222","23.35480","92.97147","0.00253","204.85016"
"3894.12400","3.05214","23.36466","93.04066","0.00253","204.93668"
"3894.22400","3.05204","23.38976","93.04066","0.00253","205.15683"
"3894.32400","3.05192","23.40394","93.04066","0.00253","205.28117"
"3894.42400","3.05175","23.44817","93.04066","0.00253","205.66916"
"3894.52400","3.05156","23.45795","93.04066","0.00252","205.75496"
"3894.62400","3.05133","23.45703","93.04066","0.00252","205.74689"
"3894.72400","3.05107","23.45495","93.10772","0.00252","205.72858"
"3894.82400","3.05080","23.45439","93.10772","0.00252","205.72372"
"3894.92400","3.05049","23.46410","93.10772","0.00251","205.80888"
"3895.02400","3.05015","23.47010","93.10772","0.00251","205.86150"
"3895.12400","3.04979","23.47530","93.10772","0.00251","205.90707"
"3895.22400","3.04939","23.49516","93.17676","0.00250","206.08128"
"3895.32400","3.04900","23.47257","93.17676","0.00250","205.88319"
"3895.42400","3.04857","23.46856","93.17676","0.00250","205.84801"
"3895.52400","3.04810","23.44327","93.17676","0.00249","205.62614"
"3895.62400","3.04754","23.43533","93.17676","0.00249","205.55653"
"3895.72400","3.04680","23.44846","93.17676","0.00248","205.67168"
"3895.82400","3.04560","23.42758","93.24522","0.00247","205.48854"
"3895.92400","3.04313","23.43279","93.24522","0.00244","205.53429"
"3896.02400","3.03966","23.40367","93.24522","0.00241","205.27884"
"3896.12400","3.03489","23.37107","93.24522","0.00236","204.99284"
"3896.22400","3.02862","23.29285","93.24522","0.00230","204.30681"
"3896.32400","3.02146","23.24636","93.34730","0.00223","203.89906"
"3896.42400","3.01358","23.20105","93.34730","0.00215","203.50157"
"3896.52400","3.00612","23.13081","93.34730","0.00208","202.88547"
"3896.62400","3.00051","23.09753","93.34730","0.00203","202.59360"
"3896.72400","2.99627","23.07248","93.34730","0.00199","202.37392"
"3896.82400","2.99147","23.03938","93.34730","0.00194","202.08356"
"3896.92400","2.98704","23.03334","93.41326","0.00190","202.03059"
"3897.02400","2.98173","23.00746","93.41326","0.00184","201.80357"
"3897.12400","2.97635","22.99043","93.41326","0.00179","201.65417"
"3897.22400","2.97058","22.97667","93.41326","0.00174","201.53351"
"3897.32400","2.96441","22.90590","93.41326","0.00168","200.91275"
"3897.42400","2.95838","22.86855","93.47919","0.00162","200.58513"
"3897.52400","2.95381","22.86378","93.47919","0.00157","200.54329"
"3897.62400","2.94966","22.82894","93.47919","0.00153","200.23776"
"3897.72400","2.94557","22.82383","93.47919","0.00149","200.19289"
"3897.82400","2.94098","22.83903","93.47919","0.00145","200.32626"
"3897.92400","2.93528","22.79669","93.54349","0.00139","199.95483"
"3898.02400","2.92927","22.76581","93.54349","0.00133","199.68402"
"3898.12400","2.92278","22.74586","93.54349","0.00127","199.50899"
"3898.22400","2.91606","22.69840","93.54349","0.00121","199.09277"
"3898.32400","2.90969","22.69709","93.54349","0.00114","199.08122"
"3898.42400","2.90486","22.73189","93.54349","0.00110","199.38651"
"3898.52400","2.90115","22.73550","93.61034","0.00106","199.41814"
"3898.62400","2.89729","22.71666","93.61034","0.00102","199.25291"
"3898.72400","2.89374","22.72847","93.61034","0.00099","199.35649"
"3898.82400","2.88926","22.71451","93.61034","0.00095","199.23402"
"3898.92400","2.88407","22.70963","93.61034","0.00089","199.19124"
"3899.02400","2.87799","22.70894","93.70789","0.00084","199.18521"
"3899.12400","2.87187","22.69806","93.70789","0.00078","199.08980"
"3899.22400","2.86530","22.67112","93.70789","0.00071","198.85342"
"3899.32400","2.85846","22.62864","93.70789","0.00065","198.48091"
"3899.42400","2.85149","22.59894","93.70789","0.00058","198.22032"
"3899.52400","2.84338","22.56448","93.70789","0.00050","197.91808"
"3899.62400","2.83433","22.51107","93.77258","0.00041","197.44960"
"3899.72400","2.82471","22.45861","93.77258","0.00032","196.98952"
"3899.82400","2.81501","22.42263","93.77258","0.00022","196.67393"
"3899.92400","2.80666","22.37262","93.77258","0.00014","196.23521"
"3900.02400","2.79893","22.32958","93.77258","0.00007","195.85776"
"3900.12400","2.79109","22.28186","93.83643","-0.00001","195.43919"
"3900.22400","2.78338","22.25146","93.83643","-0.00008","195.17250"
"3900.32400","2.77518","22.22177","93.83643","-0.00016","194.91208"
"3900.42400","2.76704","22.18794","93.83643","-0.00024","194.61540"
"3900.52400","2.75999","22.18792","93.83643","-0.00031","194.61522"
"3900.62400","2.75341","22.12823","93.83643","-0.00038","194.09164"
"3900.72400","2.74641","22.10299","93.90289","-0.00044","193.87027"
"3900.82400","2.73917","22.09195","93.90289","-0.00051","193.77347"
"3900.92400","2.73159","22.05960","93.90289","-0.00059","193.48967"
"3901.02400","2.72376","22.01344","93.90289","-0.00066","193.08476"
"3901.12400","2.71656","21.98296","93.90289","-0.00073","192.81749"
"3901.22400","2.71039","21.94248","93.96671","-0.00079","192.46237"
"3901.32400","2.70489","21.97120","93.96671","-0.00085","192.71436"
"3901.42400","2.69911","21.99387","93.96671","-0.00090","192.91315"
"3901.52400","2.69353","21.98748","93.96671","-0.00096","192.85713"
"3901.62400","2.68817","22.04423","93.96671","-0.00101","193.35490"
"3901.72400","2.68253","22.08748","93.96671","-0.00107","193.73419"
"3901.82400","2.67665","22.10936","94.03175","-0.00112","193.92615"
"3901.92400","2.67132","22.11841","94.03175","-0.00117","194.00552"
"3902.02400","2.66670","22.09404","94.03175","-0.00122","193.79179"
"3902.12400","2.66237","22.04662","94.03175","-0.00126","193.37584"
"3902.22400","2.65846","21.99550","94.03175","-0.00130","192.92746"
"3902.32400","2.65430","21.97847","94.13319","-0.00134","192.77805"
"3902.42400","2.65040","21.93584","94.13319","-0.00138","192.40416"
"3902.52400","2.64639","21.93491","94.13319","-0.00142","192.39597"
"3902.62400","2.64273","21.94562","94.13319","-0.00145","192.48997"
"3902.72400","2.63856","21.96486","94.13319","-0.00149","192.65872"
"3902.82400","2.63453","22.01671","94.13319","-0.00153","193.11351"
"3902.92400","2.62993","22.04544","94.19990","-0.00158","193.36549"
"3903.02400","2.62595","22.05500","94.19990","-0.00162","193.44933"
"3903.12400","2.62208","22.09176","94.19990","-0.00165","193.77177"
"3903.22400","2.61928","22.11787","94.19990","-0.00168","194.00075"
"3903.32400","2.61651","22.11238","94.19990","-0.00171","193.95259"
"3903.42400","2.61374","22.07029","94.26445","-0.00174","193.58345"
"3903.52400","2.61170","22.01637","94.26445","-0.00175","193.11047"
"3903.62400","2.60987","22.00477","94.26445","-0.00177","193.00874"
"3903.72400","2.60779","22.04122","94.26445","-0.00179","193.32848"
"3903.82400","2.60582","22.07510","94.26445","-0.00181","193.62564"
"3903.92400","2.60439","22.13641","94.26445","-0.00183","194.16338"
"3904.02400","2.60319","22.13901","94.32334","-0.00184","194.18622"
"3904.12400","2.60208","22.15205","94.32334","-0.00185","194.30060"
"3904.22400","2.60081","22.18003","94.32334","-0.00186","194.54599"
"3904.32400","2.59938","22.19416","94.32334","-0.00187","194.66992"
"3904.42400","2.59820","22.22033","94.32334","-0.00189","194.89944"
"3904.52400","2.59736","22.23271","94.38309","-0.00189","195.00804"
"3904.62400","2.59674","22.24137","94.38309","-0.00190","195.08408"
"3904.72400","2.59623","22.25750","94.38309","-0.00191","195.22554"
"3904.82400","2.59580","22.23475","94.38309","-0.00191","195.02599"
"3904.92400","2.59542","22.23884","94.38309","-0.00191","195.06180"
"3905.02400","2.59506","22.22269","94.38309","-0.00192","194.92023"
"3905.12400","2.59473","22.23339","94.48159","-0.00192","195.01407"
"3905.22400","2.59440","22.26707","94.48159","-0.00192","195.30943"
"3905.32400","2.59404","22.36209","94.48159","-0.00193","196.14291"
"3905.42400","2.59364","22.42743","94.48159","-0.00193","196.71603"
"3905.52400","2.59312","22.47208","94.48159","-0.00194","197.10760"
"3905.62400","2.59245","22.45063","94.55045","-0.00194","196.91948"
"3905.72400","2.59161","22.38383","94.55045","-0.00195","196.33359"
"3905.82400","2.59068","22.34996","94.55045","-0.00196","196.03653"
"3905.92400","2.58984","22.35532","94.55045","-0.00197","196.08350"
"3906.02400","2.58919","22.41863","94.55045","-0.00197","196.63885"
"3906.12400","2.58866","22.51106","94.55045","-0.00198","197.44957"
"3906.22400","2.58824","22.53924","94.61697","-0.00198","197.69669"
"3906.32400","2.58791","22.52202","94.61697","-0.00199","197.54572"
"3906.42400","2.58761","22.46815","94.61697","-0.00199","197.07317"
"3906.52400","2.58735","22.44773","94.61697","-0.00199","196.89410"
"3906.62400","2.58711","22.48936","94.61697","-0.00199","197.25916"
"3906.72400","2.58688","22.57723","94.68145","-0.00200","198.02991"
"3906.82400","2.58662","22.66505","94.68145","-0.00200","198.80025"
"3906.92400","2.58634","22.71282","94.68145","-0.00200","199.21919"
"3907.02400","2.58602","22.70433","94.68145","-0.00200","199.14474"
"3907.12400","2.58563","22.67893","94.68145","-0.00201","198.92200"
"3907.22400","2.58513","22.65094","94.68145","-0.00201","198.67650"
"3907.32400","2.58446","22.63733","94.74474","-0.00202","198.55711"
"3907.42400","2.58356","22.65775","94.74474","-0.00203","198.73615"
"3907.52400","2.58259","22.66777","94.74474","-0.00204","198.82410"
"3907.62400","2.58175","22.71875","94.74474","-0.00205","199.27126"
"3907.72400","2.58109","22.76812","94.74474","-0.00205","199.70428"
"3907.82400","2.58056","22.81191","94.84684","-0.00206","200.08838"
"3907.92400","2.58015","22.82380","94.84684","-0.00206","200.19263"
"3908.02400","2.57983","22.86112","94.84684","-0.00206","200.51999"
"3908.12400","2.57954","22.88181","94.84684","-0.00207","200.70148"
"3908.22400","2.57925","22.90947","94.84684","-0.00207","200.94405"
"3908.32400","2.57898","22.91112","94.84684","-0.00207","200.95854"
"3908.42400","2.57873","22.91388","94.91460","-0.00208","200.98279"
"3908.52400","2.57846","22.92808","94.91460","-0.00208","201.10730"
"3908.62400","2.57816","22.93821","94.91460","-0.00208","201.19617"
"3908.72400","2.57779","22.95189","94.91460","-0.00208","201.31618"
"3908.82400","2.57736","22.94292","94.91460","-0.00209","201.23750"
"3908.92400","2.57680","22.90769","94.98602","-0.00209","200.92850"
"3909.02400","2.57616","22.88493","94.98602","-0.00210","200.72881"
"3909.12400","2.57543","22.87660","94.98602","-0.00211","200.65581"
"3909.22400","2.57471","22.85112","94.98602","-0.00211","200.43231"
"3909.32400","2.57402","22.87255","94.98602","-0.00212","200.62021"
"3909.42400","2.57341","22.91162","94.98602","-0.00213","200.96298"
"3909.52400","2.57289","22.96783","95.05322","-0.00213","201.45599"
"3909.62400","2.57245","23.02966","95.05322","-0.00214","201.99826"
"3909.72400","2.57206","23.08038","95.05322","-0.00214","202.44313"
"3909.82400","2.57172","23.10100","95.05322","-0.00214","202.62404"
"3909.92400","2.57138","23.10713","95.05322","-0.00215","202.67778"
"3910.02400","2.57102","23.04238","95.12129","-0.00215","202.10983"
"3910.12400","2.57066","22.98710","95.12129","-0.00215","201.62503"
"3910.22400","2.57026","22.98261","95.12129","-0.00216","201.58559"
"3910.32400","2.56980","23.04531","95.12129","-0.00216","202.13556"
"3910.42400","2.56921","23.12034","95.12129","-0.00217","202.79364"
"3910.52400","2.56842","23.15283","95.12129","-0.00218","203.07864"
"3910.62400","2.56738","23.12663","95.22652","-0.00219","202.84886"
"3910.72400","2.56622","23.04904","95.22652","-0.00220","202.16829"
"3910.82400","2.56508","22.98533","95.22652","-0.00221","201.60951"
"3910.92400","2.56418","22.99969","95.22652","-0.00222","201.73543"
"3911.02400","2.56345","23.05268","95.22652","-0.00222","202.20026"
"3911.12400","2.56281","23.08794","95.29109","-0.00223","202.50949"
"3911.22400","2.56218","23.07883","95.29109","-0.00224","202.42961"
"3911.32400","2.56141","23.05594","95.29109","-0.00224","202.22882"
"3911.42400","2.56040","23.01348","95.29109","-0.00225","201.85641"
