Repository: Mecanon/morphing_wing

File: experimental/sma_database/flexinol_isobaric_trained_200MPa.csv (part 67 of 86)
Test : Start of hold value,"200.00000",MPa
Time,Extension,Load,Temperature: Chamber 3119-600 1 1,Tensile strain (Extension),Tensile stress
(s),(mm),(N),(C),(mm/mm),(MPa)
"3911.52400","2.55906","23.00580","95.29109","-0.00227","201.78899"
"3911.62400","2.55756","23.01230","95.29109","-0.00228","201.84604"
"3911.72400","2.55616","22.99662","95.35809","-0.00230","201.70847"
"3911.82400","2.55489","23.00329","95.35809","-0.00231","201.76697"
"3911.92400","2.55348","23.03354","95.35809","-0.00232","202.03233"
"3912.02400","2.55166","23.03954","95.35809","-0.00234","202.08499"
"3912.12400","2.54948","23.04631","95.35809","-0.00236","202.14435"
"3912.22400","2.54737","23.03417","95.35809","-0.00238","202.03784"
"3912.32400","2.54526","23.03803","95.42573","-0.00240","202.07170"
"3912.42400","2.54260","23.07234","95.42573","-0.00243","202.37268"
"3912.52400","2.53969","23.10764","95.42573","-0.00246","202.68228"
"3912.62400","2.53693","23.11960","95.42573","-0.00248","202.78720"
"3912.72400","2.53362","23.09300","95.42573","-0.00251","202.55386"
"3912.82400","2.53047","23.06456","95.49516","-0.00255","202.30444"
"3912.92400","2.52751","23.05827","95.49516","-0.00257","202.24922"
"3913.02400","2.52449","23.04324","95.49516","-0.00260","202.11737"
"3913.12400","2.52200","23.00302","95.49516","-0.00263","201.76465"
"3913.22400","2.51957","22.94540","95.49516","-0.00265","201.25925"
"3913.32400","2.51711","22.95641","95.49516","-0.00268","201.35582"
"3913.42400","2.51498","23.00245","95.60101","-0.00270","201.75958"
"3913.52400","2.51292","23.02581","95.60101","-0.00272","201.96452"
"3913.62400","2.51080","23.01062","95.60101","-0.00274","201.83128"
"3913.72400","2.50865","23.01831","95.60101","-0.00276","201.89874"
"3913.82400","2.50677","23.02513","95.60101","-0.00278","201.95859"
"3913.92400","2.50466","23.02389","95.67204","-0.00280","201.94765"
"3914.02400","2.50218","23.01098","95.67204","-0.00282","201.83443"
"3914.12400","2.49987","22.99973","95.67204","-0.00284","201.73576"
"3914.22400","2.49766","22.99314","95.67204","-0.00286","201.67799"
"3914.32400","2.49491","22.93237","95.67204","-0.00289","201.14497"
"3914.42400","2.49199","22.88141","95.67204","-0.00292","200.69800"
"3914.52400","2.48922","22.83638","95.74177","-0.00295","200.30296"
"3914.62400","2.48587","22.84485","95.74177","-0.00298","200.37729"
"3914.72400","2.48284","22.81740","95.74177","-0.00301","200.13649"
"3914.82400","2.48004","22.82102","95.74177","-0.00304","200.16824"
"3914.92400","2.47708","22.80100","95.74177","-0.00306","199.99269"
"3915.02400","2.47479","22.82223","95.80527","-0.00309","200.17888"
"3915.12400","2.47273","22.85285","95.80527","-0.00311","200.44745"
"3915.22400","2.47027","22.90937","95.80527","-0.00313","200.94322"
"3915.32400","2.46802","22.92531","95.80527","-0.00315","201.08305"
"3915.42400","2.46621","22.97094","95.80527","-0.00317","201.48323"
"3915.52400","2.46426","22.98112","95.80527","-0.00319","201.57257"
"3915.62400","2.46179","22.98255","95.87145","-0.00321","201.58510"
"3915.72400","2.45948","22.97798","95.87145","-0.00324","201.54497"
"3915.82400","2.45741","22.98834","95.87145","-0.00326","201.63588"
"3915.92400","2.45490","22.99376","95.87145","-0.00328","201.68346"
"3916.02400","2.45203","22.98159","95.87145","-0.00331","201.57669"
"3916.12400","2.44944","22.99889","95.97426","-0.00333","201.72839"
"3916.22400","2.44617","22.94652","95.97426","-0.00337","201.26906"
"3916.32400","2.44258","22.89824","95.97426","-0.00340","200.84557"
"3916.42400","2.43898","22.85055","95.97426","-0.00344","200.42728"
"3916.52400","2.43495","22.85330","95.97426","-0.00347","200.45143"
"3916.62400","2.43141","22.84157","95.97426","-0.00351","200.34856"
"3916.72400","2.42754","22.82923","96.04520","-0.00355","200.24026"
"3916.82400","2.42470","22.79668","96.04520","-0.00357","199.95476"
"3916.92400","2.42172","22.77594","96.04520","-0.00360","199.77289"
"3917.02400","2.41893","22.81724","96.04520","-0.00363","200.13510"
"3917.12400","2.41662","22.85131","96.04520","-0.00365","200.43396"
"3917.22400","2.41391","22.85694","96.11781","-0.00368","200.48334"
"3917.32400","2.41118","22.84551","96.11781","-0.00371","200.38304"
"3917.42400","2.40891","22.82597","96.11781","-0.00373","200.21172"
"3917.52400","2.40634","22.84553","96.11781","-0.00375","200.38327"
"3917.62400","2.40350","22.88048","96.11781","-0.00378","200.68983"
"3917.72400","2.40106","22.92252","96.11781","-0.00380","201.05853"
"3917.82400","2.39829","22.95719","96.18908","-0.00383","201.36267"
"3917.92400","2.39513","22.96325","96.18908","-0.00386","201.41583"
"3918.02400","2.39232","22.97898","96.18908","-0.00389","201.55374"
"3918.12400","2.38906","22.92487","96.18908","-0.00392","201.07912"
"3918.22400","2.38620","22.91074","96.18908","-0.00395","200.95525"
"3918.32400","2.38384","22.94482","96.26055","-0.00397","201.25412"
"3918.42400","2.38126","22.95030","96.26055","-0.00400","201.30219"
"3918.52400","2.37895","22.95549","96.26055","-0.00402","201.34775"
"3918.62400","2.37718","22.96037","96.26055","-0.00404","201.39053"
"3918.72400","2.37542","22.97228","96.26055","-0.00405","201.49501"
"3918.82400","2.37342","22.93053","96.26055","-0.00407","201.12881"
"3918.92400","2.37147","22.92706","96.36362","-0.00409","201.09839"
"3919.02400","2.36975","22.93140","96.36362","-0.00411","201.13640"
"3919.12400","2.36800","22.93818","96.36362","-0.00413","201.19589"
"3919.22400","2.36584","22.92571","96.36362","-0.00415","201.08653"
"3919.32400","2.36349","22.91407","96.36362","-0.00417","200.98445"
"3919.42400","2.36134","22.91940","96.43203","-0.00419","201.03122"
"3919.52400","2.35901","22.97492","96.43203","-0.00421","201.51819"
"3919.62400","2.35603","22.98366","96.43203","-0.00424","201.59479"
"3919.72400","2.35318","22.97598","96.43203","-0.00427","201.52747"
"3919.82400","2.35005","22.94600","96.43203","-0.00430","201.26454"
"3919.92400","2.34632","22.93060","96.43203","-0.00434","201.12946"
"3920.02400","2.34261","22.91425","96.50095","-0.00437","200.98602"
"3920.12400","2.33862","22.92130","96.50095","-0.00441","201.04788"
"3920.22400","2.33522","22.96064","96.50095","-0.00444","201.39287"
"3920.32400","2.33151","22.96852","96.50095","-0.00448","201.46204"
"3920.42400","2.32870","22.96506","96.50095","-0.00451","201.43167"
"3920.52400","2.32601","22.94883","96.56957","-0.00453","201.28935"
"3920.62400","2.32326","22.94184","96.56957","-0.00456","201.22806"
"3920.72400","2.32096","22.95594","96.56957","-0.00458","201.35165"
"3920.82400","2.31849","22.96167","96.56957","-0.00461","201.40196"
"3920.92400","2.31571","22.93828","96.56957","-0.00463","201.19675"
"3921.02400","2.31354","22.88197","96.56957","-0.00466","200.70284"
"3921.12400","2.31140","22.84518","96.63806","-0.00468","200.38020"
"3921.22400","2.30859","22.84242","96.63806","-0.00470","200.35602"
"3921.32400","2.30597","22.84318","96.63806","-0.00473","200.36264"
"3921.42400","2.30370","22.84696","96.63806","-0.00475","200.39580"
"3921.52400","2.30080","22.83237","96.63806","-0.00478","200.26787"
"3921.62400","2.29774","22.83837","96.74152","-0.00481","200.32045"
"3921.72400","2.29493","22.90820","96.74152","-0.00484","200.93297"
"3921.82400","2.29161","22.95144","96.74152","-0.00487","201.31216"
"3921.92400","2.28879","22.91322","96.74152","-0.00490","200.97696"
"3922.02400","2.28578","22.86526","96.74152","-0.00493","200.55627"
"3922.12400","2.28250","22.83622","96.74152","-0.00496","200.30162"
"3922.22400","2.28012","22.85985","96.80720","-0.00498","200.50885"
"3922.32400","2.27769","22.87157","96.80720","-0.00500","200.61168"
"3922.42400","2.27485","22.90083","96.80720","-0.00503","200.86833"
"3922.52400","2.27241","22.95978","96.80720","-0.00506","201.38535"
"3922.62400","2.26976","22.98348","96.80720","-0.00508","201.59325"
"3922.72400","2.26654","22.86568","96.87420","-0.00511","200.55997"
"3922.82400","2.26343","22.83982","96.87420","-0.00514","200.33321"
"3922.92400","2.25944","22.93400","96.87420","-0.00518","201.15926"
"3923.02400","2.25534","22.98911","96.87420","-0.00522","201.64258"
"3923.12400","2.25064","22.97316","96.87420","-0.00527","201.50272"
"3923.22400","2.24587","22.90971","96.87420","-0.00531","200.94617"
"3923.32400","2.24121","22.80864","96.94099","-0.00536","200.05969"
"3923.42400","2.23696","22.84895","96.94099","-0.00540","200.41324"
"3923.52400","2.23272","22.87476","96.94099","-0.00544","200.63963"
"3923.62400","2.22914","22.88659","96.94099","-0.00548","200.74339"
"3923.72400","2.22563","22.82361","96.94099","-0.00551","200.19095"
"3923.82400","2.22252","22.75826","97.00674","-0.00554","199.61774"
"3923.92400","2.21946","22.86875","97.00674","-0.00557","200.58691"
"3924.02400","2.21686","22.91093","97.00674","-0.00560","200.95689"
"3924.12400","2.21410","22.81137","97.00674","-0.00562","200.08360"
"3924.22400","2.21088","22.77421","97.00674","-0.00565","199.75769"
"3924.32400","2.20809","22.82005","97.00674","-0.00568","200.15977"
"3924.42400","2.20509","22.90574","97.10417","-0.00571","200.91141"
"3924.52400","2.20161","22.88700","97.10417","-0.00574","200.74702"
"3924.62400","2.19836","22.76308","97.10417","-0.00578","199.66008"
"3924.72400","2.19491","22.82338","97.10417","-0.00581","200.18896"
"3924.82400","2.19207","22.92086","97.10417","-0.00584","201.04399"
"3924.92400","2.18875","22.83830","97.17183","-0.00587","200.31981"
"3925.02400","2.18517","22.79606","97.17183","-0.00590","199.94937"
"3925.12400","2.18229","22.82079","97.17183","-0.00593","200.16623"
"3925.22400","2.17909","22.91946","97.17183","-0.00596","201.03172"
"3925.32400","2.17640","22.87982","97.17183","-0.00599","200.68404"
"3925.42400","2.17393","22.76111","97.17183","-0.00601","199.64278"
"3925.52400","2.17111","22.87397","97.23960","-0.00604","200.63274"
"3925.62400","2.16846","22.84493","97.23960","-0.00607","200.37798"
"3925.72400","2.16527","22.76753","97.23960","-0.00610","199.69911"
"3925.82400","2.16090","22.84690","97.23960","-0.00614","200.39526"
"3925.92400","2.15679","22.88193","97.23960","-0.00618","200.70255"
"3926.02400","2.15237","22.76781","97.30614","-0.00622","199.70160"
"3926.12400","2.14852","22.75182","97.30614","-0.00626","199.56129"
"3926.22400","2.14492","22.83042","97.30614","-0.00630","200.25073"
"3926.32400","2.14151","22.70598","97.30614","-0.00633","199.15923"
"3926.42400","2.13697","22.69154","97.30614","-0.00637","199.03261"
"3926.52400","2.13318","22.77025","97.30614","-0.00641","199.72299"
"3926.62400","2.12966","22.74455","97.36853","-0.00644","199.49757"
"3926.72400","2.12706","22.64948","97.36853","-0.00647","198.66365"
"3926.82400","2.12483","22.77876","97.36853","-0.00649","199.79758"
"3926.92400","2.12267","22.74609","97.36853","-0.00651","199.51108"
"3927.02400","2.12079","22.73561","97.36853","-0.00653","199.41911"
"3927.12400","2.11882","22.86465","97.36853","-0.00655","200.55098"
"3927.22400","2.11615","22.80303","97.45916","-0.00658","200.01050"
"3927.32400","2.11282","22.74693","97.45916","-0.00661","199.51843"
"3927.42400","2.10981","22.86537","97.45916","-0.00664","200.55725"
"3927.52400","2.10644","22.90986","97.45916","-0.00667","200.94749"
"3927.62400","2.10337","22.79794","97.45916","-0.00670","199.96581"
"3927.72400","2.10081","22.83389","97.52036","-0.00672","200.28113"
"3927.82400","2.09833","22.86864","97.52036","-0.00675","200.58598"
"3927.92400","2.09627","22.76228","97.52036","-0.00677","199.65305"
"3928.02400","2.09408","22.78480","97.52036","-0.00679","199.85060"
"3928.12400","2.09123","22.86825","97.52036","-0.00682","200.58253"
"3928.22400","2.08816","22.77565","97.58423","-0.00685","199.77036"
"3928.32400","2.08570","22.72849","97.58423","-0.00687","199.35663"
"3928.42400","2.08335","22.83061","97.58423","-0.00689","200.25243"
"3928.52400","2.08105","22.85882","97.58423","-0.00692","200.49980"
"3928.62400","2.07918","22.74783","97.58423","-0.00694","199.52632"
"3928.72400","2.07756","22.79411","97.58423","-0.00695","199.93219"
"3928.82400","2.07601","22.86068","97.64400","-0.00697","200.51610"
"3928.92400","2.07439","22.76925","97.64400","-0.00698","199.71420"
"3929.02400","2.07277","22.88192","97.64400","-0.00700","200.70241"
"3929.12400","2.07079","22.93270","97.64400","-0.00702","201.14783"
"3929.22400","2.06783","22.83218","97.64400","-0.00705","200.26613"
"3929.32400","2.06401","22.83096","97.70270","-0.00708","200.25548"
"3929.42400","2.06044","22.90380","97.70270","-0.00712","200.89439"
"3929.52400","2.05686","22.85550","97.70270","-0.00715","200.47067"
"3929.62400","2.05383","22.79172","97.70270","-0.00718","199.91125"
"3929.72400","2.05096","22.83316","97.70270","-0.00721","200.27473"
"3929.82400","2.04843","22.79676","97.70270","-0.00723","199.95546"
"3929.92400","2.04551","22.72750","97.79745","-0.00726","199.34799"
"3930.02400","2.04129","22.81178","97.79745","-0.00730","200.08725"
"3930.12400","2.03763","22.88215","97.79745","-0.00734","200.70445"
"3930.22400","2.03440","22.80285","97.79745","-0.00737","200.00887"
"3930.32400","2.03197","22.83286","97.79745","-0.00739","200.27211"
"3930.42400","2.03023","22.92295","97.79745","-0.00741","201.06235"
"3930.52400","2.02855","22.87138","97.85843","-0.00743","200.60999"
"3930.62400","2.02669","22.94127","97.85843","-0.00745","201.22304"
"3930.72400","2.02510","22.97342","97.85843","-0.00746","201.50505"
"3930.82400","2.02349","22.90290","97.85843","-0.00748","200.88644"
"3930.92400","2.02104","22.97860","97.85843","-0.00750","201.55046"
"3931.02400","2.01730","23.02373","97.91809","-0.00754","201.94626"
"3931.12400","2.01411","22.94704","97.91809","-0.00757","201.27365"
"3931.22400","2.01096","22.89560","97.91809","-0.00760","200.82245"
"3931.32400","2.00797","22.98202","97.91809","-0.00763","201.58043"
"3931.42400","2.00581","22.96378","97.91809","-0.00765","201.42041"
"3931.52400","2.00365","22.91664","97.97961","-0.00767","201.00700"
"3931.62400","2.00145","22.98733","97.97961","-0.00769","201.62697"
"3931.72400","1.99955","22.98736","97.97961","-0.00771","201.62730"
"3931.82400","1.99717","22.92401","97.97961","-0.00773","201.07164"
"3931.92400","1.99359","22.95926","97.97961","-0.00777","201.38083"
"3932.02400","1.99064","22.99463","97.97961","-0.00780","201.69106"
"3932.12400","1.98857","22.96374","98.04470","-0.00782","201.42010"
"3932.22400","1.98622","22.91474","98.04470","-0.00784","200.99028"
"3932.32400","1.98404","22.97231","98.04470","-0.00786","201.49527"
"3932.42400","1.98257","23.03267","98.04470","-0.00788","202.02467"
"3932.52400","1.98135","23.03625","98.04470","-0.00789","202.05608"
"3932.62400","1.98004","23.04800","98.04470","-0.00790","202.15913"
"3932.72400","1.97778","22.94102","98.14475","-0.00792","201.22083"
"3932.82400","1.97418","23.02699","98.14475","-0.00796","201.97490"
"3932.92400","1.97003","22.96931","98.14475","-0.00800","201.46896"
"3933.02400","1.96499","22.87201","98.14475","-0.00805","200.61554"
"3933.12400","1.95915","23.02601","98.14475","-0.00810","201.96626"
"3933.22400","1.95308","22.78046","98.21111","-0.00816","199.81250"
"3933.32400","1.94664","22.95873","98.21111","-0.00822","201.37616"
"3933.42400","1.94064","22.87364","98.21111","-0.00828","200.62979"
"3933.52400","1.93559","22.80543","98.21111","-0.00833","200.03152"
"3933.62400","1.93089","23.00686","98.21111","-0.00838","201.79831"
"3933.72400","1.92588","22.82309","98.21111","-0.00843","200.18639"
"3933.82400","1.92074","22.94987","98.27685","-0.00848","201.29846"
"3933.92400","1.91549","22.97889","98.27685","-0.00853","201.55295"
"3934.02400","1.90990","22.79989","98.27685","-0.00858","199.98294"
"3934.12400","1.90369","22.96389","98.27685","-0.00864","201.42143"
"3934.22400","1.89744","22.81450","98.27685","-0.00870","200.11107"
"3934.32400","1.89183","22.80827","98.34504","-0.00876","200.05644"
"3934.42400","1.88641","22.96069","98.34504","-0.00881","201.39333"
"3934.52400","1.88134","22.72919","98.34504","-0.00886","199.36278"
"3934.62400","1.87554","22.92030","98.34504","-0.00892","201.03903"
"3934.72400","1.86881","22.88006","98.34504","-0.00898","200.68613"
"3934.82400","1.86174","22.70054","98.34504","-0.00905","199.11148"
"3934.92400","1.85421","22.88447","98.41589","-0.00912","200.72479"
"3935.02400","1.84690","22.67891","98.41589","-0.00920","198.92177"
"3935.12400","1.84092","22.70900","98.41589","-0.00925","199.18568"
"3935.22400","1.83560","22.77808","98.41589","-0.00931","199.79160"
"3935.32400","1.83019","22.59077","98.41589","-0.00936","198.14870"
"3935.42400","1.82533","22.81788","98.52602","-0.00940","200.14075"
"3935.52400","1.81970","22.64832","98.52602","-0.00946","198.65350"
"3935.62400","1.81370","22.65842","98.52602","-0.00952","198.74205"
"3935.72400","1.80743","22.74123","98.52602","-0.00958","199.46841"
"3935.82400","1.80144","22.57632","98.52602","-0.00964","198.02199"
"3935.92400","1.79630","22.78791","98.52602","-0.00969","199.87782"
"3936.02400","1.79153","22.63526","98.59823","-0.00973","198.53894"
"3936.12400","1.78727","22.70912","98.59823","-0.00978","199.18674"
"3936.22400","1.78260","22.73372","98.59823","-0.00982","199.40253"
"3936.32400","1.77789","22.58262","98.59823","-0.00987","198.07722"
"3936.42400","1.77273","22.75853","98.59823","-0.00992","199.62016"
"3936.52400","1.76709","22.60012","98.59823","-0.00997","198.23073"
"3936.62400","1.76122","22.59910","98.67082","-0.01003","198.22177"
"3936.72400","1.75524","22.66380","98.67082","-0.01009","198.78922"
"3936.82400","1.74982","22.47642","98.67082","-0.01014","197.14571"
"3936.92400","1.74546","22.66289","98.67082","-0.01018","198.78131"
"3937.02400","1.74141","22.58073","98.67082","-0.01022","198.06061"
"3937.12400","1.73820","22.58752","98.74340","-0.01025","198.12019"
"3937.22400","1.73438","22.72510","98.74340","-0.01029","199.32692"
"3937.32400","1.73129","22.54870","98.74340","-0.01032","197.77968"
"3937.42400","1.72756","22.62987","98.74340","-0.01036","198.49162"
"3937.52400","1.72384","22.67279","98.74340","-0.01039","198.86809"
"3937.62400","1.71969","22.46739","98.74340","-0.01043","197.06653"
"3937.72400","1.71563","22.67974","98.81989","-0.01047","198.92909"
"3937.82400","1.71148","22.52933","98.81989","-0.01051","197.60980"
"3937.92400","1.70756","22.52213","98.81989","-0.01055","197.54666"
"3938.02400","1.70380","22.68912","98.81989","-0.01059","199.01132"
"3938.12400","1.70018","22.59666","98.81989","-0.01062","198.20038"
"3938.22400","1.69710","22.52527","98.93013","-0.01065","197.57422"
"3938.32400","1.69366","22.71565","98.93013","-0.01069","199.24406"
"3938.42400","1.69121","22.48741","98.93013","-0.01071","197.24207"
"3938.52400","1.68855","22.63346","98.93013","-0.01074","198.52313"
"3938.62400","1.68532","22.65151","98.93013","-0.01077","198.68146"
"3938.72400","1.68266","22.50022","99.00488","-0.01079","197.35446"
"3938.82400","1.67937","22.59366","99.00488","-0.01082","198.17406"
"3938.92400","1.67546","22.72300","99.00488","-0.01086","199.30849"
"3939.02400","1.67123","22.50953","99.00488","-0.01090","197.43616"
"3939.12400","1.66654","22.64783","99.00488","-0.01095","198.64917"
"3939.22400","1.66168","22.57214","99.00488","-0.01100","197.98531"
"3939.32400","1.65726","22.46180","99.07814","-0.01104","197.01749"
"3939.42400","1.65285","22.61650","99.07814","-0.01108","198.37437"
"3939.52400","1.64916","22.50828","99.07814","-0.01112","197.42519"
"3939.62400","1.64570","22.48784","99.07814","-0.01115","197.24586"
"3939.72400","1.64297","22.61152","99.07814","-0.01118","198.33067"
"3939.82400","1.64063","22.44392","99.14759","-0.01120","196.86063"
"3939.92400","1.63796","22.57499","99.14759","-0.01123","198.01031"
"3940.02400","1.63576","22.57079","99.14759","-0.01125","197.97342"
"3940.12400","1.63374","22.47232","99.14759","-0.01127","197.10974"
"3940.22400","1.63119","22.57205","99.14759","-0.01129","197.98450"
"3940.32400","1.62847","22.69279","99.14759","-0.01132","199.04353"
"3940.42400","1.62581","22.48489","99.21191","-0.01135","197.22002"
"3940.52400","1.62283","22.70560","99.21191","-0.01137","199.15585"
"3940.62400","1.61986","22.64520","99.21191","-0.01140","198.62607"
"3940.72400","1.61676","22.63441","99.21191","-0.01143","198.53143"
"3940.82400","1.61327","22.78930","99.21191","-0.01147","199.89003"
"3940.92400","1.61030","22.67965","99.30029","-0.01150","198.92831"
"3941.02400","1.60704","22.66757","99.30029","-0.01153","198.82234"
"3941.12400","1.60402","22.83666","99.30029","-0.01156","200.30542"
"3941.22400","1.60130","22.67176","99.30029","-0.01158","198.85909"
"3941.32400","1.59831","22.76997","99.30029","-0.01161","199.72047"
"3941.42400","1.59587","22.79426","99.30029","-0.01164","199.93358"
"3941.52400","1.59372","22.64482","99.36243","-0.01166","198.62277"
"3941.62400","1.59083","22.85563","99.36243","-0.01169","200.47188"
"3941.72400","1.58799","22.71540","99.36243","-0.01171","199.24190"
"3941.82400","1.58522","22.69629","99.36243","-0.01174","199.07420"
"3941.92400","1.58154","22.84396","99.36243","-0.01178","200.36945"
"3942.02400","1.57809","22.63455","99.41955","-0.01181","198.53271"
"3942.12400","1.57387","22.79572","99.41955","-0.01185","199.94638"
"3942.22400","1.57005","22.72309","99.41955","-0.01189","199.30930"
"3942.32400","1.56556","22.69175","99.41955","-0.01193","199.03444"
"3942.42400","1.56173","22.82835","99.41955","-0.01197","200.23257"
"3942.52400","1.55775","22.63119","99.41955","-0.01201","198.50325"
"3942.62400","1.55440","22.76602","99.48091","-0.01204","199.68585"
"3942.72400","1.55132","22.74648","99.48091","-0.01207","199.51447"
"3942.82400","1.54819","22.66063","99.48091","-0.01210","198.76149"
"3942.92400","1.54601","22.76471","99.48091","-0.01212","199.67439"
"3943.02400","1.54374","22.56028","99.48091","-0.01214","197.88124"
"3943.12400","1.54115","22.71726","99.55302","-0.01217","199.25818"
"3943.22400","1.53907","22.70393","99.55302","-0.01219","199.14128"
"3943.32400","1.53729","22.56217","99.55302","-0.01221","197.89786"
"3943.42400","1.53496","22.70511","99.55302","-0.01223","199.15157"
"3943.52400","1.53228","22.68123","99.55302","-0.01226","198.94212"
"3943.62400","1.53000","22.55396","99.55302","-0.01228","197.82581"
"3943.72400","1.52765","22.74457","99.62756","-0.01230","199.49773"
"3943.82400","1.52483","22.50658","99.62756","-0.01233","197.41025"
"3943.92400","1.52240","22.67624","99.62756","-0.01235","198.89833"
"3944.02400","1.52020","22.52191","99.62756","-0.01237","197.54471"
"3944.12400","1.51739","22.52504","99.62756","-0.01240","197.57219"
"3944.22400","1.51492","22.68415","99.73499","-0.01242","198.96776"
"3944.32400","1.51296","22.55655","99.73499","-0.01244","197.84851"
"3944.42400","1.51083","22.56046","99.73499","-0.01246","197.88289"
"3944.52400","1.50848","22.77021","99.73499","-0.01249","199.72260"
"3944.62400","1.50644","22.61700","99.73499","-0.01251","198.37877"
"3944.72400","1.50464","22.75026","99.73499","-0.01252","199.54764"
"3944.82400","1.50287","22.72701","99.80615","-0.01254","199.34364"
"3944.92400","1.50108","22.61202","99.80615","-0.01256","198.33511"
"3945.02400","1.49965","22.81048","99.80615","-0.01257","200.07585"
"3945.12400","1.49839","22.61870","99.80615","-0.01259","198.39366"
"3945.22400","1.49714","22.78561","99.80615","-0.01260","199.85765"
"3945.32400","1.49591","22.82479","99.87568","-0.01261","200.20131"
"3945.42400","1.49438","22.69334","99.87568","-0.01262","199.04836"
"3945.52400","1.49275","22.85940","99.87568","-0.01264","200.50494"
"3945.62400","1.49128","22.88832","99.87568","-0.01265","200.75858"
"3945.72400","1.48985","22.73745","99.87568","-0.01267","199.43526"
"3945.82400","1.48810","22.85585","99.87568","-0.01269","200.47375"
"3945.92400","1.48588","22.95296","99.94687","-0.01271","201.32553"
"3946.02400","1.48354","22.76588","99.94687","-0.01273","199.68460"
"3946.12400","1.48126","22.94454","99.94687","-0.01275","201.25171"
"3946.22400","1.47843","22.85624","99.94687","-0.01278","200.47716"
"3946.32400","1.47547","22.89221","99.94687","-0.01281","200.79271"
"3946.42400","1.47255","22.99484","100.01243","-0.01284","201.69292"
"3946.52400","1.46899","22.81124","100.01243","-0.01287","200.08252"
"3946.62400","1.46574","22.97643","100.01243","-0.01290","201.53136"
"3946.72400","1.46247","22.86084","100.01243","-0.01294","200.51753"
"3946.82400","1.45932","22.83082","100.01243","-0.01297","200.25423"
"3946.92400","1.45675","22.97158","100.01243","-0.01299","201.48886"
"3947.02400","1.45399","22.81180","100.11508","-0.01302","200.08737"
"3947.12400","1.45168","23.01389","100.11508","-0.01304","201.86000"
"3947.22400","1.44990","22.82109","100.11508","-0.01306","200.16885"
"3947.32400","1.44809","23.03837","100.11508","-0.01307","202.07471"
"3947.42400","1.44583","22.90197","100.11508","-0.01310","200.87827"
"3947.52400","1.44376","22.88908","100.11508","-0.01312","200.76526"
"3947.62400","1.44209","23.04069","100.18896","-0.01313","202.09500"
"3947.72400","1.44038","22.87575","100.18896","-0.01315","200.64833"
"3947.82400","1.43806","22.93006","100.18896","-0.01317","201.12469"
"3947.92400","1.43547","23.02957","100.18896","-0.01320","201.99753"
"3948.02400","1.43318","22.91102","100.18896","-0.01322","200.95770"
"3948.12400","1.43040","23.14160","100.26611","-0.01325","202.98013"
"3948.22400","1.42711","22.91079","100.26611","-0.01328","200.95563"
"3948.32400","1.42422","23.08187","100.26611","-0.01331","202.45628"
"3948.42400","1.42054","23.01444","100.26611","-0.01334","201.86479"
"3948.52400","1.41735","22.86961","100.26611","-0.01337","200.59450"
"3948.62400","1.41436","23.02531","100.33917","-0.01340","201.96016"
"3948.72400","1.41104","22.87901","100.33917","-0.01344","200.67691"
"3948.82400","1.40858","22.95744","100.33917","-0.01346","201.36485"
"3948.92400","1.40595","23.04756","100.33917","-0.01348","202.15530"
"3949.02400","1.40314","22.91113","100.33917","-0.01351","200.95868"
"3949.12400","1.40091","23.10645","100.33917","-0.01353","202.67180"
"3949.22400","1.39842","22.94010","100.41770","-0.01356","201.21278"
"3949.32400","1.39537","22.98812","100.41770","-0.01359","201.63397"
"3949.42400","1.39266","23.04630","100.41770","-0.01361","202.14424"
"3949.52400","1.38961","22.84959","100.41770","-0.01364","200.41887"
"3949.62400","1.38602","23.00317","100.41770","-0.01368","201.76593"
"3949.72400","1.38265","22.91857","100.53246","-0.01371","201.02388"
"3949.82400","1.37824","22.90173","100.53246","-0.01375","200.87619"
"3949.92400","1.37365","22.99757","100.53246","-0.01380","201.71683"
"3950.02400","1.36875","22.80984","100.53246","-0.01385","200.07021"
"3950.12400","1.36409","22.95774","100.53246","-0.01389","201.36748"
"3950.22400","1.35993","22.86649","100.53246","-0.01393","200.56711"
"3950.32400","1.35604","22.85521","100.61173","-0.01397","200.46819"
"3950.42400","1.35262","22.91311","100.61173","-0.01400","200.97598"
"3950.52400","1.34931","22.79900","100.61173","-0.01404","199.97511"
"3950.62400","1.34591","22.97155","100.61173","-0.01407","201.48863"
"3950.72400","1.34262","22.84664","100.61173","-0.01410","200.39297"
"3950.82400","1.33869","22.87359","100.68716","-0.01414","200.62941"
"3950.92400","1.33479","22.99670","100.68716","-0.01418","201.70918"
"3951.02400","1.33020","22.82233","100.68716","-0.01422","200.17976"
"3951.12400","1.32548","22.98108","100.68716","-0.01427","201.57216"
"3951.22400","1.32100","22.80249","100.68716","-0.01431","200.00572"
"3951.32400","1.31678","22.83152","100.68716","-0.01435","200.26036"
"3951.42400","1.31273","22.91012","100.75980","-0.01439","200.94981"
"3951.52400","1.30921","22.71574","100.75980","-0.01443","199.24487"
"3951.62400","1.30566","22.94407","100.75980","-0.01446","201.24760"
"3951.72400","1.30265","22.74898","100.75980","-0.01449","199.53636"
"3951.82400","1.29903","22.89105","100.75980","-0.01452","200.78249"
"3951.92400","1.29568","22.92692","100.82996","-0.01456","201.09712"
"3952.02400","1.29143","22.79993","100.82996","-0.01460","199.98332"
"3952.12400","1.28698","22.97203","100.82996","-0.01464","201.49284"
"3952.22400","1.28166","22.70981","100.82996","-0.01469","199.19286"
"3952.32400","1.27637","22.87022","100.82996","-0.01475","200.59981"
"3952.42400","1.27116","22.74403","100.82996","-0.01480","199.49300"
"3952.52400","1.26609","22.71284","100.93847","-0.01485","199.21944"
"3952.62400","1.26191","22.80471","100.93847","-0.01489","200.02522"
"3952.72400","1.25770","22.65606","100.93847","-0.01493","198.72141"
"3952.82400","1.25462","22.81786","100.93847","-0.01496","200.14053"
"3952.92400","1.25133","22.61260","100.93847","-0.01499","198.34019"
"3953.02400","1.24831","22.69389","100.93847","-0.01502","199.05316"
"3953.12400","1.24558","22.75706","101.00913","-0.01505","199.60724"
"3953.22400","1.24205","22.61351","101.00913","-0.01508","198.34818"
"3953.32400","1.23889","22.83665","101.00913","-0.01511","200.30539"
"3953.42400","1.23524","22.67739","101.00913","-0.01515","198.90845"
"3953.52400","1.23149","22.85001","101.00913","-0.01518","200.42258"
"3953.62400","1.22773","22.81773","101.07803","-0.01522","200.13940"
"3953.72400","1.22400","22.73812","101.07803","-0.01525","199.44115"
"3953.82400","1.22062","22.88713","101.07803","-0.01529","200.74812"
"3953.92400","1.21717","22.63903","101.07803","-0.01532","198.57198"
"3954.02400","1.21465","22.77236","101.07803","-0.01535","199.74147"
"3954.12400","1.21232","22.66432","101.07803","-0.01537","198.79384"
"3954.22400","1.21009","22.70728","101.14577","-0.01539","199.17064"
"3954.32400","1.20827","22.78721","101.14577","-0.01541","199.87173"
"3954.42400","1.20662","22.66629","101.14577","-0.01542","198.81108"
"3954.52400","1.20450","22.87079","101.14577","-0.01544","200.60483"
"3954.62400","1.20209","22.73417","101.14577","-0.01547","199.40648"
"3954.72400","1.19991","22.73925","101.21740","-0.01549","199.45105"
"3954.82400","1.19745","22.86267","101.21740","-0.01551","200.53360"
"3954.92400","1.19425","22.66916","101.21740","-0.01554","198.83627"
"3955.02400","1.19110","22.87877","101.21740","-0.01557","200.67482"
"3955.12400","1.18734","22.68223","101.21740","-0.01561","198.95088"
"3955.22400","1.18315","22.86104","101.28807","-0.01565","200.51927"
"3955.32400","1.17874","22.76620","101.28807","-0.01570","199.68745"
"3955.42400","1.17471","22.78882","101.28807","-0.01573","199.88580"
"3955.52400","1.17061","22.91060","101.28807","-0.01577","200.95399"
"3955.62400","1.16720","22.71229","101.28807","-0.01581","199.21458"
"3955.72400","1.16414","22.91568","101.28807","-0.01584","200.99858"
"3955.82400","1.16124","22.69530","101.40045","-0.01587","199.06558"
"3955.92400","1.15916","22.75219","101.40045","-0.01589","199.56454"
"3956.02400","1.15710","22.79963","101.40045","-0.01591","199.98067"
"3956.12400","1.15450","22.67335","101.40045","-0.01593","198.87303"
"3956.22400","1.15233","22.84769","101.40045","-0.01595","200.40221"
"3956.32400","1.15042","22.77386","101.47187","-0.01597","199.75462"
"3956.42400","1.14791","22.78693","101.47187","-0.01600","199.86925"
"3956.52400","1.14500","22.93184","101.47187","-0.01602","201.14034"
"3956.62400","1.14265","22.74404","101.47187","-0.01605","199.49307"
"3956.72400","1.14006","22.94179","101.47187","-0.01607","201.22760"
"3956.82400","1.13697","22.72069","101.47187","-0.01610","199.28824"
"3956.92400","1.13437","22.82285","101.54084","-0.01613","200.18433"
"3957.02400","1.13129","22.85501","101.54084","-0.01616","200.46640"
"3957.12400","1.12818","22.68239","101.54084","-0.01619","198.95230"
"3957.22400","1.12564","22.86667","101.54084","-0.01621","200.56866"
"3957.32400","1.12273","22.69234","101.54084","-0.01624","199.03957"
"3957.42400","1.12012","22.81967","101.54084","-0.01627","200.15640"
"3957.52400","1.11830","22.78473","101.60501","-0.01628","199.84999"
"3957.62400","1.11642","22.77897","101.60501","-0.01630","199.79948"
"3957.72400","1.11415","22.89782","101.60501","-0.01632","200.84187"
"3957.82400","1.11212","22.74161","101.60501","-0.01634","199.47171"
"3957.92400","1.11041","22.96390","101.60501","-0.01636","201.42148"
"3958.02400","1.10834","22.91180","101.69956","-0.01638","200.96451"
"3958.12400","1.10551","22.86456","101.69956","-0.01641","200.55014"
"3958.22400","1.10268","23.02730","101.69956","-0.01644","201.97758"
"3958.32400","1.09949","22.83328","101.69956","-0.01647","200.27585"
"3958.42400","1.09553","22.98048","101.69956","-0.01650","201.56691"
"3958.52400","1.09172","22.84443","101.69956","-0.01654","200.37364"
"3958.62400","1.08699","22.88544","101.76558","-0.01659","200.73332"
"3958.72400","1.08214","22.95505","101.76558","-0.01663","201.34386"
"3958.82400","1.07720","22.73876","101.76558","-0.01668","199.44673"
"3958.92400","1.07228","22.91427","101.76558","-0.01673","200.98621"
"3959.02400","1.06814","22.81979","101.76558","-0.01677","200.15752"
"3959.12400","1.06411","22.84480","101.83326","-0.01681","200.37686"
"3959.22400","1.06065","22.90452","101.83326","-0.01684","200.90070"
"3959.32400","1.05696","22.73862","101.83326","-0.01688","199.44554"
"3959.42400","1.05345","22.83739","101.83326","-0.01691","200.31181"
"3959.52400","1.04937","22.83200","101.83326","-0.01695","200.26462"
"3959.62400","1.04560","22.70453","101.83326","-0.01699","199.14651"
"3959.72400","1.04136","22.84907","101.90199","-0.01703","200.41428"
"3959.82400","1.03732","22.70542","101.90199","-0.01707","199.15433"
"3959.92400","1.03279","22.74063","101.90199","-0.01712","199.46312"
"3960.02400","1.02866","22.86107","101.90199","-0.01716","200.51958"
"3960.12400","1.02421","22.70131","101.90199","-0.01720","199.11827"
"3960.22400","1.02065","22.86230","101.97245","-0.01723","200.53038"
"3960.32400","1.01701","22.76102","101.97245","-0.01727","199.64200"
"3960.42400","1.01397","22.69620","101.97245","-0.01730","199.07347"
"3960.52400","1.01074","22.82107","101.97245","-0.01733","200.16869"
"3960.62400","1.00717","22.69170","101.97245","-0.01736","199.03398"
"3960.72400","1.00356","22.69980","101.97245","-0.01740","199.10500"
"3960.82400","0.99892","22.82159","102.08376","-0.01744","200.17329"
"3960.92400","0.99447","22.63688","102.08376","-0.01749","198.55312"
"3961.02400","0.98935","22.82397","102.08376","-0.01754","200.19411"
"3961.12400","0.98393","22.74072","102.08376","-0.01759","199.46396"
"3961.22400","0.97879","22.66533","102.08376","-0.01764","198.80267"
"3961.32400","0.97379","22.82232","102.15980","-0.01769","200.17972"
"3961.42400","0.96961","22.62044","102.15980","-0.01773","198.40891"
"3961.52400","0.96583","22.77101","102.15980","-0.01777","199.72961"
"3961.62400","0.96232","22.77082","102.15980","-0.01780","199.72792"
"3961.72400","0.95834","22.67673","102.15980","-0.01784","198.90265"
"3961.82400","0.95449","22.87733","102.15980","-0.01788","200.66214"
"3961.92400","0.95017","22.70320","102.23610","-0.01792","199.13483"
"3962.02400","0.94641","22.70975","102.23610","-0.01796","199.19234"
"3962.12400","0.94210","22.82528","102.23610","-0.01800","200.20563"
"3962.22400","0.93798","22.65764","102.23610","-0.01804","198.73526"
"3962.32400","0.93340","22.76417","102.23610","-0.01808","199.66959"
"3962.42400","0.92906","22.82369","102.31134","-0.01812","200.19173"
"3962.52400","0.92512","22.68880","102.31134","-0.01816","199.00854"
"3962.62400","0.92146","22.87035","102.31134","-0.01820","200.60094"
"3962.72400","0.91785","22.74413","102.31134","-0.01823","199.49388"
"3962.82400","0.91432","22.72710","102.31134","-0.01827","199.34448"
"3962.92400","0.91008","22.88403","102.31134","-0.01831","200.72093"
"3963.02400","0.90549","22.65717","102.38741","-0.01835","198.73109"
"3963.12400","0.90033","22.82439","102.38741","-0.01840","200.19783"
"3963.22400","0.89479","22.72223","102.38741","-0.01846","199.30171"
"3963.32400","0.88923","22.59130","102.38741","-0.01851","198.15331"
"3963.42400","0.88357","22.74959","102.38741","-0.01857","199.54176"
"3963.52400","0.87796","22.62302","102.49842","-0.01862","198.43156"
"3963.62400","0.87338","22.62729","102.49842","-0.01867","198.46899"
"3963.72400","0.86929","22.75679","102.49842","-0.01871","199.60486"
"3963.82400","0.86556","22.67881","102.49842","-0.01874","198.92090"
"3963.92400","0.86153","22.59081","102.49842","-0.01878","198.14900"
"3964.02400","0.85756","22.78968","102.49842","-0.01882","199.89336"
"3964.12400","0.85320","22.65397","102.57048","-0.01886","198.70306"
"3964.22400","0.84939","22.63854","102.57048","-0.01890","198.56769"
"3964.32400","0.84518","22.73618","102.57048","-0.01894","199.42412"
"3964.42400","0.84117","22.71594","102.57048","-0.01898","199.24655"
"3964.52400","0.83670","22.55917","102.57048","-0.01902","197.87149"
"3964.62400","0.83245","22.71056","102.64349","-0.01906","199.19943"
"3964.72400","0.82842","22.65713","102.64349","-0.01910","198.73074"
"3964.82400","0.82501","22.56284","102.64349","-0.01914","197.90369"
"3964.92400","0.82129","22.68117","102.64349","-0.01917","198.94164"
"3965.02400","0.81793","22.69822","102.64349","-0.01921","199.09113"
"3965.12400","0.81370","22.51891","102.64349","-0.01925","197.51839"
"3965.22400","0.80970","22.55802","102.71373","-0.01929","197.86140"
"3965.32400","0.80512","22.57755","102.71373","-0.01933","198.03275"
"3965.42400","0.80088","22.43838","102.71373","-0.01937","196.81207"
"3965.52400","0.79602","22.47439","102.71373","-0.01942","197.12791"
"3965.62400","0.79103","22.58292","102.71373","-0.01947","198.07983"
"3965.72400","0.78601","22.50618","102.78432","-0.01952","197.40671"
"3965.82400","0.78109","22.45078","102.78432","-0.01956","196.92082"
"3965.92400","0.77717","22.57719","102.78432","-0.01960","198.02962"
"3966.02400","0.77360","22.59275","102.78432","-0.01964","198.16606"
"3966.12400","0.77065","22.53381","102.78432","-0.01967","197.64909"
"3966.22400","0.76754","22.49224","102.78432","-0.01970","197.28447"
"3966.32400","0.76478","22.48935","102.89180","-0.01972","197.25908"
"3966.42400","0.76213","22.58448","102.89180","-0.01975","198.09351"
"3966.52400","0.75899","22.55927","102.89180","-0.01978","197.87239"
"3966.62400","0.75638","22.46720","102.89180","-0.01980","197.06485"
"3966.72400","0.75408","22.49289","102.89180","-0.01983","197.29013"
"3966.82400","0.75172","22.54419","102.89180","-0.01985","197.74010"
"3966.92400","0.75002","22.56355","102.96371","-0.01987","197.90993"
"3967.02400","0.74953","22.57350","102.96371","-0.01987","197.99725"
"3967.12400","0.74950","22.56975","102.96371","-0.01987","197.96436"
"3967.22400","0.74858","22.62553","102.96371","-0.01988","198.45358"
"3967.32400","0.74643","22.62494","102.96371","-0.01990","198.44836"
"3967.42400","0.74365","22.57032","103.03111","-0.01993","197.96936"
"3967.52400","0.74094","22.49388","103.03111","-0.01995","197.29886"
"3967.62400","0.73836","22.51045","103.03111","-0.01998","197.44420"
"3967.72400","0.73544","22.55367","103.03111","-0.02001","197.82326"
"3967.82400","0.73320","22.61706","103.03111","-0.02003","198.37930"
"3967.92400","0.73150","22.71441","103.03111","-0.02005","199.23317"
"3968.02400","0.72968","22.76002","103.09207","-0.02006","199.63319"
"3968.12400","0.72756","22.72464","103.09207","-0.02008","199.32294"
"3968.22400","0.72569","22.64178","103.09207","-0.02010","198.59607"
"3968.32400","0.72399","22.67078","103.09207","-0.02012","198.85045"
"3968.42400","0.72225","22.73753","103.09207","-0.02014","199.43596"
"3968.52400","0.71992","22.77732","103.15401","-0.02016","199.78497"
"3968.62400","0.71756","22.71702","103.15401","-0.02018","199.25609"
"3968.72400","0.71539","22.65208","103.15401","-0.02020","198.68648"
"3968.82400","0.71287","22.66351","103.15401","-0.02023","198.78674"
"3968.92400","0.71005","22.77322","103.15401","-0.02025","199.74901"
"3969.02400","0.70784","22.84776","103.15401","-0.02028","200.40277"
"3969.12400","0.70547","22.87085","103.25536","-0.02030","200.60536"
"3969.22400","0.70231","22.79190","103.25536","-0.02033","199.91287"
"3969.32400","0.69941","22.71153","103.25536","-0.02036","199.20793"
"3969.42400","0.69609","22.72655","103.25536","-0.02039","199.33965"
"3969.52400","0.69261","22.80150","103.25536","-0.02042","199.99709"
"3969.62400","0.68969","22.81441","103.32778","-0.02045","200.11032"
"3969.72400","0.68664","22.75408","103.32778","-0.02048","199.58110"
"3969.82400","0.68438","22.69540","103.32778","-0.02050","199.06641"
