Repository: Mecanon/morphing_wing

File: experimental/sma_database/flexinol_isobaric_trained_200MPa.csv (part 68 of 86)
Test : Start of hold value,"200.00000",MPa
Time,Extension,Load,Temperature: Chamber 3119-600 1 1,Tensile strain (Extension),Tensile stress
(s),(mm),(N),(C),(mm/mm),(MPa)
"3969.92400","0.68265","22.68291","103.32778","-0.02052","198.95689"
"3970.02400","0.68071","22.74571","103.32778","-0.02054","199.50769"
"3970.12400","0.67851","22.81354","103.32778","-0.02056","200.10269"
"3970.22400","0.67664","22.80229","103.39806","-0.02058","200.00397"
"3970.32400","0.67511","22.74706","103.39806","-0.02059","199.51950"
"3970.42400","0.67346","22.78972","103.39806","-0.02061","199.89375"
"3970.52400","0.67143","22.86543","103.39806","-0.02063","200.55775"
"3970.62400","0.66932","22.85794","103.39806","-0.02065","200.49214"
"3970.72400","0.66758","22.80374","103.46361","-0.02067","200.01671"
"3970.82400","0.66599","22.79114","103.46361","-0.02068","199.90614"
"3970.92400","0.66413","22.88616","103.46361","-0.02070","200.73961"
"3971.02400","0.66214","22.92985","103.46361","-0.02072","201.12280"
"3971.12400","0.66034","22.83179","103.46361","-0.02074","200.26273"
"3971.22400","0.65890","22.80763","103.46361","-0.02075","200.05081"
"3971.32400","0.65724","22.87118","103.52452","-0.02077","200.60825"
"3971.42400","0.65502","22.95355","103.52452","-0.02079","201.33072"
"3971.52400","0.65260","22.89682","103.52452","-0.02081","200.83313"
"3971.62400","0.65038","22.86197","103.52452","-0.02084","200.52742"
"3971.72400","0.64785","22.95884","103.52452","-0.02086","201.37708"
"3971.82400","0.64493","22.96516","103.61906","-0.02089","201.43254"
"3971.92400","0.64246","22.86505","103.61906","-0.02091","200.55446"
"3972.02400","0.64010","22.78907","103.61906","-0.02094","199.88802"
"3972.12400","0.63777","22.81896","103.61906","-0.02096","200.15019"
"3972.22400","0.63587","22.89383","103.61906","-0.02098","200.80688"
"3972.32400","0.63426","22.89185","103.61906","-0.02099","200.78954"
"3972.42400","0.63254","22.81495","103.68314","-0.02101","200.11504"
"3972.52400","0.63053","22.86820","103.68314","-0.02103","200.58206"
"3972.62400","0.62857","22.97691","103.68314","-0.02105","201.53563"
"3972.72400","0.62681","22.88008","103.68314","-0.02106","200.68631"
"3972.82400","0.62498","22.83299","103.68314","-0.02108","200.27328"
"3972.92400","0.62284","22.90631","103.74629","-0.02110","200.91635"
"3973.02400","0.62061","22.90767","103.74629","-0.02112","200.92834"
"3973.12400","0.61851","22.83062","103.74629","-0.02115","200.25246"
"3973.22400","0.61627","22.79304","103.74629","-0.02117","199.92288"
"3973.32400","0.61391","22.89471","103.74629","-0.02119","200.81465"
"3973.42400","0.61162","22.98832","103.74629","-0.02121","201.63565"
"3973.52400","0.60924","22.93900","103.80606","-0.02124","201.20311"
"3973.62400","0.60627","22.82673","103.80606","-0.02126","200.21834"
"3973.72400","0.60321","22.90759","103.80606","-0.02129","200.92763"
"3973.82400","0.59999","22.92984","103.80606","-0.02133","201.12279"
"3973.92400","0.59654","22.83439","103.80606","-0.02136","200.28557"
"3974.02400","0.59357","22.75266","103.86773","-0.02139","199.56871"
"3974.12400","0.59053","22.79647","103.86773","-0.02142","199.95297"
"3974.22400","0.58818","22.91134","103.86773","-0.02144","200.96051"
"3974.32400","0.58625","22.94845","103.86773","-0.02146","201.28595"
"3974.42400","0.58413","22.85719","103.86773","-0.02148","200.48549"
"3974.52400","0.58181","22.87465","103.86773","-0.02150","200.63867"
"3974.62400","0.57986","22.99546","103.96030","-0.02152","201.69829"
"3974.72400","0.57808","22.97549","103.96030","-0.02154","201.52318"
"3974.82400","0.57586","22.90515","103.96030","-0.02156","200.90620"
"3974.92400","0.57330","22.94415","103.96030","-0.02159","201.24825"
"3975.02400","0.57122","23.08232","103.96030","-0.02161","202.46016"
"3975.12400","0.56913","23.08236","104.02514","-0.02163","202.46056"
"3975.22400","0.56655","23.00803","104.02514","-0.02165","201.80855"
"3975.32400","0.56401","23.00004","104.02514","-0.02168","201.73848"
"3975.42400","0.56175","23.10781","104.02514","-0.02170","202.68376"
"3975.52400","0.55863","23.08044","104.02514","-0.02173","202.44374"
"3975.62400","0.55538","22.97442","104.02514","-0.02176","201.51379"
"3975.72400","0.55227","23.02782","104.09581","-0.02179","201.98213"
"3975.82400","0.54844","23.10968","104.09581","-0.02183","202.70016"
"3975.92400","0.54524","23.12691","104.09581","-0.02186","202.85129"
"3976.02400","0.54174","23.08350","104.09581","-0.02189","202.47052"
"3976.12400","0.53879","23.00794","104.09581","-0.02192","201.80779"
"3976.22400","0.53614","23.11511","104.16834","-0.02195","202.74777"
"3976.32400","0.53278","23.19927","104.16834","-0.02198","203.48602"
"3976.42400","0.52980","23.06916","104.16834","-0.02201","202.34473"
"3976.52400","0.52640","22.99716","104.16834","-0.02204","201.71323"
"3976.62400","0.52248","23.03123","104.16834","-0.02208","202.01202"
"3976.72400","0.51883","23.09222","104.16834","-0.02212","202.54704"
"3976.82400","0.51484","23.09719","104.23380","-0.02215","202.59065"
"3976.92400","0.51083","22.98508","104.23380","-0.02219","201.60728"
"3977.02400","0.50602","22.89987","104.23380","-0.02224","200.85986"
"3977.12400","0.50133","22.90541","104.23380","-0.02229","200.90845"
"3977.22400","0.49654","22.95399","104.23380","-0.02233","201.33461"
"3977.32400","0.49237","22.95340","104.30051","-0.02237","201.32936"
"3977.42400","0.48866","22.88454","104.30051","-0.02241","200.72543"
"3977.52400","0.48520","22.82141","104.30051","-0.02244","200.17165"
"3977.62400","0.48161","22.84134","104.30051","-0.02248","200.34653"
"3977.72400","0.47813","22.88313","104.30051","-0.02251","200.71301"
"3977.82400","0.47431","22.94584","104.30051","-0.02255","201.26311"
"3977.92400","0.47071","22.96667","104.39718","-0.02258","201.44585"
"3978.02400","0.46738","22.94698","104.39718","-0.02262","201.27306"
"3978.12400","0.46379","22.83072","104.39718","-0.02265","200.25339"
"3978.22400","0.45991","22.74843","104.39718","-0.02269","199.53157"
"3978.32400","0.45579","22.77349","104.39718","-0.02273","199.75137"
"3978.42400","0.45127","22.79093","104.45651","-0.02277","199.90436"
"3978.52400","0.44709","22.80396","104.45651","-0.02281","200.01862"
"3978.62400","0.44313","22.84388","104.45651","-0.02285","200.36877"
"3978.72400","0.43993","22.85526","104.45651","-0.02288","200.46861"
"3978.82400","0.43633","22.76829","104.45651","-0.02292","199.70576"
"3978.92400","0.43358","22.70941","104.45651","-0.02294","199.18930"
"3979.02400","0.43056","22.70628","104.50912","-0.02297","199.16182"
"3979.12400","0.42725","22.70719","104.50912","-0.02301","199.16985"
"3979.22400","0.42428","22.73222","104.50912","-0.02303","199.38936"
"3979.32400","0.42099","22.75700","104.50912","-0.02307","199.60677"
"3979.42400","0.41790","22.79762","104.50912","-0.02310","199.96304"
"3979.52400","0.41459","22.78284","104.56785","-0.02313","199.83340"
"3979.62400","0.41077","22.76591","104.56785","-0.02317","199.68494"
"3979.72400","0.40715","22.72360","104.56785","-0.02320","199.31378"
"3979.82400","0.40294","22.72767","104.56785","-0.02324","199.34952"
"3979.92400","0.39930","22.71459","104.56785","-0.02328","199.23474"
"3980.02400","0.39576","22.70064","104.56785","-0.02331","199.11240"
"3980.12400","0.39306","22.61332","104.66991","-0.02334","198.34651"
"3980.22400","0.39044","22.60254","104.66991","-0.02336","198.25191"
"3980.32400","0.38755","22.60687","104.66991","-0.02339","198.28995"
"3980.42400","0.38510","22.64925","104.66991","-0.02342","198.66162"
"3980.52400","0.38287","22.67456","104.66991","-0.02344","198.88367"
"3980.62400","0.38010","22.70016","104.66991","-0.02346","199.10820"
"3980.72400","0.37751","22.68774","104.73925","-0.02349","198.99924"
"3980.82400","0.37540","22.69432","104.73925","-0.02351","199.05698"
"3980.92400","0.37319","22.68771","104.73925","-0.02353","198.99898"
"3981.02400","0.37104","22.70630","104.73925","-0.02355","199.16203"
"3981.12400","0.36905","22.73436","104.73925","-0.02357","199.40816"
"3981.22400","0.36728","22.75519","104.80871","-0.02359","199.59090"
"3981.32400","0.36493","22.74989","104.80871","-0.02361","199.54437"
"3981.42400","0.36232","22.69586","104.80871","-0.02364","199.07050"
"3981.52400","0.35999","22.66001","104.80871","-0.02366","198.75603"
"3981.62400","0.35738","22.66419","104.80871","-0.02369","198.79266"
"3981.72400","0.35456","22.69336","104.80871","-0.02371","199.04849"
"3981.82400","0.35214","22.70639","104.87495","-0.02374","199.16284"
"3981.92400","0.35028","22.74693","104.87495","-0.02375","199.51837"
"3982.02400","0.34824","22.73133","104.87495","-0.02377","199.38153"
"3982.12400","0.34633","22.71873","104.87495","-0.02379","199.27101"
"3982.22400","0.34461","22.73553","104.87495","-0.02381","199.41841"
"3982.32400","0.34289","22.79151","104.94296","-0.02383","199.90942"
"3982.42400","0.34108","22.83248","104.94296","-0.02384","200.26881"
"3982.52400","0.33905","22.86988","104.94296","-0.02386","200.59685"
"3982.62400","0.33735","22.89076","104.94296","-0.02388","200.77998"
"3982.72400","0.33560","22.89944","104.94296","-0.02390","200.85611"
"3982.82400","0.33375","22.91252","104.94296","-0.02392","200.97081"
"3982.92400","0.33159","22.92670","105.04045","-0.02394","201.09521"
"3983.02400","0.32945","22.92390","105.04045","-0.02396","201.07069"
"3983.12400","0.32751","22.95273","105.04045","-0.02398","201.32355"
"3983.22400","0.32553","22.96662","105.04045","-0.02400","201.44534"
"3983.32400","0.32363","22.99437","105.04045","-0.02401","201.68877"
"3983.42400","0.32157","23.02645","105.10455","-0.02403","201.97017"
"3983.52400","0.31960","23.01351","105.10455","-0.02405","201.85661"
"3983.62400","0.31709","22.94512","105.10455","-0.02408","201.25674"
"3983.72400","0.31443","22.90934","105.10455","-0.02410","200.94290"
"3983.82400","0.31170","22.90560","105.10455","-0.02413","200.91017"
"3983.92400","0.30831","22.94046","105.10455","-0.02416","201.21593"
"3984.02400","0.30487","22.96661","105.17376","-0.02420","201.44528"
"3984.12400","0.30161","22.97508","105.17376","-0.02423","201.51955"
"3984.22400","0.29882","23.00418","105.17376","-0.02426","201.77478"
"3984.32400","0.29635","23.00341","105.17376","-0.02428","201.76805"
"3984.42400","0.29384","22.97321","105.17376","-0.02430","201.50319"
"3984.52400","0.29112","22.94887","105.24413","-0.02433","201.28967"
"3984.62400","0.28875","22.94382","105.24413","-0.02435","201.24533"
"3984.72400","0.28648","22.91241","105.24413","-0.02438","200.96988"
"3984.82400","0.28364","22.92867","105.24413","-0.02440","201.11247"
"3984.92400","0.28120","22.95306","105.24413","-0.02443","201.32642"
"3985.02400","0.27917","22.95067","105.24413","-0.02445","201.30550"
"3985.12400","0.27698","22.93030","105.31501","-0.02447","201.12675"
"3985.22400","0.27475","22.94611","105.31501","-0.02449","201.26546"
"3985.32400","0.27281","22.96388","105.31501","-0.02451","201.42133"
"3985.42400","0.27094","22.96941","105.31501","-0.02453","201.46983"
"3985.52400","0.26823","22.93565","105.31501","-0.02455","201.17374"
"3985.62400","0.26543","22.95070","105.41711","-0.02458","201.30569"
"3985.72400","0.26273","22.95707","105.41711","-0.02461","201.36160"
"3985.82400","0.25928","23.01474","105.41711","-0.02464","201.86742"
"3985.92400","0.25611","23.03803","105.41711","-0.02467","202.07169"
"3986.02400","0.25337","23.04287","105.41711","-0.02470","202.11418"
"3986.12400","0.25047","23.06562","105.41711","-0.02473","202.31374"
"3986.22400","0.24808","23.05766","105.48235","-0.02475","202.24390"
"3986.32400","0.24593","23.08059","105.48235","-0.02477","202.44498"
"3986.42400","0.24304","23.07126","105.48235","-0.02480","202.36320"
"3986.52400","0.24039","23.04273","105.48235","-0.02482","202.11295"
"3986.62400","0.23798","23.04757","105.48235","-0.02485","202.15543"
"3986.72400","0.23485","23.01252","105.54903","-0.02488","201.84792"
"3986.82400","0.23184","22.98533","105.54903","-0.02491","201.60945"
"3986.92400","0.22931","22.98869","105.54903","-0.02493","201.63892"
"3987.02400","0.22624","23.00818","105.54903","-0.02496","201.80994"
"3987.12400","0.22318","23.00340","105.54903","-0.02499","201.76796"
"3987.22400","0.21980","22.98551","105.54903","-0.02502","201.61107"
"3987.32400","0.21566","22.95085","105.61646","-0.02506","201.30707"
"3987.42400","0.21152","22.90919","105.61646","-0.02510","200.94159"
"3987.52400","0.20706","22.87473","105.61646","-0.02515","200.63934"
"3987.62400","0.20311","22.86433","105.61646","-0.02519","200.54813"
"3987.72400","0.19934","22.84634","105.61646","-0.02522","200.39032"
"3987.82400","0.19592","22.84012","105.68497","-0.02526","200.33577"
"3987.92400","0.19244","22.83362","105.68497","-0.02529","200.27881"
"3988.02400","0.18913","22.83678","105.68497","-0.02532","200.30652"
"3988.12400","0.18544","22.84474","105.68497","-0.02536","200.37628"
"3988.22400","0.18216","22.85059","105.68497","-0.02539","200.42760"
"3988.32400","0.17880","22.83849","105.68497","-0.02542","200.32149"
"3988.42400","0.17545","22.83740","105.78658","-0.02546","200.31195"
"3988.52400","0.17178","22.82375","105.78658","-0.02549","200.19220"
"3988.62400","0.16776","22.83781","105.78658","-0.02553","200.31551"
"3988.72400","0.16345","22.91733","105.78658","-0.02557","201.01305"
"3988.82400","0.15925","22.94641","105.78658","-0.02561","201.26808"
"3988.92400","0.15521","22.95600","105.85570","-0.02565","201.35223"
"3989.02400","0.15146","22.95204","105.85570","-0.02569","201.31744"
"3989.12400","0.14785","22.93102","105.85570","-0.02572","201.13307"
"3989.22400","0.14423","22.92175","105.85570","-0.02576","201.05179"
"3989.32400","0.14091","22.92852","105.85570","-0.02579","201.11121"
"3989.42400","0.13704","22.94599","105.85570","-0.02583","201.26443"
"3989.52400","0.13365","22.94974","105.92963","-0.02586","201.29727"
"3989.62400","0.12954","22.94610","105.92963","-0.02590","201.26541"
"3989.72400","0.12574","22.93703","105.92963","-0.02594","201.18581"
"3989.82400","0.12106","22.91362","105.92963","-0.02598","200.98051"
"3989.92400","0.11638","22.84000","105.92963","-0.02603","200.33476"
"3990.02400","0.11122","22.77392","106.00105","-0.02608","199.75511"
"3990.12400","0.10659","22.72424","106.00105","-0.02613","199.31937"
"3990.22400","0.10211","22.73750","106.00105","-0.02617","199.43565"
"3990.32400","0.09786","22.71459","106.00105","-0.02621","199.23474"
"3990.42400","0.09401","22.70727","106.00105","-0.02625","199.17050"
"3990.52400","0.09026","22.74981","106.00105","-0.02628","199.54372"
"3990.62400","0.08657","22.73565","106.07236","-0.02632","199.41951"
"3990.72400","0.08308","22.74300","106.07236","-0.02635","199.48393"
"3990.82400","0.07920","22.69883","106.07236","-0.02639","199.09654"
"3990.92400","0.07557","22.65133","106.07236","-0.02643","198.67984"
"3991.02400","0.07142","22.62982","106.07236","-0.02647","198.49123"
"3991.12400","0.06755","22.62301","106.07236","-0.02651","198.43147"
"3991.22400","0.06344","22.64611","106.18105","-0.02655","198.63406"
"3991.32400","0.06006","22.63246","106.18105","-0.02658","198.51436"
"3991.42400","0.05648","22.63267","106.18105","-0.02661","198.51624"
"3991.52400","0.05346","22.64164","106.18105","-0.02664","198.59489"
"3991.62400","0.05035","22.66754","106.18105","-0.02667","198.82207"
"3991.72400","0.04724","22.67244","106.25229","-0.02670","198.86501"
"3991.82400","0.04442","22.66561","106.25229","-0.02673","198.80516"
"3991.92400","0.04133","22.63680","106.25229","-0.02676","198.55247"
"3992.02400","0.03857","22.62048","106.25229","-0.02679","198.40927"
"3992.12400","0.03576","22.63452","106.25229","-0.02681","198.53241"
"3992.22400","0.03242","22.68960","106.25229","-0.02685","199.01555"
"3992.32400","0.02921","22.72475","106.32371","-0.02688","199.32384"
"3992.42400","0.02539","22.70135","106.32371","-0.02692","199.11859"
"3992.52400","0.02150","22.67909","106.32371","-0.02695","198.92340"
"3992.62400","0.01732","22.67267","106.32371","-0.02699","198.86710"
"3992.72400","0.01364","22.63874","106.32371","-0.02703","198.56947"
"3992.82400","0.01005","22.63217","106.39409","-0.02706","198.51186"
"3992.92400","0.00662","22.60120","106.39409","-0.02710","198.24017"
"3993.02400","0.00363","22.56561","106.39409","-0.02713","197.92804"
"3993.12400","0.00034","22.55751","106.39409","-0.02716","197.85699"
"3993.22400","-0.00231","22.54572","106.39409","-0.02718","197.75360"
"3993.32400","-0.00482","22.52556","106.46314","-0.02721","197.57674"
"3993.42400","-0.00754","22.56597","106.46314","-0.02724","197.93114"
"3993.52400","-0.00968","22.59157","106.46314","-0.02726","198.15575"
"3993.62400","-0.01163","22.60144","106.46314","-0.02728","198.24231"
"3993.72400","-0.01403","22.65716","106.46314","-0.02730","198.73102"
"3993.82400","-0.01657","22.72795","106.46314","-0.02732","199.35193"
"3993.92400","-0.01878","22.75260","106.53281","-0.02735","199.56818"
"3994.02400","-0.02130","22.73236","106.53281","-0.02737","199.39058"
"3994.12400","-0.02446","22.72691","106.53281","-0.02740","199.34283"
"3994.22400","-0.02731","22.71400","106.53281","-0.02743","199.22954"
"3994.32400","-0.03055","22.73851","106.53281","-0.02746","199.44458"
"3994.42400","-0.03367","22.71140","106.63610","-0.02749","199.20679"
"3994.52400","-0.03629","22.66718","106.63610","-0.02752","198.81892"
"3994.62400","-0.03927","22.64188","106.63610","-0.02754","198.59695"
"3994.72400","-0.04190","22.65373","106.63610","-0.02757","198.70093"
"3994.82400","-0.04418","22.67031","106.63610","-0.02759","198.84639"
"3994.92400","-0.04689","22.72332","106.63610","-0.02762","199.31131"
"3995.02400","-0.04958","22.73292","106.70712","-0.02764","199.39552"
"3995.12400","-0.05185","22.74711","106.70712","-0.02767","199.52002"
"3995.22400","-0.05456","22.71022","106.70712","-0.02769","199.19640"
"3995.32400","-0.05734","22.70218","106.70712","-0.02772","199.12593"
"3995.42400","-0.05983","22.71615","106.70712","-0.02774","199.24841"
"3995.52400","-0.06284","22.72427","106.70712","-0.02777","199.31964"
"3995.62400","-0.06618","22.77939","106.77634","-0.02781","199.80316"
"3995.72400","-0.06963","22.81641","106.77634","-0.02784","200.12787"
"3995.82400","-0.07396","22.82158","106.77634","-0.02788","200.17317"
"3995.92400","-0.07834","22.83158","106.77634","-0.02792","200.26094"
"3996.02400","-0.08283","22.80804","106.77634","-0.02797","200.05446"
"3996.12400","-0.08685","22.80392","106.84740","-0.02801","200.01831"
"3996.22400","-0.09070","22.79577","106.84740","-0.02804","199.94676"
"3996.32400","-0.09427","22.77516","106.84740","-0.02808","199.76605"
"3996.42400","-0.09778","22.79163","106.84740","-0.02811","199.91045"
"3996.52400","-0.10088","22.80912","106.84740","-0.02814","200.06390"
"3996.62400","-0.10411","22.81228","106.84740","-0.02818","200.09158"
"3996.72400","-0.10700","22.83468","106.95025","-0.02820","200.28806"
"3996.82400","-0.10988","22.83119","106.95025","-0.02823","200.25748"
"3996.92400","-0.11295","22.83889","106.95025","-0.02826","200.32504"
"3997.02400","-0.11584","22.82854","106.95025","-0.02829","200.23422"
"3997.12400","-0.11923","22.80749","106.95025","-0.02832","200.04958"
"3997.22400","-0.12271","22.80291","107.01990","-0.02836","200.00941"
"3997.32400","-0.12623","22.80630","107.01990","-0.02839","200.03914"
"3997.42400","-0.12979","22.78123","107.01990","-0.02843","199.81931"
"3997.52400","-0.13270","22.75311","107.01990","-0.02845","199.57257"
"3997.62400","-0.13585","22.76707","107.01990","-0.02848","199.69507"
"3997.72400","-0.13857","22.74310","107.01990","-0.02851","199.48479"
"3997.82400","-0.14101","22.73845","107.09205","-0.02853","199.44398"
"3997.92400","-0.14388","22.74639","107.09205","-0.02856","199.51370"
"3998.02400","-0.14642","22.76254","107.09205","-0.02859","199.65533"
"3998.12400","-0.14859","22.74987","107.09205","-0.02861","199.54420"
"3998.22400","-0.15111","22.66354","107.09205","-0.02863","198.78697"
"3998.32400","-0.15359","22.65747","107.16023","-0.02866","198.73370"
"3998.42400","-0.15573","22.68428","107.16023","-0.02868","198.96889"
"3998.52400","-0.15813","22.70964","107.16023","-0.02870","199.19133"
"3998.62400","-0.16103","22.75982","107.16023","-0.02873","199.63142"
"3998.72400","-0.16363","22.75171","107.16023","-0.02875","199.56038"
"3998.82400","-0.16657","22.75120","107.16023","-0.02878","199.55583"
"3998.92400","-0.17007","22.73672","107.22777","-0.02882","199.42886"
"3999.02400","-0.17314","22.64190","107.22777","-0.02885","198.59721"
"3999.12400","-0.17676","22.54963","107.22777","-0.02888","197.78789"
"3999.22400","-0.17997","22.52591","107.22777","-0.02891","197.57976"
"3999.32400","-0.18308","22.52946","107.22777","-0.02894","197.61092"
"3999.42400","-0.18625","22.50870","107.22777","-0.02897","197.42885"
"3999.52400","-0.18859","22.50998","107.32809","-0.02900","197.44003"
"3999.62400","-0.19105","22.54083","107.32809","-0.02902","197.71066"
"3999.72400","-0.19354","22.53078","107.32809","-0.02905","197.62254"
"3999.82400","-0.19537","22.55618","107.32809","-0.02906","197.84531"
"3999.92400","-0.19683","22.62199","107.32809","-0.02908","198.42255"
"4000.02400","-0.19843","22.69734","107.39282","-0.02909","199.08345"
"4000.12400","-0.20031","22.69846","107.39282","-0.02911","199.09328"
"4000.22400","-0.20208","22.69479","107.39282","-0.02913","199.06107"
"4000.32400","-0.20356","22.68574","107.39282","-0.02914","198.98170"
"4000.42400","-0.20484","22.70170","107.39282","-0.02916","199.12172"
"4000.52400","-0.20627","22.71790","107.45440","-0.02917","199.26379"
"4000.62400","-0.20793","22.74246","107.45440","-0.02919","199.47923"
"4000.72400","-0.20957","22.74326","107.45440","-0.02920","199.48619"
"4000.82400","-0.21100","22.75798","107.45440","-0.02922","199.61537"
"4000.92400","-0.21232","22.75861","107.45440","-0.02923","199.62085"
"4001.02400","-0.21365","22.73291","107.45440","-0.02924","199.39542"
"4001.12400","-0.21528","22.71495","107.51742","-0.02926","199.23793"
"4001.22400","-0.21711","22.69693","107.51742","-0.02927","199.07982"
"4001.32400","-0.21872","22.68719","107.51742","-0.02929","198.99442"
"4001.42400","-0.22010","22.76667","107.51742","-0.02930","199.69156"
"4001.52400","-0.22146","22.82240","107.51742","-0.02932","200.18039"
"4001.62400","-0.22309","22.79190","107.51742","-0.02933","199.91289"
"4001.72400","-0.22508","22.74013","107.58627","-0.02935","199.45876"
"4001.82400","-0.22685","22.68608","107.58627","-0.02937","198.98471"
"4001.92400","-0.22841","22.70299","107.58627","-0.02938","199.13303"
"4002.02400","-0.23002","22.74667","107.58627","-0.02940","199.51610"
"4002.12400","-0.23188","22.78512","107.58627","-0.02942","199.85339"
"4002.22400","-0.23376","22.79642","107.68858","-0.02944","199.95250"
"4002.32400","-0.23536","22.83624","107.68858","-0.02945","200.30180"
"4002.42400","-0.23679","22.85460","107.68858","-0.02947","200.46281"
"4002.52400","-0.23822","22.89478","107.68858","-0.02948","200.81522"
"4002.62400","-0.23977","22.91642","107.68858","-0.02950","201.00505"
"4002.72400","-0.24127","22.93305","107.68858","-0.02951","201.15088"
"4002.82400","-0.24252","22.94455","107.76183","-0.02952","201.25179"
"4002.92400","-0.24355","22.86435","107.76183","-0.02953","200.54836"
"4003.02400","-0.24453","22.76669","107.76183","-0.02954","199.69176"
"4003.12400","-0.24559","22.75759","107.76183","-0.02955","199.61189"
"4003.22400","-0.24682","22.87783","107.76183","-0.02956","200.66656"
"4003.32400","-0.24827","22.94367","107.83163","-0.02958","201.24403"
"4003.42400","-0.24983","22.99207","107.83163","-0.02959","201.66855"
"4003.52400","-0.25134","22.98301","107.83163","-0.02961","201.58910"
"4003.62400","-0.25284","22.95767","107.83163","-0.02962","201.36690"
"4003.72400","-0.25461","22.93603","107.83163","-0.02964","201.17703"
"4003.82400","-0.25675","22.92796","107.83163","-0.02966","201.10625"
"4003.92400","-0.25887","22.89114","107.89754","-0.02968","200.78328"
"4004.02400","-0.26081","22.87712","107.89754","-0.02970","200.66029"
"4004.12400","-0.26312","22.84494","107.89754","-0.02972","200.37805"
"4004.22400","-0.26581","22.82929","107.89754","-0.02975","200.24081"
"4004.32400","-0.26815","22.88548","107.89754","-0.02977","200.73364"
"4004.42400","-0.27036","22.95874","108.00130","-0.02979","201.37621"
"4004.52400","-0.27342","22.91465","108.00130","-0.02982","200.98955"
"4004.62400","-0.27629","22.86244","108.00130","-0.02985","200.53156"
"4004.72400","-0.27920","22.81509","108.00130","-0.02988","200.11624"
"4004.82400","-0.28229","22.80422","108.00130","-0.02991","200.02095"
"4004.92400","-0.28473","22.79874","108.00130","-0.02993","199.97281"
"4005.02400","-0.28710","22.88124","108.06714","-0.02996","200.69643"
"4005.12400","-0.28948","22.94326","108.06714","-0.02998","201.24043"
"4005.22400","-0.29113","22.94028","108.06714","-0.02999","201.21434"
"4005.32400","-0.29233","22.87606","108.06714","-0.03001","200.65108"
"4005.42400","-0.29350","22.82557","108.06714","-0.03002","200.20821"
"4005.52400","-0.29494","22.91684","108.06714","-0.03003","201.00873"
"4005.62400","-0.29682","22.99409","108.13280","-0.03005","201.68629"
"4005.72400","-0.29864","22.99026","108.13280","-0.03007","201.65273"
"4005.82400","-0.30024","22.96358","108.13280","-0.03008","201.41869"
"4005.92400","-0.30194","22.90596","108.13280","-0.03010","200.91331"
"4006.02400","-0.30408","22.87068","108.13280","-0.03012","200.60387"
"4006.12400","-0.30649","22.89479","108.19630","-0.03014","200.81534"
"4006.22400","-0.30844","22.96322","108.19630","-0.03016","201.41554"
"4006.32400","-0.31041","23.02866","108.19630","-0.03018","201.98956"
"4006.42400","-0.31285","23.00872","108.19630","-0.03021","201.81465"
"4006.52400","-0.31513","22.89753","108.19630","-0.03023","200.83939"
"4006.62400","-0.31670","22.89222","108.19630","-0.03024","200.79276"
"4006.72400","-0.31844","23.00797","108.26051","-0.03026","201.80807"
"4006.82400","-0.32107","22.99114","108.26051","-0.03029","201.66043"
"4006.92400","-0.32386","22.87781","108.26051","-0.03031","200.66641"
"4007.02400","-0.32638","22.79526","108.26051","-0.03034","199.94234"
"4007.12400","-0.32931","22.77084","108.26051","-0.03037","199.72809"
"4007.22400","-0.33194","22.80884","108.35493","-0.03039","200.06140"
"4007.32400","-0.33396","22.86234","108.35493","-0.03041","200.53070"
"4007.42400","-0.33606","22.87806","108.35493","-0.03043","200.66856"
"4007.52400","-0.33822","22.80589","108.35493","-0.03045","200.03552"
"4007.62400","-0.33985","22.76738","108.35493","-0.03047","199.69781"
"4007.72400","-0.34107","22.88614","108.35493","-0.03048","200.73944"
"4007.82400","-0.34243","22.97150","108.42152","-0.03049","201.48814"
"4007.92400","-0.34443","22.91575","108.42152","-0.03051","200.99916"
"4008.02400","-0.34700","22.82834","108.42152","-0.03054","200.23250"
"4008.12400","-0.34940","22.81528","108.42152","-0.03056","200.11787"
"4008.22400","-0.35199","22.83575","108.42152","-0.03059","200.29747"
"4008.32400","-0.35517","22.85553","108.49007","-0.03062","200.47093"
"4008.42400","-0.35801","22.90324","108.49007","-0.03065","200.88940"
"4008.52400","-0.36096","22.85485","108.49007","-0.03067","200.46504"
"4008.62400","-0.36397","22.75891","108.49007","-0.03070","199.62346"
"4008.72400","-0.36667","22.78308","108.49007","-0.03073","199.83548"
"4008.82400","-0.37026","22.86360","108.49007","-0.03076","200.54178"
"4008.92400","-0.37403","22.88015","108.54920","-0.03080","200.68690"
"4009.02400","-0.37785","22.84084","108.54920","-0.03084","200.34207"
"4009.12400","-0.38136","22.74820","108.54920","-0.03087","199.52954"
"4009.22400","-0.38438","22.68161","108.54920","-0.03090","198.94543"
"4009.32400","-0.38715","22.71486","108.54920","-0.03093","199.23714"
"4009.42400","-0.38921","22.84764","108.61235","-0.03095","200.40172"
"4009.52400","-0.39130","22.78893","108.61235","-0.03097","199.88680"
"4009.62400","-0.39374","22.70439","108.61235","-0.03099","199.14529"
"4009.72400","-0.39609","22.66735","108.61235","-0.03102","198.82037"
"4009.82400","-0.39835","22.71933","108.61235","-0.03104","199.27631"
"4009.92400","-0.40098","22.74936","108.61235","-0.03106","199.53975"
"4010.02400","-0.40369","22.77023","108.71009","-0.03109","199.72281"
"4010.12400","-0.40606","22.74163","108.71009","-0.03111","199.47192"
"4010.22400","-0.40867","22.63512","108.71009","-0.03114","198.53769"
"4010.32400","-0.41121","22.58849","108.71009","-0.03116","198.12869"
"4010.42400","-0.41342","22.72840","108.71009","-0.03118","199.35585"
"4010.52400","-0.41595","22.72322","108.77543","-0.03121","199.31049"
"4010.62400","-0.41893","22.65339","108.77543","-0.03124","198.69795"
"4010.72400","-0.42174","22.62752","108.77543","-0.03127","198.47099"
"4010.82400","-0.42479","22.59434","108.77543","-0.03129","198.18002"
"4010.92400","-0.42786","22.62682","108.77543","-0.03132","198.46490"
"4011.02400","-0.43035","22.71365","108.77543","-0.03135","199.22647"
"4011.12400","-0.43295","22.76284","108.83799","-0.03137","199.65797"
"4011.22400","-0.43533","22.67372","108.83799","-0.03140","198.87627"
"4011.32400","-0.43717","22.61312","108.83799","-0.03142","198.34474"
"4011.42400","-0.43905","22.67953","108.83799","-0.03143","198.92723"
"4011.52400","-0.44143","22.74248","108.83799","-0.03146","199.47940"
"4011.62400","-0.44400","22.76386","108.90009","-0.03148","199.66693"
"4011.72400","-0.44627","22.72849","108.90009","-0.03150","199.35663"
"4011.82400","-0.44899","22.73026","108.90009","-0.03153","199.37218"
"4011.92400","-0.45227","22.67660","108.90009","-0.03156","198.90152"
"4012.02400","-0.45519","22.61993","108.90009","-0.03159","198.40443"
"4012.12400","-0.45856","22.65030","108.90009","-0.03162","198.67085"
"4012.22400","-0.46169","22.76826","108.96356","-0.03165","199.70554"
"4012.32400","-0.46487","22.76023","108.96356","-0.03168","199.63509"
"4012.42400","-0.46861","22.70799","108.96356","-0.03172","199.17690"
"4012.52400","-0.47196","22.66629","108.96356","-0.03175","198.81110"
"4012.62400","-0.47573","22.63428","108.96356","-0.03179","198.53035"
"4012.72400","-0.47869","22.58058","109.05891","-0.03182","198.05931"
"4012.82400","-0.48138","22.61638","109.05891","-0.03185","198.37329"
"4012.92400","-0.48396","22.72722","109.05891","-0.03187","199.34550"
"4013.02400","-0.48608","22.78169","109.05891","-0.03189","199.82329"
"4013.12400","-0.48802","22.75323","109.05891","-0.03191","199.57362"
"4013.22400","-0.49034","22.72658","109.05891","-0.03193","199.33995"
"4013.32400","-0.49271","22.68313","109.12117","-0.03196","198.95879"
"4013.42400","-0.49474","22.68182","109.12117","-0.03198","198.94730"
"4013.52400","-0.49687","22.65898","109.12117","-0.03200","198.74696"
"4013.62400","-0.49941","22.67105","109.12117","-0.03202","198.85286"
"4013.72400","-0.50175","22.69105","109.12117","-0.03204","199.02827"
"4013.82400","-0.50381","22.75713","109.18629","-0.03206","199.60791"
"4013.92400","-0.50615","22.79604","109.18629","-0.03209","199.94916"
"4014.02400","-0.50861","22.73819","109.18629","-0.03211","199.44174"
"4014.12400","-0.51082","22.63673","109.18629","-0.03213","198.55183"
"4014.22400","-0.51313","22.60819","109.18629","-0.03215","198.30147"
"4014.32400","-0.51591","22.64283","109.18629","-0.03218","198.60532"
"4014.42400","-0.51844","22.64611","109.25294","-0.03221","198.63412"
"4014.52400","-0.52087","22.63836","109.25294","-0.03223","198.56613"
"4014.62400","-0.52349","22.64859","109.25294","-0.03226","198.65587"
"4014.72400","-0.52573","22.70564","109.25294","-0.03228","199.15620"
"4014.82400","-0.52766","22.73817","109.25294","-0.03230","199.44157"
"4014.92400","-0.52963","22.69611","109.32138","-0.03231","199.07269"
"4015.02400","-0.53158","22.63356","109.32138","-0.03233","198.52405"
"4015.12400","-0.53314","22.58588","109.32138","-0.03235","198.10582"
"4015.22400","-0.53440","22.58624","109.32138","-0.03236","198.10892"
"4015.32400","-0.53563","22.62243","109.32138","-0.03237","198.42636"
"4015.42400","-0.53706","22.66663","109.38943","-0.03239","198.81409"
"4015.52400","-0.53875","22.72867","109.38943","-0.03240","199.35825"
"4015.62400","-0.54052","22.77514","109.38943","-0.03242","199.76582"
"4015.72400","-0.54215","22.78434","109.38943","-0.03244","199.84651"
"4015.82400","-0.54385","22.79595","109.38943","-0.03245","199.94839"
"4015.92400","-0.54597","22.77371","109.38943","-0.03247","199.75334"
"4016.02400","-0.54834","22.78754","109.48096","-0.03250","199.87457"
"4016.12400","-0.55053","22.75393","109.48096","-0.03252","199.57979"
"4016.22400","-0.55291","22.69105","109.48096","-0.03254","199.02826"
"4016.32400","-0.55589","22.66468","109.48096","-0.03257","198.79698"
"4016.42400","-0.55871","22.68496","109.48096","-0.03260","198.97487"
"4016.52400","-0.56151","22.72827","109.48096","-0.03263","199.35471"
"4016.62400","-0.56468","22.75041","109.54310","-0.03266","199.54897"
"4016.72400","-0.56737","22.75786","109.54310","-0.03268","199.61424"
"4016.82400","-0.57017","22.75304","109.54310","-0.03271","199.57204"
"4016.92400","-0.57294","22.79851","109.54310","-0.03274","199.97084"
"4017.02400","-0.57508","22.77518","109.54310","-0.03276","199.76622"
"4017.12400","-0.57709","22.71879","109.60844","-0.03278","199.27156"
"4017.22400","-0.57932","22.66253","109.60844","-0.03280","198.77811"
"4017.32400","-0.58103","22.62088","109.60844","-0.03281","198.41278"
"4017.42400","-0.58227","22.62553","109.60844","-0.03283","198.45355"
"4017.52400","-0.58327","22.63732","109.60844","-0.03284","198.55698"
"4017.62400","-0.58427","22.68942","109.67913","-0.03285","199.01395"
"4017.72400","-0.58548","22.71823","109.67913","-0.03286","199.26666"
"4017.82400","-0.58700","22.73376","109.67913","-0.03287","199.40291"
"4017.92400","-0.58852","22.76029","109.67913","-0.03289","199.63562"
"4018.02400","-0.58981","22.73600","109.67913","-0.03290","199.42256"
"4018.12400","-0.59089","22.74240","109.67913","-0.03291","199.47871"
"4018.22400","-0.59199","22.77971","109.74845","-0.03292","199.80595"
"4018.32400","-0.59339","22.81475","109.74845","-0.03294","200.11325"
"4018.42400","-0.59524","22.83206","109.74845","-0.03295","200.26508"
"4018.52400","-0.59711","22.82085","109.74845","-0.03297","200.16675"
"4018.62400","-0.59865","22.81859","109.74845","-0.03299","200.14699"
"4018.72400","-0.60011","22.81498","109.84417","-0.03300","200.11533"
"4018.82400","-0.60179","22.74463","109.84417","-0.03302","199.49818"
"4018.92400","-0.60377","22.66656","109.84417","-0.03304","198.81348"
"4019.02400","-0.60556","22.65450","109.84417","-0.03305","198.70766"
"4019.12400","-0.60700","22.70521","109.84417","-0.03307","199.15245"
"4019.22400","-0.60844","22.73391","109.84417","-0.03308","199.40422"
"4019.32400","-0.61020","22.75225","109.90822","-0.03310","199.56509"
"4019.42400","-0.61232","22.82137","109.90822","-0.03312","200.17131"
"4019.52400","-0.61422","22.81459","109.90822","-0.03314","200.11185"
"4019.62400","-0.61587","22.83106","109.90822","-0.03315","200.25630"
"4019.72400","-0.61765","22.85168","109.90822","-0.03317","200.43718"
"4019.82400","-0.61977","22.86141","109.90822","-0.03319","200.52251"
"4019.92400","-0.62174","22.88947","109.96859","-0.03321","200.76863"
"4020.02400","-0.62336","22.88040","109.96859","-0.03323","200.68913"
"4020.12400","-0.62493","22.84965","109.96859","-0.03324","200.41937"
"4020.22400","-0.62680","22.78401","109.96859","-0.03326","199.84361"
"4020.32400","-0.62870","22.77422","109.96859","-0.03328","199.75777"
"4020.42400","-0.63021","22.80976","110.02649","-0.03329","200.06953"
"4020.52400","-0.63146","22.84963","110.02649","-0.03331","200.41924"
"4020.62400","-0.63273","22.89054","110.02649","-0.03332","200.77808"
"4020.72400","-0.63429","22.88436","110.02649","-0.03333","200.72386"
"4020.82400","-0.63621","22.87626","110.02649","-0.03335","200.65274"
"4020.92400","-0.63810","22.90011","110.08328","-0.03337","200.86195"
"4021.02400","-0.63981","22.90888","110.08328","-0.03339","200.93893"
"4021.12400","-0.64172","22.90838","110.08328","-0.03341","200.93452"
"4021.22400","-0.64421","22.91958","110.08328","-0.03343","201.03273"
"4021.32400","-0.64676","22.92611","110.08328","-0.03345","201.09001"
"4021.42400","-0.64914","22.87888","110.08328","-0.03348","200.67580"
"4021.52400","-0.65203","22.78539","110.14534","-0.03351","199.85579"
"4021.62400","-0.65486","22.76212","110.14534","-0.03353","199.65163"
"4021.72400","-0.65750","22.82929","110.14534","-0.03356","200.24083"
"4021.82400","-0.66063","22.83167","110.14534","-0.03359","200.26167"
"4021.92400","-0.66366","22.85532","110.14534","-0.03362","200.46912"
"4022.02400","-0.66649","22.87624","110.24300","-0.03365","200.65260"
"4022.12400","-0.66957","22.92473","110.24300","-0.03368","201.07797"
"4022.22400","-0.67224","22.97456","110.24300","-0.03370","201.51498"
"4022.32400","-0.67465","22.89207","110.24300","-0.03373","200.79150"
"4022.42400","-0.67690","22.78872","110.24300","-0.03375","199.88495"
"4022.52400","-0.67868","22.77386","110.24300","-0.03376","199.75462"
"4022.62400","-0.68027","22.77800","110.30630","-0.03378","199.79094"
"4022.72400","-0.68191","22.79990","110.30630","-0.03380","199.98305"
"4022.82400","-0.68381","22.84382","110.30630","-0.03381","200.36824"
"4022.92400","-0.68580","22.87269","110.30630","-0.03383","200.62144"
"4023.02400","-0.68767","22.91869","110.30630","-0.03385","201.02493"
"4023.12400","-0.68967","22.93396","110.37002","-0.03387","201.15892"
"4023.22400","-0.69196","22.94145","110.37002","-0.03389","201.22462"
"4023.32400","-0.69422","22.97236","110.37002","-0.03392","201.49571"
"4023.42400","-0.69622","22.98114","110.37002","-0.03394","201.57271"
"4023.52400","-0.69826","22.92520","110.37002","-0.03396","201.08203"
"4023.62400","-0.70056","22.83347","110.37002","-0.03398","200.27747"
"4023.72400","-0.70284","22.80525","110.43403","-0.03400","200.02994"
"4023.82400","-0.70512","22.81278","110.43403","-0.03402","200.09602"
"4023.92400","-0.70796","22.84173","110.43403","-0.03405","200.34991"
"4024.02400","-0.71070","22.80403","110.43403","-0.03408","200.01924"
"4024.12400","-0.71318","22.79474","110.43403","-0.03410","199.93779"
"4024.22400","-0.71599","22.81259","110.50308","-0.03413","200.09436"
"4024.32400","-0.71852","22.80840","110.50308","-0.03415","200.05756"
"4024.42400","-0.72055","22.83585","110.50308","-0.03417","200.29834"
"4024.52400","-0.72252","22.79053","110.50308","-0.03419","199.90086"
"4024.62400","-0.72456","22.76781","110.50308","-0.03421","199.70155"
"4024.72400","-0.72620","22.73167","110.50308","-0.03423","199.38454"
"4024.82400","-0.72759","22.72564","110.60051","-0.03424","199.33170"
"4024.92400","-0.72901","22.76633","110.60051","-0.03425","199.68861"
"4025.02400","-0.73081","22.75532","110.60051","-0.03427","199.59198"
"4025.12400","-0.73294","22.77279","110.60051","-0.03429","199.74519"
"4025.22400","-0.73482","22.79448","110.60051","-0.03431","199.93546"
"4025.32400","-0.73654","22.78385","110.66695","-0.03433","199.84221"
"4025.42400","-0.73851","22.81402","110.66695","-0.03435","200.10690"
"4025.52400","-0.74091","22.80172","110.66695","-0.03437","199.99895"
"4025.62400","-0.74294","22.84323","110.66695","-0.03439","200.36304"
"4025.72400","-0.74460","22.82920","110.66695","-0.03441","200.24005"
"4025.82400","-0.74636","22.74931","110.66695","-0.03442","199.53925"
"4025.92400","-0.74853","22.67626","110.73347","-0.03444","198.89857"
"4026.02400","-0.75071","22.69812","110.73347","-0.03447","199.09032"
"4026.12400","-0.75257","22.73269","110.73347","-0.03448","199.39354"
"4026.22400","-0.75473","22.79879","110.73347","-0.03450","199.97328"
"4026.32400","-0.75750","22.76728","110.73347","-0.03453","199.69691"
"4026.42400","-0.75982","22.82430","110.79974","-0.03455","200.19705"
"4026.52400","-0.76184","22.81661","110.79974","-0.03457","200.12956"
"4026.62400","-0.76418","22.75643","110.79974","-0.03460","199.60176"
"4026.72400","-0.76640","22.69182","110.79974","-0.03462","199.03500"
"4026.82400","-0.76788","22.63665","110.79974","-0.03463","198.55109"
"4026.92400","-0.76898","22.68347","110.79974","-0.03464","198.96182"
"4027.02400","-0.76999","22.79693","110.86025","-0.03465","199.95700"
"4027.12400","-0.77110","22.83307","110.86025","-0.03466","200.27400"
"4027.22400","-0.77233","22.76598","110.86025","-0.03468","199.68550"
