Repository: Mecanon/morphing_wing

File: experimental/sma_database/flexinol_isobaric_trained_200MPa.csv (part 75 of 86)
Test : Start of hold value,"200.00000",MPa
Time,Extension,Load,Temperature: Chamber 3119-600 1 1,Tensile strain (Extension),Tensile stress
(s),(mm),(N),(C),(mm/mm),(MPa)
"4369.92400","-0.84473","22.72592","104.57224","-0.03538","199.33414"
"4370.02400","-0.84440","22.74649","104.57224","-0.03538","199.51454"
"4370.12400","-0.84403","22.74493","104.57224","-0.03537","199.50087"
"4370.22400","-0.84359","22.72489","104.57224","-0.03537","199.32507"
"4370.32400","-0.84302","22.69782","104.57224","-0.03536","199.08768"
"4370.42400","-0.84223","22.69296","104.52055","-0.03536","199.04501"
"4370.52400","-0.84114","22.70146","104.52055","-0.03535","199.11958"
"4370.62400","-0.83986","22.72181","104.52055","-0.03533","199.29811"
"4370.72400","-0.83854","22.75488","104.52055","-0.03532","199.58812"
"4370.82400","-0.83718","22.78102","104.52055","-0.03531","199.81740"
"4370.92400","-0.83561","22.80538","104.52055","-0.03529","200.03111"
"4371.02400","-0.83342","22.87018","104.46854","-0.03527","200.59950"
"4371.12400","-0.83071","22.90779","104.46854","-0.03524","200.92931"
"4371.22400","-0.82853","22.91412","104.46854","-0.03522","200.98489"
"4371.32400","-0.82650","22.88485","104.46854","-0.03520","200.72812"
"4371.42400","-0.82418","22.90715","104.46854","-0.03518","200.92371"
"4371.52400","-0.82234","22.89940","104.41628","-0.03516","200.85573"
"4371.62400","-0.82102","22.89612","104.41628","-0.03515","200.82703"
"4371.72400","-0.81978","22.89043","104.41628","-0.03514","200.77711"
"4371.82400","-0.81823","22.89443","104.41628","-0.03512","200.81216"
"4371.92400","-0.81628","22.88614","104.41628","-0.03510","200.73943"
"4372.02400","-0.81435","22.88243","104.41628","-0.03508","200.70688"
"4372.12400","-0.81272","22.86633","104.36813","-0.03507","200.56570"
"4372.22400","-0.81112","22.86816","104.36813","-0.03505","200.58176"
"4372.32400","-0.80928","22.89363","104.36813","-0.03504","200.80518"
"4372.42400","-0.80739","22.93428","104.36813","-0.03502","201.16173"
"4372.52400","-0.80588","22.95477","104.36813","-0.03500","201.34143"
"4372.62400","-0.80471","22.99533","104.32634","-0.03499","201.69717"
"4372.72400","-0.80373","23.01916","104.32634","-0.03498","201.90620"
"4372.82400","-0.80276","23.03140","104.32634","-0.03497","202.01355"
"4372.92400","-0.80171","23.04489","104.32634","-0.03496","202.13188"
"4373.02400","-0.80062","23.05915","104.32634","-0.03495","202.25697"
"4373.12400","-0.79958","23.06650","104.32634","-0.03494","202.32140"
"4373.22400","-0.79874","23.04260","104.27329","-0.03493","202.11183"
"4373.32400","-0.79805","23.03475","104.27329","-0.03493","202.04294"
"4373.42400","-0.79744","23.00413","104.27329","-0.03492","201.77432"
"4373.52400","-0.79687","22.96850","104.27329","-0.03491","201.46182"
"4373.62400","-0.79628","22.96111","104.27329","-0.03491","201.39705"
"4373.72400","-0.79563","22.94820","104.27329","-0.03490","201.28377"
"4373.82400","-0.79485","22.94567","104.23845","-0.03490","201.26164"
"4373.92400","-0.79381","22.93450","104.23845","-0.03488","201.16359"
"4374.02400","-0.79243","22.92890","104.23845","-0.03487","201.11449"
"4374.12400","-0.79087","22.93392","104.23845","-0.03486","201.15855"
"4374.22400","-0.78932","22.94696","104.23845","-0.03484","201.27290"
"4374.32400","-0.78776","22.96442","104.19690","-0.03483","201.42610"
"4374.42400","-0.78599","22.96983","104.19690","-0.03481","201.47354"
"4374.52400","-0.78381","22.97716","104.19690","-0.03479","201.53778"
"4374.62400","-0.78173","22.98032","104.19690","-0.03477","201.56555"
"4374.72400","-0.78000","22.98220","104.19690","-0.03475","201.58203"
"4374.82400","-0.77831","22.98283","104.19690","-0.03473","201.58752"
"4374.92400","-0.77656","22.98709","104.15481","-0.03472","201.62489"
"4375.02400","-0.77496","23.01238","104.15481","-0.03470","201.84669"
"4375.12400","-0.77373","23.02195","104.15481","-0.03469","201.93068"
"4375.22400","-0.77274","22.99312","104.15481","-0.03468","201.67783"
"4375.32400","-0.77177","22.96730","104.15481","-0.03467","201.45132"
"4375.42400","-0.77074","22.94321","104.08255","-0.03466","201.23999"
"4375.52400","-0.76956","22.94293","104.08255","-0.03465","201.23761"
"4375.62400","-0.76818","22.94716","104.08255","-0.03464","201.27466"
"4375.72400","-0.76683","22.96170","104.08255","-0.03462","201.40222"
"4375.82400","-0.76567","22.98316","104.08255","-0.03461","201.59045"
"4375.92400","-0.76467","23.00587","104.08255","-0.03460","201.78966"
"4376.02400","-0.76373","23.02162","104.03440","-0.03459","201.92780"
"4376.12400","-0.76282","23.03761","104.03440","-0.03458","202.06802"
"4376.22400","-0.76184","23.07244","104.03440","-0.03457","202.37355"
"4376.32400","-0.76084","23.10267","104.03440","-0.03456","202.63867"
"4376.42400","-0.75994","23.12857","104.03440","-0.03456","202.86584"
"4376.52400","-0.75918","23.12737","103.99235","-0.03455","202.85538"
"4376.62400","-0.75852","23.10900","103.99235","-0.03454","202.69418"
"4376.72400","-0.75801","23.08254","103.99235","-0.03454","202.46213"
"4376.82400","-0.75758","23.02702","103.99235","-0.03453","201.97516"
"4376.92400","-0.75723","22.98885","103.99235","-0.03453","201.64032"
"4377.02400","-0.75694","22.94823","103.99235","-0.03453","201.28406"
"4377.12400","-0.75671","22.92872","103.95487","-0.03452","201.11293"
"4377.22400","-0.75650","22.92272","103.95487","-0.03452","201.06029"
"4377.32400","-0.75632","22.92985","103.95487","-0.03452","201.12280"
"4377.42400","-0.75618","22.94938","103.95487","-0.03452","201.29417"
"4377.52400","-0.75605","22.98113","103.95487","-0.03452","201.57265"
"4377.62400","-0.75594","23.00251","103.90150","-0.03452","201.76018"
"4377.72400","-0.75586","23.03703","103.90150","-0.03452","202.06291"
"4377.82400","-0.75578","23.02596","103.90150","-0.03451","201.96588"
"4377.92400","-0.75570","23.02833","103.90150","-0.03451","201.98665"
"4378.02400","-0.75564","23.00809","103.90150","-0.03451","201.80910"
"4378.12400","-0.75557","22.96869","103.90150","-0.03451","201.46352"
"4378.22400","-0.75550","22.91815","103.86189","-0.03451","201.02020"
"4378.32400","-0.75544","22.88140","103.86189","-0.03451","200.69791"
"4378.42400","-0.75539","22.86783","103.86189","-0.03451","200.57889"
"4378.52400","-0.75534","22.81618","103.86189","-0.03451","200.12584"
"4378.62400","-0.75529","22.80796","103.86189","-0.03451","200.05373"
"4378.72400","-0.75525","22.81261","103.86189","-0.03451","200.09451"
"4378.82400","-0.75521","22.78736","103.81717","-0.03451","199.87302"
"4378.92400","-0.75516","22.76905","103.81717","-0.03451","199.71240"
"4379.02400","-0.75511","22.78793","103.81717","-0.03451","199.87804"
"4379.12400","-0.75506","22.80219","103.81717","-0.03451","200.00311"
"4379.22400","-0.75501","22.82104","103.81717","-0.03451","200.16843"
"4379.32400","-0.75496","22.84600","103.77200","-0.03451","200.38736"
"4379.42400","-0.75491","22.87716","103.77200","-0.03451","200.66071"
"4379.52400","-0.75487","22.89862","103.77200","-0.03451","200.84891"
"4379.62400","-0.75482","22.91501","103.77200","-0.03451","200.99266"
"4379.72400","-0.75479","22.92261","103.77200","-0.03451","201.05931"
"4379.82400","-0.75475","22.90446","103.77200","-0.03450","200.90015"
"4379.92400","-0.75472","22.90296","103.72320","-0.03450","200.88698"
"4380.02400","-0.75468","22.89096","103.72320","-0.03450","200.78177"
"4380.12400","-0.75466","22.88081","103.72320","-0.03450","200.69273"
"4380.22400","-0.75463","22.88693","103.72320","-0.03450","200.74635"
"4380.32400","-0.75461","22.87100","103.72320","-0.03450","200.60669"
"4380.42400","-0.75459","22.84662","103.65594","-0.03450","200.39284"
"4380.52400","-0.75457","22.81053","103.65594","-0.03450","200.07628"
"4380.62400","-0.75456","22.77300","103.65594","-0.03450","199.74707"
"4380.72400","-0.75454","22.75333","103.65594","-0.03450","199.57454"
"4380.82400","-0.75452","22.74315","103.65594","-0.03450","199.48523"
"4380.92400","-0.75450","22.73442","103.65594","-0.03450","199.40872"
"4381.02400","-0.75448","22.73440","103.61839","-0.03450","199.40849"
"4381.12400","-0.75447","22.72800","103.61839","-0.03450","199.35240"
"4381.22400","-0.75445","22.75437","103.61839","-0.03450","199.58368"
"4381.32400","-0.75443","22.75908","103.61839","-0.03450","199.62502"
"4381.42400","-0.75442","22.78448","103.61839","-0.03450","199.84779"
"4381.52400","-0.75440","22.79782","103.58303","-0.03450","199.96480"
"4381.62400","-0.75438","22.79011","103.58303","-0.03450","199.89711"
"4381.72400","-0.75435","22.78387","103.58303","-0.03450","199.84245"
"4381.82400","-0.75433","22.79834","103.58303","-0.03450","199.96938"
"4381.92400","-0.75429","22.76898","103.58303","-0.03450","199.71181"
"4382.02400","-0.75426","22.75737","103.58303","-0.03450","199.60999"
"4382.12400","-0.75421","22.74828","103.55016","-0.03450","199.53027"
"4382.22400","-0.75416","22.72473","103.55016","-0.03450","199.32368"
"4382.32400","-0.75409","22.69460","103.55016","-0.03450","199.05940"
"4382.42400","-0.75400","22.65803","103.55016","-0.03450","198.73865"
"4382.52400","-0.75390","22.63771","103.55016","-0.03450","198.56041"
"4382.62400","-0.75377","22.61203","103.52042","-0.03450","198.33516"
"4382.72400","-0.75361","22.58081","103.52042","-0.03449","198.06137"
"4382.82400","-0.75339","22.56265","103.52042","-0.03449","197.90208"
"4382.92400","-0.75313","22.54370","103.52042","-0.03449","197.73579"
"4383.02400","-0.75282","22.52665","103.52042","-0.03449","197.58626"
"4383.12400","-0.75244","22.51744","103.52042","-0.03448","197.50549"
"4383.22400","-0.75202","22.51106","103.46868","-0.03448","197.44958"
"4383.32400","-0.75156","22.52028","103.46868","-0.03447","197.53041"
"4383.42400","-0.75112","22.51412","103.46868","-0.03447","197.47635"
"4383.52400","-0.75069","22.49809","103.46868","-0.03447","197.33577"
"4383.62400","-0.75029","22.48591","103.46868","-0.03446","197.22894"
"4383.72400","-0.74989","22.51959","103.42939","-0.03446","197.52432"
"4383.82400","-0.74953","22.54706","103.42939","-0.03445","197.76529"
"4383.92400","-0.74918","22.56224","103.42939","-0.03445","197.89847"
"4384.02400","-0.74886","22.58607","103.42939","-0.03445","198.10745"
"4384.12400","-0.74854","22.60771","103.42939","-0.03444","198.29732"
"4384.22400","-0.74819","22.60130","103.42939","-0.03444","198.24109"
"4384.32400","-0.74780","22.59399","103.39256","-0.03444","198.17694"
"4384.42400","-0.74734","22.61534","103.39256","-0.03443","198.36417"
"4384.52400","-0.74678","22.61969","103.39256","-0.03443","198.40239"
"4384.62400","-0.74606","22.65747","103.39256","-0.03442","198.73373"
"4384.72400","-0.74514","22.68928","103.39256","-0.03441","199.01273"
"4384.82400","-0.74404","22.71216","103.35649","-0.03440","199.21339"
"4384.92400","-0.74286","22.72184","103.35649","-0.03439","199.29837"
"4385.02400","-0.74167","22.73394","103.35649","-0.03438","199.40446"
"4385.12400","-0.74052","22.73625","103.35649","-0.03437","199.42476"
"4385.22400","-0.73929","22.72109","103.35649","-0.03435","199.29179"
"4385.32400","-0.73774","22.70455","103.35649","-0.03434","199.14665"
"4385.42400","-0.73583","22.69876","103.32006","-0.03432","199.09589"
"4385.52400","-0.73394","22.69883","103.32006","-0.03430","199.09650"
"4385.62400","-0.73226","22.71898","103.32006","-0.03429","199.27321"
"4385.72400","-0.73058","22.73559","103.32006","-0.03427","199.41896"
"4385.82400","-0.72861","22.74252","103.32006","-0.03425","199.47969"
"4385.92400","-0.72667","22.72758","103.26788","-0.03423","199.34866"
"4386.02400","-0.72508","22.70325","103.26788","-0.03422","199.13528"
"4386.12400","-0.72367","22.67822","103.26788","-0.03420","198.91573"
"4386.22400","-0.72212","22.65790","103.26788","-0.03419","198.73752"
"4386.32400","-0.72025","22.65333","103.26788","-0.03417","198.69742"
"4386.42400","-0.71842","22.66765","103.26788","-0.03415","198.82303"
"4386.52400","-0.71686","22.69758","103.22637","-0.03414","199.08553"
"4386.62400","-0.71546","22.70885","103.22637","-0.03412","199.18440"
"4386.72400","-0.71395","22.71526","103.22637","-0.03411","199.24065"
"4386.82400","-0.71210","22.74058","103.22637","-0.03409","199.46274"
"4386.92400","-0.71040","22.80325","103.22637","-0.03407","200.01242"
"4387.02400","-0.70912","22.81428","103.18323","-0.03406","200.10912"
"4387.12400","-0.70811","22.80835","103.18323","-0.03405","200.05714"
"4387.22400","-0.70711","22.81682","103.18323","-0.03404","200.13147"
"4387.32400","-0.70602","22.81438","103.18323","-0.03403","200.11005"
"4387.42400","-0.70468","22.84128","103.18323","-0.03402","200.34596"
"4387.52400","-0.70320","22.84875","103.18323","-0.03400","200.41150"
"4387.62400","-0.70195","22.87599","103.13893","-0.03399","200.65039"
"4387.72400","-0.70094","22.86204","103.13893","-0.03398","200.52806"
"4387.82400","-0.70003","22.85138","103.13893","-0.03397","200.43454"
"4387.92400","-0.69914","22.85149","103.13893","-0.03396","200.43553"
"4388.02400","-0.69801","22.83029","103.13893","-0.03395","200.24954"
"4388.12400","-0.69639","22.82018","103.13893","-0.03394","200.16087"
"4388.22400","-0.69436","22.85082","103.09573","-0.03392","200.42966"
"4388.32400","-0.69261","22.88515","103.09573","-0.03390","200.73074"
"4388.42400","-0.69100","22.91591","103.09573","-0.03388","201.00056"
"4388.52400","-0.68909","22.96438","103.09573","-0.03387","201.42567"
"4388.62400","-0.68666","23.00543","103.09573","-0.03384","201.78577"
"4388.72400","-0.68454","23.03345","103.03625","-0.03382","202.03154"
"4388.82400","-0.68287","23.02486","103.03625","-0.03381","201.95619"
"4388.92400","-0.68112","23.03298","103.03625","-0.03379","202.02739"
"4389.02400","-0.67908","23.04829","103.03625","-0.03377","202.16170"
"4389.12400","-0.67722","23.05564","103.03625","-0.03375","202.22617"
"4389.22400","-0.67585","23.05384","103.00157","-0.03374","202.21037"
"4389.32400","-0.67470","23.03917","103.00157","-0.03373","202.08174"
"4389.42400","-0.67350","23.03077","103.00157","-0.03371","202.00804"
"4389.52400","-0.67199","23.03461","103.00157","-0.03370","202.04173"
"4389.62400","-0.67027","23.01840","103.00157","-0.03368","201.89952"
"4389.72400","-0.66877","23.01552","103.00157","-0.03367","201.87428"
"4389.82400","-0.66762","23.02652","102.96913","-0.03366","201.97078"
"4389.92400","-0.66663","23.01715","102.96913","-0.03365","201.88855"
"4390.02400","-0.66566","23.00233","102.96913","-0.03364","201.75862"
"4390.12400","-0.66458","22.97638","102.96913","-0.03363","201.53096"
"4390.22400","-0.66336","22.96189","102.96913","-0.03362","201.40392"
"4390.32400","-0.66219","22.94679","102.93279","-0.03360","201.27144"
"4390.42400","-0.66119","22.93649","102.93279","-0.03359","201.18105"
"4390.52400","-0.66041","22.91836","102.93279","-0.03359","201.02208"
"4390.62400","-0.65981","22.90774","102.93279","-0.03358","200.92891"
"4390.72400","-0.65930","22.87623","102.93279","-0.03358","200.65251"
"4390.82400","-0.65884","22.86402","102.93279","-0.03357","200.54543"
"4390.92400","-0.65839","22.85555","102.88948","-0.03357","200.47112"
"4391.02400","-0.65793","22.85475","102.88948","-0.03356","200.46416"
"4391.12400","-0.65744","22.85749","102.88948","-0.03356","200.48813"
"4391.22400","-0.65690","22.86538","102.88948","-0.03355","200.55733"
"4391.32400","-0.65630","22.86080","102.88948","-0.03355","200.51718"
"4391.42400","-0.65562","22.87448","102.84500","-0.03354","200.63718"
"4391.52400","-0.65488","22.88813","102.84500","-0.03353","200.75691"
"4391.62400","-0.65415","22.88117","102.84500","-0.03353","200.69585"
"4391.72400","-0.65345","22.85985","102.84500","-0.03352","200.50885"
"4391.82400","-0.65281","22.82902","102.84500","-0.03351","200.23845"
"4391.92400","-0.65224","22.84238","102.84500","-0.03351","200.35561"
"4392.02400","-0.65176","22.84768","102.77640","-0.03350","200.40208"
"4392.12400","-0.65132","22.85064","102.77640","-0.03350","200.42807"
"4392.22400","-0.65090","22.84372","102.77640","-0.03349","200.36734"
"4392.32400","-0.65047","22.82210","102.77640","-0.03349","200.17773"
"4392.42400","-0.64998","22.80819","102.77640","-0.03349","200.05574"
"4392.52400","-0.64944","22.84610","102.73235","-0.03348","200.38821"
"4392.62400","-0.64882","22.85970","102.73235","-0.03347","200.50757"
"4392.72400","-0.64805","22.85466","102.73235","-0.03347","200.46336"
"4392.82400","-0.64712","22.87961","102.73235","-0.03346","200.68219"
"4392.92400","-0.64612","22.90400","102.73235","-0.03345","200.89612"
"4393.02400","-0.64513","22.89058","102.73235","-0.03344","200.77835"
"4393.12400","-0.64414","22.88472","102.69108","-0.03343","200.72701"
"4393.22400","-0.64320","22.89834","102.69108","-0.03342","200.84647"
"4393.32400","-0.64227","22.90067","102.69108","-0.03341","200.86688"
"4393.42400","-0.64123","22.92756","102.69108","-0.03340","201.10280"
"4393.52400","-0.64001","22.95978","102.69108","-0.03339","201.38536"
"4393.62400","-0.63860","22.99708","102.65131","-0.03337","201.71252"
"4393.72400","-0.63715","23.01859","102.65131","-0.03336","201.90123"
"4393.82400","-0.63578","23.01609","102.65131","-0.03335","201.87930"
"4393.92400","-0.63458","23.01369","102.65131","-0.03334","201.85820"
"4394.02400","-0.63337","23.01982","102.65131","-0.03332","201.91194"
"4394.12400","-0.63209","23.02328","102.65131","-0.03331","201.94238"
"4394.22400","-0.63073","23.02182","102.61136","-0.03330","201.92952"
"4394.32400","-0.62941","23.00597","102.61136","-0.03329","201.79047"
"4394.42400","-0.62823","22.99722","102.61136","-0.03327","201.71379"
"4394.52400","-0.62720","23.02128","102.61136","-0.03326","201.92477"
"4394.62400","-0.62624","23.01749","102.61136","-0.03325","201.89154"
"4394.72400","-0.62525","23.02189","102.54761","-0.03325","201.93016"
"4394.82400","-0.62413","23.02776","102.54761","-0.03323","201.98166"
"4394.92400","-0.62290","23.01384","102.54761","-0.03322","201.85953"
"4395.02400","-0.62162","22.97368","102.54761","-0.03321","201.50729"
"4395.12400","-0.62038","22.92360","102.54761","-0.03320","201.06801"
"4395.22400","-0.61919","22.90956","102.54761","-0.03319","200.94485"
"4395.32400","-0.61804","22.93214","102.50814","-0.03317","201.14296"
"4395.42400","-0.61690","22.92393","102.50814","-0.03316","201.07091"
"4395.52400","-0.61568","22.92196","102.50814","-0.03315","201.05362"
"4395.62400","-0.61455","22.93727","102.50814","-0.03314","201.18790"
"4395.72400","-0.61358","22.93660","102.50814","-0.03313","201.18208"
"4395.82400","-0.61276","22.91119","102.46936","-0.03312","200.95915"
"4395.92400","-0.61200","22.88847","102.46936","-0.03312","200.75986"
"4396.02400","-0.61130","22.87564","102.46936","-0.03311","200.64738"
"4396.12400","-0.61062","22.87481","102.46936","-0.03310","200.64008"
"4396.22400","-0.60992","22.85747","102.46936","-0.03310","200.48799"
"4396.32400","-0.60918","22.87348","102.46936","-0.03309","200.62839"
"4396.42400","-0.60837","22.89893","102.42580","-0.03308","200.85167"
"4396.52400","-0.60751","22.90018","102.42580","-0.03307","200.86264"
"4396.62400","-0.60669","22.91201","102.42580","-0.03306","200.96632"
"4396.72400","-0.60593","22.89214","102.42580","-0.03306","200.79207"
"4396.82400","-0.60522","22.84956","102.42580","-0.03305","200.41858"
"4396.92400","-0.60454","22.79585","102.37900","-0.03304","199.94754"
"4397.02400","-0.60388","22.74788","102.37900","-0.03304","199.52673"
"4397.12400","-0.60320","22.72102","102.37900","-0.03303","199.29112"
"4397.22400","-0.60246","22.71689","102.37900","-0.03302","199.25493"
"4397.32400","-0.60161","22.72373","102.37900","-0.03302","199.31490"
"4397.42400","-0.60054","22.74545","102.33234","-0.03300","199.50546"
"4397.52400","-0.59928","22.76080","102.33234","-0.03299","199.64006"
"4397.62400","-0.59795","22.76093","102.33234","-0.03298","199.64120"
"4397.72400","-0.59671","22.75479","102.33234","-0.03297","199.58736"
"4397.82400","-0.59554","22.77323","102.33234","-0.03296","199.74910"
"4397.92400","-0.59431","22.79795","102.33234","-0.03294","199.96594"
"4398.02400","-0.59284","22.83902","102.26855","-0.03293","200.32617"
"4398.12400","-0.59104","22.88105","102.26855","-0.03291","200.69481"
"4398.22400","-0.58935","22.92486","102.26855","-0.03290","201.07906"
"4398.32400","-0.58802","22.95904","102.26855","-0.03288","201.37891"
"4398.42400","-0.58680","22.95486","102.26855","-0.03287","201.34221"
"4398.52400","-0.58556","22.94545","102.22852","-0.03286","201.25967"
"4398.62400","-0.58412","22.93492","102.22852","-0.03284","201.16733"
"4398.72400","-0.58262","22.90384","102.22852","-0.03283","200.89468"
"4398.82400","-0.58131","22.87778","102.22852","-0.03282","200.66615"
"4398.92400","-0.58030","22.84758","102.22852","-0.03281","200.40123"
"4399.02400","-0.57947","22.83090","102.22852","-0.03280","200.25491"
"4399.12400","-0.57870","22.79645","102.18339","-0.03279","199.95273"
"4399.22400","-0.57795","22.78995","102.18339","-0.03278","199.89572"
"4399.32400","-0.57711","22.77412","102.18339","-0.03278","199.75691"
"4399.42400","-0.57612","22.74232","102.18339","-0.03277","199.47801"
"4399.52400","-0.57493","22.71398","102.18339","-0.03276","199.22943"
"4399.62400","-0.57376","22.69771","102.14164","-0.03274","199.08667"
"4399.72400","-0.57280","22.66929","102.14164","-0.03273","198.83740"
"4399.82400","-0.57199","22.64651","102.14164","-0.03273","198.63765"
"4399.92400","-0.57127","22.64817","102.14164","-0.03272","198.65216"
"4400.02400","-0.57065","22.65643","102.14164","-0.03271","198.72459"
"4400.12400","-0.57003","22.66962","102.14164","-0.03271","198.84027"
"4400.22400","-0.56940","22.70630","102.09530","-0.03270","199.16200"
"4400.32400","-0.56871","22.73324","102.09530","-0.03270","199.39835"
"4400.42400","-0.56793","22.75590","102.09530","-0.03269","199.59709"
"4400.52400","-0.56707","22.76965","102.09530","-0.03268","199.71767"
"4400.62400","-0.56621","22.76381","102.09530","-0.03267","199.66646"
"4400.72400","-0.56549","22.77355","102.04214","-0.03266","199.75192"
"4400.82400","-0.56490","22.77749","102.04214","-0.03266","199.78642"
"4400.92400","-0.56444","22.78081","102.04214","-0.03265","199.81557"
"4401.02400","-0.56408","22.77464","102.04214","-0.03265","199.76151"
"4401.12400","-0.56382","22.78781","102.04214","-0.03265","199.87697"
"4401.22400","-0.56361","22.77859","102.04214","-0.03265","199.79607"
"4401.32400","-0.56343","22.77743","101.96090","-0.03264","199.78596"
"4401.42400","-0.56326","22.73188","101.96090","-0.03264","199.38641"
"4401.52400","-0.56310","22.72457","101.96090","-0.03264","199.32225"
"4401.62400","-0.56293","22.72638","101.96090","-0.03264","199.33815"
"4401.72400","-0.56279","22.72543","101.96090","-0.03264","199.32982"
"4401.82400","-0.56266","22.72678","101.91512","-0.03264","199.34169"
"4401.92400","-0.56254","22.71599","101.91512","-0.03264","199.24699"
"4402.02400","-0.56242","22.71093","101.91512","-0.03263","199.20268"
"4402.12400","-0.56233","22.71078","101.91512","-0.03263","199.20134"
"4402.22400","-0.56222","22.69122","101.91512","-0.03263","199.02979"
"4402.32400","-0.56211","22.66732","101.91512","-0.03263","198.82013"
"4402.42400","-0.56198","22.63107","101.87483","-0.03263","198.50220"
"4402.52400","-0.56183","22.60186","101.87483","-0.03263","198.24594"
"4402.62400","-0.56166","22.59749","101.87483","-0.03263","198.20764"
"4402.72400","-0.56146","22.60229","101.87483","-0.03262","198.24969"
"4402.82400","-0.56123","22.60138","101.87483","-0.03262","198.24173"
"4402.92400","-0.56096","22.62189","101.83130","-0.03262","198.42168"
"4403.02400","-0.56064","22.61553","101.83130","-0.03262","198.36583"
"4403.12400","-0.56024","22.60882","101.83130","-0.03261","198.30698"
"4403.22400","-0.55971","22.61297","101.83130","-0.03261","198.34340"
"4403.32400","-0.55905","22.63003","101.83130","-0.03260","198.49307"
"4403.42400","-0.55827","22.64149","101.83130","-0.03259","198.59360"
"4403.52400","-0.55747","22.65259","101.76756","-0.03259","198.69093"
"4403.62400","-0.55675","22.66491","101.76756","-0.03258","198.79898"
"4403.72400","-0.55608","22.67164","101.76756","-0.03257","198.85799"
"4403.82400","-0.55547","22.68402","101.76756","-0.03257","198.96666"
"4403.92400","-0.55491","22.68904","101.76756","-0.03256","199.01064"
"4404.02400","-0.55429","22.69061","101.76756","-0.03255","199.02444"
"4404.12400","-0.55356","22.68036","101.72180","-0.03255","198.93456"
"4404.22400","-0.55257","22.68863","101.72180","-0.03254","199.00710"
"4404.32400","-0.55118","22.66621","101.72180","-0.03252","198.81036"
"4404.42400","-0.54935","22.67047","101.72180","-0.03251","198.84773"
"4404.52400","-0.54759","22.69256","101.72180","-0.03249","199.04155"
"4404.62400","-0.54597","22.71346","101.67406","-0.03247","199.22479"
"4404.72400","-0.54406","22.73276","101.67406","-0.03246","199.39415"
"4404.82400","-0.54151","22.76077","101.67406","-0.03243","199.63982"
"4404.92400","-0.53915","22.79500","101.67406","-0.03241","199.94000"
"4405.02400","-0.53721","22.81637","101.67406","-0.03239","200.12749"
"4405.12400","-0.53497","22.87050","101.67406","-0.03237","200.60229"
"4405.22400","-0.53251","22.90616","101.62300","-0.03234","200.91504"
"4405.32400","-0.53060","22.92421","101.62300","-0.03232","201.07333"
"4405.42400","-0.52896","22.94466","101.62300","-0.03231","201.25273"
"4405.52400","-0.52707","22.95194","101.62300","-0.03229","201.31660"
"4405.62400","-0.52484","22.95601","101.62300","-0.03227","201.35233"
"4405.72400","-0.52296","22.96899","101.57732","-0.03225","201.46613"
"4405.82400","-0.52148","22.99087","101.57732","-0.03224","201.65810"
"4405.92400","-0.52009","22.97962","101.57732","-0.03222","201.55939"
"4406.02400","-0.51849","22.96207","101.57732","-0.03221","201.40543"
"4406.12400","-0.51690","22.97478","101.57732","-0.03219","201.51689"
"4406.22400","-0.51563","22.96241","101.53499","-0.03218","201.40845"
"4406.32400","-0.51468","22.93869","101.53499","-0.03217","201.20039"
"4406.42400","-0.51392","22.90650","101.53499","-0.03216","200.91800"
"4406.52400","-0.51326","22.88487","101.53499","-0.03216","200.72835"
"4406.62400","-0.51260","22.89427","101.53499","-0.03215","200.81075"
"4406.72400","-0.51189","22.91459","101.53499","-0.03214","200.98900"
"4406.82400","-0.51105","22.95145","101.48238","-0.03213","201.31233"
"4406.92400","-0.51009","22.98512","101.48238","-0.03212","201.60764"
"4407.02400","-0.50911","22.99601","101.48238","-0.03212","201.70316"
"4407.12400","-0.50816","22.97485","101.48238","-0.03211","201.51755"
"4407.22400","-0.50728","22.92309","101.48238","-0.03210","201.06357"
"4407.32400","-0.50645","22.86559","101.44839","-0.03209","200.55923"
"4407.42400","-0.50562","22.83872","101.44839","-0.03208","200.32356"
"4407.52400","-0.50476","22.81641","101.44839","-0.03207","200.12781"
"4407.62400","-0.50371","22.78981","101.44839","-0.03206","199.89452"
"4407.72400","-0.50230","22.77520","101.44839","-0.03205","199.76640"
"4407.82400","-0.50064","22.76035","101.44839","-0.03203","199.63611"
"4407.92400","-0.49898","22.76864","101.41128","-0.03202","199.70880"
"4408.02400","-0.49743","22.77768","101.41128","-0.03200","199.78815"
"4408.12400","-0.49579","22.76056","101.41128","-0.03199","199.63794"
"4408.22400","-0.49388","22.76196","101.41128","-0.03197","199.65019"
"4408.32400","-0.49206","22.78066","101.41128","-0.03195","199.81430"
"4408.42400","-0.49056","22.79118","101.36591","-0.03193","199.90656"
"4408.52400","-0.48923","22.81680","101.36591","-0.03192","200.13121"
"4408.62400","-0.48792","22.86043","101.36591","-0.03191","200.51393"
"4408.72400","-0.48651","22.87313","101.36591","-0.03190","200.62531"
"4408.82400","-0.48507","22.83906","101.36591","-0.03188","200.32652"
"4408.92400","-0.48377","22.78181","101.36591","-0.03187","199.82436"
"4409.02400","-0.48267","22.72831","101.31606","-0.03186","199.35512"
"4409.12400","-0.48169","22.72439","101.31606","-0.03185","199.32071"
"4409.22400","-0.48072","22.74382","101.31606","-0.03184","199.49113"
"4409.32400","-0.47966","22.75285","101.31606","-0.03183","199.57036"
"4409.42400","-0.47850","22.75260","101.31606","-0.03182","199.56812"
"4409.52400","-0.47725","22.79419","101.31606","-0.03181","199.93295"
"4409.62400","-0.47618","22.87430","101.24136","-0.03179","200.63556"
"4409.72400","-0.47532","22.91233","101.24136","-0.03179","200.96918"
"4409.82400","-0.47462","22.91989","101.24136","-0.03178","201.03546"
"4409.92400","-0.47407","22.91876","101.24136","-0.03177","201.02556"
"4410.02400","-0.47358","22.93335","101.24136","-0.03177","201.15352"
"4410.12400","-0.47312","22.94186","101.19179","-0.03177","201.22815"
"4410.22400","-0.47266","22.91841","101.19179","-0.03176","201.02252"
"4410.32400","-0.47219","22.87778","101.19179","-0.03176","200.66611"
"4410.42400","-0.47165","22.87693","101.19179","-0.03175","200.65871"
"4410.52400","-0.47111","22.87209","101.19179","-0.03175","200.61624"
"4410.62400","-0.47056","22.85773","101.19179","-0.03174","200.49025"
"4410.72400","-0.47001","22.86368","101.15018","-0.03173","200.54245"
"4410.82400","-0.46951","22.88218","101.15018","-0.03173","200.70471"
"4410.92400","-0.46908","22.90088","101.15018","-0.03173","200.86876"
"4411.02400","-0.46870","22.90609","101.15018","-0.03172","200.91447"
"4411.12400","-0.46839","22.91663","101.15018","-0.03172","201.00687"
"4411.22400","-0.46810","22.89670","101.11314","-0.03172","200.83209"
"4411.32400","-0.46785","22.88847","101.11314","-0.03171","200.75992"
"4411.42400","-0.46762","22.87647","101.11314","-0.03171","200.65468"
"4411.52400","-0.46741","22.86145","101.11314","-0.03171","200.52290"
"4411.62400","-0.46721","22.84729","101.11314","-0.03171","200.39871"
"4411.72400","-0.46706","22.85003","101.11314","-0.03171","200.42274"
"4411.82400","-0.46692","22.83561","101.06124","-0.03170","200.29622"
"4411.92400","-0.46681","22.83778","101.06124","-0.03170","200.31525"
"4412.02400","-0.46672","22.80100","101.06124","-0.03170","199.99266"
"4412.12400","-0.46665","22.75392","101.06124","-0.03170","199.57974"
"4412.22400","-0.46656","22.69575","101.06124","-0.03170","199.06949"
"4412.32400","-0.46648","22.65889","101.02577","-0.03170","198.74617"
"4412.42400","-0.46639","22.62898","101.02577","-0.03170","198.48383"
"4412.52400","-0.46629","22.62031","101.02577","-0.03170","198.40778"
"4412.62400","-0.46619","22.61931","101.02577","-0.03170","198.39906"
"4412.72400","-0.46608","22.64955","101.02577","-0.03170","198.66425"
"4412.82400","-0.46598","22.68954","101.02577","-0.03170","199.01500"
"4412.92400","-0.46588","22.72143","100.99062","-0.03169","199.29477"
"4413.02400","-0.46578","22.73137","100.99062","-0.03169","199.38197"
"4413.12400","-0.46566","22.71599","100.99062","-0.03169","199.24701"
"4413.22400","-0.46552","22.69274","100.99062","-0.03169","199.04312"
"4413.32400","-0.46536","22.65930","100.99062","-0.03169","198.74980"
"4413.42400","-0.46517","22.61233","100.95413","-0.03169","198.33777"
"4413.52400","-0.46494","22.53535","100.95413","-0.03169","197.66261"
"4413.62400","-0.46467","22.49699","100.95413","-0.03168","197.32617"
"4413.72400","-0.46433","22.50026","100.95413","-0.03168","197.35477"
"4413.82400","-0.46394","22.53176","100.95413","-0.03168","197.63115"
"4413.92400","-0.46344","22.56971","100.95413","-0.03167","197.96399"
"4414.02400","-0.46280","22.59900","100.91469","-0.03166","198.22086"
"4414.12400","-0.46200","22.63055","100.91469","-0.03166","198.49760"
"4414.22400","-0.46112","22.62272","100.91469","-0.03165","198.42892"
"4414.32400","-0.46021","22.60440","100.91469","-0.03164","198.26823"
"4414.42400","-0.45932","22.57207","100.91469","-0.03163","197.98463"
"4414.52400","-0.45851","22.58768","100.87450","-0.03162","198.12158"
"4414.62400","-0.45776","22.61162","100.87450","-0.03162","198.33159"
"4414.72400","-0.45701","22.67072","100.87450","-0.03161","198.84998"
"4414.82400","-0.45612","22.68085","100.87450","-0.03160","198.93877"
"4414.92400","-0.45494","22.70717","100.87450","-0.03159","199.16965"
"4415.02400","-0.45342","22.69618","100.87450","-0.03157","199.07330"
"4415.12400","-0.45185","22.72921","100.81238","-0.03156","199.36295"
"4415.22400","-0.45045","22.73730","100.81238","-0.03154","199.43396"
"4415.32400","-0.44911","22.72916","100.81238","-0.03153","199.36258"
"4415.42400","-0.44758","22.74963","100.81238","-0.03152","199.54207"
"4415.52400","-0.44576","22.76971","100.81238","-0.03150","199.71820"
"4415.62400","-0.44394","22.76936","100.78301","-0.03148","199.71518"
"4415.72400","-0.44241","22.77472","100.78301","-0.03147","199.76221"
"4415.82400","-0.44095","22.78997","100.78301","-0.03145","199.89597"
"4415.92400","-0.43928","22.82349","100.78301","-0.03144","200.18990"
"4416.02400","-0.43719","22.81796","100.78301","-0.03142","200.14145"
"4416.12400","-0.43521","22.79737","100.78301","-0.03140","199.96082"
"4416.22400","-0.43347","22.75520","100.75549","-0.03138","199.59094"
"4416.32400","-0.43163","22.71465","100.75549","-0.03136","199.23531"
"4416.42400","-0.42936","22.71092","100.75549","-0.03134","199.20253"
"4416.52400","-0.42720","22.71479","100.75549","-0.03132","199.23651"
"4416.62400","-0.42549","22.71009","100.75549","-0.03130","199.19528"
"4416.72400","-0.42387","22.69680","100.71853","-0.03129","199.07872"
"4416.82400","-0.42202","22.68624","100.71853","-0.03127","198.98613"
"4416.92400","-0.42018","22.67566","100.71853","-0.03125","198.89328"
"4417.02400","-0.41882","22.68509","100.71853","-0.03124","198.97600"
"4417.12400","-0.41779","22.71795","100.71853","-0.03123","199.26425"
"4417.22400","-0.41685","22.75542","100.71853","-0.03122","199.59290"
"4417.32400","-0.41584","22.80973","100.67571","-0.03121","200.06921"
"4417.42400","-0.41463","22.76822","100.67571","-0.03120","199.70512"
"4417.52400","-0.41311","22.69036","100.67571","-0.03118","199.02220"
"4417.62400","-0.41143","22.61547","100.67571","-0.03116","198.36539"
"4417.72400","-0.40979","22.61440","100.67571","-0.03115","198.35599"
"4417.82400","-0.40808","22.66656","100.61102","-0.03113","198.81343"
"4417.92400","-0.40574","22.73765","100.61102","-0.03111","199.43701"
"4418.02400","-0.40297","22.76235","100.61102","-0.03108","199.65367"
"4418.12400","-0.40066","22.79284","100.61102","-0.03106","199.92113"
"4418.22400","-0.39819","22.83289","100.61102","-0.03104","200.27238"
"4418.32400","-0.39541","22.85027","100.61102","-0.03101","200.42479"
"4418.42400","-0.39332","22.81058","100.56117","-0.03099","200.07671"
"4418.52400","-0.39160","22.72063","100.56117","-0.03097","199.28777"
"4418.62400","-0.38956","22.68255","100.56117","-0.03095","198.95375"
"4418.72400","-0.38725","22.69589","100.56117","-0.03093","199.07074"
"4418.82400","-0.38530","22.72886","100.56117","-0.03091","199.35989"
"4418.92400","-0.38350","22.77431","100.50298","-0.03089","199.75858"
"4419.02400","-0.38132","22.79836","100.50298","-0.03087","199.96951"
"4419.12400","-0.37904","22.81452","100.50298","-0.03085","200.11125"
"4419.22400","-0.37722","22.82275","100.50298","-0.03083","200.18343"
"4419.32400","-0.37577","22.80885","100.50298","-0.03082","200.06149"
"4419.42400","-0.37433","22.80350","100.50298","-0.03080","200.01462"
"4419.52400","-0.37277","22.80164","100.44049","-0.03079","199.99825"
"4419.62400","-0.37135","22.77233","100.44049","-0.03078","199.74117"
"4419.72400","-0.37015","22.73820","100.44049","-0.03076","199.44182"
"4419.82400","-0.36924","22.70424","100.44049","-0.03075","199.14401"
"4419.92400","-0.36849","22.69678","100.44049","-0.03075","199.07854"
"4420.02400","-0.36780","22.79099","100.44049","-0.03074","199.90483"
"4420.12400","-0.36719","22.90424","100.35767","-0.03073","200.89819"
"4420.22400","-0.36654","22.91500","100.35767","-0.03073","200.99263"
"4420.32400","-0.36579","22.83217","100.35767","-0.03072","200.26607"
"4420.42400","-0.36494","22.78111","100.35767","-0.03071","199.81819"
"4420.52400","-0.36399","22.80840","100.35767","-0.03070","200.05759"
"4420.62400","-0.36304","22.90057","100.30431","-0.03069","200.86601"
"4420.72400","-0.36215","22.98214","100.30431","-0.03069","201.58147"
"4420.82400","-0.36131","23.00930","100.30431","-0.03068","201.81970"
"4420.92400","-0.36052","22.97202","100.30431","-0.03067","201.49274"
"4421.02400","-0.35965","22.90912","100.30431","-0.03066","200.94106"
"4421.12400","-0.35866","22.86475","100.30431","-0.03065","200.55182"
"4421.22400","-0.35744","22.84349","100.25828","-0.03064","200.36536"
"4421.32400","-0.35601","22.83668","100.25828","-0.03063","200.30559"
"4421.42400","-0.35456","22.83410","100.25828","-0.03061","200.28299"
"4421.52400","-0.35316","22.82003","100.25828","-0.03060","200.15955"
"4421.62400","-0.35183","22.83615","100.25828","-0.03059","200.30095"
"4421.72400","-0.35042","22.85543","100.22433","-0.03057","200.47011"
"4421.82400","-0.34876","22.91189","100.22433","-0.03056","200.96527"
"4421.92400","-0.34703","22.96180","100.22433","-0.03054","201.40308"
"4422.02400","-0.34551","22.97538","100.22433","-0.03052","201.52222"
"4422.12400","-0.34416","22.97368","100.22433","-0.03051","201.50732"
"4422.22400","-0.34278","22.88817","100.22433","-0.03050","200.75725"
"4422.32400","-0.34117","22.82006","100.18810","-0.03048","200.15985"
"4422.42400","-0.33939","22.84155","100.18810","-0.03046","200.34837"
"4422.52400","-0.33772","22.85382","100.18810","-0.03045","200.45598"
"4422.62400","-0.33611","22.88073","100.18810","-0.03043","200.69199"
"4422.72400","-0.33437","22.90497","100.18810","-0.03042","200.90462"
"4422.82400","-0.33244","22.92035","100.14999","-0.03040","201.03947"
"4422.92400","-0.33061","22.95833","100.14999","-0.03038","201.37268"
"4423.02400","-0.32907","22.95775","100.14999","-0.03036","201.36760"
"4423.12400","-0.32769","22.96068","100.14999","-0.03035","201.39328"
"4423.22400","-0.32627","22.94464","100.14999","-0.03034","201.25261"
"4423.32400","-0.32485","22.92498","100.14999","-0.03032","201.08011"
"4423.42400","-0.32360","22.91330","100.09052","-0.03031","200.97769"
"4423.52400","-0.32260","22.87881","100.09052","-0.03030","200.67519"
"4423.62400","-0.32176","22.82172","100.09052","-0.03029","200.17441"
"4423.72400","-0.32105","22.75481","100.09052","-0.03029","199.58752"
"4423.82400","-0.32039","22.72562","100.09052","-0.03028","199.33148"
"4423.92400","-0.31973","22.77211","100.04457","-0.03027","199.73926"
"4424.02400","-0.31902","22.80990","100.04457","-0.03027","200.07077"
"4424.12400","-0.31815","22.78390","100.04457","-0.03026","199.84268"
"4424.22400","-0.31712","22.71672","100.04457","-0.03025","199.25345"
"4424.32400","-0.31587","22.66271","100.04457","-0.03024","198.77969"
"4424.42400","-0.31456","22.67661","100.04457","-0.03022","198.90158"
"4424.52400","-0.31323","22.71878","99.99749","-0.03021","199.27153"
"4424.62400","-0.31187","22.73273","99.99749","-0.03020","199.39384"
"4424.72400","-0.31014","22.76386","99.99749","-0.03018","199.66690"
"4424.82400","-0.30802","22.79548","99.99749","-0.03016","199.94429"
"4424.92400","-0.30600","22.79351","99.99749","-0.03014","199.92696"
"4425.02400","-0.30419","22.80240","99.94907","-0.03012","200.00497"
"4425.12400","-0.30223","22.81540","99.94907","-0.03010","200.11902"
"4425.22400","-0.29997","22.82591","99.94907","-0.03008","200.21120"
"4425.32400","-0.29806","22.84846","99.94907","-0.03006","200.40892"
"4425.42400","-0.29659","22.84329","99.94907","-0.03005","200.36357"
"4425.52400","-0.29518","22.82655","99.94907","-0.03003","200.21675"
"4425.62400","-0.29349","22.79365","99.87572","-0.03002","199.92816"
"4425.72400","-0.29152","22.76876","99.87572","-0.03000","199.70993"
"4425.82400","-0.28982","22.76091","99.87572","-0.02998","199.64104"
"4425.92400","-0.28841","22.78454","99.87572","-0.02997","199.84828"
"4426.02400","-0.28697","22.80200","99.87572","-0.02995","200.00148"
"4426.12400","-0.28534","22.83591","99.82579","-0.02994","200.29889"
"4426.22400","-0.28357","22.84933","99.82579","-0.02992","200.41660"
"4426.32400","-0.28220","22.91198","99.82579","-0.02991","200.96613"
"4426.42400","-0.28126","22.94701","99.82579","-0.02990","201.27332"
"4426.52400","-0.28049","22.93557","99.82579","-0.02989","201.17305"
"4426.62400","-0.27980","22.94617","99.82579","-0.02988","201.26601"
"4426.72400","-0.27910","22.94060","99.78532","-0.02988","201.21709"
"4426.82400","-0.27835","22.93269","99.78532","-0.02987","201.14778"
"4426.92400","-0.27753","22.92743","99.78532","-0.02986","201.10159"
