Repository: Mecanon/morphing_wing

File: experimental/sma_database/flexinol_isobaric_trained_200MPa.csv (part 77 of 86)
Test : Start of hold value,"200.00000",MPa
Time,Extension,Load,Temperature: Chamber 3119-600 1 1,Tensile strain (Extension),Tensile stress
(s),(mm),(N),(C),(mm/mm),(MPa)
"4485.52400","0.75376","22.82222","94.05073","-0.01983","200.17880"
"4485.62400","0.75755","22.77668","93.96200","-0.01979","199.77939"
"4485.72400","0.76119","22.73454","93.96200","-0.01976","199.40977"
"4485.82400","0.76523","22.74207","93.96200","-0.01972","199.47574"
"4485.92400","0.76925","22.82810","93.96200","-0.01968","200.23035"
"4486.02400","0.77323","22.91527","93.96200","-0.01964","200.99495"
"4486.12400","0.77684","22.89196","93.89711","-0.01961","200.79053"
"4486.22400","0.77999","22.79561","93.89711","-0.01957","199.94543"
"4486.32400","0.78342","22.74644","93.89711","-0.01954","199.51407"
"4486.42400","0.78610","22.65990","93.89711","-0.01951","198.75507"
"4486.52400","0.78905","22.58864","93.89711","-0.01949","198.13005"
"4486.62400","0.79220","22.60106","93.89711","-0.01946","198.23892"
"4486.72400","0.79489","22.68507","93.83250","-0.01943","198.97578"
"4486.82400","0.79814","22.70566","93.83250","-0.01940","199.15643"
"4486.92400","0.80130","22.68953","93.83250","-0.01937","199.01492"
"4487.02400","0.80453","22.64065","93.83250","-0.01934","198.58621"
"4487.12400","0.80830","22.62670","93.83250","-0.01930","198.46385"
"4487.22400","0.81225","22.61379","93.76627","-0.01926","198.35059"
"4487.32400","0.81699","22.64888","93.76627","-0.01921","198.65837"
"4487.42400","0.82195","22.71008","93.76627","-0.01917","199.19514"
"4487.52400","0.82690","22.75727","93.76627","-0.01912","199.60913"
"4487.62400","0.83161","22.77186","93.76627","-0.01907","199.73705"
"4487.72400","0.83616","22.79395","93.76627","-0.01903","199.93082"
"4487.82400","0.84052","22.79774","93.69466","-0.01899","199.96410"
"4487.92400","0.84487","22.71568","93.69466","-0.01894","199.24435"
"4488.02400","0.84930","22.69912","93.69466","-0.01890","199.09909"
"4488.12400","0.85386","22.72506","93.69466","-0.01886","199.32654"
"4488.22400","0.85825","22.77283","93.69466","-0.01881","199.74556"
"4488.32400","0.86307","22.86877","93.58961","-0.01877","200.58713"
"4488.42400","0.86774","22.94160","93.58961","-0.01872","201.22586"
"4488.52400","0.87240","22.96834","93.58961","-0.01868","201.46043"
"4488.62400","0.87600","22.97594","93.58961","-0.01864","201.52715"
"4488.72400","0.87952","22.94814","93.58961","-0.01861","201.28326"
"4488.82400","0.88228","22.90640","93.58961","-0.01858","200.91716"
"4488.92400","0.88527","22.87824","93.52137","-0.01855","200.67017"
"4489.02400","0.88815","22.88651","93.52137","-0.01852","200.74266"
"4489.12400","0.89046","22.94129","93.52137","-0.01850","201.22314"
"4489.22400","0.89329","22.96569","93.52137","-0.01847","201.43719"
"4489.32400","0.89620","22.94380","93.52137","-0.01844","201.24516"
"4489.42400","0.89854","22.91579","93.45764","-0.01842","200.99953"
"4489.52400","0.90139","22.91030","93.45764","-0.01839","200.95134"
"4489.62400","0.90464","22.88345","93.45764","-0.01836","200.71587"
"4489.72400","0.90769","22.86808","93.45764","-0.01833","200.58104"
"4489.82400","0.91187","22.89017","93.45764","-0.01829","200.77477"
"4489.92400","0.91587","22.93224","93.45764","-0.01825","201.14377"
"4490.02400","0.92037","22.97065","93.39307","-0.01821","201.48073"
"4490.12400","0.92397","23.02304","93.39307","-0.01817","201.94023"
"4490.22400","0.92779","23.01136","93.39307","-0.01814","201.83775"
"4490.32400","0.93118","23.03264","93.39307","-0.01810","202.02440"
"4490.42400","0.93466","23.08349","93.39307","-0.01807","202.47046"
"4490.52400","0.93788","23.11574","93.32507","-0.01804","202.75336"
"4490.62400","0.94071","23.09664","93.32507","-0.01801","202.58577"
"4490.72400","0.94389","23.06218","93.32507","-0.01798","202.28354"
"4490.82400","0.94656","23.02531","93.32507","-0.01795","201.96017"
"4490.92400","0.94909","23.03227","93.32507","-0.01793","202.02119"
"4491.02400","0.95199","23.01021","93.32507","-0.01790","201.82773"
"4491.12400","0.95455","22.94701","93.25806","-0.01788","201.27332"
"4491.22400","0.95729","22.92480","93.25806","-0.01785","201.07851"
"4491.32400","0.96047","22.94319","93.25806","-0.01782","201.23987"
"4491.42400","0.96329","23.00999","93.25806","-0.01779","201.82578"
"4491.52400","0.96610","23.04576","93.25806","-0.01776","202.13956"
"4491.62400","0.96870","23.05884","93.16058","-0.01774","202.25424"
"4491.72400","0.97057","23.05254","93.16058","-0.01772","202.19896"
"4491.82400","0.97217","23.04712","93.16058","-0.01770","202.15143"
"4491.92400","0.97381","23.02239","93.16058","-0.01769","201.93456"
"4492.02400","0.97545","22.98734","93.16058","-0.01767","201.62706"
"4492.12400","0.97687","22.91933","93.16058","-0.01766","201.03061"
"4492.22400","0.97805","22.85741","93.09542","-0.01765","200.48744"
"4492.32400","0.97922","22.85506","93.09542","-0.01764","200.46684"
"4492.42400","0.98049","22.87776","93.09542","-0.01762","200.66591"
"4492.52400","0.98196","22.89767","93.09542","-0.01761","200.84058"
"4492.62400","0.98339","22.86560","93.09542","-0.01760","200.55931"
"4492.72400","0.98467","22.77783","93.02628","-0.01758","199.78946"
"4492.82400","0.98582","22.69191","93.02628","-0.01757","199.03580"
"4492.92400","0.98699","22.67357","93.02628","-0.01756","198.87495"
"4493.02400","0.98829","22.71383","93.02628","-0.01755","199.22809"
"4493.12400","0.98982","22.75262","93.02628","-0.01753","199.56833"
"4493.22400","0.99135","22.71152","93.02628","-0.01752","199.20787"
"4493.32400","0.99266","22.65586","92.95103","-0.01751","198.71960"
"4493.42400","0.99382","22.60230","92.95103","-0.01749","198.24980"
"4493.52400","0.99500","22.57523","92.95103","-0.01748","198.01237"
"4493.62400","0.99636","22.59123","92.95103","-0.01747","198.15276"
"4493.72400","0.99800","22.59461","92.95103","-0.01745","198.18242"
"4493.82400","0.99970","22.63759","92.87363","-0.01744","198.55933"
"4493.92400","1.00133","22.67446","92.87363","-0.01742","198.88275"
"4494.02400","1.00301","22.64474","92.87363","-0.01740","198.62210"
"4494.12400","1.00516","22.62013","92.87363","-0.01738","198.40622"
"4494.22400","1.00783","22.63122","92.87363","-0.01736","198.50349"
"4494.32400","1.01026","22.69634","92.74940","-0.01733","199.07469"
"4494.42400","1.01285","22.74044","92.74940","-0.01731","199.46150"
"4494.52400","1.01583","22.68791","92.74940","-0.01728","199.00070"
"4494.62400","1.01821","22.63620","92.74940","-0.01726","198.54715"
"4494.72400","1.02036","22.59032","92.74940","-0.01724","198.14474"
"4494.82400","1.02294","22.57882","92.74940","-0.01721","198.04387"
"4494.92400","1.02524","22.61025","92.67069","-0.01719","198.31955"
"4495.02400","1.02713","22.64538","92.67069","-0.01717","198.62766"
"4495.12400","1.02929","22.58751","92.67069","-0.01715","198.12006"
"4495.22400","1.03192","22.53999","92.67069","-0.01712","197.70325"
"4495.32400","1.03403","22.55272","92.67069","-0.01710","197.81496"
"4495.42400","1.03591","22.61654","92.58871","-0.01708","198.37474"
"4495.52400","1.03821","22.60307","92.58871","-0.01706","198.25658"
"4495.62400","1.04073","22.56207","92.58871","-0.01704","197.89699"
"4495.72400","1.04264","22.52228","92.58871","-0.01702","197.54797"
"4495.82400","1.04450","22.53271","92.58871","-0.01700","197.63943"
"4495.92400","1.04703","22.51635","92.58871","-0.01698","197.49593"
"4496.02400","1.04983","22.48983","92.50842","-0.01695","197.26329"
"4496.12400","1.05224","22.52102","92.50842","-0.01693","197.53694"
"4496.22400","1.05540","22.59382","92.50842","-0.01690","198.17545"
"4496.32400","1.05862","22.58832","92.50842","-0.01686","198.12717"
"4496.42400","1.06160","22.54737","92.50842","-0.01683","197.76801"
"4496.52400","1.06493","22.55128","92.42702","-0.01680","197.80232"
"4496.62400","1.06741","22.55353","92.42702","-0.01678","197.82204"
"4496.72400","1.06967","22.58355","92.42702","-0.01676","198.08537"
"4496.82400","1.07234","22.65162","92.42702","-0.01673","198.68246"
"4496.92400","1.07465","22.66106","92.42702","-0.01671","198.76526"
"4497.02400","1.07660","22.61748","92.42702","-0.01669","198.38293"
"4497.12400","1.07891","22.54677","92.34729","-0.01667","197.76277"
"4497.22400","1.08134","22.57608","92.34729","-0.01664","198.01982"
"4497.32400","1.08338","22.62655","92.34729","-0.01662","198.46249"
"4497.42400","1.08534","22.67448","92.34729","-0.01660","198.88290"
"4497.52400","1.08781","22.66950","92.34729","-0.01658","198.83922"
"4497.62400","1.09020","22.65677","92.22768","-0.01656","198.72758"
"4497.72400","1.09215","22.63955","92.22768","-0.01654","198.57654"
"4497.82400","1.09419","22.63380","92.22768","-0.01652","198.52614"
"4497.92400","1.09681","22.62779","92.22768","-0.01649","198.47345"
"4498.02400","1.09948","22.65178","92.22768","-0.01647","198.68381"
"4498.12400","1.10245","22.70108","92.22768","-0.01644","199.11627"
"4498.22400","1.10612","22.73081","92.15429","-0.01640","199.37700"
"4498.32400","1.10983","22.72332","92.15429","-0.01637","199.31128"
"4498.42400","1.11382","22.69564","92.15429","-0.01633","199.06856"
"4498.52400","1.11728","22.69526","92.15429","-0.01629","199.06523"
"4498.62400","1.12084","22.68913","92.15429","-0.01626","199.01140"
"4498.72400","1.12409","22.67734","92.08720","-0.01623","198.90805"
"4498.82400","1.12735","22.71210","92.08720","-0.01620","199.21288"
"4498.92400","1.13042","22.76290","92.08720","-0.01617","199.65849"
"4499.02400","1.13329","22.77829","92.08720","-0.01614","199.79349"
"4499.12400","1.13653","22.76646","92.08720","-0.01611","199.68970"
"4499.22400","1.13947","22.75991","92.08720","-0.01608","199.63223"
"4499.32400","1.14240","22.75715","92.01956","-0.01605","199.60806"
"4499.42400","1.14576","22.73289","92.01956","-0.01602","199.39525"
"4499.52400","1.14894","22.71939","92.01956","-0.01599","199.27686"
"4499.62400","1.15274","22.77009","92.01956","-0.01595","199.72157"
"4499.72400","1.15626","22.83565","92.01956","-0.01591","200.29657"
"4499.82400","1.15995","22.86939","91.95069","-0.01588","200.59251"
"4499.92400","1.16316","22.87627","91.95069","-0.01585","200.65288"
"4500.02400","1.16573","22.88249","91.95069","-0.01582","200.70747"
"4500.12400","1.16865","22.87444","91.95069","-0.01579","200.63687"
"4500.22400","1.17102","22.82884","91.95069","-0.01577","200.23688"
"4500.32400","1.17307","22.80748","91.88520","-0.01575","200.04950"
"4500.42400","1.17532","22.81900","91.88520","-0.01573","200.15051"
"4500.52400","1.17750","22.85464","91.88520","-0.01571","200.46315"
"4500.62400","1.17912","22.88552","91.88520","-0.01569","200.73396"
"4500.72400","1.18049","22.89631","91.88520","-0.01568","200.82863"
"4500.82400","1.18199","22.86756","91.88520","-0.01566","200.57651"
"4500.92400","1.18378","22.84717","91.79445","-0.01565","200.39766"
"4501.02400","1.18551","22.85758","91.79445","-0.01563","200.48897"
"4501.12400","1.18687","22.86566","91.79445","-0.01562","200.55980"
"4501.22400","1.18810","22.84670","91.79445","-0.01560","200.39351"
"4501.32400","1.18966","22.83925","91.79445","-0.01559","200.32819"
"4501.42400","1.19201","22.79222","91.79445","-0.01557","199.91566"
"4501.52400","1.19474","22.77506","91.73946","-0.01554","199.76512"
"4501.62400","1.19739","22.77848","91.73946","-0.01551","199.79510"
"4501.72400","1.20098","22.80472","91.73946","-0.01548","200.02531"
"4501.82400","1.20464","22.84237","91.73946","-0.01544","200.35553"
"4501.92400","1.20855","22.86525","91.73946","-0.01541","200.55623"
"4502.02400","1.21211","22.85743","91.69105","-0.01537","200.48763"
"4502.12400","1.21523","22.86056","91.69105","-0.01534","200.51506"
"4502.22400","1.21856","22.91439","91.69105","-0.01531","200.98723"
"4502.32400","1.22106","22.96474","91.69105","-0.01528","201.42882"
"4502.42400","1.22363","22.97931","91.69105","-0.01526","201.55663"
"4502.52400","1.22625","22.99151","91.69105","-0.01523","201.66368"
"4502.62400","1.22825","22.95681","91.64069","-0.01521","201.35933"
"4502.72400","1.23002","22.91570","91.64069","-0.01520","200.99870"
"4502.82400","1.23207","22.89529","91.64069","-0.01518","200.81975"
"4502.92400","1.23409","22.88159","91.64069","-0.01516","200.69951"
"4503.02400","1.23576","22.89203","91.64069","-0.01514","200.79112"
"4503.12400","1.23740","22.89703","91.56804","-0.01512","200.83499"
"4503.22400","1.23938","22.89046","91.56804","-0.01511","200.77737"
"4503.32400","1.24190","22.87123","91.56804","-0.01508","200.60869"
"4503.42400","1.24429","22.82507","91.56804","-0.01506","200.20375"
"4503.52400","1.24680","22.81322","91.56804","-0.01503","200.09987"
"4503.62400","1.24983","22.82410","91.56804","-0.01500","200.19533"
"4503.72400","1.25252","22.82700","91.52035","-0.01498","200.22069"
"4503.82400","1.25493","22.84740","91.52035","-0.01495","200.39964"
"4503.92400","1.25735","22.84615","91.52035","-0.01493","200.38869"
"4504.02400","1.25923","22.82674","91.52035","-0.01491","200.21843"
"4504.12400","1.26070","22.80406","91.52035","-0.01490","200.01955"
"4504.22400","1.26219","22.81958","91.47297","-0.01488","200.15561"
"4504.32400","1.26393","22.83210","91.47297","-0.01487","200.26547"
"4504.42400","1.26573","22.82081","91.47297","-0.01485","200.16643"
"4504.52400","1.26731","22.80456","91.47297","-0.01483","200.02388"
"4504.62400","1.26862","22.86023","91.47297","-0.01482","200.51222"
"4504.72400","1.26983","22.86982","91.47297","-0.01481","200.59633"
"4504.82400","1.27118","22.86200","91.42489","-0.01480","200.52769"
"4504.92400","1.27260","22.83992","91.42489","-0.01478","200.33403"
"4505.02400","1.27399","22.80967","91.42489","-0.01477","200.06870"
"4505.12400","1.27517","22.75373","91.42489","-0.01476","199.57803"
"4505.22400","1.27618","22.74613","91.42489","-0.01475","199.51141"
"4505.32400","1.27709","22.70084","91.37715","-0.01474","199.11412"
"4505.42400","1.27808","22.65071","91.37715","-0.01473","198.67448"
"4505.52400","1.27927","22.64452","91.37715","-0.01472","198.62013"
"4505.62400","1.28063","22.61004","91.37715","-0.01470","198.31773"
"4505.72400","1.28199","22.60482","91.37715","-0.01469","198.27190"
"4505.82400","1.28316","22.62034","91.37715","-0.01468","198.40810"
"4505.92400","1.28428","22.63117","91.32102","-0.01467","198.50308"
"4506.02400","1.28546","22.62491","91.32102","-0.01466","198.44814"
"4506.12400","1.28704","22.57408","91.32102","-0.01464","198.00229"
"4506.22400","1.28926","22.53099","91.32102","-0.01462","197.62439"
"4506.32400","1.29164","22.49223","91.32102","-0.01460","197.28439"
"4506.42400","1.29414","22.47697","91.22819","-0.01457","197.15053"
"4506.52400","1.29749","22.48538","91.22819","-0.01454","197.22430"
"4506.62400","1.30086","22.51881","91.22819","-0.01451","197.51753"
"4506.72400","1.30422","22.52271","91.22819","-0.01447","197.55171"
"4506.82400","1.30751","22.51694","91.22819","-0.01444","197.50111"
"4506.92400","1.31037","22.53607","91.22819","-0.01441","197.66891"
"4507.02400","1.31396","22.55798","91.15997","-0.01438","197.86107"
"4507.12400","1.31713","22.55740","91.15997","-0.01435","197.85603"
"4507.22400","1.32031","22.57794","91.15997","-0.01432","198.03618"
"4507.32400","1.32360","22.61783","91.15997","-0.01429","198.38608"
"4507.42400","1.32611","22.63696","91.15997","-0.01426","198.55380"
"4507.52400","1.32886","22.63747","91.09021","-0.01423","198.55833"
"4507.62400","1.33160","22.62134","91.09021","-0.01421","198.41685"
"4507.72400","1.33391","22.63380","91.09021","-0.01419","198.52614"
"4507.82400","1.33689","22.63113","91.09021","-0.01416","198.50269"
"4507.92400","1.34043","22.66161","91.09021","-0.01412","198.77008"
"4508.02400","1.34393","22.68981","91.09021","-0.01409","199.01741"
"4508.12400","1.34819","22.73214","91.02025","-0.01405","199.38872"
"4508.22400","1.35182","22.73286","91.02025","-0.01401","199.39500"
"4508.32400","1.35557","22.72301","91.02025","-0.01397","199.30856"
"4508.42400","1.35866","22.74527","91.02025","-0.01394","199.50388"
"4508.52400","1.36220","22.77246","91.02025","-0.01391","199.74236"
"4508.62400","1.36559","22.79961","90.95448","-0.01388","199.98044"
"4508.72400","1.36872","22.81708","90.95448","-0.01385","200.13373"
"4508.82400","1.37193","22.80621","90.95448","-0.01382","200.03838"
"4508.92400","1.37448","22.77615","90.95448","-0.01379","199.77473"
"4509.02400","1.37719","22.75971","90.95448","-0.01376","199.63048"
"4509.12400","1.37995","22.75653","90.95448","-0.01374","199.60258"
"4509.22400","1.38257","22.72948","90.85675","-0.01371","199.36537"
"4509.32400","1.38616","22.70241","90.85675","-0.01368","199.12791"
"4509.42400","1.39021","22.74516","90.85675","-0.01364","199.50291"
"4509.52400","1.39472","22.77409","90.85675","-0.01359","199.75664"
"4509.62400","1.39921","22.78025","90.85675","-0.01355","199.81065"
"4509.72400","1.40356","22.76480","90.79359","-0.01351","199.67516"
"4509.82400","1.40797","22.74351","90.79359","-0.01347","199.48839"
"4509.92400","1.41294","22.73601","90.79359","-0.01342","199.42259"
"4510.02400","1.41773","22.71747","90.79359","-0.01337","199.25998"
"4510.12400","1.42220","22.71199","90.79359","-0.01333","199.21196"
"4510.22400","1.42643","22.71883","90.79359","-0.01329","199.27194"
"4510.32400","1.43054","22.69016","90.72356","-0.01325","199.02046"
"4510.42400","1.43578","22.70143","90.72356","-0.01319","199.11931"
"4510.52400","1.44117","22.67718","90.72356","-0.01314","198.90662"
"4510.62400","1.44696","22.66956","90.72356","-0.01309","198.83977"
"4510.72400","1.45206","22.74157","90.72356","-0.01304","199.47137"
"4510.82400","1.45667","22.73978","90.64722","-0.01299","199.45569"
"4510.92400","1.46162","22.72057","90.64722","-0.01294","199.28722"
"4511.02400","1.46614","22.71113","90.64722","-0.01290","199.20441"
"4511.12400","1.47038","22.69418","90.64722","-0.01286","199.05574"
"4511.22400","1.47415","22.69344","90.64722","-0.01282","199.04922"
"4511.32400","1.47804","22.70875","90.64722","-0.01278","199.18349"
"4511.42400","1.48224","22.68039","90.56303","-0.01274","198.93477"
"4511.52400","1.48684","22.63317","90.56303","-0.01270","198.52058"
"4511.62400","1.49215","22.64084","90.56303","-0.01265","198.58791"
"4511.72400","1.49714","22.68372","90.56303","-0.01260","198.96394"
"4511.82400","1.50189","22.72799","90.56303","-0.01255","199.35229"
"4511.92400","1.50657","22.78268","90.43080","-0.01251","199.83200"
"4512.02400","1.51129","22.79135","90.43080","-0.01246","199.90799"
"4512.12400","1.51617","22.74855","90.43080","-0.01241","199.53264"
"4512.22400","1.52037","22.73706","90.43080","-0.01237","199.43184"
"4512.32400","1.52431","22.73343","90.43080","-0.01233","199.39998"
"4512.42400","1.52839","22.79551","90.43080","-0.01229","199.94452"
"4512.52400","1.53303","22.85898","90.35114","-0.01225","200.50124"
"4512.62400","1.53812","22.85638","90.35114","-0.01220","200.47844"
"4512.72400","1.54365","22.85950","90.35114","-0.01215","200.50580"
"4512.82400","1.54836","22.86883","90.35114","-0.01210","200.58760"
"4512.92400","1.55246","22.83960","90.35114","-0.01206","200.33122"
"4513.02400","1.55693","22.88177","90.27338","-0.01202","200.70114"
"4513.12400","1.56122","22.93418","90.27338","-0.01197","201.16081"
"4513.22400","1.56572","22.89417","90.27338","-0.01193","200.80984"
"4513.32400","1.56908","22.89243","90.27338","-0.01190","200.79465"
"4513.42400","1.57231","22.88639","90.27338","-0.01187","200.74168"
"4513.52400","1.57546","22.90248","90.27338","-0.01184","200.88278"
"4513.62400","1.57918","22.97497","90.20518","-0.01180","201.51857"
"4513.72400","1.58325","22.95876","90.20518","-0.01176","201.37645"
"4513.82400","1.58775","22.92721","90.20518","-0.01172","201.09972"
"4513.92400","1.59200","22.95414","90.20518","-0.01167","201.33591"
"4514.02400","1.59581","22.91660","90.20518","-0.01164","201.00659"
"4514.12400","1.59980","23.00165","90.14040","-0.01160","201.75264"
"4514.22400","1.60393","23.01599","90.14040","-0.01156","201.87836"
"4514.32400","1.60783","22.97430","90.14040","-0.01152","201.51274"
"4514.42400","1.61174","23.07240","90.14040","-0.01148","202.37317"
"4514.52400","1.61502","23.04802","90.14040","-0.01145","202.15932"
"4514.62400","1.61753","22.99037","90.14040","-0.01143","201.65366"
"4514.72400","1.62034","22.97590","90.05021","-0.01140","201.52673"
"4514.82400","1.62325","22.98891","90.05021","-0.01137","201.64091"
"4514.92400","1.62627","23.02157","90.05021","-0.01134","201.92737"
"4515.02400","1.63013","22.96098","90.05021","-0.01130","201.39584"
"4515.12400","1.63369","22.96142","90.05021","-0.01127","201.39973"
"4515.22400","1.63805","22.95912","90.05021","-0.01123","201.37961"
"4515.32400","1.64120","22.93490","89.99271","-0.01120","201.16714"
"4515.42400","1.64428","22.93170","89.99271","-0.01117","201.13908"
"4515.52400","1.64775","22.91841","89.99271","-0.01113","201.02251"
"4515.62400","1.65073","23.01030","89.99271","-0.01110","201.82851"
"4515.72400","1.65416","22.99244","89.99271","-0.01107","201.67186"
"4515.82400","1.65678","22.95668","89.93319","-0.01104","201.35817"
"4515.92400","1.65932","22.99940","89.93319","-0.01102","201.73288"
"4516.02400","1.66191","22.92595","89.93319","-0.01099","201.08865"
"4516.12400","1.66386","22.85274","89.93319","-0.01098","200.44652"
"4516.22400","1.66536","22.84415","89.93319","-0.01096","200.37119"
"4516.32400","1.66699","22.85446","89.93319","-0.01095","200.46161"
"4516.42400","1.66919","22.85845","89.86964","-0.01092","200.49658"
"4516.52400","1.67159","22.90044","89.86964","-0.01090","200.86485"
"4516.62400","1.67382","22.90893","89.86964","-0.01088","200.93935"
"4516.72400","1.67660","22.83144","89.86964","-0.01085","200.25967"
"4516.82400","1.67980","22.83725","89.86964","-0.01082","200.31062"
"4516.92400","1.68304","22.89475","89.77419","-0.01079","200.81497"
"4517.02400","1.68674","22.87689","89.77419","-0.01075","200.65828"
"4517.12400","1.68982","22.87348","89.77419","-0.01072","200.62843"
"4517.22400","1.69319","22.83383","89.77419","-0.01069","200.28064"
"4517.32400","1.69694","22.72346","89.77419","-0.01065","199.31252"
"4517.42400","1.70069","22.72867","89.77419","-0.01062","199.35826"
"4517.52400","1.70454","22.80277","89.70808","-0.01058","200.00821"
"4517.62400","1.70826","22.80020","89.70808","-0.01054","199.98561"
"4517.72400","1.71147","22.74340","89.70808","-0.01051","199.48746"
"4517.82400","1.71420","22.73863","89.70808","-0.01049","199.44559"
"4517.92400","1.71735","22.74144","89.70808","-0.01046","199.47026"
"4518.02400","1.72067","22.76327","89.63506","-0.01042","199.66171"
"4518.12400","1.72438","22.78625","89.63506","-0.01039","199.86327"
"4518.22400","1.72815","22.75412","89.63506","-0.01035","199.58148"
"4518.32400","1.73228","22.77963","89.63506","-0.01031","199.80525"
"4518.42400","1.73589","22.79893","89.63506","-0.01028","199.97455"
"4518.52400","1.73924","22.79432","89.63506","-0.01024","199.93408"
"4518.62400","1.74310","22.81813","89.55903","-0.01020","200.14293"
"4518.72400","1.74637","22.81239","89.55903","-0.01017","200.09253"
"4518.82400","1.75024","22.73015","89.55903","-0.01014","199.37125"
"4518.92400","1.75341","22.79565","89.55903","-0.01010","199.94579"
"4519.02400","1.75667","22.83263","89.55903","-0.01007","200.27013"
"4519.12400","1.75923","22.83959","89.55903","-0.01005","200.33112"
"4519.22400","1.76088","22.79863","89.48278","-0.01003","199.97191"
"4519.32400","1.76258","22.75706","89.48278","-0.01002","199.60728"
"4519.42400","1.76502","22.75080","89.48278","-0.00999","199.55231"
"4519.52400","1.76762","22.73071","89.48278","-0.00997","199.37613"
"4519.62400","1.76988","22.77550","89.48278","-0.00994","199.76897"
"4519.72400","1.77306","22.81255","89.36834","-0.00991","200.09399"
"4519.82400","1.77646","22.78798","89.36834","-0.00988","199.87848"
"4519.92400","1.77980","22.82182","89.36834","-0.00985","200.17525"
"4520.02400","1.78338","22.84905","89.36834","-0.00981","200.41412"
"4520.12400","1.78594","22.83402","89.36834","-0.00979","200.28229"
"4520.22400","1.78907","22.82778","89.36834","-0.00976","200.22754"
"4520.32400","1.79249","22.84625","89.29586","-0.00972","200.38960"
"4520.42400","1.79558","22.83045","89.29586","-0.00969","200.25099"
"4520.52400","1.79947","22.80181","89.29586","-0.00966","199.99979"
"4520.62400","1.80269","22.83097","89.29586","-0.00963","200.25555"
"4520.72400","1.80571","22.84863","89.29586","-0.00960","200.41043"
"4520.82400","1.80795","22.84076","89.23099","-0.00957","200.34137"
"4520.92400","1.80956","22.82963","89.23099","-0.00956","200.24377"
"4521.02400","1.81118","22.81900","89.23099","-0.00954","200.15056"
"4521.12400","1.81341","22.82303","89.23099","-0.00952","200.18594"
"4521.22400","1.81592","22.80965","89.23099","-0.00950","200.06851"
"4521.32400","1.81837","22.77284","89.23099","-0.00947","199.74565"
"4521.42400","1.82147","22.74927","89.16158","-0.00944","199.53893"
"4521.52400","1.82476","22.80597","89.16158","-0.00941","200.03627"
"4521.62400","1.82786","22.85317","89.16158","-0.00938","200.45030"
"4521.72400","1.83073","22.82550","89.16158","-0.00935","200.20760"
"4521.82400","1.83287","22.74491","89.16158","-0.00933","199.50067"
"4521.92400","1.83489","22.68902","89.09432","-0.00931","199.01050"
"4522.02400","1.83730","22.66053","89.09432","-0.00929","198.76054"
"4522.12400","1.84086","22.77786","89.09432","-0.00925","199.78967"
"4522.22400","1.84509","22.78419","89.09432","-0.00921","199.84526"
"4522.32400","1.84915","22.63288","89.09432","-0.00917","198.51805"
"4522.42400","1.85261","22.65689","89.09432","-0.00914","198.72867"
"4522.52400","1.85578","22.76630","88.99332","-0.00911","199.68828"
"4522.62400","1.85831","22.53703","88.99332","-0.00908","197.67737"
"4522.72400","1.86148","22.65615","88.99332","-0.00905","198.72218"
"4522.82400","1.86507","22.69500","88.99332","-0.00902","199.06288"
"4522.92400","1.86873","22.54164","88.99332","-0.00898","197.71779"
"4523.02400","1.87309","22.68369","88.92779","-0.00894","198.96367"
"4523.12400","1.87742","22.69020","88.92779","-0.00890","199.02084"
"4523.22400","1.88190","22.53494","88.92779","-0.00885","197.65900"
"4523.32400","1.88689","22.77138","88.92779","-0.00881","199.73283"
"4523.42400","1.89236","22.55232","88.92779","-0.00875","197.81148"
"4523.52400","1.89789","22.68836","88.92779","-0.00870","199.00465"
"4523.62400","1.90253","22.70053","88.85448","-0.00865","199.11142"
"4523.72400","1.90612","22.59079","88.85448","-0.00862","198.14885"
"4523.82400","1.90981","22.78412","88.85448","-0.00858","199.84465"
"4523.92400","1.91455","22.57914","88.85448","-0.00854","198.04669"
"4524.02400","1.91989","22.64543","88.85448","-0.00848","198.62814"
"4524.12400","1.92520","22.75442","88.85448","-0.00843","199.58408"
"4524.22400","1.93043","22.55118","88.77423","-0.00838","197.80145"
"4524.32400","1.93570","22.77721","88.77423","-0.00833","199.78400"
"4524.42400","1.94107","22.64105","88.77423","-0.00828","198.58972"
"4524.52400","1.94625","22.64962","88.77423","-0.00823","198.66492"
"4524.62400","1.95026","22.77910","88.77423","-0.00819","199.80058"
"4524.72400","1.95394","22.58136","88.65133","-0.00815","198.06612"
"4524.82400","1.95738","22.77050","88.65133","-0.00812","199.72516"
"4524.92400","1.96223","22.74449","88.65133","-0.00807","199.49699"
"4525.02400","1.96744","22.69059","88.65133","-0.00802","199.02425"
"4525.12400","1.97315","22.86226","88.65133","-0.00797","200.53000"
"4525.22400","1.97911","22.63924","88.65133","-0.00791","198.57382"
"4525.32400","1.98613","22.83976","88.56400","-0.00784","200.33266"
"4525.42400","1.99334","22.73659","88.56400","-0.00777","199.42772"
"4525.52400","1.99943","22.72694","88.56400","-0.00771","199.34309"
"4525.62400","2.00477","22.88447","88.56400","-0.00766","200.72484"
"4525.72400","2.01078","22.71264","88.56400","-0.00760","199.21767"
"4525.82400","2.01699","22.94301","88.47775","-0.00754","201.23827"
"4525.92400","2.02261","22.84291","88.47775","-0.00749","200.36029"
"4526.02400","2.02780","22.87217","88.47775","-0.00744","200.61691"
"4526.12400","2.03377","22.99492","88.47775","-0.00738","201.69357"
"4526.22400","2.03900","22.85482","88.47775","-0.00733","200.46477"
"4526.32400","2.04341","23.09732","88.47775","-0.00728","202.59174"
"4526.42400","2.04696","22.98492","88.39149","-0.00725","201.60591"
"4526.52400","2.05005","23.06232","88.39149","-0.00722","202.28479"
"4526.62400","2.05265","23.06452","88.39149","-0.00719","202.30403"
"4526.72400","2.05658","22.94749","88.39149","-0.00716","201.27759"
"4526.82400","2.06037","23.16533","88.39149","-0.00712","203.18825"
"4526.92400","2.06498","22.97732","88.30541","-0.00707","201.53917"
"4527.02400","2.06895","23.14476","88.30541","-0.00703","203.00786"
"4527.12400","2.07368","23.03761","88.30541","-0.00699","202.06801"
"4527.22400","2.07841","23.12094","88.30541","-0.00694","202.79890"
"4527.32400","2.08435","23.17923","88.30541","-0.00689","203.31023"
"4527.42400","2.08999","23.09354","88.30541","-0.00683","202.55859"
"4527.52400","2.09416","23.25070","88.18505","-0.00679","203.93712"
"4527.62400","2.09828","23.04329","88.18505","-0.00675","202.11784"
"4527.72400","2.10187","23.31050","88.18505","-0.00671","204.46164"
"4527.82400","2.10631","23.11430","88.18505","-0.00667","202.74071"
"4527.92400","2.11034","23.24949","88.18505","-0.00663","203.92650"
"4528.02400","2.11489","23.22424","88.18505","-0.00659","203.70500"
"4528.12400","2.11871","23.12571","88.10722","-0.00655","202.84076"
"4528.22400","2.12247","23.27075","88.10722","-0.00651","204.11299"
"4528.32400","2.12606","23.07265","88.10722","-0.00648","202.37535"
"4528.42400","2.13010","23.29373","88.10722","-0.00644","204.31454"
"4528.52400","2.13355","23.08018","88.10722","-0.00641","202.44147"
"4528.62400","2.13680","23.21208","88.02789","-0.00637","203.59834"
"4528.72400","2.13933","23.15899","88.02789","-0.00635","203.13269"
"4528.82400","2.14133","23.04174","88.02789","-0.00633","202.10426"
"4528.92400","2.14319","23.22461","88.02789","-0.00631","203.70821"
"4529.02400","2.14481","22.94720","88.02789","-0.00630","201.27505"
"4529.12400","2.14612","23.17209","87.94617","-0.00628","203.24760"
"4529.22400","2.14729","22.97697","87.94617","-0.00627","201.53612"
"4529.32400","2.14842","23.10963","87.94617","-0.00626","202.69971"
"4529.42400","2.14983","22.98814","87.94617","-0.00625","201.63408"
"4529.52400","2.15160","22.96923","87.94617","-0.00623","201.46829"
"4529.62400","2.15340","23.10930","87.94617","-0.00621","202.69684"
"4529.72400","2.15493","22.89061","87.86392","-0.00620","200.77863"
"4529.82400","2.15650","23.01018","87.86392","-0.00618","201.82741"
"4529.92400","2.15855","22.92110","87.86392","-0.00616","201.04611"
"4530.02400","2.16095","22.84381","87.86392","-0.00614","200.36818"
"4530.12400","2.16296","23.02221","87.86392","-0.00612","201.93292"
"4530.22400","2.16483","22.82291","87.77678","-0.00610","200.18481"
"4530.32400","2.16709","22.93703","87.77678","-0.00608","201.18578"
"4530.42400","2.16962","22.93363","87.77678","-0.00606","201.15598"
"4530.52400","2.17193","22.80476","87.77678","-0.00603","200.02562"
"4530.62400","2.17504","23.05456","87.77678","-0.00600","202.21666"
"4530.72400","2.17887","22.88473","87.77678","-0.00597","200.72707"
"4530.82400","2.18186","23.04194","87.64463","-0.00594","202.10602"
"4530.92400","2.18533","23.10166","87.64463","-0.00590","202.62981"
"4531.02400","2.18769","22.94316","87.64463","-0.00588","201.23956"
"4531.12400","2.18945","23.08652","87.64463","-0.00586","202.49699"
"4531.22400","2.19145","23.02306","87.64463","-0.00584","201.94040"
"4531.32400","2.19345","22.97400","87.56184","-0.00582","201.51006"
"4531.42400","2.19504","23.13677","87.56184","-0.00581","202.93779"
"4531.52400","2.19648","22.93531","87.56184","-0.00579","201.17075"
"4531.62400","2.19805","23.12687","87.56184","-0.00578","202.85100"
"4531.72400","2.20033","23.03694","87.56184","-0.00576","202.06218"
"4531.82400","2.20265","22.95300","87.56184","-0.00573","201.32587"
"4531.92400","2.20431","23.10398","87.48575","-0.00572","202.65019"
"4532.02400","2.20597","22.95702","87.48575","-0.00570","201.36118"
"4532.12400","2.20809","22.99449","87.48575","-0.00568","201.68977"
"4532.22400","2.21037","23.17883","87.48575","-0.00566","203.30669"
"4532.32400","2.21184","23.02093","87.48575","-0.00564","201.92171"
"4532.42400","2.21292","23.07207","87.41676","-0.00563","202.37025"
"4532.52400","2.21401","23.13156","87.41676","-0.00562","202.89207"
"4532.62400","2.21541","22.91173","87.41676","-0.00561","200.96393"
"4532.72400","2.21720","23.05591","87.41676","-0.00559","202.22856"
"4532.82400","2.21888","23.00921","87.41676","-0.00558","201.81895"
"4532.92400","2.22026","22.91869","87.41676","-0.00556","201.02495"
"4533.02400","2.22155","23.09924","87.32931","-0.00555","202.60861"
"4533.12400","2.22325","22.86847","87.32931","-0.00553","200.58444"
"4533.22400","2.22562","22.93867","87.32931","-0.00551","201.20023"
"4533.32400","2.22766","23.01432","87.32931","-0.00549","201.86371"
"4533.42400","2.22903","22.87180","87.32931","-0.00548","200.61369"
"4533.52400","2.23019","23.00610","87.32931","-0.00547","201.79166"
"4533.62400","2.23149","23.02612","87.26760","-0.00545","201.96725"
"4533.72400","2.23289","22.87682","87.26760","-0.00544","200.65767"
"4533.82400","2.23415","22.93708","87.26760","-0.00543","201.18629"
"4533.92400","2.23506","23.03679","87.26760","-0.00542","202.06082"
"4534.02400","2.23569","22.86641","87.26760","-0.00541","200.56638"
"4534.12400","2.23615","22.92405","87.19997","-0.00541","201.07196"
"4534.22400","2.23649","23.03255","87.19997","-0.00540","202.02367"
"4534.32400","2.23676","22.88966","87.19997","-0.00540","200.77032"
"4534.42400","2.23698","22.88475","87.19997","-0.00540","200.72726"
"4534.52400","2.23714","23.03086","87.19997","-0.00540","202.00885"
"4534.62400","2.23728","22.93173","87.19997","-0.00540","201.13937"
"4534.72400","2.23741","22.82030","87.13290","-0.00540","200.16197"
"4534.82400","2.23755","22.95502","87.13290","-0.00539","201.34358"
"4534.92400","2.23766","22.91811","87.13290","-0.00539","201.01984"
"4535.02400","2.23777","22.77612","87.13290","-0.00539","199.77440"
"4535.12400","2.23787","22.91010","87.13290","-0.00539","200.94965"
"4535.22400","2.23796","22.96551","87.07836","-0.00539","201.43562"
"4535.32400","2.23802","22.79995","87.07836","-0.00539","199.98347"
"4535.42400","2.23809","22.80256","87.07836","-0.00539","200.00630"
"4535.52400","2.23819","22.90580","87.07836","-0.00539","200.91191"
"4535.62400","2.23826","22.82237","87.07836","-0.00539","200.18015"
"4535.72400","2.23835","22.71797","87.07836","-0.00539","199.26436"
"4535.82400","2.23845","22.83947","87.00439","-0.00539","200.33012"
"4535.92400","2.23856","22.85785","87.00439","-0.00538","200.49132"
"4536.02400","2.23866","22.70035","87.00439","-0.00538","199.10988"
"4536.12400","2.23877","22.70115","87.00439","-0.00538","199.11688"
"4536.22400","2.23890","22.84135","87.00439","-0.00538","200.34662"
"4536.32400","2.23906","22.79727","86.95647","-0.00538","199.95996"
"4536.42400","2.23920","22.64939","86.95647","-0.00538","198.66290"
"4536.52400","2.23940","22.71750","86.95647","-0.00538","199.26030"
"4536.62400","2.23966","22.77588","86.95647","-0.00537","199.77234"
"4536.72400","2.23994","22.64687","86.95647","-0.00537","198.64076"
"4536.82400","2.24019","22.65238","86.95647","-0.00537","198.68907"
"4536.92400","2.24050","22.75682","86.91100","-0.00537","199.60516"
"4537.02400","2.24083","22.69676","86.91100","-0.00536","199.07838"
"4537.12400","2.24124","22.54236","86.91100","-0.00536","197.72411"
"4537.22400","2.24166","22.64912","86.91100","-0.00535","198.66048"
"4537.32400","2.24213","22.73559","86.91100","-0.00535","199.41891"
"4537.42400","2.24263","22.55066","86.86466","-0.00535","197.79691"
"4537.52400","2.24311","22.62395","86.86466","-0.00534","198.43968"
"4537.62400","2.24358","22.65461","86.86466","-0.00534","198.70868"
"4537.72400","2.24406","22.47404","86.86466","-0.00533","197.12482"
"4537.82400","2.24452","22.57537","86.86466","-0.00533","198.01363"
"4537.92400","2.24499","22.64819","86.86466","-0.00532","198.65237"
"4538.02400","2.24548","22.47538","86.81910","-0.00532","197.13658"
"4538.12400","2.24602","22.62253","86.81910","-0.00531","198.42731"
"4538.22400","2.24672","22.65059","86.81910","-0.00531","198.67337"
"4538.32400","2.24766","22.48818","86.81910","-0.00530","197.24886"
"4538.42400","2.24897","22.67699","86.81910","-0.00528","198.90492"
"4538.52400","2.25043","22.58989","86.81910","-0.00527","198.14096"
"4538.62400","2.25179","22.51630","86.74659","-0.00526","197.49550"
"4538.72400","2.25305","22.66619","86.74659","-0.00524","198.81021"
"4538.82400","2.25435","22.57164","86.74659","-0.00523","197.98088"
"4538.92400","2.25601","22.50070","86.74659","-0.00522","197.35870"
"4539.02400","2.25812","22.62016","86.74659","-0.00519","198.40648"
"4539.12400","2.26027","22.53796","86.69602","-0.00517","197.68546"
"4539.22400","2.26236","22.49420","86.69602","-0.00515","197.30164"
"4539.32400","2.26484","22.73452","86.69602","-0.00513","199.40959"
"4539.42400","2.26800","22.54212","86.69602","-0.00510","197.72195"
"4539.52400","2.27172","22.64964","86.69602","-0.00506","198.66510"
"4539.62400","2.27638","22.67548","86.69602","-0.00502","198.89168"
"4539.72400","2.28077","22.55066","86.64898","-0.00497","197.79692"
"4539.82400","2.28464","22.70771","86.64898","-0.00494","199.17444"
"4539.92400","2.28776","22.69981","86.64898","-0.00491","199.10513"
"4540.02400","2.29111","22.56281","86.64898","-0.00487","197.90341"
"4540.12400","2.29431","22.78089","86.64898","-0.00484","199.81624"
"4540.22400","2.29812","22.65482","86.59546","-0.00481","198.71051"
"4540.32400","2.30194","22.60726","86.59546","-0.00477","198.29329"
"4540.42400","2.30607","22.75893","86.59546","-0.00473","199.62370"
"4540.52400","2.30978","22.71810","86.59546","-0.00469","199.26553"
"4540.62400","2.31385","22.58489","86.59546","-0.00465","198.09711"
"4540.72400","2.31826","22.73638","86.59546","-0.00461","199.42586"
"4540.82400","2.32334","22.74839","86.50196","-0.00456","199.53119"
"4540.92400","2.32753","22.63329","86.50196","-0.00452","198.52164"
"4541.02400","2.33169","22.74086","86.50196","-0.00448","199.46513"
"4541.12400","2.33444","22.79625","86.50196","-0.00445","199.95097"
"4541.22400","2.33707","22.62876","86.50196","-0.00443","198.48187"
"4541.32400","2.33987","22.69305","86.43833","-0.00440","199.04585"
"4541.42400","2.34217","22.77998","86.43833","-0.00438","199.80833"
"4541.52400","2.34508","22.64595","86.43833","-0.00435","198.63266"
"4541.62400","2.34865","22.62748","86.43833","-0.00431","198.47064"
"4541.72400","2.35193","22.77409","86.43833","-0.00428","199.75662"
"4541.82400","2.35600","22.73959","86.43833","-0.00424","199.45401"
"4541.92400","2.35936","22.64436","86.36540","-0.00421","198.61873"
"4542.02400","2.36362","22.79522","86.36540","-0.00417","199.94200"
"4542.12400","2.36842","22.83883","86.36540","-0.00412","200.32448"
"4542.22400","2.37406","22.70453","86.36540","-0.00407","199.14650"
"4542.32400","2.37909","22.74489","86.36540","-0.00402","199.50052"
"4542.42400","2.38329","22.88565","86.36540","-0.00398","200.73515"
"4542.52400","2.38726","22.75752","86.28861","-0.00394","199.61130"
"4542.62400","2.39084","22.76633","86.28861","-0.00390","199.68854"
"4542.72400","2.39488","22.91989","86.28861","-0.00386","201.03548"
"4542.82400","2.39900","22.85264","86.28861","-0.00382","200.44559"
"4542.92400","2.40318","22.76993","86.28861","-0.00378","199.72018"
"4543.02400","2.40698","22.95694","86.21120","-0.00375","201.36044"
"4543.12400","2.41089","22.86595","86.21120","-0.00371","200.56232"
"4543.22400","2.41529","22.80142","86.21120","-0.00367","199.99634"
"4543.32400","2.42004","23.05403","86.21120","-0.00362","202.21202"
"4543.42400","2.42407","22.97615","86.21120","-0.00358","201.52892"
"4543.52400","2.42783","22.89003","86.10384","-0.00354","200.77356"
"4543.62400","2.43067","23.08484","86.10384","-0.00352","202.48232"
"4543.72400","2.43335","22.88848","86.10384","-0.00349","200.75999"
"4543.82400","2.43624","23.01652","86.10384","-0.00346","201.88306"
"4543.92400","2.43879","23.06437","86.10384","-0.00344","202.30270"
"4544.02400","2.44160","22.90231","86.10384","-0.00341","200.88127"
"4544.12400","2.44474","23.06891","86.03647","-0.00338","202.34261"
"4544.22400","2.44750","23.06678","86.03647","-0.00335","202.32385"
