Repository: Mecanon/morphing_wing

File: experimental/sma_database/flexinol_isobaric_trained_200MPa.csv (part 78 of 86)
Test : Start of hold value,"200.00000",MPa
Time,Extension,Load,Temperature: Chamber 3119-600 1 1,Tensile strain (Extension),Tensile stress
(s),(mm),(N),(C),(mm/mm),(MPa)
"4544.32400","2.45082","22.92327","86.03647","-0.00332","201.06508"
"4544.42400","2.45407","23.08526","86.03647","-0.00329","202.48598"
"4544.52400","2.45745","23.04545","86.03647","-0.00326","202.13678"
"4544.62400","2.46151","22.92016","86.03647","-0.00322","201.03789"
"4544.72400","2.46561","23.10970","85.97791","-0.00318","202.70032"
"4544.82400","2.47010","22.99432","85.97791","-0.00313","201.68835"
"4544.92400","2.47382","22.95607","85.97791","-0.00310","201.35286"
"4545.02400","2.47737","23.12506","85.97791","-0.00306","202.83510"
"4545.12400","2.47990","22.92522","85.97791","-0.00304","201.08220"
"4545.22400","2.48276","23.01935","85.92066","-0.00301","201.90790"
"4545.32400","2.48546","23.05012","85.92066","-0.00298","202.17778"
"4545.42400","2.48766","22.89025","85.92066","-0.00296","200.77554"
"4545.52400","2.49048","23.02228","85.92066","-0.00293","201.93359"
"4545.62400","2.49353","23.06403","85.92066","-0.00290","202.29973"
"4545.72400","2.49601","22.88658","85.92066","-0.00288","200.74327"
"4545.82400","2.49908","22.90420","85.85569","-0.00285","200.89784"
"4545.92400","2.50219","23.05796","85.85569","-0.00282","202.24657"
"4546.02400","2.50508","22.85921","85.85569","-0.00279","200.50328"
"4546.12400","2.50887","23.10243","85.85569","-0.00276","202.63658"
"4546.22400","2.51244","23.03769","85.85569","-0.00272","202.06876"
"4546.32400","2.51634","23.00065","85.75220","-0.00268","201.74387"
"4546.42400","2.51954","23.16300","85.75220","-0.00265","203.16782"
"4546.52400","2.52225","23.08405","85.75220","-0.00263","202.47539"
"4546.62400","2.52501","22.93910","85.75220","-0.00260","201.20395"
"4546.72400","2.52706","23.13797","85.75220","-0.00258","202.94830"
"4546.82400","2.52863","23.05615","85.75220","-0.00256","202.23064"
"4546.92400","2.53033","23.00885","85.68359","-0.00255","201.81578"
"4547.02400","2.53201","23.18584","85.68359","-0.00253","203.36818"
"4547.12400","2.53349","22.99946","85.68359","-0.00252","201.73343"
"4547.22400","2.53494","22.94936","85.68359","-0.00250","201.29401"
"4547.32400","2.53635","23.04902","85.68359","-0.00249","202.16814"
"4547.42400","2.53804","22.92632","85.62014","-0.00247","201.09192"
"4547.52400","2.54020","22.91146","85.62014","-0.00245","200.96158"
"4547.62400","2.54212","23.05284","85.62014","-0.00243","202.20163"
"4547.72400","2.54373","22.98391","85.62014","-0.00242","201.59705"
"4547.82400","2.54537","22.86125","85.62014","-0.00240","200.52112"
"4547.92400","2.54727","22.98899","85.62014","-0.00238","201.64157"
"4548.02400","2.54908","23.09302","85.55260","-0.00236","202.55400"
"4548.12400","2.55061","22.90654","85.55260","-0.00235","200.91835"
"4548.22400","2.55213","23.09904","85.55260","-0.00233","202.60680"
"4548.32400","2.55387","23.01820","85.55260","-0.00232","201.89778"
"4548.42400","2.55621","22.98456","85.55260","-0.00229","201.60269"
"4548.52400","2.55891","23.12471","85.49021","-0.00227","202.83200"
"4548.62400","2.56175","22.96185","85.49021","-0.00224","201.40352"
"4548.72400","2.56495","23.11647","85.49021","-0.00221","202.75972"
"4548.82400","2.56750","23.16555","85.49021","-0.00218","203.19025"
"4548.92400","2.56987","23.01945","85.49021","-0.00216","201.90874"
"4549.02400","2.57231","23.07469","85.49021","-0.00214","202.39325"
"4549.12400","2.57430","23.13825","85.40883","-0.00212","202.95079"
"4549.22400","2.57598","22.89097","85.40883","-0.00210","200.78181"
"4549.32400","2.57777","23.04010","85.40883","-0.00208","202.08986"
"4549.42400","2.57986","22.78801","85.40883","-0.00206","199.87872"
"4549.52400","2.58179","22.90031","85.40883","-0.00205","200.86372"
"4549.62400","2.58342","22.87737","85.35320","-0.00203","200.66254"
"4549.72400","2.58517","22.72691","85.35320","-0.00201","199.34277"
"4549.82400","2.58741","22.89210","85.35320","-0.00199","200.79170"
"4549.92400","2.58975","22.76016","85.35320","-0.00197","199.63449"
"4550.02400","2.59178","22.68700","85.35320","-0.00195","198.99274"
"4550.12400","2.59391","22.88224","85.35320","-0.00193","200.70526"
"4550.22400","2.59646","22.70264","85.28730","-0.00190","199.12991"
"4550.32400","2.59871","22.79124","85.28730","-0.00188","199.90707"
"4550.42400","2.60068","22.84323","85.28730","-0.00186","200.36304"
"4550.52400","2.60316","22.67594","85.28730","-0.00184","198.89572"
"4550.62400","2.60600","22.92111","85.28730","-0.00181","201.04616"
"4550.72400","2.60862","22.68484","85.21841","-0.00178","198.97380"
"4550.82400","2.61184","22.78442","85.21841","-0.00175","199.84727"
"4550.92400","2.61484","22.86514","85.21841","-0.00172","200.55521"
"4551.02400","2.61703","22.72942","85.21841","-0.00170","199.36481"
"4551.12400","2.61941","22.82748","85.21841","-0.00168","200.22490"
"4551.22400","2.62155","22.82244","85.21841","-0.00166","200.18071"
"4551.32400","2.62304","22.66016","85.14520","-0.00164","198.75731"
"4551.42400","2.62423","22.84705","85.14520","-0.00163","200.39658"
"4551.52400","2.62536","22.64302","85.14520","-0.00162","198.60696"
"4551.62400","2.62678","22.68781","85.14520","-0.00161","198.99982"
"4551.72400","2.62837","22.79297","85.14520","-0.00159","199.92226"
"4551.82400","2.62980","22.59176","85.06631","-0.00158","198.15736"
"4551.92400","2.63110","22.75426","85.06631","-0.00157","199.58275"
"4552.02400","2.63222","22.71540","85.06631","-0.00156","199.24182"
"4552.12400","2.63341","22.58763","85.06631","-0.00154","198.12119"
"4552.22400","2.63518","22.76591","85.06631","-0.00153","199.68484"
"4552.32400","2.63741","22.72478","85.06631","-0.00150","199.32411"
"4552.42400","2.63916","22.66099","84.94236","-0.00149","198.76459"
"4552.52400","2.64061","22.80532","84.94236","-0.00147","200.03052"
"4552.62400","2.64243","22.65320","84.94236","-0.00146","198.69632"
"4552.72400","2.64475","22.63894","84.94236","-0.00143","198.57124"
"4552.82400","2.64695","22.82623","84.94236","-0.00141","200.21400"
"4552.92400","2.64875","22.58027","84.86087","-0.00139","198.05655"
"4553.02400","2.65104","22.73451","84.86087","-0.00137","199.40950"
"4553.12400","2.65431","22.70924","84.86087","-0.00134","199.18779"
"4553.22400","2.65741","22.68282","84.86087","-0.00131","198.95604"
"4553.32400","2.66126","22.86199","84.86087","-0.00127","200.52766"
"4553.42400","2.66465","22.69177","84.78393","-0.00124","199.03462"
"4553.52400","2.66775","22.71806","84.78393","-0.00121","199.26518"
"4553.62400","2.67082","22.84218","84.78393","-0.00118","200.35385"
"4553.72400","2.67305","22.59631","84.78393","-0.00116","198.19728"
"4553.82400","2.67540","22.74967","84.78393","-0.00114","199.54247"
"4553.92400","2.67825","22.62395","84.78393","-0.00111","198.43976"
"4554.02400","2.68090","22.57745","84.70491","-0.00108","198.03185"
"4554.12400","2.68375","22.75005","84.70491","-0.00105","199.54579"
"4554.22400","2.68695","22.59265","84.70491","-0.00102","198.16515"
"4554.32400","2.68959","22.63830","84.70491","-0.00100","198.56560"
"4554.42400","2.69247","22.77034","84.70491","-0.00097","199.72377"
"4554.52400","2.69542","22.54678","84.70491","-0.00094","197.76283"
"4554.62400","2.69815","22.71071","84.62553","-0.00091","199.20076"
"4554.72400","2.70173","22.67645","84.62553","-0.00088","198.90019"
"4554.82400","2.70563","22.59133","84.62553","-0.00084","198.15364"
"4554.92400","2.70996","22.81415","84.62553","-0.00080","200.10797"
"4555.02400","2.71358","22.71061","84.62553","-0.00076","199.19984"
"4555.12400","2.71688","22.73435","84.49656","-0.00073","199.40807"
"4555.22400","2.71965","22.89269","84.49656","-0.00070","200.79691"
"4555.32400","2.72152","22.75334","84.49656","-0.00069","199.57460"
"4555.42400","2.72331","22.85057","84.49656","-0.00067","200.42744"
"4555.52400","2.72533","22.90900","84.49656","-0.00065","200.93994"
"4555.62400","2.72729","22.73386","84.49656","-0.00063","199.40376"
"4555.72400","2.72898","22.85882","84.40985","-0.00061","200.49980"
"4555.82400","2.73080","22.92549","84.40985","-0.00060","201.08463"
"4555.92400","2.73302","22.78445","84.40985","-0.00057","199.84750"
"4556.02400","2.73511","22.93955","84.40985","-0.00055","201.20793"
"4556.12400","2.73671","22.99568","84.40985","-0.00054","201.70027"
"4556.22400","2.73818","22.84691","84.33720","-0.00052","200.39537"
"4556.32400","2.73999","22.88183","84.33720","-0.00051","200.70163"
"4556.42400","2.74192","23.01220","84.33720","-0.00049","201.84511"
"4556.52400","2.74361","22.87348","84.33720","-0.00047","200.62842"
"4556.62400","2.74515","22.89539","84.33720","-0.00046","200.82054"
"4556.72400","2.74684","23.01125","84.33720","-0.00044","201.83681"
"4556.82400","2.74910","22.83696","84.26987","-0.00042","200.30806"
"4556.92400","2.75164","22.97355","84.26987","-0.00039","201.50613"
"4557.02400","2.75427","23.02854","84.26987","-0.00037","201.98845"
"4557.12400","2.75746","22.87117","84.26987","-0.00034","200.60811"
"4557.22400","2.76032","22.95514","84.26987","-0.00031","201.34465"
"4557.32400","2.76254","23.08690","84.17829","-0.00029","202.50034"
"4557.42400","2.76504","22.93781","84.17829","-0.00026","201.19270"
"4557.52400","2.76730","23.01745","84.17829","-0.00024","201.89117"
"4557.62400","2.76895","23.08236","84.17829","-0.00023","202.46056"
"4557.72400","2.77023","22.92982","84.17829","-0.00021","201.12254"
"4557.82400","2.77156","23.14693","84.17829","-0.00020","203.02693"
"4557.92400","2.77326","23.03757","84.12847","-0.00018","202.06772"
"4558.02400","2.77484","23.02166","84.12847","-0.00017","201.92813"
"4558.12400","2.77604","23.17802","84.12847","-0.00016","203.29961"
"4558.22400","2.77696","23.04354","84.12847","-0.00015","202.12001"
"4558.32400","2.77778","22.96385","84.12847","-0.00014","201.42105"
"4558.42400","2.77873","23.09762","84.12847","-0.00013","202.59438"
"4558.52400","2.78002","22.94375","84.08111","-0.00012","201.24474"
"4558.62400","2.78159","22.94992","84.08111","-0.00010","201.29889"
"4558.72400","2.78310","23.03993","84.08111","-0.00009","202.08838"
"4558.82400","2.78424","22.95862","84.08111","-0.00008","201.37515"
"4558.92400","2.78515","22.89752","84.08111","-0.00007","200.83929"
"4559.02400","2.78604","23.00834","84.04074","-0.00006","201.81134"
"4559.12400","2.78711","22.98024","84.04074","-0.00005","201.56483"
"4559.22400","2.78851","22.83499","84.04074","-0.00003","200.29082"
"4559.32400","2.79017","23.00579","84.04074","-0.00002","201.78889"
"4559.42400","2.79154","22.97690","84.04074","-0.00001","201.53551"
"4559.52400","2.79243","22.85718","84.04074","0.00000","200.48541"
"4559.62400","2.79311","22.94187","83.99815","0.00001","201.22827"
"4559.72400","2.79372","23.00983","83.99815","0.00002","201.82436"
"4559.82400","2.79440","22.86724","83.99815","0.00002","200.57364"
"4559.92400","2.79533","22.84594","83.99815","0.00003","200.38687"
"4560.02400","2.79675","22.98296","83.99815","0.00005","201.58868"
"4560.12400","2.79880","22.80275","83.91893","0.00007","200.00800"
"4560.22400","2.80080","22.84311","83.91893","0.00008","200.36201"
"4560.32400","2.80251","22.97616","83.91893","0.00010","201.52907"
"4560.42400","2.80439","22.90549","83.91893","0.00012","200.90916"
"4560.52400","2.80641","22.81245","83.91893","0.00014","200.09312"
"4560.62400","2.80804","22.85400","83.86975","0.00016","200.45750"
"4560.72400","2.80910","22.92411","83.86975","0.00017","201.07248"
"4560.82400","2.80986","22.92842","83.86975","0.00017","201.11034"
"4560.92400","2.81049","22.89763","83.86975","0.00018","200.84024"
"4561.02400","2.81105","22.85393","83.86975","0.00018","200.45695"
"4561.12400","2.81150","22.80855","83.86975","0.00019","200.05885"
"4561.22400","2.81179","22.80947","83.81931","0.00019","200.06699"
"4561.32400","2.81185","22.79251","83.81931","0.00019","199.91821"
"4561.42400","2.81185","22.80233","83.81931","0.00019","200.00433"
"4561.52400","2.81186","22.77051","83.81931","0.00019","199.72523"
"4561.62400","2.81202","22.83429","83.81931","0.00019","200.28470"
"4561.72400","2.81252","22.82801","83.77054","0.00020","200.22961"
"4561.82400","2.81296","22.75301","83.77054","0.00020","199.57173"
"4561.92400","2.81350","22.70118","83.77054","0.00021","199.11714"
"4562.02400","2.81403","22.64949","83.77054","0.00021","198.66371"
"4562.12400","2.81451","22.65219","83.77054","0.00022","198.68745"
"4562.22400","2.81496","22.69251","83.77054","0.00022","199.04108"
"4562.32400","2.81534","22.73082","83.72319","0.00023","199.37712"
"4562.42400","2.81572","22.72964","83.72319","0.00023","199.36674"
"4562.52400","2.81600","22.67830","83.72319","0.00023","198.91640"
"4562.62400","2.81626","22.62462","83.72319","0.00024","198.44563"
"4562.72400","2.81651","22.62221","83.72319","0.00024","198.42442"
"4562.82400","2.81675","22.68985","83.72319","0.00024","199.01773"
"4562.92400","2.81699","22.70607","83.67495","0.00024","199.16003"
"4563.02400","2.81721","22.62092","83.67495","0.00024","198.41318"
"4563.12400","2.81746","22.55897","83.67495","0.00025","197.86974"
"4563.22400","2.81769","22.49450","83.67495","0.00025","197.30432"
"4563.32400","2.81798","22.50128","83.67495","0.00025","197.36377"
"4563.42400","2.81828","22.52643","83.59967","0.00025","197.58435"
"4563.52400","2.81862","22.56640","83.59967","0.00026","197.93495"
"4563.62400","2.81906","22.58430","83.59967","0.00026","198.09195"
"4563.72400","2.81958","22.59806","83.59967","0.00027","198.21266"
"4563.82400","2.82025","22.59501","83.59967","0.00027","198.18585"
"4563.92400","2.82100","22.59036","83.59967","0.00028","198.14507"
"4564.02400","2.82180","22.57255","83.54601","0.00029","197.98889"
"4564.12400","2.82254","22.54026","83.54601","0.00030","197.70567"
"4564.22400","2.82321","22.54051","83.54601","0.00030","197.70786"
"4564.32400","2.82377","22.52441","83.54601","0.00031","197.56664"
"4564.42400","2.82424","22.54224","83.54601","0.00031","197.72304"
"4564.52400","2.82472","22.56788","83.48911","0.00032","197.94794"
"4564.62400","2.82515","22.62533","83.48911","0.00032","198.45184"
"4564.72400","2.82556","22.62502","83.48911","0.00033","198.44911"
"4564.82400","2.82592","22.55510","83.48911","0.00033","197.83578"
"4564.92400","2.82632","22.47105","83.48911","0.00033","197.09857"
"4565.02400","2.82682","22.48424","83.48911","0.00034","197.21432"
"4565.12400","2.82733","22.53810","83.43741","0.00034","197.68669"
"4565.22400","2.82803","22.56098","83.43741","0.00035","197.88736"
"4565.32400","2.82882","22.51522","83.43741","0.00036","197.48605"
"4565.42400","2.82982","22.43894","83.43741","0.00037","196.81697"
"4565.52400","2.83084","22.39927","83.43741","0.00038","196.46899"
"4565.62400","2.83188","22.37657","83.35985","0.00039","196.26988"
"4565.72400","2.83295","22.42692","83.35985","0.00040","196.71150"
"4565.82400","2.83415","22.46872","83.35985","0.00041","197.07813"
"4565.92400","2.83557","22.49131","83.35985","0.00042","197.27628"
"4566.02400","2.83719","22.50207","83.35985","0.00044","197.37067"
"4566.12400","2.83892","22.42299","83.35985","0.00046","196.67706"
"4566.22400","2.84053","22.35419","83.30374","0.00047","196.07358"
"4566.32400","2.84242","22.31482","83.30374","0.00049","195.72827"
"4566.42400","2.84493","22.34712","83.30374","0.00051","196.01163"
"4566.52400","2.84791","22.41098","83.30374","0.00054","196.57173"
"4566.62400","2.85054","22.44624","83.30374","0.00057","196.88100"
"4566.72400","2.85329","22.48116","83.24089","0.00060","197.18726"
"4566.82400","2.85611","22.51040","83.24089","0.00062","197.44373"
"4566.92400","2.85876","22.51055","83.24089","0.00065","197.44502"
"4567.02400","2.86168","22.47353","83.24089","0.00068","197.12036"
"4567.12400","2.86388","22.41792","83.24089","0.00070","196.63261"
"4567.22400","2.86517","22.41422","83.24089","0.00071","196.60016"
"4567.32400","2.86616","22.44481","83.17636","0.00072","196.86845"
"4567.42400","2.86740","22.47326","83.17636","0.00073","197.11795"
"4567.52400","2.86929","22.45041","83.17636","0.00075","196.91754"
"4567.62400","2.87126","22.40843","83.17636","0.00077","196.54933"
"4567.72400","2.87256","22.39270","83.17636","0.00078","196.41141"
"4567.82400","2.87311","22.40398","83.10779","0.00079","196.51036"
"4567.92400","2.87324","22.38301","83.10779","0.00079","196.32637"
"4568.02400","2.87330","22.33497","83.10779","0.00079","195.90500"
"4568.12400","2.87333","22.35187","83.10779","0.00079","196.05327"
"4568.22400","2.87334","22.29705","83.10779","0.00079","195.57245"
"4568.32400","2.87335","22.30718","83.10779","0.00079","195.66124"
"4568.42400","2.87336","22.28748","83.04596","0.00079","195.48843"
"4568.52400","2.87337","22.27486","83.04596","0.00079","195.37776"
"4568.62400","2.87338","22.26979","83.04596","0.00079","195.33331"
"4568.72400","2.87338","22.27925","83.04596","0.00079","195.41624"
"4568.82400","2.87339","22.26203","83.04596","0.00079","195.26523"
"4568.92400","2.87340","22.24966","82.94751","0.00079","195.15677"
"4569.02400","2.87341","22.23721","82.94751","0.00079","195.04755"
"4569.12400","2.87342","22.22118","82.94751","0.00079","194.90692"
"4569.22400","2.87344","22.17485","82.94751","0.00079","194.50056"
"4569.32400","2.87345","22.16463","82.94751","0.00079","194.41095"
"4569.42400","2.87347","22.16198","82.94751","0.00079","194.38771"
"4569.52400","2.87350","22.15703","82.88469","0.00079","194.34425"
"4569.62400","2.87353","22.11485","82.88469","0.00079","193.97427"
"4569.72400","2.87357","22.10977","82.88469","0.00079","193.92970"
"4569.82400","2.87363","22.08871","82.88469","0.00079","193.74503"
"4569.92400","2.87368","22.08406","82.88469","0.00079","193.70424"
"4570.02400","2.87376","22.08594","82.82549","0.00079","193.72070"
"4570.12400","2.87384","22.08061","82.82549","0.00080","193.67395"
"4570.22400","2.87395","22.06300","82.82549","0.00080","193.51950"
"4570.32400","2.87410","22.04796","82.82549","0.00080","193.38762"
"4570.42400","2.87430","22.02221","82.82549","0.00080","193.16170"
"4570.52400","2.87460","22.00649","82.76524","0.00080","193.02385"
"4570.62400","2.87504","22.04291","82.76524","0.00081","193.34326"
"4570.72400","2.87577","22.07810","82.76524","0.00081","193.65192"
"4570.82400","2.87708","22.05182","82.76524","0.00083","193.42146"
"4570.92400","2.87913","22.05642","82.76524","0.00085","193.46182"
"4571.02400","2.88137","22.06704","82.76524","0.00087","193.55495"
"4571.12400","2.88391","22.10622","82.70132","0.00089","193.89862"
"4571.22400","2.88797","22.13733","82.70132","0.00093","194.17151"
"4571.32400","2.89183","22.14470","82.70132","0.00097","194.23610"
"4571.42400","2.89713","22.16539","82.70132","0.00102","194.41762"
"4571.52400","2.90254","22.22999","82.70132","0.00107","194.98418"
"4571.62400","2.90786","22.30005","82.60689","0.00113","195.59877"
"4571.72400","2.91277","22.30989","82.60689","0.00117","195.68503"
"4571.82400","2.91594","22.34461","82.60689","0.00120","195.98961"
"4571.92400","2.91943","22.33010","82.60689","0.00124","195.86229"
"4572.02400","2.92241","22.32832","82.60689","0.00127","195.84671"
"4572.12400","2.92529","22.34480","82.60689","0.00130","195.99121"
"4572.22400","2.92913","22.39302","82.54256","0.00133","196.41420"
"4572.32400","2.93295","22.40267","82.54256","0.00137","196.49886"
"4572.42400","2.93785","22.42662","82.54256","0.00142","196.70886"
"4572.52400","2.94322","22.45885","82.54256","0.00147","196.99164"
"4572.62400","2.94979","22.44917","82.54256","0.00153","196.90669"
"4572.72400","2.95688","22.47467","82.54256","0.00160","197.13034"
"4572.82400","2.96346","22.50948","82.48390","0.00167","197.43568"
"4572.92400","2.96941","22.52376","82.48390","0.00173","197.56094"
"4573.02400","2.97506","22.57614","82.48390","0.00178","198.02036"
"4573.12400","2.98159","22.58190","82.48390","0.00184","198.07086"
"4573.22400","2.98849","22.60135","82.48390","0.00191","198.24153"
"4573.32400","2.99584","22.66281","82.41960","0.00198","198.78055"
"4573.42400","3.00316","22.70541","82.41960","0.00205","199.15422"
"4573.52400","3.00955","22.72512","82.41960","0.00212","199.32710"
"4573.62400","3.01418","22.72942","82.41960","0.00216","199.36482"
"4573.72400","3.01850","22.73665","82.41960","0.00220","199.42828"
"4573.82400","3.02204","22.73295","82.41960","0.00224","199.39578"
"4573.92400","3.02616","22.73260","82.34892","0.00228","199.39270"
"4574.02400","3.03037","22.76324","82.34892","0.00232","199.66145"
"4574.12400","3.03489","22.78851","82.34892","0.00236","199.88315"
"4574.22400","3.03984","22.80210","82.34892","0.00241","200.00233"
"4574.32400","3.04563","22.83369","82.34892","0.00247","200.27943"
"4574.42400","3.05240","22.84682","82.24722","0.00253","200.39461"
"4574.52400","3.05880","22.84768","82.24722","0.00259","200.40215"
"4574.62400","3.06386","22.87311","82.24722","0.00264","200.62514"
"4574.72400","3.06858","22.87201","82.24722","0.00269","200.61554"
"4574.82400","3.07377","22.90348","82.24722","0.00274","200.89151"
"4574.92400","3.07908","22.92640","82.24722","0.00279","201.09254"
"4575.02400","3.08475","22.91933","82.17995","0.00285","201.03059"
"4575.12400","3.09086","22.87086","82.17995","0.00291","200.60541"
"4575.22400","3.09673","22.81833","82.17995","0.00296","200.14467"
"4575.32400","3.10267","22.85068","82.17995","0.00302","200.42841"
"4575.42400","3.10778","22.86769","82.17995","0.00307","200.57764"
"4575.52400","3.11158","22.84369","82.11412","0.00311","200.36716"
"4575.62400","3.11546","22.82148","82.11412","0.00315","200.17233"
"4575.72400","3.11858","22.82914","82.11412","0.00318","200.23949"
"4575.82400","3.12256","22.85035","82.11412","0.00321","200.42554"
"4575.92400","3.12642","22.88075","82.11412","0.00325","200.69218"
"4576.02400","3.13049","22.89186","82.11412","0.00329","200.78958"
"4576.12400","3.13463","22.94399","82.04684","0.00333","201.24690"
"4576.22400","3.13959","22.96734","82.04684","0.00338","201.45171"
"4576.32400","3.14486","22.99989","82.04684","0.00343","201.73720"
"4576.42400","3.15064","23.01921","82.04684","0.00349","201.90660"
"4576.52400","3.15608","23.02371","82.04684","0.00354","201.94614"
"4576.62400","3.16112","23.05217","81.98157","0.00359","202.19572"
"4576.72400","3.16532","23.06635","81.98157","0.00363","202.32007"
"4576.82400","3.16985","23.04838","81.98157","0.00368","202.16251"
"4576.92400","3.17421","23.02093","81.98157","0.00372","201.92171"
"4577.02400","3.17878","23.02599","81.98157","0.00376","201.96608"
"4577.12400","3.18268","22.99728","81.98157","0.00380","201.71428"
"4577.22400","3.18727","23.02487","81.91914","0.00384","201.95630"
"4577.32400","3.19107","23.02209","81.91914","0.00388","201.93190"
"4577.42400","3.19538","22.98582","81.91914","0.00392","201.61380"
"4577.52400","3.19849","22.95282","81.91914","0.00395","201.32428"
"4577.62400","3.20208","22.89802","81.91914","0.00399","200.84361"
"4577.72400","3.20442","22.89585","81.82439","0.00401","200.82465"
"4577.82400","3.20613","22.88687","81.82439","0.00403","200.74586"
"4577.92400","3.20816","22.88660","81.82439","0.00405","200.74345"
"4578.02400","3.21025","22.86973","81.82439","0.00407","200.59554"
"4578.12400","3.21143","22.84802","81.82439","0.00408","200.40509"
"4578.22400","3.21209","22.78670","81.82439","0.00409","199.86723"
"4578.32400","3.21266","22.73696","81.75972","0.00409","199.43092"
"4578.42400","3.21327","22.66682","81.75972","0.00410","198.81577"
"4578.52400","3.21418","22.60438","81.75972","0.00411","198.26804"
"4578.62400","3.21584","22.63816","81.75972","0.00412","198.56436"
"4578.72400","3.21837","22.67459","81.75972","0.00415","198.88385"
"4578.82400","3.22052","22.69352","81.68559","0.00417","199.04996"
"4578.92400","3.22255","22.69896","81.68559","0.00419","199.09769"
"4579.02400","3.22586","22.70564","81.68559","0.00422","199.15628"
"4579.12400","3.22936","22.69171","81.68559","0.00425","199.03404"
"4579.22400","3.23343","22.71886","81.68559","0.00429","199.27219"
"4579.32400","3.23808","22.75243","81.68559","0.00434","199.56668"
"4579.42400","3.24334","22.78807","81.60426","0.00439","199.87926"
"4579.52400","3.24832","22.84764","81.60426","0.00444","200.40179"
"4579.62400","3.25315","22.86522","81.60426","0.00449","200.55594"
"4579.72400","3.25699","22.83447","81.60426","0.00452","200.28621"
"4579.82400","3.26078","22.83666","81.60426","0.00456","200.30544"
"4579.92400","3.26380","22.79641","81.52583","0.00459","199.95242"
"4580.02400","3.26763","22.76481","81.52583","0.00463","199.67522"
"4580.12400","3.27150","22.79795","81.52583","0.00466","199.96591"
"4580.22400","3.27609","22.80603","81.52583","0.00471","200.03682"
"4580.32400","3.28037","22.80204","81.52583","0.00475","200.00175"
"4580.42400","3.28506","22.81361","81.39999","0.00480","200.10329"
"4580.52400","3.28927","22.85245","81.39999","0.00484","200.44391"
"4580.62400","3.29346","22.83711","81.39999","0.00488","200.30940"
"4580.72400","3.29721","22.81908","81.39999","0.00491","200.15129"
"4580.82400","3.30065","22.82922","81.39999","0.00495","200.24016"
"4580.92400","3.30318","22.81749","81.39999","0.00497","200.13730"
"4581.02400","3.30543","22.80422","81.30753","0.00499","200.02094"
"4581.12400","3.30725","22.73659","81.30753","0.00501","199.42772"
"4581.22400","3.30855","22.70001","81.30753","0.00502","199.10684"
"4581.32400","3.30956","22.62046","81.30753","0.00503","198.40909"
"4581.42400","3.31072","22.55889","81.30753","0.00505","197.86905"
"4581.52400","3.31240","22.52562","81.21148","0.00506","197.57726"
"4581.62400","3.31461","22.50453","81.21148","0.00508","197.39224"
"4581.72400","3.31675","22.47714","81.21148","0.00510","197.15199"
"4581.82400","3.31919","22.43019","81.21148","0.00513","196.74020"
"4581.92400","3.32303","22.45888","81.21148","0.00517","196.99185"
"4582.02400","3.32725","22.49597","81.21148","0.00521","197.31721"
"4582.12400","3.33298","22.53897","81.10942","0.00526","197.69432"
"4582.22400","3.33927","22.58520","81.10942","0.00532","198.09987"
"4582.32400","3.34550","22.66507","81.10942","0.00538","198.80040"
"4582.42400","3.35114","22.71598","81.10942","0.00544","199.24698"
"4582.52400","3.35625","22.74557","81.10942","0.00549","199.50653"
"4582.62400","3.36022","22.78647","81.00185","0.00553","199.86525"
"4582.72400","3.36470","22.82910","81.00185","0.00557","200.23915"
"4582.82400","3.36888","22.85321","81.00185","0.00561","200.45065"
"4582.92400","3.37383","22.88880","81.00185","0.00566","200.76274"
"4583.02400","3.37828","22.89568","81.00185","0.00570","200.82310"
"4583.12400","3.38264","22.92764","81.00185","0.00575","201.10342"
"4583.22400","3.38647","22.98052","80.85642","0.00578","201.56729"
"4583.32400","3.39013","23.02838","80.85642","0.00582","201.98706"
"4583.42400","3.39267","23.03089","80.85642","0.00584","202.00905"
"4583.52400","3.39562","23.01060","80.85642","0.00587","201.83110"
"4583.62400","3.39785","22.95170","80.85642","0.00589","201.31451"
"4583.72400","3.39907","22.94222","80.77516","0.00590","201.23138"
"4583.82400","3.40005","22.92595","80.77516","0.00591","201.08861"
"4583.92400","3.40113","22.90647","80.77516","0.00593","200.91772"
"4584.02400","3.40245","22.89719","80.77516","0.00594","200.83635"
"4584.12400","3.40373","22.91479","80.77516","0.00595","200.99078"
"4584.22400","3.40466","22.93541","80.77516","0.00596","201.17159"
"4584.32400","3.40522","22.88642","80.69877","0.00596","200.74188"
"4584.42400","3.40562","22.85049","80.69877","0.00597","200.42673"
"4584.52400","3.40592","22.79754","80.69877","0.00597","199.96234"
"4584.62400","3.40621","22.74813","80.69877","0.00597","199.52895"
"4584.72400","3.40650","22.68946","80.69877","0.00598","199.01433"
"4584.82400","3.40678","22.67712","80.62325","0.00598","198.90610"
"4584.92400","3.40705","22.67120","80.62325","0.00598","198.85414"
"4585.02400","3.40737","22.66205","80.62325","0.00599","198.77390"
"4585.12400","3.40772","22.65875","80.62325","0.00599","198.74495"
"4585.22400","3.40816","22.62391","80.62325","0.00599","198.43941"
"4585.32400","3.40879","22.60644","80.62325","0.00600","198.28612"
"4585.42400","3.40982","22.57763","80.54068","0.00601","198.03345"
"4585.52400","3.41137","22.59307","80.54068","0.00602","198.16885"
"4585.62400","3.41322","22.62388","80.54068","0.00604","198.43912"
"4585.72400","3.41488","22.59566","80.54068","0.00606","198.19159"
"4585.82400","3.41677","22.59062","80.54068","0.00608","198.14740"
"4585.92400","3.41972","22.62671","80.45680","0.00611","198.46388"
"4586.02400","3.42334","22.63794","80.45680","0.00614","198.56242"
"4586.12400","3.42771","22.64542","80.45680","0.00618","198.62802"
"4586.22400","3.43315","22.68988","80.45680","0.00624","199.01802"
"4586.32400","3.43902","22.75275","80.45680","0.00629","199.56944"
"4586.42400","3.44475","22.78071","80.45680","0.00635","199.81470"
"4586.52400","3.45000","22.80264","80.33503","0.00640","200.00705"
"4586.62400","3.45454","22.81117","80.33503","0.00644","200.08185"
"4586.72400","3.45874","22.79357","80.33503","0.00649","199.92751"
"4586.82400","3.46293","22.76480","80.33503","0.00653","199.67517"
"4586.92400","3.46786","22.71962","80.33503","0.00657","199.27882"
"4587.02400","3.47301","22.72557","80.24245","0.00662","199.33102"
"4587.12400","3.47889","22.75317","80.24245","0.00668","199.57312"
"4587.22400","3.48483","22.75926","80.24245","0.00674","199.62656"
"4587.32400","3.48987","22.74220","80.24245","0.00679","199.47691"
"4587.42400","3.49472","22.69703","80.24245","0.00684","199.08076"
"4587.52400","3.49863","22.67886","80.24245","0.00687","198.92131"
"4587.62400","3.50245","22.63270","80.15128","0.00691","198.51649"
"4587.72400","3.50532","22.62601","80.15128","0.00694","198.45775"
"4587.82400","3.50956","22.64087","80.15128","0.00698","198.58813"
"4587.92400","3.51337","22.67754","80.15128","0.00702","198.90976"
"4588.02400","3.51891","22.67492","80.15128","0.00707","198.88680"
"4588.12400","3.52497","22.68613","80.15128","0.00713","198.98515"
"4588.22400","3.53178","22.74418","80.05778","0.00720","199.49426"
"4588.32400","3.53883","22.78639","80.05778","0.00726","199.86456"
"4588.42400","3.54538","22.79083","80.05778","0.00733","199.90347"
"4588.52400","3.55110","22.80223","80.05778","0.00738","200.00342"
"4588.62400","3.55602","22.81714","80.05778","0.00743","200.13420"
"4588.72400","3.56148","22.84425","79.90620","0.00748","200.37202"
"4588.82400","3.56752","22.88484","79.90620","0.00754","200.72804"
"4588.92400","3.57337","22.92401","79.90620","0.00760","201.07161"
"4589.02400","3.57912","22.93295","79.90620","0.00766","201.14999"
"4589.12400","3.58476","22.92988","79.90620","0.00771","201.12311"
"4589.22400","3.58991","22.93289","79.90620","0.00776","201.14949"
"4589.32400","3.59396","22.94085","79.80113","0.00780","201.21931"
"4589.42400","3.59771","22.91460","79.80113","0.00784","200.98909"
"4589.52400","3.60069","22.85717","79.80113","0.00787","200.48535"
"4589.62400","3.60409","22.86783","79.80113","0.00790","200.57881"
"4589.72400","3.60771","22.89122","79.80113","0.00793","200.78398"
"4589.82400","3.61161","22.87980","79.69400","0.00797","200.68379"
"4589.92400","3.61604","22.87361","79.69400","0.00802","200.62952"
"4590.02400","3.62084","22.85011","79.69400","0.00806","200.42345"
"4590.12400","3.62606","22.82512","79.69400","0.00811","200.20422"
"4590.22400","3.63219","22.86761","79.69400","0.00817","200.57689"
"4590.32400","3.63814","22.89665","79.69400","0.00823","200.83165"
"4590.42400","3.64311","22.86234","79.58484","0.00828","200.53072"
"4590.52400","3.64796","22.85287","79.58484","0.00833","200.44759"
"4590.62400","3.65218","22.89696","79.58484","0.00837","200.83438"
"4590.72400","3.65719","22.91059","79.58484","0.00842","200.95393"
"4590.82400","3.66278","22.97441","79.58484","0.00847","201.51373"
"4590.92400","3.66803","23.01307","79.47237","0.00852","201.85283"
"4591.02400","3.67356","22.99531","79.47237","0.00858","201.69704"
"4591.12400","3.67918","23.02604","79.47237","0.00863","201.96651"
"4591.22400","3.68449","23.00781","79.47237","0.00868","201.80661"
"4591.32400","3.68952","23.02608","79.47237","0.00873","201.96689"
"4591.42400","3.69332","23.06080","79.47237","0.00877","202.27141"
"4591.52400","3.69654","23.06251","79.35691","0.00880","202.28644"
"4591.62400","3.69906","23.02309","79.35691","0.00882","201.94064"
"4591.72400","3.70247","22.94754","79.35691","0.00886","201.27798"
"4591.82400","3.70664","22.89021","79.35691","0.00890","200.77515"
"4591.92400","3.71191","22.92546","79.35691","0.00895","201.08438"
"4592.02400","3.71720","22.97757","79.18466","0.00900","201.54137"
"4592.12400","3.72270","23.03452","79.18466","0.00905","202.04095"
"4592.22400","3.72851","23.06523","79.18466","0.00911","202.31026"
"4592.32400","3.73528","23.09034","79.18466","0.00918","202.53056"
"4592.42400","3.74227","23.13837","79.18466","0.00924","202.95183"
"4592.52400","3.74925","23.26575","79.18466","0.00931","204.06909"
"4592.62400","3.75803","23.14339","79.06737","0.00940","202.99582"
"4592.72400","3.76773","23.48853","79.06737","0.00949","206.02316"
"4592.82400","3.77702","23.28876","79.06737","0.00958","204.27094"
"4592.92400","3.78608","23.56360","79.06737","0.00967","206.68163"
"4593.02400","3.79367","23.44625","79.06737","0.00974","205.65233"
"4593.12400","3.80038","23.58504","78.94743","0.00981","206.86971"
"4593.22400","3.80773","23.59807","78.94743","0.00988","206.98393"
"4593.32400","3.81524","23.71769","78.94743","0.00995","208.03319"
"4593.42400","3.82245","23.66343","78.94743","0.01002","207.55727"
"4593.52400","3.83022","23.73047","78.94743","0.01010","208.14528"
"4593.62400","3.83694","23.67641","78.82745","0.01016","207.67105"
"4593.72400","3.84259","23.77253","78.82745","0.01022","208.51418"
"4593.82400","3.84784","23.66198","78.82745","0.01027","207.54449"
"4593.92400","3.85359","23.81575","78.82745","0.01033","208.89328"
"4594.02400","3.85933","23.65114","78.82745","0.01038","207.44946"
"4594.12400","3.86454","23.79958","78.82745","0.01043","208.75140"
"4594.22400","3.86925","23.59077","78.71104","0.01048","206.91994"
"4594.32400","3.87439","23.89568","78.71104","0.01053","209.59436"
"4594.42400","3.87908","23.69206","78.71104","0.01057","207.80835"
"4594.52400","3.88270","23.92589","78.71104","0.01061","209.85931"
"4594.62400","3.88522","23.82125","78.71104","0.01063","208.94148"
"4594.72400","3.88717","23.94557","78.59414","0.01065","210.03192"
"4594.82400","3.88844","23.91216","78.59414","0.01067","209.73886"
"4594.92400","3.88922","23.84331","78.59414","0.01067","209.13499"
"4595.02400","3.88983","23.91127","78.59414","0.01068","209.73112"
"4595.12400","3.89024","23.77742","78.59414","0.01068","208.55710"
"4595.22400","3.89058","23.88573","78.59414","0.01069","209.50705"
"4595.32400","3.89081","23.68674","78.43701","0.01069","207.76167"
"4595.42400","3.89102","23.79793","78.43701","0.01069","208.73692"
"4595.52400","3.89117","23.64145","78.43701","0.01069","207.36440"
"4595.62400","3.89128","23.79214","78.43701","0.01069","208.68616"
"4595.72400","3.89135","23.59559","78.43701","0.01069","206.96220"
"4595.82400","3.89137","23.77691","78.33675","0.01069","208.55260"
"4595.92400","3.89137","23.62590","78.33675","0.01069","207.22804"
"4596.02400","3.89137","23.74473","78.33675","0.01069","208.27037"
"4596.12400","3.89136","23.57619","78.33675","0.01069","206.79199"
"4596.22400","3.89136","23.68539","78.33675","0.01069","207.74988"
"4596.32400","3.89135","23.52678","78.33675","0.01069","206.35861"
"4596.42400","3.89135","23.65420","78.23654","0.01069","207.47629"
"4596.52400","3.89134","23.48451","78.23654","0.01069","205.98788"
"4596.62400","3.89133","23.63900","78.23654","0.01069","207.34293"
"4596.72400","3.89132","23.46838","78.23654","0.01069","205.84637"
"4596.82400","3.89132","23.61918","78.23654","0.01069","207.16910"
"4596.92400","3.89131","23.39430","78.13212","0.01069","205.19662"
"4597.02400","3.89131","23.56489","78.13212","0.01069","206.69295"
"4597.12400","3.89130","23.32939","78.13212","0.01069","204.62729"
"4597.22400","3.89130","23.54729","78.13212","0.01069","206.53850"
"4597.32400","3.89129","23.29897","78.13212","0.01069","204.36052"
"4597.42400","3.89128","23.50059","78.13212","0.01069","206.12894"
"4597.52400","3.89128","23.28098","78.03312","0.01069","204.20268"
"4597.62400","3.89127","23.50912","78.03312","0.01069","206.20377"
"4597.72400","3.89127","23.30044","78.03312","0.01069","204.37337"
"4597.82400","3.89126","23.51149","78.03312","0.01069","206.22450"
"4597.92400","3.89125","23.33143","78.03312","0.01069","204.64520"
"4598.02400","3.89124","23.50836","78.03312","0.01069","206.19705"
"4598.12400","3.89123","23.34374","77.89297","0.01069","204.75320"
"4598.22400","3.89123","23.41405","77.89297","0.01069","205.36984"
"4598.32400","3.89122","23.35107","77.89297","0.01069","204.81749"
"4598.42400","3.89121","23.38161","77.89297","0.01069","205.08536"
"4598.52400","3.89120","23.39970","77.89297","0.01069","205.24397"
"4598.62400","3.89120","23.32179","77.81223","0.01069","204.56061"
"4598.72400","3.89119","23.39820","77.81223","0.01069","205.23082"
"4598.82400","3.89120","23.22589","77.81223","0.01069","203.71951"
"4598.92400","3.89118","23.37041","77.81223","0.01069","204.98706"
"4599.02400","3.89118","23.17089","77.81223","0.01069","203.23703"
"4599.12400","3.89117","23.36178","77.81223","0.01069","204.91144"
"4599.22400","3.89117","23.14240","77.73930","0.01069","202.98714"
"4599.32400","3.89115","23.32002","77.73930","0.01069","204.54515"
"4599.42400","3.89117","23.06725","77.73930","0.01069","202.32803"
"4599.52400","3.89116","23.22408","77.73930","0.01069","203.70358"
"4599.62400","3.89116","23.09659","77.73930","0.01069","202.58533"
"4599.72400","3.89116","23.13187","77.66762","0.01069","202.89484"
"4599.82400","3.89115","23.06470","77.66762","0.01069","202.30568"
"4599.92400","3.89116","23.03654","77.66762","0.01069","202.05862"
"4600.02400","3.89114","23.04516","77.66762","0.01069","202.13423"
"4600.12400","3.89116","22.95461","77.66762","0.01069","201.34003"
"4600.22400","3.89114","23.09431","77.59277","0.01069","202.56531"
"4600.32400","3.89115","22.94436","77.59277","0.01069","201.25009"
"4600.42400","3.89114","23.14068","77.59277","0.01069","202.97211"
"4600.52400","3.89114","22.93160","77.59277","0.01069","201.13821"
"4600.62400","3.89114","23.11646","77.59277","0.01069","202.75960"
"4600.72400","3.89114","22.82818","77.59277","0.01069","200.23111"
"4600.82400","3.89115","22.96645","77.46912","0.01069","201.44389"
"4600.92400","3.89116","22.66510","77.46912","0.01069","198.80063"
"4601.02400","3.89116","22.88185","77.46912","0.01069","200.70181"
"4601.12400","3.89116","22.65664","77.46912","0.01069","198.72643"
"4601.22400","3.89116","22.84958","77.46912","0.01069","200.41873"
"4601.32400","3.89116","22.62683","77.38906","0.01069","198.46501"
"4601.42400","3.89117","22.79005","77.38906","0.01069","199.89665"
"4601.52400","3.89118","22.60045","77.38906","0.01069","198.23363"
"4601.62400","3.89117","22.76198","77.38906","0.01069","199.65044"
"4601.72400","3.89118","22.61951","77.38906","0.01069","198.40082"
"4601.82400","3.89118","22.75024","77.38906","0.01069","199.54745"
"4601.92400","3.89118","22.63638","77.30417","0.01069","198.54878"
"4602.02400","3.89118","22.69773","77.30417","0.01069","199.08688"
"4602.12400","3.89119","22.62812","77.30417","0.01069","198.47630"
"4602.22400","3.89119","22.64982","77.30417","0.01069","198.66664"
"4602.32400","3.89120","22.60679","77.30417","0.01069","198.28925"
"4602.42400","3.89120","22.56458","77.21613","0.01069","197.91901"
"4602.52400","3.89121","22.55563","77.21613","0.01069","197.84050"
"4602.62400","3.89122","22.45715","77.21613","0.01069","196.97672"
"4602.72400","3.89123","22.46878","77.21613","0.01069","197.07867"
"4602.82400","3.89124","22.32100","77.21613","0.01069","195.78246"
"4602.92400","3.89126","22.32157","77.21613","0.01069","195.78751"
"4603.02400","3.89127","22.21467","77.12713","0.01069","194.84981"
"4603.12400","3.89128","22.24330","77.12713","0.01069","195.10092"
"4603.22400","3.89130","22.09616","77.12713","0.01069","193.81032"
"4603.32400","3.89132","22.13071","77.12713","0.01069","194.11343"
"4603.42400","3.89133","22.01827","77.12713","0.01069","193.12714"
"4603.52400","3.89135","22.06060","76.97845","0.01069","193.49843"
"4603.62400","3.89136","21.87449","76.97845","0.01069","191.86609"
