Repository: Mecanon/morphing_wing

File: experimental/sma_database/flexinol_isobaric_trained_200MPa.csv (part 79 of 86)
Test : Start of hold value,"200.00000",MPa
Time,Extension,Load,Temperature: Chamber 3119-600 1 1,Tensile strain (Extension),Tensile stress
(s),(mm),(N),(C),(mm/mm),(MPa)
"4603.72400","3.89140","21.94484","76.97845","0.01069","192.48312"
"4603.82400","3.89141","21.78033","76.97845","0.01069","191.04015"
"4603.92400","3.89142","21.95295","76.97845","0.01069","192.55421"
"4604.02400","3.89144","21.87313","76.97845","0.01069","191.85406"
"4604.12400","3.89145","21.94706","76.86365","0.01070","192.50255"
"4604.22400","3.89148","21.82659","76.86365","0.01070","191.44589"
"4604.32400","3.89151","21.92602","76.86365","0.01070","192.31805"
"4604.42400","3.89153","21.80307","76.86365","0.01070","191.23961"
"4604.52400","3.89157","21.94596","76.86365","0.01070","192.49294"
"4604.62400","3.89165","21.84067","76.86365","0.01070","191.56940"
"4604.72400","3.89185","21.93773","76.74425","0.01070","192.42078"
"4604.82400","3.89225","21.84377","76.74425","0.01070","191.59657"
"4604.92400","3.89307","21.94965","76.74425","0.01071","192.52528"
"4605.02400","3.89450","21.89118","76.74425","0.01072","192.01244"
"4605.12400","3.89636","22.01449","76.74425","0.01074","193.09402"
"4605.22400","3.89830","21.92147","76.63127","0.01076","192.27809"
"4605.32400","3.90063","22.04817","76.63127","0.01078","193.38945"
"4605.42400","3.90385","21.97927","76.63127","0.01082","192.78505"
"4605.52400","3.90679","22.16080","76.63127","0.01084","194.37738"
"4605.62400","3.91000","22.06218","76.63127","0.01088","193.51234"
"4605.72400","3.91342","22.21255","76.63127","0.01091","194.83121"
"4605.82400","3.91671","22.19425","76.46745","0.01094","194.67070"
"4605.92400","3.92118","22.20899","76.46745","0.01098","194.79999"
"4606.02400","3.92580","22.31377","76.46745","0.01103","195.71906"
"4606.12400","3.93060","22.18121","76.46745","0.01108","194.55637"
"4606.22400","3.93469","22.37909","76.46745","0.01112","196.29201"
"4606.32400","3.93844","22.14270","76.36246","0.01115","194.21860"
"4606.42400","3.94203","22.38341","76.36246","0.01119","196.32991"
"4606.52400","3.94669","22.14673","76.36246","0.01123","194.25394"
"4606.62400","3.95173","22.41091","76.36246","0.01128","196.57106"
"4606.72400","3.95666","22.30508","76.36246","0.01133","195.64281"
"4606.82400","3.96186","22.46755","76.36246","0.01138","197.06790"
"4606.92400","3.96675","22.51626","76.25603","0.01143","197.49516"
"4607.02400","3.97231","22.50356","76.25603","0.01148","197.38379"
"4607.12400","3.97734","22.67016","76.25603","0.01153","198.84506"
"4607.22400","3.98102","22.63388","76.25603","0.01157","198.52684"
"4607.32400","3.98425","22.72808","76.25603","0.01160","199.35307"
"4607.42400","3.98685","22.65930","76.14585","0.01162","198.74977"
"4607.52400","3.98913","22.80780","76.14585","0.01165","200.05228"
"4607.62400","3.99231","22.71665","76.14585","0.01168","199.25278"
"4607.72400","3.99566","22.86273","76.14585","0.01171","200.53410"
"4607.82400","3.99921","22.78105","76.14585","0.01174","199.81772"
"4607.92400","4.00326","22.83054","76.14585","0.01178","200.25177"
"4608.02400","4.00710","22.84333","76.04856","0.01182","200.36395"
"4608.12400","4.01130","22.79711","76.04856","0.01186","199.95856"
"4608.22400","4.01599","22.88815","76.04856","0.01191","200.75710"
"4608.32400","4.02098","22.86692","76.04856","0.01196","200.57091"
"4608.42400","4.02585","22.90741","76.04856","0.01200","200.92599"
"4608.52400","4.02984","22.73934","75.96124","0.01204","199.45183"
"4608.62400","4.03353","22.91062","75.96124","0.01208","200.95415"
"4608.72400","4.03671","22.65788","75.96124","0.01211","198.73735"
"4608.82400","4.04087","22.92031","75.96124","0.01215","201.03917"
"4608.92400","4.04544","22.69207","75.96124","0.01219","199.03722"
"4609.02400","4.05070","22.99946","75.96124","0.01224","201.73341"
"4609.12400","4.05536","22.82036","75.82352","0.01229","200.16245"
"4609.22400","4.06001","23.00725","75.82352","0.01233","201.80173"
"4609.32400","4.06472","22.88840","75.82352","0.01238","200.75932"
"4609.42400","4.06913","22.97786","75.82352","0.01242","201.54396"
"4609.52400","4.07326","23.11561","75.82352","0.01246","202.75221"
"4609.62400","4.07602","22.93811","75.72861","0.01249","201.19528"
"4609.72400","4.07824","23.11297","75.72861","0.01251","202.72905"
"4609.82400","4.08041","23.03407","75.72861","0.01253","202.03699"
"4609.92400","4.08197","23.06041","75.72861","0.01255","202.26797"
"4610.02400","4.08307","23.17807","75.72861","0.01256","203.30000"
"4610.12400","4.08404","22.90603","75.72861","0.01257","200.91396"
"4610.22400","4.08521","23.03447","75.62489","0.01258","202.04045"
"4610.32400","4.08685","22.97537","75.62489","0.01260","201.52211"
"4610.42400","4.08905","22.93039","75.62489","0.01262","201.12758"
"4610.52400","4.09099","23.12345","75.62489","0.01264","202.82098"
"4610.62400","4.09250","22.94658","75.62489","0.01265","201.26959"
"4610.72400","4.09417","23.07107","75.52004","0.01267","202.36153"
"4610.82400","4.09645","23.08253","75.52004","0.01269","202.46204"
"4610.92400","4.09855","22.96434","75.52004","0.01271","201.42538"
"4611.02400","4.10005","23.17234","75.52004","0.01272","203.24974"
"4611.12400","4.10148","23.05587","75.52004","0.01274","202.22821"
"4611.22400","4.10317","23.03290","75.52004","0.01275","202.02669"
"4611.32400","4.10514","23.20591","75.41916","0.01277","203.54424"
"4611.42400","4.10686","23.03191","75.41916","0.01279","202.01807"
"4611.52400","4.10823","23.28464","75.41916","0.01280","204.23482"
"4611.62400","4.10967","23.22353","75.41916","0.01282","203.69875"
"4611.72400","4.11147","23.26130","75.41916","0.01284","204.03009"
"4611.82400","4.11356","23.36507","75.27260","0.01286","204.94022"
"4611.92400","4.11527","23.19655","75.27260","0.01287","203.46213"
"4612.02400","4.11648","23.33705","75.27260","0.01288","204.69446"
"4612.12400","4.11762","23.26812","75.27260","0.01290","204.08984"
"4612.22400","4.11890","23.12914","75.27260","0.01291","202.87085"
"4612.32400","4.12029","23.34177","75.27260","0.01292","204.73589"
"4612.42400","4.12146","23.24621","75.18670","0.01293","203.89767"
"4612.52400","4.12226","23.22462","75.18670","0.01294","203.70831"
"4612.62400","4.12279","23.41055","75.18670","0.01295","205.33922"
"4612.72400","4.12312","23.28510","75.18670","0.01295","204.23885"
"4612.82400","4.12331","23.30792","75.18670","0.01295","204.43898"
"4612.92400","4.12343","23.42883","75.10110","0.01295","205.49948"
"4613.02400","4.12350","23.23968","75.10110","0.01295","203.84039"
"4613.12400","4.12354","23.27813","75.10110","0.01295","204.17766"
"4613.22400","4.12356","23.35767","75.10110","0.01295","204.87535"
"4613.32400","4.12358","23.17180","75.10110","0.01295","203.24501"
"4613.42400","4.12358","23.26293","75.10110","0.01295","204.04433"
"4613.52400","4.12358","23.34929","75.02065","0.01295","204.80185"
"4613.62400","4.12358","23.19662","75.02065","0.01295","203.46277"
"4613.72400","4.12357","23.33671","75.02065","0.01295","204.69153"
"4613.82400","4.12357","23.37597","75.02065","0.01295","205.03587"
"4613.92400","4.12356","23.20004","75.02065","0.01295","203.49271"
"4614.02400","4.12356","23.32733","74.95135","0.01295","204.60925"
"4614.12400","4.12355","23.35244","74.95135","0.01295","204.82950"
"4614.22400","4.12355","23.17038","74.95135","0.01295","203.23262"
"4614.32400","4.12354","23.30330","74.95135","0.01295","204.39841"
"4614.42400","4.12354","23.34447","74.95135","0.01295","204.75961"
"4614.52400","4.12353","23.19417","74.95135","0.01295","203.44122"
"4614.62400","4.12352","23.32375","74.86355","0.01295","204.57779"
"4614.72400","4.12351","23.40519","74.86355","0.01295","205.29219"
"4614.82400","4.12351","23.24017","74.86355","0.01295","203.84471"
"4614.92400","4.12350","23.32280","74.86355","0.01295","204.56952"
"4615.02400","4.12349","23.40743","74.86355","0.01295","205.31184"
"4615.12400","4.12349","23.26169","74.81289","0.01295","204.03352"
"4615.22400","4.12348","23.35198","74.81289","0.01295","204.82542"
"4615.32400","4.12347","23.39227","74.81289","0.01295","205.17879"
"4615.42400","4.12348","23.21620","74.81289","0.01295","203.63445"
"4615.52400","4.12347","23.26755","74.81289","0.01295","204.08490"
"4615.62400","4.12346","23.32594","74.81289","0.01295","204.59705"
"4615.72400","4.12346","23.16997","74.77030","0.01295","203.22894"
"4615.82400","4.12346","23.25221","74.77030","0.01295","203.95035"
"4615.92400","4.12345","23.35300","74.77030","0.01295","204.83443"
"4616.02400","4.12344","23.18868","74.77030","0.01295","203.39308"
"4616.12400","4.12344","23.26355","74.77030","0.01295","204.04977"
"4616.22400","4.12343","23.30399","74.72944","0.01295","204.40450"
"4616.32400","4.12344","23.08071","74.72944","0.01295","202.44609"
"4616.42400","4.12344","23.13057","74.72944","0.01295","202.88342"
"4616.52400","4.12343","23.18752","74.72944","0.01295","203.38295"
"4616.62400","4.12343","22.99410","74.72944","0.01295","201.68637"
"4616.72400","4.12343","23.13213","74.72944","0.01295","202.89705"
"4616.82400","4.12342","23.15137","74.68358","0.01295","203.06580"
"4616.92400","4.12342","22.99482","74.68358","0.01295","201.69272"
"4617.02400","4.12342","23.17862","74.68358","0.01295","203.30486"
"4617.12400","4.12341","23.11679","74.68358","0.01295","202.76251"
"4617.22400","4.12341","23.00033","74.68358","0.01295","201.74100"
"4617.32400","4.12340","23.19106","74.62750","0.01295","203.41402"
"4617.42400","4.12340","23.12308","74.62750","0.01295","202.81772"
"4617.52400","4.12340","23.01921","74.62750","0.01295","201.90660"
"4617.62400","4.12339","23.19769","74.62750","0.01295","203.47215"
"4617.72400","4.12338","23.11120","74.62750","0.01295","202.71352"
"4617.82400","4.12337","23.08888","74.53433","0.01295","202.51776"
"4617.92400","4.12337","23.23196","74.53433","0.01295","203.77271"
"4618.02400","4.12337","23.08913","74.53433","0.01295","202.51996"
"4618.12400","4.12337","23.04106","74.53433","0.01295","202.09825"
"4618.22400","4.12336","23.21227","74.53433","0.01295","203.60001"
"4618.32400","4.12336","23.05914","74.53433","0.01295","202.25684"
"4618.42400","4.12336","23.01825","74.47514","0.01295","201.89821"
"4618.52400","4.12335","23.18322","74.47514","0.01295","203.34525"
"4618.62400","4.12335","23.05941","74.47514","0.01295","202.25926"
"4618.72400","4.12335","23.03074","74.47514","0.01295","202.00777"
"4618.82400","4.12334","23.19843","74.47514","0.01295","203.47858"
"4618.92400","4.12334","23.05544","74.47514","0.01295","202.22443"
"4619.02400","4.12334","23.00727","74.41730","0.01295","201.80193"
"4619.12400","4.12332","23.20118","74.41730","0.01295","203.50273"
"4619.22400","4.12332","23.06038","74.41730","0.01295","202.26776"
"4619.32400","4.12332","23.02240","74.41730","0.01295","201.93459"
"4619.42400","4.12332","23.17533","74.41730","0.01295","203.27596"
"4619.52400","4.12331","23.03477","74.35579","0.01295","202.04312"
"4619.62400","4.12331","22.98681","74.35579","0.01295","201.62247"
"4619.72400","4.12330","23.15433","74.35579","0.01295","203.09177"
"4619.82400","4.12329","23.05681","74.35579","0.01295","202.23645"
"4619.92400","4.12328","23.01240","74.35579","0.01295","201.84692"
"4620.02400","4.12327","23.20196","74.29671","0.01295","203.50955"
"4620.12400","4.12327","23.11687","74.29671","0.01295","202.76323"
"4620.22400","4.12326","23.06427","74.29671","0.01295","202.30186"
"4620.32400","4.12326","23.24745","74.29671","0.01295","203.90858"
"4620.42400","4.12324","23.18441","74.29671","0.01295","203.35562"
"4620.52400","4.12324","23.07634","74.29671","0.01295","202.40771"
"4620.62400","4.12325","23.20349","74.21275","0.01295","203.52301"
"4620.72400","4.12323","23.13155","74.21275","0.01295","202.89200"
"4620.82400","4.12323","23.04873","74.21275","0.01295","202.16557"
"4620.92400","4.12323","23.22103","74.21275","0.01295","203.67688"
"4621.02400","4.12322","23.20148","74.21275","0.01295","203.50537"
"4621.12400","4.12321","23.04014","74.17036","0.01295","202.09026"
"4621.22400","4.12321","23.16749","74.17036","0.01295","203.20723"
"4621.32400","4.12320","23.19563","74.17036","0.01295","203.45410"
"4621.42400","4.12319","23.03562","74.17036","0.01295","202.05054"
"4621.52400","4.12318","23.18199","74.17036","0.01295","203.33444"
"4621.62400","4.12318","23.21632","74.17036","0.01295","203.63557"
"4621.72400","4.12317","23.03624","74.13747","0.01295","202.05597"
"4621.82400","4.12316","23.19426","74.13747","0.01295","203.44202"
"4621.92400","4.12316","23.24597","74.13747","0.01295","203.89558"
"4622.02400","4.12315","23.03761","74.13747","0.01295","202.06807"
"4622.12400","4.12315","23.12866","74.13747","0.01295","202.86664"
"4622.22400","4.12315","23.13202","74.10713","0.01295","202.89616"
"4622.32400","4.12314","22.96863","74.10713","0.01295","201.46297"
"4622.42400","4.12314","23.10216","74.10713","0.01295","202.63425"
"4622.52400","4.12313","23.12612","74.10713","0.01295","202.84433"
"4622.62400","4.12313","22.93464","74.10713","0.01295","201.16481"
"4622.72400","4.12313","23.05330","74.10713","0.01295","202.20566"
"4622.82400","4.12313","23.03702","74.07379","0.01295","202.06287"
"4622.92400","4.12313","22.86350","74.07379","0.01295","200.54085"
"4623.02400","4.12313","23.01494","74.07379","0.01295","201.86917"
"4623.12400","4.12312","23.02667","74.07379","0.01295","201.97209"
"4623.22400","4.12312","22.84534","74.07379","0.01295","200.38159"
"4623.32400","4.12312","23.01139","74.03934","0.01295","201.83809"
"4623.42400","4.12311","23.04888","74.03934","0.01295","202.16692"
"4623.52400","4.12311","22.90955","74.03934","0.01295","200.94476"
"4623.62400","4.12311","23.01404","74.03934","0.01295","201.86133"
"4623.72400","4.12311","23.00034","74.03934","0.01295","201.74115"
"4623.82400","4.12311","22.81585","74.03934","0.01295","200.12288"
"4623.92400","4.12311","22.88535","73.98001","0.01295","200.73250"
"4624.02400","4.12311","22.95684","73.98001","0.01295","201.35960"
"4624.12400","4.12311","22.81270","73.98001","0.01295","200.09528"
"4624.22400","4.12311","22.85274","73.98001","0.01295","200.44652"
"4624.32400","4.12311","22.94755","73.98001","0.01295","201.27808"
"4624.42400","4.12312","22.75501","73.93729","0.01295","199.58928"
"4624.52400","4.12312","22.74714","73.93729","0.01295","199.52020"
"4624.62400","4.12311","22.89544","73.93729","0.01295","200.82106"
"4624.72400","4.12312","22.75617","73.93729","0.01295","199.59943"
"4624.82400","4.12312","22.68172","73.93729","0.01295","198.94640"
"4624.92400","4.12311","22.88853","73.93729","0.01295","200.76038"
"4625.02400","4.12311","22.76807","73.88593","0.01295","199.70380"
"4625.12400","4.12312","22.71176","73.88593","0.01295","199.20992"
"4625.22400","4.12312","22.87268","73.88593","0.01295","200.62138"
"4625.32400","4.12311","22.73314","73.88593","0.01295","199.39742"
"4625.42400","4.12311","22.65621","73.88593","0.01295","198.72270"
"4625.52400","4.12312","22.84734","73.82471","0.01295","200.39911"
"4625.62400","4.12313","22.75696","73.82471","0.01295","199.60640"
"4625.72400","4.12313","22.61883","73.82471","0.01295","198.39484"
"4625.82400","4.12313","22.77954","73.82471","0.01295","199.80446"
"4625.92400","4.12313","22.69529","73.82471","0.01295","199.06543"
"4626.02400","4.12314","22.59843","73.75853","0.01295","198.21588"
"4626.12400","4.12313","22.80272","73.75853","0.01295","200.00778"
"4626.22400","4.12314","22.72400","73.75853","0.01295","199.31728"
"4626.32400","4.12313","22.60808","73.75853","0.01295","198.30049"
"4626.42400","4.12314","22.77743","73.75853","0.01295","199.78590"
"4626.52400","4.12314","22.70549","73.75853","0.01295","199.15491"
"4626.62400","4.12314","22.57631","73.69416","0.01295","198.02182"
"4626.72400","4.12314","22.76437","73.69416","0.01295","199.67137"
"4626.82400","4.12314","22.69357","73.69416","0.01295","199.05034"
"4626.92400","4.12314","22.58319","73.69416","0.01295","198.08224"
"4627.02400","4.12314","22.81011","73.69416","0.01295","200.07256"
"4627.12400","4.12314","22.69373","73.59579","0.01295","199.05174"
"4627.22400","4.12315","22.61774","73.59579","0.01295","198.38524"
"4627.32400","4.12315","22.77245","73.59579","0.01295","199.74225"
"4627.42400","4.12315","22.62903","73.59579","0.01295","198.48427"
"4627.52400","4.12315","22.59018","73.59579","0.01295","198.14352"
"4627.62400","4.12316","22.76423","73.59579","0.01295","199.67015"
"4627.72400","4.12316","22.62282","73.52706","0.01295","198.42979"
"4627.82400","4.12316","22.64571","73.52706","0.01295","198.63062"
"4627.92400","4.12316","22.74938","73.52706","0.01295","199.53989"
"4628.02400","4.12316","22.54423","73.52706","0.01295","197.74051"
"4628.12400","4.12317","22.57216","73.52706","0.01295","197.98547"
"4628.22400","4.12318","22.66901","73.45746","0.01295","198.83498"
"4628.32400","4.12318","22.45763","73.45746","0.01295","196.98088"
"4628.42400","4.12319","22.50435","73.45746","0.01295","197.39070"
"4628.52400","4.12319","22.64054","73.45746","0.01295","198.58522"
"4628.62400","4.12319","22.43267","73.45746","0.01295","196.76193"
"4628.72400","4.12320","22.48297","73.45746","0.01295","197.20311"
"4628.82400","4.12320","22.58902","73.39237","0.01295","198.13335"
"4628.92400","4.12321","22.38617","73.39237","0.01295","196.35406"
"4629.02400","4.12321","22.48474","73.39237","0.01295","197.21870"
"4629.12400","4.12322","22.54974","73.39237","0.01295","197.78880"
"4629.22400","4.12322","22.34723","73.39237","0.01295","196.01251"
"4629.32400","4.12323","22.50302","73.32943","0.01295","197.37904"
"4629.42400","4.12323","22.52489","73.32943","0.01295","197.57083"
"4629.52400","4.12323","22.37194","73.32943","0.01295","196.22932"
"4629.62400","4.12323","22.57228","73.32943","0.01295","197.98654"
"4629.72400","4.12324","22.56362","73.32943","0.01295","197.91052"
"4629.82400","4.12324","22.40874","73.32943","0.01295","196.55206"
"4629.92400","4.12324","22.59989","73.22716","0.01295","198.22868"
"4630.02400","4.12324","22.58440","73.22716","0.01295","198.09280"
"4630.12400","4.12325","22.46666","73.22716","0.01295","197.06007"
"4630.22400","4.12325","22.63357","73.22716","0.01295","198.52412"
"4630.32400","4.12325","22.58592","73.22716","0.01295","198.10612"
"4630.42400","4.12325","22.46128","73.22716","0.01295","197.01289"
"4630.52400","4.12326","22.66079","73.16611","0.01295","198.76286"
"4630.62400","4.12326","22.58385","73.16611","0.01295","198.08800"
"4630.72400","4.12326","22.47433","73.16611","0.01295","197.12733"
"4630.82400","4.12326","22.63667","73.16611","0.01295","198.55132"
"4630.92400","4.12327","22.56308","73.16611","0.01295","197.90582"
"4631.02400","4.12328","22.42897","73.12448","0.01295","196.72955"
"4631.12400","4.12328","22.59715","73.12448","0.01295","198.20465"
"4631.22400","4.12328","22.54453","73.12448","0.01295","197.74313"
"4631.32400","4.12328","22.42116","73.12448","0.01295","196.66104"
"4631.42400","4.12329","22.62249","73.12448","0.01295","198.42691"
"4631.52400","4.12330","22.55317","73.12448","0.01295","197.81892"
"4631.62400","4.12329","22.47559","73.09064","0.01295","197.13844"
"4631.72400","4.12330","22.65169","73.09064","0.01295","198.68304"
"4631.82400","4.12330","22.53022","73.09064","0.01295","197.61760"
"4631.92400","4.12330","22.44005","73.09064","0.01295","196.82666"
"4632.02400","4.12331","22.64559","73.09064","0.01295","198.62956"
"4632.12400","4.12331","22.51186","73.06274","0.01295","197.45656"
"4632.22400","4.12332","22.48927","73.06274","0.01295","197.25838"
"4632.32400","4.12332","22.64912","73.06274","0.01295","198.66046"
"4632.42400","4.12332","22.47264","73.06274","0.01295","197.11255"
"4632.52400","4.12333","22.48982","73.06274","0.01295","197.26324"
"4632.62400","4.12334","22.60125","73.02995","0.01295","198.24062"
"4632.72400","4.12334","22.42759","73.02995","0.01295","196.71742"
"4632.82400","4.12334","22.54745","73.02995","0.01295","197.76868"
"4632.92400","4.12334","22.61905","73.02995","0.01295","198.39674"
"4633.02400","4.12335","22.40266","73.02995","0.01295","196.49876"
"4633.12400","4.12336","22.55212","73.02995","0.01295","197.80968"
"4633.22400","4.12336","22.53321","73.01582","0.01295","197.64381"
"4633.32400","4.12337","22.37089","73.01582","0.01295","196.22005"
"4633.42400","4.12337","22.55872","73.01582","0.01295","197.86755"
"4633.52400","4.12337","22.48176","73.01582","0.01295","197.19250"
"4633.62400","4.12338","22.41627","73.01582","0.01295","196.61809"
"4633.72400","4.12339","22.58824","73.01018","0.01295","198.12646"
"4633.82400","4.12339","22.40351","73.01018","0.01295","196.50621"
"4633.92400","4.12340","22.43769","73.01018","0.01295","196.80598"
"4634.02400","4.12340","22.56210","73.01018","0.01295","197.89723"
"4634.12400","4.12341","22.36234","73.01018","0.01295","196.14508"
"4634.22400","4.12342","22.42895","73.01018","0.01295","196.72931"
"4634.32400","4.12342","22.50534","73.00352","0.01295","197.39934"
"4634.42400","4.12343","22.30768","73.00352","0.01295","195.66568"
"4634.52400","4.12344","22.40760","73.00352","0.01295","196.54204"
"4634.62400","4.12345","22.39184","73.00352","0.01295","196.40381"
"4634.72400","4.12346","22.24467","73.00352","0.01295","195.11302"
"4634.82400","4.12347","22.41441","72.98848","0.01295","196.60176"
"4634.92400","4.12348","22.30604","72.98848","0.01295","195.65126"
"4635.02400","4.12349","22.27423","72.98848","0.01295","195.37221"
"4635.12400","4.12349","22.42818","72.98848","0.01295","196.72258"
"4635.22400","4.12350","22.26440","72.98848","0.01295","195.28600"
"4635.32400","4.12351","22.28782","72.98848","0.01295","195.49149"
"4635.42400","4.12353","22.37188","72.96918","0.01295","196.22879"
"4635.52400","4.12354","22.15294","72.96918","0.01295","194.30840"
"4635.62400","4.12355","22.20562","72.96918","0.01295","194.77042"
"4635.72400","4.12359","22.26320","72.96918","0.01295","195.27554"
"4635.82400","4.12360","22.05655","72.96918","0.01295","193.46297"
"4635.92400","4.12362","22.20682","72.92962","0.01295","194.78094"
"4636.02400","4.12364","22.20443","72.92962","0.01295","194.76006"
"4636.12400","4.12365","22.07321","72.92962","0.01295","193.60905"
"4636.22400","4.12366","22.29384","72.92962","0.01295","195.54428"
"4636.32400","4.12369","22.14769","72.92962","0.01295","194.26230"
"4636.42400","4.12371","22.09168","72.92962","0.01295","193.77106"
"4636.52400","4.12373","22.26750","72.89411","0.01295","195.31320"
"4636.62400","4.12378","22.11752","72.89411","0.01296","193.99770"
"4636.72400","4.12383","22.15774","72.89411","0.01296","194.35045"
"4636.82400","4.12390","22.27392","72.89411","0.01296","195.36954"
"4636.92400","4.12400","22.10123","72.89411","0.01296","193.85481"
"4637.02400","4.12414","22.22803","72.85524","0.01296","194.96703"
"4637.12400","4.12431","22.28694","72.85524","0.01296","195.48372"
"4637.22400","4.12458","22.12271","72.85524","0.01296","194.04321"
"4637.32400","4.12493","22.31925","72.85524","0.01297","195.76715"
"4637.42400","4.12545","22.18212","72.85524","0.01297","194.56436"
"4637.52400","4.12622","22.10626","72.85524","0.01298","193.89894"
"4637.62400","4.12726","22.30030","72.81223","0.01299","195.60091"
"4637.72400","4.12850","22.08314","72.81223","0.01300","193.69615"
"4637.82400","4.12972","22.25780","72.81223","0.01301","195.22810"
"4637.92400","4.13085","22.19184","72.81223","0.01302","194.64955"
"4638.02400","4.13198","22.14624","72.81223","0.01303","194.24959"
"4638.12400","4.13319","22.29296","72.77358","0.01305","195.53654"
"4638.22400","4.13483","22.10740","72.77358","0.01306","193.90892"
"4638.32400","4.13719","22.33544","72.77358","0.01309","195.90916"
"4638.42400","4.13956","22.29489","72.77358","0.01311","195.55350"
"4638.52400","4.14179","22.24127","72.77358","0.01313","195.08315"
"4638.62400","4.14457","22.42846","72.77358","0.01316","196.72505"
"4638.72400","4.14751","22.24826","72.71898","0.01319","195.14447"
"4638.82400","4.15000","22.32248","72.71898","0.01321","195.79544"
"4638.92400","4.15277","22.41891","72.71898","0.01324","196.64124"
"4639.02400","4.15554","22.27637","72.71898","0.01326","195.39098"
"4639.12400","4.15830","22.47435","72.71898","0.01329","197.12756"
"4639.22400","4.16171","22.43123","72.67717","0.01332","196.74933"
"4639.32400","4.16480","22.33120","72.67717","0.01335","195.87195"
"4639.42400","4.16764","22.51122","72.67717","0.01338","197.45096"
"4639.52400","4.17037","22.45096","72.67717","0.01341","196.92239"
"4639.62400","4.17221","22.35116","72.67717","0.01343","196.04703"
"4639.72400","4.17361","22.53041","72.67717","0.01344","197.61926"
"4639.82400","4.17498","22.46704","72.63591","0.01345","197.06342"
"4639.92400","4.17634","22.42079","72.63591","0.01347","196.65776"
"4640.02400","4.17765","22.57370","72.63591","0.01348","197.99893"
"4640.12400","4.17887","22.49600","72.63591","0.01349","197.31741"
"4640.22400","4.18002","22.41408","72.63591","0.01350","196.59888"
"4640.32400","4.18125","22.60817","72.63591","0.01351","198.30135"
"4640.42400","4.18275","22.59068","72.58511","0.01353","198.14786"
"4640.52400","4.18482","22.49935","72.58511","0.01355","197.34680"
"4640.62400","4.18697","22.64365","72.58511","0.01357","198.61253"
"4640.72400","4.18880","22.71063","72.58511","0.01359","199.20004"
"4640.82400","4.19070","22.59952","72.58511","0.01361","198.22543"
"4640.92400","4.19325","22.61966","72.49954","0.01363","198.40207"
"4641.02400","4.19569","22.77494","72.49954","0.01365","199.76407"
"4641.12400","4.19763","22.68425","72.49954","0.01367","198.96866"
"4641.22400","4.19995","22.63109","72.49954","0.01370","198.50238"
"4641.32400","4.20285","22.85962","72.49954","0.01372","200.50685"
"4641.42400","4.20586","22.73770","72.49954","0.01375","199.43742"
"4641.52400","4.20962","22.78031","72.44709","0.01379","199.81120"
"4641.62400","4.21306","22.96493","72.44709","0.01382","201.43053"
"4641.72400","4.21623","22.85538","72.44709","0.01385","200.46970"
"4641.82400","4.21940","22.87379","72.44709","0.01389","200.63116"
"4641.92400","4.22149","23.01907","72.44709","0.01391","201.90538"
"4642.02400","4.22324","22.83397","72.40046","0.01392","200.28189"
"4642.12400","4.22514","22.95424","72.40046","0.01394","201.33679"
"4642.22400","4.22701","23.00457","72.40046","0.01396","201.77823"
"4642.32400","4.22851","22.85034","72.40046","0.01397","200.42543"
"4642.42400","4.22995","23.05017","72.40046","0.01399","202.17824"
"4642.52400","4.23188","22.97165","72.40046","0.01401","201.48952"
"4642.62400","4.23445","22.93368","72.36168","0.01403","201.15645"
"4642.72400","4.23657","23.10016","72.36168","0.01405","202.61664"
"4642.82400","4.23841","22.98335","72.36168","0.01407","201.59212"
"4642.92400","4.24065","22.90859","72.36168","0.01409","200.93636"
"4643.02400","4.24313","23.09661","72.36168","0.01412","202.58551"
"4643.12400","4.24489","22.99970","72.32868","0.01413","201.73552"
"4643.22400","4.24629","22.96060","72.32868","0.01415","201.39258"
"4643.32400","4.24783","23.12786","72.32868","0.01416","202.85965"
"4643.42400","4.24968","22.99393","72.32868","0.01418","201.68494"
"4643.52400","4.25174","23.02303","72.32868","0.01420","201.94012"
"4643.62400","4.25368","23.12599","72.32868","0.01422","202.84322"
"4643.72400","4.25576","22.93791","72.29443","0.01424","201.19356"
"4643.82400","4.25827","23.10879","72.29443","0.01426","202.69234"
"4643.92400","4.26041","23.16862","72.29443","0.01428","203.21715"
"4644.02400","4.26189","23.01027","72.29443","0.01430","201.82820"
"4644.12400","4.26318","23.13898","72.29443","0.01431","202.95714"
"4644.22400","4.26459","23.13381","72.27365","0.01433","202.91185"
"4644.32400","4.26603","22.95244","72.27365","0.01434","201.32100"
"4644.42400","4.26717","23.06541","72.27365","0.01435","202.31184"
"4644.52400","4.26799","23.08951","72.27365","0.01436","202.52324"
"4644.62400","4.26857","22.93457","72.27365","0.01436","201.16428"
"4644.72400","4.26896","23.06229","72.27365","0.01437","202.28447"
"4644.82400","4.26925","23.08462","72.25668","0.01437","202.48039"
"4644.92400","4.26949","22.89726","72.25668","0.01437","200.83701"
"4645.02400","4.26967","22.97544","72.25668","0.01437","201.52269"
"4645.12400","4.26982","23.06680","72.25668","0.01438","202.32405"
"4645.22400","4.26993","22.92788","72.25668","0.01438","201.10559"
"4645.32400","4.27004","22.91898","72.25668","0.01438","201.02753"
"4645.42400","4.27011","23.05828","72.23447","0.01438","202.24934"
"4645.52400","4.27017","22.95386","72.23447","0.01438","201.33344"
"4645.62400","4.27023","22.89157","72.23447","0.01438","200.78703"
"4645.72400","4.27027","22.98288","72.23447","0.01438","201.58798"
"4645.82400","4.27029","23.03179","72.23447","0.01438","202.01698"
"4645.92400","4.27032","22.94918","72.20523","0.01438","201.29240"
"4646.02400","4.27033","22.91780","72.20523","0.01438","201.01715"
"4646.12400","4.27033","22.99351","72.20523","0.01438","201.68120"
"4646.22400","4.27033","23.04003","72.20523","0.01438","202.08923"
"4646.32400","4.27033","23.01429","72.20523","0.01438","201.86345"
"4646.42400","4.27033","22.94501","72.20523","0.01438","201.25583"
"4646.52400","4.27033","22.89906","72.15839","0.01438","200.85280"
"4646.62400","4.27033","22.89819","72.15839","0.01438","200.84514"
"4646.72400","4.27033","22.86745","72.15839","0.01438","200.57552"
"4646.82400","4.27033","22.93264","72.15839","0.01438","201.14729"
"4646.92400","4.27037","22.93542","72.15839","0.01438","201.17168"
"4647.02400","4.27044","22.82351","72.12695","0.01438","200.19016"
"4647.12400","4.27051","22.73281","72.12695","0.01438","199.39453"
"4647.22400","4.27058","22.70943","72.12695","0.01438","199.18951"
"4647.32400","4.27064","22.74173","72.12695","0.01438","199.47282"
"4647.42400","4.27071","22.78122","72.12695","0.01438","199.81915"
"4647.52400","4.27078","22.77787","72.12695","0.01439","199.78983"
"4647.62400","4.27086","22.74779","72.08710","0.01439","199.52594"
"4647.72400","4.27094","22.67390","72.08710","0.01439","198.87785"
"4647.82400","4.27104","22.61890","72.08710","0.01439","198.39546"
"4647.92400","4.27114","22.59599","72.08710","0.01439","198.19446"
"4648.02400","4.27127","22.62313","72.08710","0.01439","198.43254"
"4648.12400","4.27140","22.67764","72.03705","0.01439","198.91061"
"4648.22400","4.27156","22.64089","72.03705","0.01439","198.58829"
"4648.32400","4.27177","22.59976","72.03705","0.01439","198.22752"
"4648.42400","4.27202","22.54727","72.03705","0.01440","197.76711"
"4648.52400","4.27231","22.51497","72.03705","0.01440","197.48380"
"4648.62400","4.27262","22.48997","72.03705","0.01440","197.26459"
"4648.72400","4.27298","22.46441","71.95412","0.01441","197.04041"
"4648.82400","4.27336","22.48001","71.95412","0.01441","197.17715"
"4648.92400","4.27375","22.52565","71.95412","0.01441","197.57753"
"4649.02400","4.27415","22.53411","71.95412","0.01442","197.65169"
"4649.12400","4.27462","22.50037","71.95412","0.01442","197.35576"
"4649.22400","4.27518","22.47221","71.95412","0.01443","197.10875"
"4649.32400","4.27581","22.47387","71.89137","0.01443","197.12334"
"4649.42400","4.27648","22.51443","71.89137","0.01444","197.47913"
"4649.52400","4.27718","22.55145","71.89137","0.01445","197.80377"
"4649.62400","4.27789","22.58583","71.89137","0.01445","198.10538"
"4649.72400","4.27868","22.58402","71.89137","0.01446","198.08949"
"4649.82400","4.27967","22.54124","71.82744","0.01447","197.71428"
"4649.92400","4.28103","22.52499","71.82744","0.01449","197.57175"
"4650.02400","4.28264","22.52972","71.82744","0.01450","197.61322"
"4650.12400","4.28424","22.53716","71.82744","0.01452","197.67851"
"4650.22400","4.28581","22.56441","71.82744","0.01453","197.91750"
"4650.32400","4.28746","22.61464","71.82744","0.01455","198.35808"
"4650.42400","4.28949","22.63664","71.76533","0.01457","198.55103"
"4650.52400","4.29164","22.65309","71.76533","0.01459","198.69531"
"4650.62400","4.29352","22.66523","71.76533","0.01461","198.80180"
"4650.72400","4.29541","22.66021","71.76533","0.01462","198.75774"
"4650.82400","4.29746","22.64304","71.76533","0.01464","198.60715"
"4650.92400","4.29944","22.61134","71.70672","0.01466","198.32912"
"4651.02400","4.30161","22.62115","71.70672","0.01469","198.41512"
"4651.12400","4.30458","22.63357","71.70672","0.01471","198.52409"
"4651.22400","4.30841","22.67413","71.70672","0.01475","198.87990"
"4651.32400","4.31203","22.66481","71.70672","0.01479","198.79816"
"4651.42400","4.31576","22.68767","71.70672","0.01482","198.99861"
"4651.52400","4.31832","22.75479","71.61588","0.01485","199.58734"
"4651.62400","4.32042","22.79161","71.61588","0.01487","199.91028"
"4651.72400","4.32212","22.80646","71.61588","0.01488","200.04054"
"4651.82400","4.32341","22.80428","71.61588","0.01490","200.02147"
"4651.92400","4.32475","22.82590","71.61588","0.01491","200.21106"
"4652.02400","4.32634","22.84730","71.55205","0.01493","200.39880"
"4652.12400","4.32857","22.87370","71.55205","0.01495","200.63033"
"4652.22400","4.33137","22.88533","71.55205","0.01497","200.73232"
"4652.32400","4.33389","22.89690","71.55205","0.01500","200.83380"
"4652.42400","4.33639","22.92135","71.55205","0.01502","201.04828"
"4652.52400","4.33919","22.93860","71.55205","0.01505","201.19963"
"4652.62400","4.34139","22.94960","71.48618","0.01507","201.29611"
"4652.72400","4.34320","22.95390","71.48618","0.01509","201.33379"
"4652.82400","4.34495","22.95874","71.48618","0.01511","201.37627"
"4652.92400","4.34648","22.96009","71.48618","0.01512","201.38808"
"4653.02400","4.34777","22.96068","71.48618","0.01513","201.39322"
"4653.12400","4.34919","22.95685","71.42263","0.01515","201.35966"
"4653.22400","4.35087","22.93992","71.42263","0.01516","201.21115"
"4653.32400","4.35317","22.93018","71.42263","0.01519","201.12572"
"4653.42400","4.35593","22.97556","71.42263","0.01521","201.52379"
"4653.52400","4.35802","23.00466","71.42263","0.01523","201.77898"
"4653.62400","4.35984","23.02454","71.42263","0.01525","201.95338"
"4653.72400","4.36185","23.03876","71.35580","0.01527","202.07809"
"4653.82400","4.36351","23.06794","71.35580","0.01529","202.33403"
"4653.92400","4.36454","23.09173","71.35580","0.01530","202.54276"
"4654.02400","4.36521","23.07409","71.35580","0.01530","202.38795"
"4654.12400","4.36573","23.06842","71.35580","0.01531","202.33830"
"4654.22400","4.36614","23.05018","71.28566","0.01531","202.17827"
"4654.32400","4.36649","22.99920","71.28566","0.01532","201.73109"
"4654.42400","4.36680","22.99944","71.28566","0.01532","201.73328"
"4654.52400","4.36705","23.01592","71.28566","0.01532","201.87781"
"4654.62400","4.36726","23.01169","71.28566","0.01532","201.84065"
"4654.72400","4.36746","22.98063","71.28566","0.01533","201.56828"
"4654.82400","4.36763","22.97970","71.17683","0.01533","201.56006"
"4654.92400","4.36777","22.99817","71.17683","0.01533","201.72208"
"4655.02400","4.36789","23.01042","71.17683","0.01533","201.82957"
"4655.12400","4.36799","23.02924","71.17683","0.01533","201.99464"
"4655.22400","4.36808","23.02611","71.17683","0.01533","201.96712"
"4655.32400","4.36816","23.05120","71.10445","0.01533","202.18723"
"4655.42400","4.36824","23.05595","71.10445","0.01533","202.22887"
"4655.52400","4.36830","23.07333","71.10445","0.01533","202.38135"
"4655.62400","4.36834","23.10213","71.10445","0.01533","202.63397"
"4655.72400","4.36838","23.12465","71.10445","0.01533","202.83151"
"4655.82400","4.36840","23.10834","71.10445","0.01534","202.68843"
"4655.92400","4.36843","23.06709","71.04036","0.01534","202.32663"
"4656.02400","4.36845","23.04566","71.04036","0.01534","202.13863"
"4656.12400","4.36846","23.02395","71.04036","0.01534","201.94818"
"4656.22400","4.36847","22.97908","71.04036","0.01534","201.55469"
"4656.32400","4.36849","22.93663","71.04036","0.01534","201.18231"
"4656.42400","4.36850","22.89401","70.98808","0.01534","200.80846"
"4656.52400","4.36852","22.92238","70.98808","0.01534","201.05733"
"4656.62400","4.36853","22.95110","70.98808","0.01534","201.30922"
"4656.72400","4.36854","22.96378","70.98808","0.01534","201.42043"
"4656.82400","4.36854","22.98061","70.98808","0.01534","201.56807"
"4656.92400","4.36855","22.99301","70.94050","0.01534","201.67679"
"4657.02400","4.36855","23.00572","70.94050","0.01534","201.78835"
"4657.12400","4.36856","23.01808","70.94050","0.01534","201.89676"
"4657.22400","4.36856","23.00473","70.94050","0.01534","201.77962"
"4657.32400","4.36856","22.99938","70.94050","0.01534","201.73268"
"4657.42400","4.36856","22.97861","70.94050","0.01534","201.55054"
"4657.52400","4.36856","22.94935","70.87798","0.01534","201.29385"
"4657.62400","4.36856","22.93850","70.87798","0.01534","201.19870"
"4657.72400","4.36856","22.92039","70.87798","0.01534","201.03987"
"4657.82400","4.36856","22.87942","70.87798","0.01534","200.68054"
"4657.92400","4.36856","22.85398","70.87798","0.01534","200.45737"
"4658.02400","4.36857","22.80393","70.84681","0.01534","200.01834"
"4658.12400","4.36858","22.76313","70.84681","0.01534","199.66054"
"4658.22400","4.36859","22.74200","70.84681","0.01534","199.47516"
"4658.32400","4.36860","22.71314","70.84681","0.01534","199.22200"
"4658.42400","4.36861","22.67362","70.84681","0.01534","198.87537"
"4658.52400","4.36863","22.61709","70.84681","0.01534","198.37952"
"4658.62400","4.36866","22.55363","70.81951","0.01534","197.82291"
"4658.72400","4.36868","22.49748","70.81951","0.01534","197.33044"
"4658.82400","4.36873","22.42080","70.81951","0.01534","196.65790"
"4658.92400","4.36880","22.38607","70.81951","0.01534","196.35326"
"4659.02400","4.36889","22.32389","70.81951","0.01534","195.80780"
"4659.12400","4.36902","22.26227","70.81951","0.01534","195.26738"
"4659.22400","4.36921","22.21008","70.78347","0.01534","194.80959"
"4659.32400","4.36948","22.22173","70.78347","0.01535","194.91177"
"4659.42400","4.36985","22.19950","70.78347","0.01535","194.71677"
"4659.52400","4.37037","22.15156","70.78347","0.01535","194.29631"
"4659.62400","4.37108","22.08064","70.78347","0.01536","193.67422"
"4659.72400","4.37196","22.00244","70.73606","0.01537","192.98834"
"4659.82400","4.37305","21.95783","70.73606","0.01538","192.59708"
"4659.92400","4.37439","21.91629","70.73606","0.01539","192.23267"
"4660.02400","4.37641","21.90475","70.73606","0.01541","192.13145"
"4660.12400","4.37961","21.85598","70.73606","0.01544","191.70370"
"4660.22400","4.38302","21.74858","70.73606","0.01548","190.76169"
"4660.32400","4.38722","21.67664","70.62523","0.01552","190.13065"
"4660.42400","4.39122","21.62768","70.62523","0.01556","189.70125"
"4660.52400","4.39518","21.64894","70.62523","0.01560","189.88773"
"4660.62400","4.39958","21.67094","70.62523","0.01564","190.08064"
"4660.72400","4.40505","21.67203","70.62523","0.01569","190.09021"
"4660.82400","4.41067","21.72244","70.53038","0.01575","190.53238"
"4660.92400","4.41590","21.70528","70.53038","0.01580","190.38187"
"4661.02400","4.42039","21.70269","70.53038","0.01584","190.35913"
"4661.12400","4.42436","21.70600","70.53038","0.01588","190.38817"
"4661.22400","4.42898","21.71325","70.53038","0.01592","190.45177"
"4661.32400","4.43389","21.66897","70.53038","0.01597","190.06342"
"4661.42400","4.43936","21.63659","70.41781","0.01603","189.77937"
"4661.52400","4.44534","21.63753","70.41781","0.01608","189.78764"
"4661.62400","4.45393","21.79642","70.41781","0.01617","191.18132"
"4661.72400","4.46302","21.72498","70.41781","0.01626","190.55467"
"4661.82400","4.47160","21.69802","70.41781","0.01634","190.31816"
"4661.92400","4.48062","21.86374","70.29196","0.01643","191.77176"
"4662.02400","4.49056","21.64794","70.29196","0.01652","189.87892"
"4662.12400","4.50258","21.96051","70.29196","0.01664","192.62053"
"4662.22400","4.51410","21.90365","70.29196","0.01675","192.12180"
"4662.32400","4.52538","22.05990","70.29196","0.01686","193.49232"
"4662.42400","4.53677","22.13387","70.29196","0.01697","194.14108"
"4662.52400","4.54890","22.01921","70.14653","0.01709","193.13545"
"4662.62400","4.56010","22.26851","70.14653","0.01720","195.32204"
"4662.72400","4.57067","22.10811","70.14653","0.01730","193.91521"
"4662.82400","4.58177","22.16906","70.14653","0.01741","194.44980"
"4662.92400","4.59432","22.37238","70.14653","0.01753","196.23312"
"4663.02400","4.60770","22.23313","70.14653","0.01766","195.01173"
"4663.12400","4.62012","22.46506","69.89991","0.01778","197.04602"
"4663.22400","4.63234","22.56311","69.89991","0.01790","197.90610"
"4663.32400","4.64557","22.47143","69.89991","0.01803","197.10190"
