Repository: Mecanon/morphing_wing

File: experimental/sma_database/flexinol_isobaric_trained_200MPa.csv (part 80 of 86)
Test : Start of hold value,"200.00000",MPa
Time,Extension,Load,Temperature: Chamber 3119-600 1 1,Tensile strain (Extension),Tensile stress
(s),(mm),(N),(C),(mm/mm),(MPa)
"4663.42400","4.65782","22.80912","69.89991","0.01815","200.06392"
"4663.52400","4.66866","22.80920","69.89991","0.01826","200.06458"
"4663.62400","4.67947","22.84298","69.72531","0.01836","200.36087"
"4663.72400","4.69140","23.16139","69.72531","0.01848","203.15372"
"4663.82400","4.70364","23.09216","69.72531","0.01860","202.54646"
"4663.92400","4.71444","23.23395","69.72531","0.01870","203.79016"
"4664.02400","4.72448","23.46196","69.72531","0.01880","205.79005"
"4664.12400","4.73444","23.37002","69.54336","0.01890","204.98370"
"4664.22400","4.74439","23.48415","69.54336","0.01899","205.98470"
"4664.32400","4.75230","23.65006","69.54336","0.01907","207.43999"
"4664.42400","4.75892","23.47717","69.54336","0.01913","205.92346"
"4664.52400","4.76487","23.57671","69.54336","0.01919","206.79663"
"4664.62400","4.77040","23.70357","69.54336","0.01925","207.90932"
"4664.72400","4.77599","23.54773","69.36494","0.01930","206.54242"
"4664.82400","4.78237","23.63415","69.36494","0.01936","207.30037"
"4664.92400","4.78940","23.82274","69.36494","0.01943","208.95456"
"4665.02400","4.79590","23.69924","69.36494","0.01949","207.87135"
"4665.12400","4.80151","23.66743","69.36494","0.01955","207.59235"
"4665.22400","4.80646","23.88282","69.36494","0.01960","209.48157"
"4665.32400","4.81061","23.83920","69.09372","0.01964","209.09900"
"4665.42400","4.81460","23.74197","69.09372","0.01968","208.24615"
"4665.52400","4.81787","23.89280","69.09372","0.01971","209.56912"
"4665.62400","4.82050","23.91794","69.09372","0.01973","209.78961"
"4665.72400","4.82380","23.79257","69.09372","0.01977","208.68997"
"4665.82400","4.82634","23.94662","68.91691","0.01979","210.04120"
"4665.92400","4.82882","24.03256","68.91691","0.01981","210.79498"
"4666.02400","4.83200","23.95734","68.91691","0.01985","210.13518"
"4666.12400","4.83412","23.92311","68.91691","0.01987","209.83498"
"4666.22400","4.83569","24.02994","68.91691","0.01988","210.77196"
"4666.32400","4.83746","24.01970","68.91691","0.01990","210.68211"
"4666.42400","4.83931","23.88869","68.74775","0.01992","209.53305"
"4666.52400","4.84051","23.89019","68.74775","0.01993","209.54623"
"4666.62400","4.84115","23.99800","68.74775","0.01993","210.49184"
"4666.72400","4.84153","23.96148","68.74775","0.01994","210.17149"
"4666.82400","4.84174","23.80380","68.74775","0.01994","208.78845"
"4666.92400","4.84188","23.73708","68.58823","0.01994","208.20325"
"4667.02400","4.84198","23.80173","68.58823","0.01994","208.77032"
"4667.12400","4.84207","23.68041","68.58823","0.01994","207.70616"
"4667.22400","4.84213","23.52203","68.58823","0.01994","206.31697"
"4667.32400","4.84216","23.53957","68.58823","0.01994","206.47079"
"4667.42400","4.84218","23.62757","68.58823","0.01994","207.24274"
"4667.52400","4.84219","23.59037","68.42696","0.01994","206.91638"
"4667.62400","4.84219","23.50289","68.42696","0.01994","206.14906"
"4667.72400","4.84218","23.55628","68.42696","0.01994","206.61739"
"4667.82400","4.84218","23.64310","68.42696","0.01994","207.37889"
"4667.92400","4.84217","23.60045","68.42696","0.01994","207.00482"
"4668.02400","4.84216","23.50344","68.17723","0.01994","206.15393"
"4668.12400","4.84215","23.51866","68.17723","0.01994","206.28741"
"4668.22400","4.84214","23.63013","68.17723","0.01994","207.26511"
"4668.32400","4.84213","23.65230","68.17723","0.01994","207.45958"
"4668.42400","4.84213","23.54862","68.17723","0.01994","206.55023"
"4668.52400","4.84212","23.49563","68.17723","0.01994","206.08546"
"4668.62400","4.84211","23.57808","68.02139","0.01994","206.80865"
"4668.72400","4.84210","23.62724","68.02139","0.01994","207.23981"
"4668.82400","4.84209","23.59567","68.02139","0.01994","206.96288"
"4668.92400","4.84209","23.50442","68.02139","0.01994","206.16252"
"4669.02400","4.84207","23.53741","68.02139","0.01994","206.45184"
"4669.12400","4.84206","23.62728","67.88044","0.01994","207.24017"
"4669.22400","4.84206","23.63982","67.88044","0.01994","207.35017"
"4669.32400","4.84205","23.52509","67.88044","0.01994","206.34381"
"4669.42400","4.84205","23.40547","67.88044","0.01994","205.29457"
"4669.52400","4.84205","23.41431","67.88044","0.01994","205.37215"
"4669.62400","4.84205","23.47078","67.88044","0.01994","205.86748"
"4669.72400","4.84204","23.41217","67.74326","0.01994","205.35338"
"4669.82400","4.84204","23.32341","67.74326","0.01994","204.57483"
"4669.92400","4.84203","23.27809","67.74326","0.01994","204.17732"
"4670.02400","4.84203","23.33343","67.74326","0.01994","204.66270"
"4670.12400","4.84203","23.32714","67.74326","0.01994","204.60757"
"4670.22400","4.84203","23.30514","67.60194","0.01994","204.41455"
"4670.32400","4.84203","23.20324","67.60194","0.01994","203.52078"
"4670.42400","4.84203","23.13572","67.60194","0.01994","202.92860"
"4670.52400","4.84202","23.13695","67.60194","0.01994","202.93935"
"4670.62400","4.84202","23.20111","67.60194","0.01994","203.50209"
"4670.72400","4.84201","23.24145","67.60194","0.01994","203.85591"
"4670.82400","4.84201","23.20260","67.39109","0.01994","203.51518"
"4670.92400","4.84200","23.16244","67.39109","0.01994","203.16295"
"4671.02400","4.84200","23.17092","67.39109","0.01994","203.23730"
"4671.12400","4.84199","23.22996","67.39109","0.01994","203.75519"
"4671.22400","4.84198","23.26528","67.39109","0.01994","204.06494"
"4671.32400","4.84199","23.24988","67.25586","0.01994","203.92993"
"4671.42400","4.84198","23.21590","67.25586","0.01994","203.63185"
"4671.52400","4.84198","23.14990","67.25586","0.01994","203.05298"
"4671.62400","4.84198","23.10205","67.25586","0.01994","202.63322"
"4671.72400","4.84198","23.07200","67.25586","0.01994","202.36967"
"4671.82400","4.84197","23.08285","67.25586","0.01994","202.46484"
"4671.92400","4.84197","23.09029","67.12277","0.01994","202.53009"
"4672.02400","4.84197","23.08285","67.12277","0.01994","202.46481"
"4672.12400","4.84198","23.03547","67.12277","0.01994","202.04930"
"4672.22400","4.84198","22.93121","67.12277","0.01994","201.13478"
"4672.32400","4.84198","22.82243","67.12277","0.01994","200.18065"
"4672.42400","4.84198","22.82091","66.98610","0.01994","200.16730"
"4672.52400","4.84198","22.85891","66.98610","0.01994","200.50064"
"4672.62400","4.84199","22.90064","66.98610","0.01994","200.86661"
"4672.72400","4.84198","22.89037","66.98610","0.01994","200.77655"
"4672.82400","4.84198","22.85427","66.98610","0.01994","200.45988"
"4672.92400","4.84198","22.83420","66.98610","0.01994","200.28387"
"4673.02400","4.84198","22.86177","66.83990","0.01994","200.52574"
"4673.12400","4.84197","22.90141","66.83990","0.01994","200.87338"
"4673.22400","4.84197","22.96996","66.83990","0.01994","201.47462"
"4673.32400","4.84197","22.96396","66.83990","0.01994","201.42203"
"4673.42400","4.84198","22.88080","66.83990","0.01994","200.69263"
"4673.52400","4.84198","22.82735","66.83990","0.01994","200.22383"
"4673.62400","4.84197","22.82256","66.61627","0.01994","200.18179"
"4673.72400","4.84198","22.81390","66.61627","0.01994","200.10583"
"4673.82400","4.84197","22.87381","66.61627","0.01994","200.63132"
"4673.92400","4.84197","22.89613","66.61627","0.01994","200.82704"
"4674.02400","4.84197","22.88077","66.61627","0.01994","200.69234"
"4674.12400","4.84198","22.83176","66.47099","0.01994","200.26245"
"4674.22400","4.84198","22.78532","66.47099","0.01994","199.85518"
"4674.32400","4.84198","22.73311","66.47099","0.01994","199.39716"
"4674.42400","4.84199","22.69355","66.47099","0.01994","199.05023"
"4674.52400","4.84199","22.72881","66.47099","0.01994","199.35945"
"4674.62400","4.84199","22.74919","66.47099","0.01994","199.53822"
"4674.72400","4.84199","22.77140","66.33160","0.01994","199.73303"
"4674.82400","4.84199","22.74874","66.33160","0.01994","199.53433"
"4674.92400","4.84199","22.76658","66.33160","0.01994","199.69080"
"4675.02400","4.84199","22.74359","66.33160","0.01994","199.48911"
"4675.12400","4.84199","22.74974","66.33160","0.01994","199.54303"
"4675.22400","4.84200","22.63168","66.18588","0.01994","198.50752"
"4675.32400","4.84200","22.51577","66.18588","0.01994","197.49083"
"4675.42400","4.84200","22.50975","66.18588","0.01994","197.43805"
"4675.52400","4.84201","22.53161","66.18588","0.01994","197.62979"
"4675.62400","4.84201","22.56851","66.18588","0.01994","197.95346"
"4675.72400","4.84201","22.59045","66.18588","0.01994","198.14592"
"4675.82400","4.84202","22.56762","66.04314","0.01994","197.94563"
"4675.92400","4.84202","22.53965","66.04314","0.01994","197.70027"
"4676.02400","4.84202","22.47904","66.04314","0.01994","197.16872"
"4676.12400","4.84203","22.38837","66.04314","0.01994","196.37344"
"4676.22400","4.84204","22.36622","66.04314","0.01994","196.17911"
"4676.32400","4.84204","22.41747","65.82729","0.01994","196.62860"
"4676.42400","4.84204","22.40740","65.82729","0.01994","196.54028"
"4676.52400","4.84205","22.38527","65.82729","0.01994","196.34616"
"4676.62400","4.84206","22.36554","65.82729","0.01994","196.17314"
"4676.72400","4.84207","22.35644","65.82729","0.01994","196.09332"
"4676.82400","4.84208","22.31409","65.82729","0.01994","195.72188"
"4676.92400","4.84209","22.28673","65.68228","0.01994","195.48187"
"4677.02400","4.84210","22.26549","65.68228","0.01994","195.29556"
"4677.12400","4.84210","22.24662","65.68228","0.01994","195.13007"
"4677.22400","4.84210","22.24452","65.68228","0.01994","195.11165"
"4677.32400","4.84211","22.20389","65.68228","0.01994","194.75528"
"4677.42400","4.84212","22.18776","65.54259","0.01994","194.61382"
"4677.52400","4.84214","22.15945","65.54259","0.01994","194.36549"
"4677.62400","4.84215","22.15774","65.54259","0.01994","194.35051"
"4677.72400","4.84216","22.15933","65.54259","0.01994","194.36441"
"4677.82400","4.84217","22.16118","65.54259","0.01994","194.38071"
"4677.92400","4.84218","22.14396","65.54259","0.01994","194.22961"
"4678.02400","4.84220","22.04360","65.41039","0.01994","193.34935"
"4678.12400","4.84221","21.98205","65.41039","0.01994","192.80945"
"4678.22400","4.84223","21.98596","65.41039","0.01994","192.84375"
"4678.32400","4.84224","21.99728","65.41039","0.01994","192.94310"
"4678.42400","4.84225","22.05984","65.41039","0.01994","193.49178"
"4678.52400","4.84225","22.15771","65.27412","0.01994","194.35027"
"4678.62400","4.84227","22.19098","65.27412","0.01994","194.64207"
"4678.72400","4.84228","22.21491","65.27412","0.01995","194.85191"
"4678.82400","4.84230","22.21119","65.27412","0.01995","194.81929"
"4678.92400","4.84231","22.19737","65.27412","0.01995","194.69809"
"4679.02400","4.84234","22.09807","65.27412","0.01995","193.82710"
"4679.12400","4.84238","22.06074","65.06139","0.01995","193.49966"
"4679.22400","4.84242","22.06446","65.06139","0.01995","193.53235"
"4679.32400","4.84249","22.01894","65.06139","0.01995","193.13301"
"4679.42400","4.84260","22.02054","65.06139","0.01995","193.14711"
"4679.52400","4.84275","22.02646","65.06139","0.01995","193.19902"
"4679.62400","4.84298","22.03648","64.92831","0.01995","193.28693"
"4679.72400","4.84331","22.02880","64.92831","0.01996","193.21948"
"4679.82400","4.84380","22.04099","64.92831","0.01996","193.32648"
"4679.92400","4.84446","22.05414","64.92831","0.01997","193.44183"
"4680.02400","4.84535","22.04297","64.92831","0.01997","193.34386"
"4680.12400","4.84648","22.07230","64.92831","0.01999","193.60109"
"4680.22400","4.84776","22.04781","64.79765","0.02000","193.38623"
"4680.32400","4.84905","22.04200","64.79765","0.02001","193.33533"
"4680.42400","4.85021","22.05800","64.79765","0.02002","193.47569"
"4680.52400","4.85130","22.09955","64.79765","0.02003","193.84006"
"4680.62400","4.85247","22.16118","64.79765","0.02004","194.38068"
"4680.72400","4.85386","22.19744","64.66476","0.02006","194.69875"
"4680.82400","4.85556","22.21278","64.66476","0.02007","194.83328"
"4680.92400","4.85726","22.25878","64.66476","0.02009","195.23677"
"4681.02400","4.85865","22.27055","64.66476","0.02010","195.33997"
"4681.12400","4.86001","22.27229","64.66476","0.02012","195.35522"
"4681.22400","4.86170","22.25272","64.66476","0.02013","195.18355"
"4681.32400","4.86376","22.27207","64.53776","0.02015","195.35330"
"4681.42400","4.86575","22.27263","64.53776","0.02017","195.35818"
"4681.52400","4.86741","22.25215","64.53776","0.02019","195.17862"
"4681.62400","4.86921","22.25164","64.53776","0.02021","195.17412"
"4681.72400","4.87136","22.24098","64.53776","0.02023","195.08058"
"4681.82400","4.87395","22.24677","64.36409","0.02025","195.13135"
"4681.92400","4.87694","22.23483","64.36409","0.02028","195.02669"
"4682.02400","4.88069","22.27533","64.36409","0.02032","195.38193"
"4682.12400","4.88487","22.34225","64.36409","0.02036","195.96886"
"4682.22400","4.88944","22.40484","64.36409","0.02040","196.51787"
"4682.32400","4.89338","22.47394","64.36409","0.02044","197.12392"
"4682.42400","4.89688","22.54840","64.24683","0.02048","197.77704"
"4682.52400","4.90043","22.61950","64.24683","0.02051","198.40067"
"4682.62400","4.90421","22.66875","64.24683","0.02055","198.83269"
"4682.72400","4.90781","22.67361","64.24683","0.02058","198.87532"
"4682.82400","4.91193","22.63153","64.24683","0.02062","198.50618"
"4682.92400","4.91582","22.62552","64.13106","0.02066","198.45351"
"4683.02400","4.91980","22.63742","64.13106","0.02070","198.55788"
"4683.12400","4.92362","22.58523","64.13106","0.02074","198.10011"
"4683.22400","4.92859","22.55433","64.13106","0.02078","197.82903"
"4683.32400","4.93375","22.49998","64.13106","0.02083","197.35236"
"4683.42400","4.93916","22.38695","64.13106","0.02089","196.36092"
"4683.52400","4.94392","22.37800","64.01587","0.02093","196.28247"
"4683.62400","4.94795","22.44199","64.01587","0.02097","196.84369"
"4683.72400","4.95244","22.51336","64.01587","0.02102","197.46967"
"4683.82400","4.95650","22.49796","64.01587","0.02106","197.33459"
"4683.92400","4.96126","22.49873","64.01587","0.02110","197.34137"
"4684.02400","4.96533","22.52636","64.01587","0.02114","197.58376"
"4684.12400","4.96969","22.57298","63.88302","0.02118","197.99261"
"4684.22400","4.97407","22.57554","63.88302","0.02123","198.01508"
"4684.32400","4.97963","22.68551","63.88302","0.02128","198.97964"
"4684.42400","4.98518","22.82132","63.88302","0.02134","200.17093"
"4684.52400","4.98963","22.87050","63.88302","0.02138","200.60229"
"4684.62400","4.99400","22.89307","63.66225","0.02142","200.80023"
"4684.72400","4.99815","22.92200","63.66225","0.02146","201.05396"
"4684.82400","5.00299","22.88492","63.66225","0.02151","200.72871"
"4684.92400","5.00765","22.92556","63.66225","0.02155","201.08525"
"4685.02400","5.01232","22.93379","63.66225","0.02160","201.15738"
"4685.12400","5.01649","22.94439","63.51774","0.02164","201.25035"
"4685.22400","5.02107","22.94826","63.51774","0.02168","201.28430"
"4685.32400","5.02631","23.00006","63.51774","0.02174","201.73865"
"4685.42400","5.03177","22.99690","63.51774","0.02179","201.71098"
"4685.52400","5.03661","23.00260","63.51774","0.02184","201.76091"
"4685.62400","5.04037","23.03669","63.51774","0.02187","202.05997"
"4685.72400","5.04399","23.01368","63.37339","0.02191","201.85815"
"4685.82400","5.04754","23.07456","63.37339","0.02194","202.39214"
"4685.92400","5.05105","23.13497","63.37339","0.02198","202.92198"
"4686.02400","5.05436","23.13471","63.37339","0.02201","202.91975"
"4686.12400","5.05782","23.11032","63.37339","0.02204","202.70578"
"4686.22400","5.06051","23.13057","63.22106","0.02207","202.88336"
"4686.32400","5.06322","23.15972","63.22106","0.02209","203.13905"
"4686.42400","5.06639","23.17969","63.22106","0.02213","203.31422"
"4686.52400","5.06935","23.25309","63.22106","0.02215","203.95807"
"4686.62400","5.07295","23.39997","63.22106","0.02219","205.24641"
"4686.72400","5.07631","23.50154","63.22106","0.02222","206.13722"
"4686.82400","5.07977","23.49010","63.06675","0.02226","206.03690"
"4686.92400","5.08294","23.45414","63.06675","0.02229","205.72148"
"4687.02400","5.08512","23.44109","63.06675","0.02231","205.60707"
"4687.12400","5.08732","23.42214","63.06675","0.02233","205.44081"
"4687.22400","5.08984","23.44235","63.06675","0.02235","205.61810"
"4687.32400","5.09163","23.51558","63.06675","0.02237","206.26041"
"4687.42400","5.09301","23.61379","62.84878","0.02238","207.12180"
"4687.52400","5.09449","23.60254","62.84878","0.02240","207.02316"
"4687.62400","5.09634","23.54403","62.84878","0.02242","206.50995"
"4687.72400","5.09812","23.44211","62.84878","0.02243","205.61597"
"4687.82400","5.09942","23.46846","62.84878","0.02245","205.84709"
"4687.92400","5.10039","23.55903","62.71439","0.02246","206.64151"
"4688.02400","5.10129","23.61070","62.71439","0.02246","207.09471"
"4688.12400","5.10221","23.53210","62.71439","0.02247","206.40532"
"4688.22400","5.10326","23.45516","62.71439","0.02248","205.73045"
"4688.32400","5.10438","23.42678","62.71439","0.02249","205.48152"
"4688.42400","5.10538","23.45288","62.71439","0.02250","205.71046"
"4688.52400","5.10610","23.51772","62.58657","0.02251","206.27921"
"4688.62400","5.10660","23.57107","62.58657","0.02252","206.74709"
"4688.72400","5.10692","23.59593","62.58657","0.02252","206.96521"
"4688.82400","5.10714","23.64009","62.58657","0.02252","207.35255"
"4688.92400","5.10725","23.68884","62.58657","0.02252","207.78015"
"4689.02400","5.10730","23.73391","62.45465","0.02252","208.17545"
"4689.12400","5.10732","23.75842","62.45465","0.02252","208.39038"
"4689.22400","5.10732","23.78332","62.45465","0.02252","208.60881"
"4689.32400","5.10731","23.79248","62.45465","0.02252","208.68913"
"4689.42400","5.10730","23.79697","62.45465","0.02252","208.72858"
"4689.52400","5.10729","23.77602","62.45465","0.02252","208.54478"
"4689.62400","5.10729","23.73895","62.33026","0.02252","208.21965"
"4689.72400","5.10728","23.72158","62.33026","0.02252","208.06731"
"4689.82400","5.10727","23.73280","62.33026","0.02252","208.16570"
"4689.92400","5.10726","23.68329","62.33026","0.02252","207.73148"
"4690.02400","5.10725","23.65891","62.33026","0.02252","207.51759"
"4690.12400","5.10724","23.62824","62.16275","0.02252","207.24855"
"4690.22400","5.10724","23.57817","62.16275","0.02252","206.80937"
"4690.32400","5.10724","23.51156","62.16275","0.02252","206.22519"
"4690.42400","5.10723","23.49379","62.16275","0.02252","206.06927"
"4690.52400","5.10723","23.45765","62.16275","0.02252","205.75233"
"4690.62400","5.10722","23.43966","62.16275","0.02252","205.59445"
"4690.72400","5.10721","23.39404","62.04859","0.02252","205.19435"
"4690.82400","5.10721","23.36506","62.04859","0.02252","204.94012"
"4690.92400","5.10720","23.36406","62.04859","0.02252","204.93141"
"4691.02400","5.10720","23.33228","62.04859","0.02252","204.65260"
"4691.12400","5.10719","23.31200","62.04859","0.02252","204.47479"
"4691.22400","5.10718","23.28639","61.93634","0.02252","204.25015"
"4691.32400","5.10718","23.28137","61.93634","0.02252","204.20607"
"4691.42400","5.10717","23.24476","61.93634","0.02252","203.88501"
"4691.52400","5.10718","23.17731","61.93634","0.02252","203.29335"
"4691.62400","5.10717","23.14255","61.93634","0.02252","202.98851"
"4691.72400","5.10718","23.09228","61.93634","0.02252","202.54753"
"4691.82400","5.10718","23.07378","61.82819","0.02252","202.38530"
"4691.92400","5.10717","23.05415","61.82819","0.02252","202.21313"
"4692.02400","5.10718","23.00868","61.82819","0.02252","201.81424"
"4692.12400","5.10717","22.97873","61.82819","0.02252","201.55157"
"4692.22400","5.10718","22.94621","61.82819","0.02252","201.26630"
"4692.32400","5.10717","22.94013","61.71539","0.02252","201.21303"
"4692.42400","5.10717","22.91976","61.71539","0.02252","201.03433"
"4692.52400","5.10717","22.91036","61.71539","0.02252","200.95186"
"4692.62400","5.10717","22.92185","61.71539","0.02252","201.05266"
"4692.72400","5.10717","22.92753","61.71539","0.02252","201.10246"
"4692.82400","5.10717","22.92097","61.71539","0.02252","201.04492"
"4692.92400","5.10716","22.91697","61.53008","0.02252","201.00987"
"4693.02400","5.10717","22.89495","61.53008","0.02252","200.81673"
"4693.12400","5.10717","22.85878","61.53008","0.02252","200.49948"
"4693.22400","5.10716","22.86333","61.53008","0.02252","200.53934"
"4693.32400","5.10716","22.87506","61.53008","0.02252","200.64230"
"4693.42400","5.10716","22.84666","61.41043","0.02252","200.39319"
"4693.52400","5.10717","22.77301","61.41043","0.02252","199.74716"
"4693.62400","5.10718","22.69267","61.41043","0.02252","199.04250"
"4693.72400","5.10719","22.64997","61.41043","0.02252","198.66798"
"4693.82400","5.10719","22.65880","61.41043","0.02252","198.74544"
"4693.92400","5.10719","22.66787","61.41043","0.02252","198.82497"
"4694.02400","5.10719","22.67148","61.28695","0.02252","198.85658"
"4694.12400","5.10720","22.65775","61.28695","0.02252","198.73622"
"4694.22400","5.10721","22.63516","61.28695","0.02252","198.53809"
"4694.32400","5.10721","22.64320","61.28695","0.02252","198.60858"
"4694.42400","5.10721","22.63347","61.28695","0.02252","198.52325"
"4694.52400","5.10722","22.66111","61.15048","0.02252","198.76567"
"4694.62400","5.10721","22.68263","61.15048","0.02252","198.95444"
"4694.72400","5.10721","22.71161","61.15048","0.02252","199.20859"
"4694.82400","5.10722","22.72003","61.15048","0.02252","199.28250"
"4694.92400","5.10722","22.69556","61.15048","0.02252","199.06786"
"4695.02400","5.10722","22.67635","61.15048","0.02252","198.89929"
"4695.12400","5.10723","22.65384","61.00633","0.02252","198.70187"
"4695.22400","5.10723","22.67512","61.00633","0.02252","198.88853"
"4695.32400","5.10723","22.66676","61.00633","0.02252","198.81525"
"4695.42400","5.10724","22.63223","61.00633","0.02252","198.51236"
"4695.52400","5.10724","22.63316","61.00633","0.02252","198.52051"
"4695.62400","5.10724","22.67626","60.79532","0.02252","198.89857"
"4695.72400","5.10724","22.69792","60.79532","0.02252","199.08850"
"4695.82400","5.10724","22.73859","60.79532","0.02252","199.44522"
"4695.92400","5.10724","22.75272","60.79532","0.02252","199.56920"
"4696.02400","5.10724","22.78632","60.79532","0.02252","199.86391"
"4696.12400","5.10724","22.79131","60.79532","0.02252","199.90764"
"4696.22400","5.10724","22.79706","60.66437","0.02252","199.95815"
"4696.32400","5.10724","22.83408","60.66437","0.02252","200.28279"
"4696.42400","5.10724","22.81718","60.66437","0.02252","200.13458"
"4696.52400","5.10724","22.76188","60.66437","0.02252","199.64949"
"4696.62400","5.10725","22.69299","60.66437","0.02252","199.04532"
"4696.72400","5.10726","22.67146","60.54406","0.02252","198.85643"
"4696.82400","5.10727","22.61287","60.54406","0.02252","198.34258"
"4696.92400","5.10728","22.55372","60.54406","0.02252","197.82372"
"4697.02400","5.10729","22.55559","60.54406","0.02252","197.84012"
"4697.12400","5.10729","22.55605","60.54406","0.02252","197.84413"
"4697.22400","5.10729","22.53361","60.54406","0.02252","197.64735"
"4697.32400","5.10730","22.51025","60.42553","0.02252","197.44247"
"4697.42400","5.10731","22.51889","60.42553","0.02252","197.51820"
"4697.52400","5.10731","22.53115","60.42553","0.02252","197.62573"
"4697.62400","5.10731","22.53038","60.42553","0.02252","197.61902"
"4697.72400","5.10732","22.53403","60.42553","0.02252","197.65106"
"4697.82400","5.10732","22.56388","60.29530","0.02252","197.91280"
"4697.92400","5.10732","22.56051","60.29530","0.02252","197.88330"
"4698.02400","5.10732","22.56067","60.29530","0.02252","197.88472"
"4698.12400","5.10732","22.58400","60.29530","0.02252","198.08928"
"4698.22400","5.10733","22.56597","60.29530","0.02252","197.93120"
"4698.32400","5.10733","22.56253","60.29530","0.02252","197.90097"
"4698.42400","5.10734","22.55618","60.16524","0.02252","197.84526"
"4698.52400","5.10733","22.57872","60.16524","0.02252","198.04301"
"4698.62400","5.10733","22.59212","60.16524","0.02252","198.16049"
"4698.72400","5.10734","22.58359","60.16524","0.02252","198.08569"
"4698.82400","5.10734","22.59743","60.16524","0.02252","198.20712"
"4698.92400","5.10734","22.59260","59.98316","0.02252","198.16476"
"4699.02400","5.10734","22.55430","59.98316","0.02252","197.82883"
"4699.12400","5.10735","22.48880","59.98316","0.02252","197.25430"
"4699.22400","5.10737","22.42716","59.98316","0.02252","196.71365"
"4699.32400","5.10737","22.40865","59.98316","0.02252","196.55127"
"4699.42400","5.10738","22.39765","59.98316","0.02252","196.45477"
"4699.52400","5.10738","22.41238","59.88686","0.02252","196.58400"
"4699.62400","5.10739","22.40271","59.88686","0.02252","196.49918"
"4699.72400","5.10740","22.39431","59.88686","0.02252","196.42551"
"4699.82400","5.10741","22.44206","59.88686","0.02252","196.84435"
"4699.92400","5.10741","22.47715","59.88686","0.02252","197.15207"
"4700.02400","5.10741","22.48364","59.79759","0.02252","197.20908"
"4700.12400","5.10742","22.48273","59.79759","0.02252","197.20100"
"4700.22400","5.10743","22.51463","59.79759","0.02252","197.48083"
"4700.32400","5.10743","22.54882","59.79759","0.02252","197.78076"
"4700.42400","5.10744","22.53705","59.79759","0.02252","197.67747"
"4700.52400","5.10745","22.54133","59.79759","0.02252","197.71503"
"4700.62400","5.10745","22.54871","59.70963","0.02252","197.77979"
"4700.72400","5.10746","22.53649","59.70963","0.02252","197.67262"
"4700.82400","5.10747","22.54935","59.70963","0.02252","197.78542"
"4700.92400","5.10748","22.54212","59.70963","0.02253","197.72194"
"4701.02400","5.10749","22.57354","59.70963","0.02253","197.99753"
"4701.12400","5.10750","22.56536","59.62319","0.02253","197.92580"
"4701.22400","5.10752","22.54849","59.62319","0.02253","197.77786"
"4701.32400","5.10754","22.53538","59.62319","0.02253","197.66281"
"4701.42400","5.10758","22.50786","59.62319","0.02253","197.42149"
"4701.52400","5.10766","22.46699","59.62319","0.02253","197.06299"
"4701.62400","5.10780","22.46051","59.62319","0.02253","197.00613"
"4701.72400","5.10803","22.41667","59.50862","0.02253","196.62166"
"4701.82400","5.10839","22.42944","59.50862","0.02253","196.73363"
"4701.92400","5.10886","22.46923","59.50862","0.02254","197.08267"
"4702.02400","5.10952","22.49383","59.50862","0.02254","197.29845"
"4702.12400","5.11043","22.49058","59.50862","0.02255","197.26990"
"4702.22400","5.11181","22.47729","59.42074","0.02257","197.15331"
"4702.32400","5.11374","22.45516","59.42074","0.02259","196.95923"
"4702.42400","5.11561","22.40826","59.42074","0.02260","196.54788"
"4702.52400","5.11740","22.35463","59.42074","0.02262","196.07748"
"4702.62400","5.11987","22.32304","59.42074","0.02265","195.80035"
"4702.72400","5.12307","22.33667","59.42074","0.02268","195.91989"
"4702.82400","5.12567","22.41579","59.33089","0.02270","196.61392"
"4702.92400","5.12845","22.47462","59.33089","0.02273","197.12987"
"4703.02400","5.13130","22.53250","59.33089","0.02276","197.63759"
"4703.12400","5.13324","22.59411","59.33089","0.02278","198.17796"
"4703.22400","5.13497","22.58298","59.33089","0.02279","198.08040"
"4703.32400","5.13716","22.54845","59.23082","0.02281","197.77750"
"4703.42400","5.13934","22.56077","59.23082","0.02284","197.88559"
"4703.52400","5.14100","22.61516","59.23082","0.02285","198.36261"
"4703.62400","5.14248","22.63609","59.23082","0.02287","198.54620"
"4703.72400","5.14426","22.64722","59.23082","0.02288","198.64388"
"4703.82400","5.14630","22.66983","59.23082","0.02290","198.84216"
"4703.92400","5.14803","22.61979","59.13488","0.02292","198.40326"
"4704.02400","5.14947","22.57488","59.13488","0.02293","198.00931"
"4704.12400","5.15089","22.58196","59.13488","0.02295","198.07144"
"4704.22400","5.15261","22.56970","59.13488","0.02296","197.96388"
"4704.32400","5.15455","22.57383","59.13488","0.02298","198.00008"
"4704.42400","5.15631","22.54367","58.98337","0.02300","197.73558"
"4704.52400","5.15798","22.53056","58.98337","0.02302","197.62054"
"4704.62400","5.15995","22.55216","58.98337","0.02304","197.81006"
"4704.72400","5.16250","22.57913","58.98337","0.02306","198.04657"
"4704.82400","5.16516","22.61496","58.98337","0.02309","198.36084"
"4704.92400","5.16812","22.67079","58.98337","0.02311","198.85052"
"4705.02400","5.17181","22.75041","58.87318","0.02315","199.54890"
"4705.12400","5.17542","22.75677","58.87318","0.02319","199.60477"
"4705.22400","5.17915","22.78716","58.87318","0.02322","199.87123"
"4705.32400","5.18222","22.85053","58.87318","0.02325","200.42708"
"4705.42400","5.18548","22.91499","58.87318","0.02328","200.99246"
"4705.52400","5.18860","22.95980","58.75239","0.02331","201.38554"
"4705.62400","5.19131","22.96751","58.75239","0.02334","201.45314"
"4705.72400","5.19415","22.95832","58.75239","0.02337","201.37257"
"4705.82400","5.19650","22.98461","58.75239","0.02339","201.60316"
"4705.92400","5.19856","23.04832","58.75239","0.02341","202.16199"
"4706.02400","5.20082","23.12892","58.75239","0.02343","202.86891"
"4706.12400","5.20288","23.17326","58.63107","0.02345","203.25787"
"4706.22400","5.20453","23.18069","58.63107","0.02347","203.32297"
"4706.32400","5.20598","23.21480","58.63107","0.02348","203.62222"
"4706.42400","5.20755","23.25005","58.63107","0.02350","203.93141"
"4706.52400","5.20939","23.28113","58.63107","0.02352","204.20401"
"4706.62400","5.21111","23.29517","58.52671","0.02353","204.32710"
"4706.72400","5.21257","23.33711","58.52671","0.02355","204.69498"
"4706.82400","5.21394","23.34842","58.52671","0.02356","204.79422"
"4706.92400","5.21549","23.33993","58.52671","0.02358","204.71973"
"4707.02400","5.21729","23.32434","58.52671","0.02359","204.58304"
"4707.12400","5.21893","23.29566","58.52671","0.02361","204.33148"
"4707.22400","5.22024","23.32743","58.44185","0.02362","204.61006"
"4707.32400","5.22138","23.40252","58.44185","0.02363","205.26877"
"4707.42400","5.22241","23.43672","58.44185","0.02364","205.56873"
"4707.52400","5.22344","23.40300","58.44185","0.02365","205.27298"
"4707.62400","5.22455","23.34986","58.44185","0.02366","204.80684"
"4707.72400","5.22562","23.28796","58.34477","0.02367","204.26390"
"4707.82400","5.22645","23.23017","58.34477","0.02368","203.75700"
"4707.92400","5.22705","23.22510","58.34477","0.02369","203.71257"
"4708.02400","5.22744","23.22834","58.34477","0.02369","203.74098"
"4708.12400","5.22769","23.25345","58.34477","0.02369","203.96118"
"4708.22400","5.22784","23.27348","58.34477","0.02370","204.13689"
"4708.32400","5.22793","23.29256","58.28378","0.02370","204.30423"
"4708.42400","5.22797","23.31156","58.28378","0.02370","204.47093"
"4708.52400","5.22800","23.32325","58.28378","0.02370","204.57343"
"4708.62400","5.22801","23.33437","58.28378","0.02370","204.67101"
"4708.72400","5.22801","23.35384","58.28378","0.02370","204.84174"
"4708.82400","5.22801","23.38076","58.21359","0.02370","205.07790"
"4708.92400","5.22801","23.38207","58.21359","0.02370","205.08939"
"4709.02400","5.22801","23.33475","58.21359","0.02370","204.67432"
"4709.12400","5.22801","23.29191","58.21359","0.02370","204.29854"
"4709.22400","5.22802","23.24690","58.21359","0.02370","203.90373"
"4709.32400","5.22802","23.23495","58.21359","0.02370","203.79897"
"4709.42400","5.22801","23.21820","58.13926","0.02370","203.65201"
"4709.52400","5.22802","23.14144","58.13926","0.02370","202.97874"
"4709.62400","5.22802","23.08677","58.13926","0.02370","202.49925"
"4709.72400","5.22802","23.08811","58.13926","0.02370","202.51100"
"4709.82400","5.22801","23.07198","58.13926","0.02370","202.36952"
"4709.92400","5.22801","23.03992","58.05069","0.02370","202.08830"
"4710.02400","5.22801","23.04395","58.05069","0.02370","202.12364"
"4710.12400","5.22801","23.04909","58.05069","0.02370","202.16873"
"4710.22400","5.22800","23.05938","58.05069","0.02370","202.25896"
"4710.32400","5.22800","23.04808","58.05069","0.02370","202.15985"
"4710.42400","5.22799","23.05724","58.05069","0.02370","202.24017"
"4710.52400","5.22799","23.07135","57.90938","0.02370","202.36400"
"4710.62400","5.22799","23.06585","57.90938","0.02370","202.31570"
"4710.72400","5.22799","23.08745","57.90938","0.02370","202.50522"
"4710.82400","5.22799","23.06964","57.90938","0.02370","202.34898"
"4710.92400","5.22799","23.07011","57.90938","0.02370","202.35312"
"4711.02400","5.22799","23.03583","57.81705","0.02370","202.05241"
"4711.12400","5.22799","23.01372","57.81705","0.02370","201.85849"
"4711.22400","5.22799","23.01922","57.81705","0.02370","201.90672"
"4711.32400","5.22799","23.01179","57.81705","0.02370","201.84152"
"4711.42400","5.22799","22.97557","57.81705","0.02370","201.52388"
"4711.52400","5.22799","22.93885","57.81705","0.02370","201.20180"
"4711.62400","5.22799","22.90924","57.72299","0.02370","200.94206"
"4711.72400","5.22799","22.88504","57.72299","0.02370","200.72983"
"4711.82400","5.22799","22.86383","57.72299","0.02370","200.54376"
"4711.92400","5.22799","22.84052","57.72299","0.02370","200.33932"
"4712.02400","5.22799","22.83275","57.72299","0.02370","200.27119"
"4712.12400","5.22799","22.82995","57.62613","0.02370","200.24657"
"4712.22400","5.22799","22.84155","57.62613","0.02370","200.34833"
"4712.32400","5.22798","22.86537","57.62613","0.02370","200.55724"
"4712.42400","5.22798","22.86418","57.62613","0.02370","200.54684"
"4712.52400","5.22798","22.86479","57.62613","0.02370","200.55222"
"4712.62400","5.22798","22.85356","57.62613","0.02370","200.45366"
"4712.72400","5.22798","22.88917","57.46439","0.02370","200.76605"
"4712.82400","5.22798","22.89297","57.46439","0.02370","200.79938"
"4712.92400","5.22799","22.88801","57.46439","0.02370","200.75587"
"4713.02400","5.22799","22.86173","57.46439","0.02370","200.52539"
"4713.12400","5.22800","22.78842","57.46439","0.02370","199.88232"
"4713.22400","5.22800","22.79347","57.46439","0.02370","199.92664"
"4713.32400","5.22800","22.77938","57.34913","0.02370","199.80304"
"4713.42400","5.22800","22.77163","57.34913","0.02370","199.73502"
"4713.52400","5.22800","22.75529","57.34913","0.02370","199.59177"
"4713.62400","5.22800","22.74199","57.34913","0.02370","199.47510"
"4713.72400","5.22800","22.75233","57.34913","0.02370","199.56577"
"4713.82400","5.22800","22.74040","57.23349","0.02370","199.46112"
"4713.92400","5.22800","22.71130","57.23349","0.02370","199.20592"
"4714.02400","5.22799","22.74629","57.23349","0.02370","199.51280"
"4714.12400","5.22800","22.74811","57.23349","0.02370","199.52878"
"4714.22400","5.22801","22.73101","57.23349","0.02370","199.37881"
"4714.32400","5.22801","22.74219","57.23349","0.02370","199.47679"
"4714.42400","5.22800","22.81467","57.13269","0.02370","200.11255"
"4714.52400","5.22800","22.86594","57.13269","0.02370","200.56224"
"4714.62400","5.22800","22.85476","57.13269","0.02370","200.46423"
"4714.72400","5.22801","22.79553","57.13269","0.02370","199.94466"
"4714.82400","5.22801","22.75604","57.13269","0.02370","199.59828"
"4714.92400","5.22802","22.69266","57.04652","0.02370","199.04242"
"4715.02400","5.22803","22.65416","57.04652","0.02370","198.70470"
"4715.12400","5.22803","22.62554","57.04652","0.02370","198.45363"
"4715.22400","5.22803","22.60458","57.04652","0.02370","198.26985"
"4715.32400","5.22804","22.55866","57.04652","0.02370","197.86708"
"4715.42400","5.22804","22.54589","56.92698","0.02370","197.75504"
"4715.52400","5.22804","22.54464","56.92698","0.02370","197.74411"
"4715.62400","5.22804","22.56055","56.92698","0.02370","197.88361"
"4715.72400","5.22805","22.59112","56.92698","0.02370","198.15179"
"4715.82400","5.22805","22.65901","56.92698","0.02370","198.74724"
"4715.92400","5.22804","22.71242","56.92698","0.02370","199.21573"
"4716.02400","5.22804","22.73927","56.83960","0.02370","199.45119"
"4716.12400","5.22804","22.77229","56.83960","0.02370","199.74086"
"4716.22400","5.22804","22.80879","56.83960","0.02370","200.06102"
"4716.32400","5.22804","22.78481","56.83960","0.02370","199.85068"
"4716.42400","5.22805","22.75498","56.83960","0.02370","199.58902"
"4716.52400","5.22805","22.70732","56.83960","0.02370","199.17101"
"4716.62400","5.22805","22.68316","56.75699","0.02370","198.95908"
"4716.72400","5.22806","22.61987","56.75699","0.02370","198.40395"
"4716.82400","5.22805","22.64161","56.75699","0.02370","198.59462"
"4716.92400","5.22806","22.64897","56.75699","0.02370","198.65916"
"4717.02400","5.22806","22.64026","56.75699","0.02370","198.58279"
"4717.12400","5.22806","22.63482","56.68203","0.02370","198.53508"
"4717.22400","5.22806","22.61380","56.68203","0.02370","198.35069"
"4717.32400","5.22807","22.61530","56.68203","0.02370","198.36383"
"4717.42400","5.22807","22.63437","56.68203","0.02370","198.53113"
"4717.52400","5.22807","22.65454","56.68203","0.02370","198.70802"
"4717.62400","5.22807","22.67537","56.68203","0.02370","198.89076"
"4717.72400","5.22808","22.70384","56.60439","0.02370","199.14044"
"4717.82400","5.22808","22.70241","56.60439","0.02370","199.12791"
"4717.92400","5.22809","22.69273","56.60439","0.02370","199.04303"
"4718.02400","5.22809","22.67970","56.60439","0.02370","198.92874"
"4718.12400","5.22809","22.66542","56.60439","0.02370","198.80348"
"4718.22400","5.22809","22.61786","56.52959","0.02370","198.38635"
"4718.32400","5.22810","22.55322","56.52959","0.02370","197.81931"
"4718.42400","5.22811","22.52642","56.52959","0.02370","197.58429"
"4718.52400","5.22811","22.52801","56.52959","0.02370","197.59818"
"4718.62400","5.22811","22.53129","56.52959","0.02370","197.62697"
"4718.72400","5.22811","22.57376","56.42667","0.02370","197.99948"
"4718.82400","5.22811","22.63523","56.42667","0.02370","198.53864"
"4718.92400","5.22811","22.68685","56.42667","0.02370","198.99144"
"4719.02400","5.22811","22.73182","56.42667","0.02370","199.38586"
"4719.12400","5.22811","22.72765","56.42667","0.02370","199.34926"
"4719.22400","5.22812","22.68472","56.42667","0.02370","198.97275"
"4719.32400","5.22813","22.64862","56.35502","0.02370","198.65608"
"4719.42400","5.22814","22.60346","56.35502","0.02370","198.25996"
"4719.52400","5.22815","22.58540","56.35502","0.02370","198.10159"
"4719.62400","5.22815","22.56532","56.35502","0.02370","197.92551"
"4719.72400","5.22816","22.50702","56.35502","0.02370","197.41406"
"4719.82400","5.22816","22.45524","56.28184","0.02370","196.95992"
"4719.92400","5.22817","22.40608","56.28184","0.02370","196.52870"
"4720.02400","5.22819","22.36926","56.28184","0.02370","196.20573"
"4720.12400","5.22820","22.35379","56.28184","0.02370","196.07011"
"4720.22400","5.22822","22.35170","56.28184","0.02370","196.05173"
"4720.32400","5.22824","22.39217","56.28184","0.02370","196.40671"
"4720.42400","5.22827","22.42010","56.20008","0.02370","196.65170"
"4720.52400","5.22832","22.47274","56.20008","0.02370","197.11342"
"4720.62400","5.22841","22.47765","56.20008","0.02370","197.15648"
"4720.72400","5.22858","22.45434","56.20008","0.02370","196.95204"
"4720.82400","5.22883","22.42980","56.20008","0.02371","196.73683"
"4720.92400","5.22921","22.39815","56.11029","0.02371","196.45917"
"4721.02400","5.22972","22.39193","56.11029","0.02371","196.40465"
"4721.12400","5.23037","22.37474","56.11029","0.02372","196.25389"
"4721.22400","5.23125","22.41065","56.11029","0.02373","196.56880"
"4721.32400","5.23242","22.43284","56.11029","0.02374","196.76349"
"4721.42400","5.23380","22.48743","56.11029","0.02375","197.24225"
"4721.52400","5.23502","22.55981","56.02068","0.02377","197.87717"
"4721.62400","5.23600","22.60837","56.02068","0.02378","198.30309"
"4721.72400","5.23681","22.59941","56.02068","0.02378","198.22447"
"4721.82400","5.23758","22.52523","56.02068","0.02379","197.57385"
"4721.92400","5.23840","22.42765","56.02068","0.02380","196.71793"
"4722.02400","5.23936","22.42094","55.89442","0.02381","196.65909"
"4722.12400","5.24056","22.46053","55.89442","0.02382","197.00629"
"4722.22400","5.24196","22.51633","55.89442","0.02383","197.49579"
"4722.32400","5.24328","22.49443","55.89442","0.02385","197.30367"
"4722.42400","5.24439","22.42256","55.89442","0.02386","196.67328"
"4722.52400","5.24536","22.36842","55.89442","0.02387","196.19839"
"4722.62400","5.24634","22.35694","55.79531","0.02388","196.09773"
"4722.72400","5.24752","22.40492","55.79531","0.02389","196.51854"
"4722.82400","5.24902","22.46357","55.79531","0.02390","197.03299"
"4722.92400","5.25070","22.50961","55.79531","0.02392","197.43684"
"4723.02400","5.25212","22.52219","55.79531","0.02393","197.54713"
