Repository: Mecanon/morphing_wing

File: experimental/sma_database/flexinol_isobaric_trained_200MPa.csv (part 81 of 86)
Test : Start of hold value,"200.00000",MPa
Time,Extension,Load,Temperature: Chamber 3119-600 1 1,Tensile strain (Extension),Tensile stress
(s),(mm),(N),(C),(mm/mm),(MPa)
"4723.12400","5.25330","22.53174","55.68318","0.02394","197.63095"
"4723.22400","5.25450","22.51350","55.68318","0.02396","197.47096"
"4723.32400","5.25606","22.51720","55.68318","0.02397","197.50337"
"4723.42400","5.25818","22.54799","55.68318","0.02399","197.77345"
"4723.52400","5.26030","22.51974","55.68318","0.02401","197.52563"
"4723.62400","5.26228","22.51043","55.68318","0.02403","197.44402"
"4723.72400","5.26477","22.55662","55.57538","0.02406","197.84917"
"4723.82400","5.26796","22.59513","55.57538","0.02409","198.18697"
"4723.92400","5.27093","22.57338","55.57538","0.02412","197.99612"
"4724.02400","5.27449","22.61055","55.57538","0.02415","198.32220"
"4724.12400","5.27762","22.68552","55.57538","0.02418","198.97975"
"4724.22400","5.28025","22.75539","55.43008","0.02421","199.59259"
"4724.32400","5.28320","22.82767","55.43008","0.02423","200.22659"
"4724.42400","5.28560","22.83831","55.43008","0.02426","200.31993"
"4724.52400","5.28769","22.80600","55.43008","0.02428","200.03648"
"4724.62400","5.29010","22.83816","55.43008","0.02430","200.31862"
"4724.72400","5.29235","22.89133","55.43008","0.02432","200.78500"
"4724.82400","5.29412","22.98507","55.33684","0.02434","201.60716"
"4724.92400","5.29572","23.02761","55.33684","0.02436","201.98036"
"4725.02400","5.29759","23.06042","55.33684","0.02437","202.26810"
"4725.12400","5.29949","23.02865","55.33684","0.02439","201.98941"
"4725.22400","5.30111","22.94597","55.33684","0.02441","201.26424"
"4725.32400","5.30258","22.91762","55.25660","0.02442","201.01555"
"4725.42400","5.30415","22.91487","55.25660","0.02444","200.99142"
"4725.52400","5.30610","22.86239","55.25660","0.02446","200.53117"
"4725.62400","5.30825","22.82700","55.25660","0.02448","200.22073"
"4725.72400","5.31020","22.82033","55.25660","0.02450","200.16220"
"4725.82400","5.31215","22.88787","55.25660","0.02452","200.75459"
"4725.92400","5.31443","22.96586","55.17879","0.02454","201.43866"
"4726.02400","5.31663","23.03644","55.17879","0.02456","202.05777"
"4726.12400","5.31839","23.02406","55.17879","0.02458","201.94916"
"4726.22400","5.32003","22.96000","55.17879","0.02459","201.38727"
"4726.32400","5.32178","22.91818","55.17879","0.02461","201.02045"
"4726.42400","5.32349","22.92570","55.09295","0.02463","201.08640"
"4726.52400","5.32482","22.90900","55.09295","0.02464","200.93999"
"4726.62400","5.32584","22.91427","55.09295","0.02465","200.98618"
"4726.72400","5.32669","22.93164","55.09295","0.02466","201.13855"
"4726.82400","5.32749","22.94075","55.09295","0.02467","201.21844"
"4726.92400","5.32833","22.94866","55.09295","0.02467","201.28781"
"4727.02400","5.32918","22.98676","55.00523","0.02468","201.62199"
"4727.12400","5.33001","23.06382","55.00523","0.02469","202.29794"
"4727.22400","5.33074","23.14436","55.00523","0.02470","203.00436"
"4727.32400","5.33136","23.19405","55.00523","0.02470","203.44019"
"4727.42400","5.33185","23.24133","55.00523","0.02471","203.85486"
"4727.52400","5.33223","23.23707","54.87445","0.02471","203.81754"
"4727.62400","5.33253","23.20764","54.87445","0.02471","203.55943"
"4727.72400","5.33276","23.20852","54.87445","0.02472","203.56712"
"4727.82400","5.33292","23.19451","54.87445","0.02472","203.44421"
"4727.92400","5.33302","23.16672","54.87445","0.02472","203.20045"
"4728.02400","5.33308","23.10937","54.87445","0.02472","202.69746"
"4728.12400","5.33313","23.02744","54.80540","0.02472","201.97882"
"4728.22400","5.33318","23.01702","54.80540","0.02472","201.88747"
"4728.32400","5.33323","23.04236","54.80540","0.02472","202.10973"
"4728.42400","5.33327","23.03169","54.80540","0.02472","202.01611"
"4728.52400","5.33331","23.00332","54.80540","0.02472","201.76730"
"4728.62400","5.33334","22.93788","54.74244","0.02472","201.19328"
"4728.72400","5.33336","22.92492","54.74244","0.02472","201.07956"
"4728.82400","5.33336","22.95548","54.74244","0.02472","201.34769"
"4728.92400","5.33337","23.02182","54.74244","0.02472","201.92950"
"4729.02400","5.33338","23.02526","54.74244","0.02472","201.95966"
"4729.12400","5.33338","22.98516","54.66114","0.02472","201.60800"
"4729.22400","5.33338","22.93855","54.66114","0.02472","201.19916"
"4729.32400","5.33338","22.91626","54.66114","0.02472","201.00360"
"4729.42400","5.33338","22.98579","54.66114","0.02472","201.61353"
"4729.52400","5.33337","23.09625","54.66114","0.02472","202.58240"
"4729.62400","5.33337","23.11366","54.66114","0.02472","202.73508"
"4729.72400","5.33337","23.03092","54.57220","0.02472","202.00934"
"4729.82400","5.33338","22.93159","54.57220","0.02472","201.13806"
"4729.92400","5.33337","22.94012","54.57220","0.02472","201.21291"
"4730.02400","5.33337","23.01263","54.57220","0.02472","201.84891"
"4730.12400","5.33337","23.06024","54.57220","0.02472","202.26656"
"4730.22400","5.33337","23.04088","54.57220","0.02472","202.09674"
"4730.32400","5.33337","22.96800","54.44977","0.02472","201.45744"
"4730.42400","5.33336","22.97659","54.44977","0.02472","201.53281"
"4730.52400","5.33335","23.04301","54.44977","0.02472","202.11542"
"4730.62400","5.33335","23.07292","54.44977","0.02472","202.37773"
"4730.72400","5.33336","23.06369","54.44977","0.02472","202.29680"
"4730.82400","5.33335","22.99569","54.37515","0.02472","201.70033"
"4730.92400","5.33335","22.97244","54.37515","0.02472","201.49640"
"4731.02400","5.33334","23.03259","54.37515","0.02472","202.02396"
"4731.12400","5.33334","23.09714","54.37515","0.02472","202.59021"
"4731.22400","5.33334","23.11156","54.37515","0.02472","202.71669"
"4731.32400","5.33333","23.06301","54.37515","0.02472","202.29079"
"4731.42400","5.33333","23.04165","54.31174","0.02472","202.10345"
"4731.52400","5.33332","23.08266","54.31174","0.02472","202.46321"
"4731.62400","5.33332","23.14425","54.31174","0.02472","203.00343"
"4731.72400","5.33331","23.14635","54.31174","0.02472","203.02177"
"4731.82400","5.33331","23.08606","54.31174","0.02472","202.49301"
"4731.92400","5.33331","23.02337","54.26012","0.02472","201.94316"
"4732.02400","5.33330","23.05155","54.26012","0.02472","202.19031"
"4732.12400","5.33330","23.13590","54.26012","0.02472","202.93015"
"4732.22400","5.33329","23.19636","54.26012","0.02472","203.46043"
"4732.32400","5.33329","23.12681","54.26012","0.02472","202.85043"
"4732.42400","5.33329","23.04394","54.26012","0.02472","202.12355"
"4732.52400","5.33328","23.04236","54.21220","0.02472","202.10966"
"4732.62400","5.33328","23.09735","54.21220","0.02472","202.59201"
"4732.72400","5.33328","23.16241","54.21220","0.02472","203.16263"
"4732.82400","5.33327","23.16056","54.21220","0.02472","203.14644"
"4732.92400","5.33327","23.09654","54.21220","0.02472","202.58490"
"4733.02400","5.33327","23.06139","54.14615","0.02472","202.27658"
"4733.12400","5.33326","23.09603","54.14615","0.02472","202.58040"
"4733.22400","5.33325","23.17005","54.14615","0.02472","203.22972"
"4733.32400","5.33325","23.18041","54.14615","0.02472","203.32056"
"4733.42400","5.33325","23.13592","54.14615","0.02472","202.93033"
"4733.52400","5.33324","23.06235","54.14615","0.02472","202.28499"
"4733.62400","5.33324","23.05533","54.11879","0.02472","202.22345"
"4733.72400","5.33324","23.11580","54.11879","0.02472","202.75383"
"4733.82400","5.33323","23.18175","54.11879","0.02472","203.33231"
"4733.92400","5.33322","23.19127","54.11879","0.02472","203.41582"
"4734.02400","5.33321","23.14820","54.11879","0.02472","203.03804"
"4734.12400","5.33321","23.10813","54.11879","0.02472","202.68655"
"4734.22400","5.33321","23.11618","54.09594","0.02472","202.75716"
"4734.32400","5.33320","23.19519","54.09594","0.02472","203.45020"
"4734.42400","5.33320","23.18613","54.09594","0.02472","203.37073"
"4734.52400","5.33320","23.12042","54.09594","0.02472","202.79437"
"4734.62400","5.33319","23.07343","54.09594","0.02472","202.38222"
"4734.72400","5.33318","23.09346","54.07589","0.02472","202.55794"
"4734.82400","5.33318","23.18218","54.07589","0.02472","203.33609"
"4734.92400","5.33317","23.20695","54.07589","0.02472","203.55333"
"4735.02400","5.33317","23.15100","54.07589","0.02472","203.06264"
"4735.12400","5.33316","23.08669","54.07589","0.02472","202.49857"
"4735.22400","5.33316","23.05723","54.07589","0.02472","202.24008"
"4735.32400","5.33316","23.11058","54.05678","0.02472","202.70804"
"4735.42400","5.33315","23.15665","54.05678","0.02472","203.11218"
"4735.52400","5.33315","23.15058","54.05678","0.02472","203.05893"
"4735.62400","5.33314","23.07440","54.05678","0.02472","202.39070"
"4735.72400","5.33314","23.04821","54.05678","0.02472","202.16103"
"4735.82400","5.33313","23.10666","54.02522","0.02472","202.67366"
"4735.92400","5.33314","23.15771","54.02522","0.02472","203.12144"
"4736.02400","5.33312","23.14607","54.02522","0.02472","203.01939"
"4736.12400","5.33312","23.08236","54.02522","0.02472","202.46054"
"4736.22400","5.33312","23.02065","54.02522","0.02472","201.91924"
"4736.32400","5.33312","22.94763","54.02522","0.02472","201.27876"
"4736.42400","5.33313","22.95066","54.01139","0.02472","201.30536"
"4736.52400","5.33313","22.92610","54.01139","0.02472","201.08994"
"4736.62400","5.33314","22.80220","54.01139","0.02472","200.00316"
"4736.72400","5.33314","22.70824","54.01139","0.02472","199.17908"
"4736.82400","5.33315","22.70582","54.01139","0.02472","199.15785"
"4736.92400","5.33315","22.75779","53.99893","0.02472","199.61368"
"4737.02400","5.33315","22.75928","53.99893","0.02472","199.62677"
"4737.12400","5.33316","22.67554","53.99893","0.02472","198.89218"
"4737.22400","5.33316","22.60677","53.99893","0.02472","198.28905"
"4737.32400","5.33316","22.58400","53.99893","0.02472","198.08928"
"4737.42400","5.33318","22.57467","53.99893","0.02472","198.00743"
"4737.52400","5.33318","22.57376","53.95916","0.02472","197.99954"
"4737.62400","5.33319","22.53885","53.95916","0.02472","197.69333"
"4737.72400","5.33319","22.47905","53.95916","0.02472","197.16879"
"4737.82400","5.33320","22.43637","53.95916","0.02472","196.79442"
"4737.92400","5.33320","22.46409","53.95916","0.02472","197.03754"
"4738.02400","5.33320","22.57168","53.83429","0.02472","197.98129"
"4738.12400","5.33321","22.53949","53.83429","0.02472","197.69887"
"4738.22400","5.33321","22.47593","53.83429","0.02472","197.14137"
"4738.32400","5.33322","22.35585","53.83429","0.02472","196.08817"
"4738.42400","5.33323","22.32350","53.83429","0.02472","195.80441"
"4738.52400","5.33324","22.36555","53.83429","0.02472","196.17320"
"4738.62400","5.33325","22.41159","53.74626","0.02472","196.57709"
"4738.72400","5.33325","22.37229","53.74626","0.02472","196.23239"
"4738.82400","5.33326","22.29161","53.74626","0.02472","195.52467"
"4738.92400","5.33327","22.26194","53.74626","0.02472","195.26443"
"4739.02400","5.33328","22.29873","53.74626","0.02472","195.58710"
"4739.12400","5.33328","22.38324","53.64481","0.02472","196.32838"
"4739.22400","5.33328","22.43861","53.64481","0.02472","196.81406"
"4739.32400","5.33328","22.40230","53.64481","0.02472","196.49562"
"4739.42400","5.33329","22.34697","53.64481","0.02472","196.01024"
"4739.52400","5.33329","22.34709","53.64481","0.02472","196.01129"
"4739.62400","5.33330","22.43094","53.64481","0.02472","196.74677"
"4739.72400","5.33330","22.47383","53.54047","0.02472","197.12300"
"4739.82400","5.33331","22.45089","53.54047","0.02472","196.92177"
"4739.92400","5.33331","22.37721","53.54047","0.02472","196.27548"
"4740.02400","5.33332","22.37552","53.54047","0.02472","196.26070"
"4740.12400","5.33332","22.44773","53.54047","0.02472","196.89409"
"4740.22400","5.33333","22.46831","53.44592","0.02472","197.07457"
"4740.32400","5.33334","22.41339","53.44592","0.02472","196.59285"
"4740.42400","5.33334","22.35766","53.44592","0.02472","196.10405"
"4740.52400","5.33335","22.31756","53.44592","0.02472","195.75235"
"4740.62400","5.33336","22.38871","53.44592","0.02472","196.37636"
"4740.72400","5.33336","22.42984","53.44592","0.02472","196.73714"
"4740.82400","5.33337","22.32643","53.35112","0.02472","195.83006"
"4740.92400","5.33338","22.24450","53.35112","0.02472","195.11151"
"4741.02400","5.33339","22.29082","53.35112","0.02472","195.51781"
"4741.12400","5.33340","22.34573","53.35112","0.02472","195.99940"
"4741.22400","5.33341","22.35682","53.35112","0.02472","196.09666"
"4741.32400","5.33342","22.27897","53.21309","0.02472","195.41385"
"4741.42400","5.33342","22.24458","53.21309","0.02472","195.11218"
"4741.52400","5.33343","22.32646","53.21309","0.02472","195.83037"
"4741.62400","5.33344","22.37772","53.21309","0.02472","196.27997"
"4741.72400","5.33344","22.36012","53.21309","0.02472","196.12558"
"4741.82400","5.33346","22.25299","53.21309","0.02472","195.18591"
"4741.92400","5.33347","22.18326","53.12130","0.02472","194.57433"
"4742.02400","5.33350","22.20104","53.12130","0.02472","194.73026"
"4742.12400","5.33352","22.23671","53.12130","0.02472","195.04312"
"4742.22400","5.33354","22.16812","53.12130","0.02472","194.44153"
"4742.32400","5.33356","22.10717","53.12130","0.02472","193.90694"
"4742.42400","5.33360","22.16134","53.02552","0.02472","194.38203"
"4742.52400","5.33367","22.26901","53.02552","0.02473","195.32643"
"4742.62400","5.33383","22.27270","53.02552","0.02473","195.35880"
"4742.72400","5.33411","22.17340","53.02552","0.02473","194.48787"
"4742.82400","5.33465","22.08304","53.02552","0.02473","193.69531"
"4742.92400","5.33559","22.14174","53.02552","0.02474","194.21016"
"4743.02400","5.33693","22.22407","52.92973","0.02476","194.93230"
"4743.12400","5.33847","22.23363","52.92973","0.02477","195.01616"
"4743.22400","5.33996","22.21589","52.92973","0.02479","194.86055"
"4743.32400","5.34120","22.22987","52.92973","0.02480","194.98315"
"4743.42400","5.34231","22.27228","52.92973","0.02481","195.35518"
"4743.52400","5.34349","22.33056","52.83270","0.02482","195.86632"
"4743.62400","5.34503","22.32813","52.83270","0.02484","195.84506"
"4743.72400","5.34690","22.31456","52.83270","0.02485","195.72601"
"4743.82400","5.34870","22.30088","52.83270","0.02487","195.60602"
"4743.92400","5.35031","22.34332","52.83270","0.02489","195.97821"
"4744.02400","5.35193","22.33215","52.83270","0.02490","195.88028"
"4744.12400","5.35406","22.31888","52.69079","0.02492","195.76385"
"4744.22400","5.35652","22.33653","52.69079","0.02495","195.91867"
"4744.32400","5.35888","22.37576","52.69079","0.02497","196.26276"
"4744.42400","5.36165","22.45402","52.69079","0.02500","196.94920"
"4744.52400","5.36496","22.50939","52.69079","0.02503","197.43489"
"4744.62400","5.36818","22.52653","52.60542","0.02506","197.58525"
"4744.72400","5.37205","22.56730","52.60542","0.02510","197.94286"
"4744.82400","5.37531","22.63409","52.60542","0.02513","198.52867"
"4744.92400","5.37864","22.69845","52.60542","0.02516","199.09317"
"4745.02400","5.38191","22.73297","52.60542","0.02519","199.39595"
"4745.12400","5.38459","22.71982","52.60542","0.02522","199.28065"
"4745.22400","5.38742","22.71727","52.52308","0.02525","199.25824"
"4745.32400","5.38986","22.68496","52.52308","0.02527","198.97484"
"4745.42400","5.39205","22.66286","52.52308","0.02529","198.78104"
"4745.52400","5.39491","22.63055","52.52308","0.02532","198.49763"
"4745.62400","5.39801","22.58796","52.52308","0.02535","198.12404"
"4745.72400","5.40105","22.56455","52.43605","0.02538","197.91870"
"4745.82400","5.40515","22.64232","52.43605","0.02542","198.60088"
"4745.92400","5.40889","22.70387","52.43605","0.02546","199.14072"
"4746.02400","5.41323","22.77383","52.43605","0.02550","199.75438"
"4746.12400","5.41699","22.76542","52.43605","0.02554","199.68056"
"4746.22400","5.42131","22.76965","52.43605","0.02558","199.71770"
"4746.32400","5.42506","22.72482","52.32962","0.02561","199.32446"
"4746.42400","5.42917","22.73293","52.32962","0.02565","199.39561"
"4746.52400","5.43253","22.76711","52.32962","0.02569","199.69542"
"4746.62400","5.43557","22.83074","52.32962","0.02572","200.25352"
"4746.72400","5.43829","22.81796","52.32962","0.02574","200.14143"
"4746.82400","5.44050","22.83179","52.14146","0.02576","200.26276"
"4746.92400","5.44289","22.85189","52.14146","0.02579","200.43904"
"4747.02400","5.44545","22.88806","52.14146","0.02581","200.75627"
"4747.12400","5.44764","22.92747","52.14146","0.02583","201.10201"
"4747.22400","5.44992","22.92539","52.14146","0.02586","201.08372"
"4747.32400","5.45290","22.91561","52.14146","0.02589","200.99789"
"4747.42400","5.45581","22.93524","52.01681","0.02591","201.17012"
"4747.52400","5.45883","22.94415","52.01681","0.02594","201.24828"
"4747.62400","5.46224","22.96749","52.01681","0.02598","201.45302"
"4747.72400","5.46541","23.02181","52.01681","0.02601","201.92944"
"4747.82400","5.46880","23.03926","52.01681","0.02604","202.08250"
"4747.92400","5.47192","23.01050","52.01681","0.02607","201.83022"
"4748.02400","5.47514","23.02913","51.88501","0.02610","201.99364"
"4748.12400","5.47833","23.04301","51.88501","0.02613","202.11540"
"4748.22400","5.48102","23.06759","51.88501","0.02616","202.33101"
"4748.32400","5.48362","23.10041","51.88501","0.02618","202.61887"
"4748.42400","5.48588","23.12755","51.88501","0.02621","202.85687"
"4748.52400","5.48766","23.15073","51.73788","0.02622","203.06026"
"4748.62400","5.48943","23.21102","51.73788","0.02624","203.58902"
"4748.72400","5.49137","23.24122","51.73788","0.02626","203.85397"
"4748.82400","5.49322","23.23832","51.73788","0.02628","203.82846"
"4748.92400","5.49487","23.20418","51.73788","0.02629","203.52908"
"4749.02400","5.49638","23.20961","51.73788","0.02631","203.57666"
"4749.12400","5.49819","23.25897","51.58301","0.02633","204.00964"
"4749.22400","5.50029","23.30711","51.58301","0.02635","204.43190"
"4749.32400","5.50204","23.34691","51.58301","0.02636","204.78098"
"4749.42400","5.50336","23.34892","51.58301","0.02638","204.79855"
"4749.52400","5.50453","23.34548","51.58301","0.02639","204.76842"
"4749.62400","5.50577","23.31679","51.36005","0.02640","204.51678"
"4749.72400","5.50725","23.29571","51.36005","0.02641","204.33191"
"4749.82400","5.50864","23.30238","51.36005","0.02643","204.39037"
"4749.92400","5.50980","23.32292","51.36005","0.02644","204.57051"
"4750.02400","5.51073","23.36390","51.36005","0.02645","204.92996"
"4750.12400","5.51147","23.38393","51.36005","0.02646","205.10570"
"4750.22400","5.51210","23.43846","51.23965","0.02646","205.58395"
"4750.32400","5.51262","23.47788","51.23965","0.02647","205.92978"
"4750.42400","5.51307","23.50412","51.23965","0.02647","206.15990"
"4750.52400","5.51347","23.48197","51.23965","0.02647","205.96559"
"4750.62400","5.51386","23.46952","51.23965","0.02648","205.85645"
"4750.72400","5.51425","23.44953","51.13687","0.02648","205.68111"
"4750.82400","5.51466","23.45572","51.13687","0.02649","205.73538"
"4750.92400","5.51510","23.39424","51.13687","0.02649","205.19614"
"4751.02400","5.51555","23.37310","51.13687","0.02649","205.01073"
"4751.12400","5.51597","23.33455","51.13687","0.02650","204.67258"
"4751.22400","5.51630","23.33044","51.13687","0.02650","204.63649"
"4751.32400","5.51655","23.33794","51.03104","0.02650","204.70233"
"4751.42400","5.51671","23.35271","51.03104","0.02651","204.83186"
"4751.52400","5.51681","23.31976","51.03104","0.02651","204.54280"
"4751.62400","5.51690","23.22043","51.03104","0.02651","203.67162"
"4751.72400","5.51700","23.15178","51.03104","0.02651","203.06941"
"4751.82400","5.51712","23.08259","50.86000","0.02651","202.46252"
"4751.92400","5.51721","23.10374","50.86000","0.02651","202.64809"
"4752.02400","5.51729","23.11038","50.86000","0.02651","202.70630"
"4752.12400","5.51734","23.12888","50.86000","0.02651","202.86856"
"4752.22400","5.51737","23.14979","50.86000","0.02651","203.05200"
"4752.32400","5.51739","23.16197","50.86000","0.02651","203.15880"
"4752.42400","5.51740","23.17425","50.74083","0.02651","203.26649"
"4752.52400","5.51740","23.14686","50.74083","0.02651","203.02631"
"4752.62400","5.51740","23.13484","50.74083","0.02651","202.92085"
"4752.72400","5.51741","23.15854","50.74083","0.02651","203.12874"
"4752.82400","5.51741","23.12330","50.74083","0.02651","202.81967"
"4752.92400","5.51740","23.09299","50.61720","0.02651","202.55380"
"4753.02400","5.51740","23.07814","50.61720","0.02651","202.42349"
"4753.12400","5.51740","23.05809","50.61720","0.02651","202.24768"
"4753.22400","5.51740","23.05265","50.61720","0.02651","202.19997"
"4753.32400","5.51740","23.01757","50.61720","0.02651","201.89229"
"4753.42400","5.51740","22.99840","50.61720","0.02651","201.72408"
"4753.52400","5.51739","23.00839","50.49467","0.02651","201.81175"
"4753.62400","5.51740","22.96124","50.49467","0.02651","201.39813"
"4753.72400","5.51740","22.90491","50.49467","0.02651","200.90408"
"4753.82400","5.51740","22.89937","50.49467","0.02651","200.85553"
"4753.92400","5.51740","22.89396","50.49467","0.02651","200.80806"
"4754.02400","5.51740","22.89474","50.37106","0.02651","200.81485"
"4754.12400","5.51740","22.89019","50.37106","0.02651","200.77499"
"4754.22400","5.51741","22.86401","50.37106","0.02651","200.54530"
"4754.32400","5.51741","22.89351","50.37106","0.02651","200.80414"
"4754.42400","5.51741","22.88483","50.37106","0.02651","200.72795"
"4754.52400","5.51741","22.88974","50.37106","0.02651","200.77106"
"4754.62400","5.51741","22.88888","50.23794","0.02651","200.76344"
"4754.72400","5.51741","22.88475","50.23794","0.02651","200.72728"
"4754.82400","5.51742","22.86436","50.23794","0.02651","200.54842"
"4754.92400","5.51742","22.84586","50.23794","0.02651","200.38612"
"4755.02400","5.51742","22.86819","50.23794","0.02651","200.58199"
"4755.12400","5.51741","22.88839","50.02676","0.02651","200.75916"
"4755.22400","5.51741","22.86251","50.02676","0.02651","200.53223"
"4755.32400","5.51741","22.81123","50.02676","0.02651","200.08238"
"4755.42400","5.51741","22.78161","50.02676","0.02651","199.82257"
"4755.52400","5.51741","22.76767","50.02676","0.02651","199.70030"
"4755.62400","5.51741","22.77411","50.02676","0.02651","199.75682"
"4755.72400","5.51741","22.79717","49.89600","0.02651","199.95905"
"4755.82400","5.51740","22.84611","49.89600","0.02651","200.38835"
"4755.92400","5.51740","22.85656","49.89600","0.02651","200.47997"
"4756.02400","5.51741","22.87090","49.89600","0.02651","200.60580"
"4756.12400","5.51740","22.91245","49.89600","0.02651","200.97020"
"4756.22400","5.51741","22.92587","49.77141","0.02651","201.08797"
"4756.32400","5.51741","22.90193","49.77141","0.02651","200.87793"
"4756.42400","5.51741","22.91927","49.77141","0.02651","201.03001"
"4756.52400","5.51741","22.90091","49.77141","0.02651","200.86903"
"4756.62400","5.51741","22.86734","49.77141","0.02651","200.57457"
"4756.72400","5.51741","22.80855","49.77141","0.02651","200.05893"
"4756.82400","5.51741","22.77025","49.65112","0.02651","199.72298"
"4756.92400","5.51742","22.74049","49.65112","0.02651","199.46191"
"4757.02400","5.51741","22.71962","49.65112","0.02651","199.27888"
"4757.12400","5.51742","22.70935","49.65112","0.02651","199.18878"
"4757.22400","5.51741","22.74390","49.65112","0.02651","199.49187"
"4757.32400","5.51742","22.76272","49.53131","0.02651","199.65694"
"4757.42400","5.51742","22.80471","49.53131","0.02651","200.02521"
"4757.52400","5.51742","22.86103","49.53131","0.02651","200.51924"
"4757.62400","5.51741","22.88521","49.53131","0.02651","200.73129"
"4757.72400","5.51741","22.85981","49.53131","0.02651","200.50853"
"4757.82400","5.51741","22.84695","49.53131","0.02651","200.39575"
"4757.92400","5.51741","22.78762","49.41862","0.02651","199.87527"
"4758.02400","5.51742","22.69957","49.41862","0.02651","199.10300"
"4758.12400","5.51742","22.66925","49.41862","0.02651","198.83704"
"4758.22400","5.51742","22.65966","49.41862","0.02651","198.75293"
"4758.32400","5.51743","22.64782","49.41862","0.02651","198.64908"
"4758.42400","5.51744","22.61921","49.26081","0.02651","198.39815"
"4758.52400","5.51744","22.62162","49.26081","0.02651","198.41931"
"4758.62400","5.51745","22.61760","49.26081","0.02651","198.38402"
"4758.72400","5.51745","22.61279","49.26081","0.02651","198.34183"
"4758.82400","5.51746","22.63516","49.26081","0.02651","198.53806"
"4758.92400","5.51746","22.60795","49.26081","0.02651","198.29936"
"4759.02400","5.51747","22.58538","49.15385","0.02651","198.10139"
"4759.12400","5.51747","22.55896","49.15385","0.02651","197.86964"
"4759.22400","5.51747","22.55292","49.15385","0.02651","197.81671"
"4759.32400","5.51747","22.53164","49.15385","0.02651","197.63010"
"4759.42400","5.51748","22.48593","49.15385","0.02651","197.22910"
"4759.52400","5.51749","22.46865","49.04519","0.02651","197.07755"
"4759.62400","5.51749","22.46446","49.04519","0.02651","197.04083"
"4759.72400","5.51750","22.46991","49.04519","0.02651","197.08864"
"4759.82400","5.51751","22.47870","49.04519","0.02651","197.16574"
"4759.92400","5.51752","22.51386","49.04519","0.02651","197.47412"
"4760.02400","5.51752","22.53384","49.04519","0.02651","197.64935"
"4760.12400","5.51753","22.53889","48.93007","0.02651","197.69366"
"4760.22400","5.51754","22.53858","48.93007","0.02651","197.69096"
"4760.32400","5.51755","22.50221","48.93007","0.02651","197.37192"
"4760.42400","5.51756","22.44655","48.93007","0.02651","196.88371"
"4760.52400","5.51757","22.40427","48.93007","0.02651","196.51285"
"4760.62400","5.51759","22.40561","48.75420","0.02651","196.52457"
"4760.72400","5.51760","22.43206","48.75420","0.02651","196.75664"
"4760.82400","5.51763","22.46505","48.75420","0.02652","197.04596"
"4760.92400","5.51768","22.52618","48.75420","0.02652","197.58215"
"4761.02400","5.51776","22.56616","48.75420","0.02652","197.93280"
"4761.12400","5.51789","22.60568","48.75420","0.02652","198.27945"
"4761.22400","5.51805","22.63663","48.64066","0.02652","198.55096"
"4761.32400","5.51823","22.66667","48.64066","0.02652","198.81441"
"4761.42400","5.51841","22.69191","48.64066","0.02652","199.03580"
"4761.52400","5.51860","22.63998","48.64066","0.02652","198.58037"
"4761.62400","5.51881","22.61274","48.64066","0.02653","198.34135"
"4761.72400","5.51904","22.57050","48.53615","0.02653","197.97093"
"4761.82400","5.51930","22.56514","48.53615","0.02653","197.92389"
"4761.92400","5.51956","22.54895","48.53615","0.02653","197.78192"
"4762.02400","5.51985","22.55457","48.53615","0.02654","197.83122"
"4762.12400","5.52017","22.55404","48.53615","0.02654","197.82652"
"4762.22400","5.52050","22.57703","48.53615","0.02654","198.02815"
"4762.32400","5.52088","22.59356","48.44518","0.02655","198.17316"
"4762.42400","5.52133","22.61114","48.44518","0.02655","198.32733"
"4762.52400","5.52186","22.62011","48.44518","0.02656","198.40602"
"4762.62400","5.52264","22.58197","48.44518","0.02656","198.07147"
"4762.72400","5.52370","22.58721","48.44518","0.02657","198.11746"
"4762.82400","5.52476","22.60799","48.36218","0.02658","198.29970"
"4762.92400","5.52563","22.59478","48.36218","0.02659","198.18388"
"4763.02400","5.52634","22.59582","48.36218","0.02660","198.19296"
"4763.12400","5.52688","22.61577","48.36218","0.02661","198.36795"
"4763.22400","5.52728","22.67743","48.36218","0.02661","198.90881"
"4763.32400","5.52751","22.78531","48.36218","0.02661","199.85507"
"4763.42400","5.52765","22.94782","48.23360","0.02661","201.28043"
"4763.52400","5.52771","23.10867","48.23360","0.02661","202.69131"
"4763.62400","5.52773","23.22584","48.23360","0.02661","203.71906"
"4763.72400","5.52772","23.28737","48.23360","0.02661","204.25870"
"4763.82400","5.52770","23.36110","48.23360","0.02661","204.90541"
"4763.92400","5.52768","23.46091","48.23360","0.02661","205.78085"
"4764.02400","5.52767","23.60524","48.18141","0.02661","207.04686"
"4764.12400","5.52764","23.74361","48.18141","0.02661","208.26053"
"4764.22400","5.52763","23.76147","48.18141","0.02661","208.41713"
"4764.32400","5.52762","23.67937","48.18141","0.02661","207.69701"
"4764.42400","5.52761","23.58989","48.18141","0.02661","206.91222"
"4764.52400","5.52760","23.56775","48.20172","0.02661","206.71800"
"4764.62400","5.52759","23.63368","48.20172","0.02661","207.29630"
"4764.72400","5.52758","23.68658","48.20172","0.02661","207.76028"
"4764.82400","5.52757","23.67929","48.20172","0.02661","207.69638"
"4764.92400","5.52756","23.60928","48.20172","0.02661","207.08228"
"4765.02400","5.52755","23.53413","48.20172","0.02661","206.42313"
"4765.12400","5.52754","23.52109","48.27557","0.02661","206.30872"
"4765.22400","5.52753","23.55238","48.27557","0.02661","206.58318"
"4765.32400","5.52753","23.55955","48.27557","0.02661","206.64606"
"4765.42400","5.52752","23.49098","48.27557","0.02661","206.04468"
"4765.52400","5.52752","23.38547","48.27557","0.02661","205.11920"
"4765.62400","5.52752","23.26825","48.27557","0.02661","204.09103"
"4765.72400","5.52752","23.24568","48.35671","0.02661","203.89304"
"4765.82400","5.52752","23.25548","48.35671","0.02661","203.97903"
"4765.92400","5.52753","23.16760","48.35671","0.02661","203.20824"
"4766.02400","5.52753","23.00177","48.35671","0.02661","201.75365"
"4766.12400","5.52754","22.85015","48.35671","0.02661","200.42381"
"4766.22400","5.52755","22.81346","48.44203","0.02661","200.10197"
"4766.32400","5.52755","22.81419","48.44203","0.02661","200.10832"
"4766.42400","5.52756","22.85027","48.44203","0.02661","200.42484"
"4766.52400","5.52756","22.78154","48.44203","0.02661","199.82196"
"4766.62400","5.52756","22.70605","48.44203","0.02661","199.15981"
"4766.72400","5.52756","22.65588","48.43850","0.02661","198.71982"
"4766.82400","5.52757","22.67929","48.43850","0.02661","198.92511"
"4766.92400","5.52758","22.72088","48.43850","0.02661","199.28993"
"4767.02400","5.52757","22.72092","48.43850","0.02661","199.29027"
"4767.12400","5.52758","22.65892","48.43850","0.02661","198.74643"
"4767.22400","5.52757","22.66122","48.43850","0.02661","198.76666"
"4767.32400","5.52758","22.65947","48.38086","0.02661","198.75131"
"4767.42400","5.52759","22.66473","48.38086","0.02661","198.79739"
"4767.52400","5.52759","22.65563","48.38086","0.02661","198.71758"
"4767.62400","5.52760","22.60038","48.38086","0.02661","198.23302"
"4767.72400","5.52760","22.54001","48.38086","0.02661","197.70346"
"4767.82400","5.52760","22.54789","48.31451","0.02661","197.77257"
"4767.92400","5.52761","22.63522","48.31451","0.02661","198.53860"
"4768.02400","5.52761","22.61363","48.31451","0.02661","198.34924"
"4768.12400","5.52761","22.54784","48.31451","0.02661","197.77211"
"4768.22400","5.52762","22.50585","48.31451","0.02661","197.40382"
"4768.32400","5.52762","22.54609","48.31451","0.02661","197.75681"
"4768.42400","5.52762","22.66176","48.24897","0.02661","198.77138"
"4768.52400","5.52762","22.65779","48.24897","0.02661","198.73650"
"4768.62400","5.52763","22.55428","48.24897","0.02661","197.82863"
"4768.72400","5.52764","22.47682","48.24897","0.02661","197.14920"
"4768.82400","5.52764","22.49998","48.24897","0.02661","197.35233"
"4768.92400","5.52764","22.59683","48.14407","0.02661","198.20187"
"4769.02400","5.52764","22.63056","48.14407","0.02661","198.49774"
"4769.12400","5.52765","22.55894","48.14407","0.02661","197.86955"
"4769.22400","5.52765","22.47599","48.14407","0.02661","197.14197"
"4769.32400","5.52766","22.48450","48.14407","0.02661","197.21661"
"4769.42400","5.52766","22.54621","48.14407","0.02661","197.75784"
"4769.52400","5.52768","22.51011","48.06955","0.02661","197.44121"
"4769.62400","5.52768","22.45158","48.06955","0.02661","196.92780"
"4769.72400","5.52769","22.38892","48.06955","0.02661","196.37822"
"4769.82400","5.52769","22.36854","48.06955","0.02661","196.19945"
"4769.92400","5.52770","22.42921","48.06955","0.02661","196.73166"
"4770.02400","5.52770","22.48761","47.99104","0.02661","197.24384"
"4770.12400","5.52771","22.47978","47.99104","0.02661","197.17517"
"4770.22400","5.52771","22.38618","47.99104","0.02661","196.35422"
"4770.32400","5.52772","22.34999","47.99104","0.02661","196.03680"
"4770.42400","5.52773","22.39696","47.99104","0.02661","196.44870"
"4770.52400","5.52774","22.45741","47.99104","0.02661","196.97894"
"4770.62400","5.52774","22.46070","47.90290","0.02661","197.00781"
"4770.72400","5.52775","22.41130","47.90290","0.02661","196.57451"
"4770.82400","5.52775","22.41223","47.90290","0.02661","196.58269"
"4770.92400","5.52775","22.49429","47.90290","0.02661","197.30244"
"4771.02400","5.52776","22.54154","47.90290","0.02661","197.71687"
"4771.12400","5.52776","22.52970","47.80907","0.02661","197.61304"
"4771.22400","5.52776","22.46025","47.80907","0.02661","197.00389"
"4771.32400","5.52777","22.46941","47.80907","0.02661","197.08426"
"4771.42400","5.52777","22.52388","47.80907","0.02661","197.56203"
"4771.52400","5.52778","22.60253","47.80907","0.02661","198.25188"
"4771.62400","5.52778","22.57549","47.80907","0.02661","198.01465"
"4771.72400","5.52778","22.50718","47.71189","0.02661","197.41553"
"4771.82400","5.52779","22.52216","47.71189","0.02661","197.54689"
"4771.92400","5.52779","22.64061","47.71189","0.02661","198.58582"
"4772.02400","5.52779","22.68661","47.71189","0.02661","198.98929"
"4772.12400","5.52779","22.63097","47.71189","0.02661","198.50133"
"4772.22400","5.52780","22.58119","47.57679","0.02661","198.06468"
"4772.32400","5.52780","22.59811","47.57679","0.02661","198.21310"
"4772.42400","5.52780","22.67511","47.57679","0.02661","198.88846"
"4772.52400","5.52781","22.65963","47.57679","0.02661","198.75266"
"4772.62400","5.52781","22.57617","47.57679","0.02661","198.02063"
"4772.72400","5.52782","22.54210","47.50184","0.02661","197.72185"
"4772.82400","5.52783","22.58361","47.50184","0.02661","198.08591"
"4772.92400","5.52783","22.62734","47.50184","0.02661","198.46944"
"4773.02400","5.52784","22.57335","47.50184","0.02661","197.99588"
"4773.12400","5.52785","22.50277","47.50184","0.02661","197.37686"
"4773.22400","5.52786","22.50983","47.50184","0.02661","197.43878"
"4773.32400","5.52787","22.58952","47.44004","0.02661","198.13770"
"4773.42400","5.52788","22.59428","47.44004","0.02661","198.17950"
"4773.52400","5.52789","22.53750","47.44004","0.02661","197.68143"
"4773.62400","5.52791","22.45893","47.44004","0.02662","196.99234"
"4773.72400","5.52792","22.47903","47.44004","0.02662","197.16864"
"4773.82400","5.52795","22.53531","47.44004","0.02662","197.66223"
"4773.92400","5.52798","22.51629","47.37958","0.02662","197.49544"
"4774.02400","5.52806","22.39792","47.37958","0.02662","196.45715"
"4774.12400","5.52820","22.35299","47.37958","0.02662","196.06303"
"4774.22400","5.52842","22.38627","47.37958","0.02662","196.35500"
"4774.32400","5.52882","22.41242","47.37958","0.02662","196.58437"
"4774.42400","5.52937","22.38168","47.31174","0.02663","196.31470"
"4774.52400","5.53033","22.31662","47.31174","0.02664","195.74403"
"4774.62400","5.53147","22.29185","47.31174","0.02665","195.52681"
"4774.72400","5.53276","22.31561","47.31174","0.02666","195.73518"
"4774.82400","5.53378","22.38070","47.31174","0.02667","196.30617"
"4774.92400","5.53462","22.43275","47.31174","0.02668","196.76263"
"4775.02400","5.53538","22.45903","47.20968","0.02669","196.99321"
"4775.12400","5.53616","22.40197","47.20968","0.02670","196.49266"
"4775.22400","5.53720","22.33830","47.20968","0.02671","195.93422"
"4775.32400","5.53866","22.34238","47.20968","0.02672","195.97000"
"4775.42400","5.54078","22.36859","47.20968","0.02674","196.19992"
"4775.52400","5.54291","22.38652","47.13067","0.02676","196.35718"
"4775.62400","5.54491","22.39748","47.13067","0.02678","196.45332"
"4775.72400","5.54747","22.40175","47.13067","0.02681","196.49080"
"4775.82400","5.55048","22.43537","47.13067","0.02683","196.78566"
"4775.92400","5.55305","22.47123","47.13067","0.02686","197.10020"
"4776.02400","5.55620","22.46668","47.03630","0.02689","197.06027"
"4776.12400","5.55995","22.46511","47.03630","0.02693","197.04651"
"4776.22400","5.56387","22.54724","47.03630","0.02697","197.76689"
"4776.32400","5.56840","22.61344","47.03630","0.02701","198.34752"
"4776.42400","5.57260","22.66374","47.03630","0.02705","198.78873"
"4776.52400","5.57640","22.73652","47.03630","0.02709","199.42712"
"4776.62400","5.57938","22.75135","46.92642","0.02712","199.55722"
"4776.72400","5.58234","22.76617","46.92642","0.02714","199.68721"
"4776.82400","5.58492","22.76744","46.92642","0.02717","199.69827"
"4776.92400","5.58762","22.77018","46.92642","0.02720","199.72235"
"4777.02400","5.59076","22.79016","46.92642","0.02723","199.89755"
"4777.12400","5.59361","22.83708","46.80767","0.02725","200.30910"
"4777.22400","5.59678","22.88672","46.80767","0.02729","200.74457"
"4777.32400","5.59990","22.88541","46.80767","0.02732","200.73303"
"4777.42400","5.60265","22.84607","46.80767","0.02734","200.38800"
"4777.52400","5.60575","22.82767","46.80767","0.02737","200.22656"
"4777.62400","5.60869","22.83466","46.80767","0.02740","200.28792"
"4777.72400","5.61161","22.87509","46.64407","0.02743","200.64253"
"4777.82400","5.61483","22.92160","46.64407","0.02746","201.05046"
"4777.92400","5.61761","22.96796","46.64407","0.02749","201.45708"
"4778.02400","5.62056","23.01448","46.64407","0.02752","201.86516"
"4778.12400","5.62316","23.07029","46.64407","0.02754","202.35463"
"4778.22400","5.62503","23.11901","46.64407","0.02756","202.78197"
"4778.32400","5.62662","23.14926","46.52454","0.02758","203.04732"
"4778.42400","5.62814","23.17604","46.52454","0.02759","203.28227"
"4778.52400","5.62948","23.19958","46.52454","0.02760","203.48874"
"4778.62400","5.63056","23.19135","46.52454","0.02761","203.41649"
"4778.72400","5.63143","23.20673","46.52454","0.02762","203.55141"
"4778.82400","5.63205","23.23549","46.39413","0.02763","203.80367"
"4778.92400","5.63255","23.24113","46.39413","0.02763","203.85310"
"4779.02400","5.63292","23.23339","46.39413","0.02764","203.78528"
"4779.12400","5.63322","23.20238","46.39413","0.02764","203.51331"
"4779.22400","5.63349","23.17693","46.39413","0.02764","203.29007"
"4779.32400","5.63370","23.16438","46.26312","0.02764","203.17992"
"4779.42400","5.63392","23.11239","46.26312","0.02765","202.72391"
"4779.52400","5.63415","23.14987","46.26312","0.02765","203.05269"
"4779.62400","5.63440","23.16867","46.26312","0.02765","203.21761"
"4779.72400","5.63466","23.22562","46.26312","0.02765","203.71712"
"4779.82400","5.63493","23.20312","46.26312","0.02766","203.51976"
"4779.92400","5.63523","23.10765","46.13433","0.02766","202.68234"
"4780.02400","5.63555","23.04015","46.13433","0.02766","202.09029"
"4780.12400","5.63586","23.01970","46.13433","0.02767","201.91095"
"4780.22400","5.63615","23.05158","46.13433","0.02767","202.19060"
"4780.32400","5.63644","23.08629","46.13433","0.02767","202.49498"
"4780.42400","5.63671","23.13622","46.00811","0.02767","202.93300"
"4780.52400","5.63695","23.16200","46.00811","0.02768","203.15906"
"4780.62400","5.63717","23.14522","46.00811","0.02768","203.01189"
"4780.72400","5.63734","23.13754","46.00811","0.02768","202.94455"
"4780.82400","5.63744","23.14459","46.00811","0.02768","203.00635"
"4780.92400","5.63750","23.12389","46.00811","0.02768","202.82483"
"4781.02400","5.63754","23.13078","45.82386","0.02768","202.88521"
"4781.12400","5.63755","23.15939","45.82386","0.02768","203.13617"
"4781.22400","5.63756","23.18935","45.82386","0.02768","203.39900"
"4781.32400","5.63757","23.22058","45.82386","0.02768","203.67294"
"4781.42400","5.63757","23.21908","45.82386","0.02768","203.65976"
"4781.52400","5.63757","23.25227","45.82386","0.02768","203.95087"
"4781.62400","5.63757","23.27537","45.71990","0.02768","204.15349"
"4781.72400","5.63756","23.27706","45.71990","0.02768","204.16829"
"4781.82400","5.63755","23.28462","45.71990","0.02768","204.23463"
"4781.92400","5.63755","23.24170","45.71990","0.02768","203.85811"
"4782.02400","5.63755","23.17376","45.71990","0.02768","203.26224"
"4782.12400","5.63755","23.11765","45.62342","0.02768","202.77013"
"4782.22400","5.63755","23.09526","45.62342","0.02768","202.57373"
"4782.32400","5.63754","23.10047","45.62342","0.02768","202.61942"
"4782.42400","5.63755","23.09906","45.62342","0.02768","202.60698"
"4782.52400","5.63754","23.13346","45.62342","0.02768","202.90874"
"4782.62400","5.63753","23.17180","45.53280","0.02768","203.24507"
"4782.72400","5.63753","23.22069","45.53280","0.02768","203.67389"
