Repository: Mecanon/morphing_wing

File: experimental/sma_database/flexinol_isobaric_trained_200MPa.csv (part 83 of 86)
Test : Start of hold value,"200.00000",MPa
Time,Extension,Load,Temperature: Chamber 3119-600 1 1,Tensile strain (Extension),Tensile stress
(s),(mm),(N),(C),(mm/mm),(MPa)
"4842.52400","5.73629","22.47086","38.26899","0.02864","197.09697"
"4842.62400","5.73792","22.49765","38.26899","0.02866","197.33188"
"4842.72400","5.73970","22.50851","38.26899","0.02868","197.42715"
"4842.82400","5.74192","22.53449","38.17931","0.02870","197.65504"
"4842.92400","5.74448","22.53492","38.17931","0.02872","197.65880"
"4843.02400","5.74701","22.50485","38.17931","0.02875","197.39503"
"4843.12400","5.74985","22.54765","38.17931","0.02877","197.77051"
"4843.22400","5.75281","22.63589","38.17931","0.02880","198.54443"
"4843.32400","5.75563","22.74323","38.17931","0.02883","199.48596"
"4843.42400","5.75880","22.85401","38.07907","0.02886","200.45766"
"4843.52400","5.76177","22.90510","38.07907","0.02889","200.90573"
"4843.62400","5.76456","22.93535","38.07907","0.02892","201.17105"
"4843.72400","5.76730","22.94488","38.07907","0.02894","201.25468"
"4843.82400","5.76965","23.00006","38.07907","0.02897","201.73866"
"4843.92400","5.77175","23.07320","37.98434","0.02899","202.38016"
"4844.02400","5.77375","23.14559","37.98434","0.02901","203.01511"
"4844.12400","5.77541","23.22217","37.98434","0.02902","203.68683"
"4844.22400","5.77675","23.26872","37.98434","0.02904","204.09512"
"4844.32400","5.77788","23.31437","37.98434","0.02905","204.49553"
"4844.42400","5.77895","23.33325","37.98434","0.02906","204.66113"
"4844.52400","5.78017","23.32285","37.86488","0.02907","204.56998"
"4844.62400","5.78152","23.32994","37.86488","0.02908","204.63208"
"4844.72400","5.78278","23.30706","37.86488","0.02909","204.43140"
"4844.82400","5.78386","23.26653","37.86488","0.02911","204.07590"
"4844.92400","5.78481","23.24877","37.86488","0.02911","203.92014"
"4845.02400","5.78564","23.25073","37.79852","0.02912","203.93733"
"4845.12400","5.78636","23.29313","37.79852","0.02913","204.30928"
"4845.22400","5.78701","23.34860","37.79852","0.02914","204.79581"
"4845.32400","5.78770","23.41735","37.79852","0.02914","205.39879"
"4845.42400","5.78843","23.46571","37.79852","0.02915","205.82295"
"4845.52400","5.78920","23.45658","37.79852","0.02916","205.74287"
"4845.62400","5.78998","23.37729","37.73992","0.02916","205.04745"
"4845.72400","5.79068","23.34933","37.73992","0.02917","204.80215"
"4845.82400","5.79122","23.41147","37.73992","0.02918","205.34721"
"4845.92400","5.79159","23.50753","37.73992","0.02918","206.18977"
"4846.02400","5.79180","23.49487","37.73992","0.02918","206.07875"
"4846.12400","5.79190","23.42837","37.68324","0.02918","205.49550"
"4846.22400","5.79196","23.45953","37.68324","0.02918","205.76878"
"4846.32400","5.79200","23.48856","37.68324","0.02918","206.02339"
"4846.42400","5.79204","23.38467","37.68324","0.02918","205.11214"
"4846.52400","5.79207","23.27026","37.68324","0.02919","204.10864"
"4846.62400","5.79209","23.32076","37.68324","0.02919","204.55159"
"4846.72400","5.79210","23.36637","37.63689","0.02919","204.95164"
"4846.82400","5.79210","23.27401","37.63689","0.02919","204.14157"
"4846.92400","5.79210","23.29196","37.63689","0.02919","204.29900"
"4847.02400","5.79209","23.38364","37.63689","0.02919","205.10313"
"4847.12400","5.79209","23.33269","37.63689","0.02919","204.65627"
"4847.22400","5.79209","23.24216","37.58916","0.02919","203.86215"
"4847.32400","5.79209","23.27268","37.58916","0.02919","204.12988"
"4847.42400","5.79209","23.27127","37.58916","0.02919","204.11754"
"4847.52400","5.79209","23.14989","37.58916","0.02919","203.05284"
"4847.62400","5.79209","23.14862","37.58916","0.02919","203.04172"
"4847.72400","5.79209","23.23247","37.58916","0.02919","203.77716"
"4847.82400","5.79209","23.15273","37.48795","0.02919","203.07779"
"4847.92400","5.79209","23.06167","37.48795","0.02919","202.27904"
"4848.02400","5.79208","23.15035","37.48795","0.02919","203.05690"
"4848.12400","5.79208","23.15696","37.48795","0.02919","203.11484"
"4848.22400","5.79208","23.05131","37.48795","0.02919","202.18819"
"4848.32400","5.79208","23.04183","37.40660","0.02919","202.10506"
"4848.42400","5.79208","23.08273","37.40660","0.02919","202.46379"
"4848.52400","5.79208","23.00793","37.40660","0.02919","201.80771"
"4848.62400","5.79208","22.93196","37.40660","0.02919","201.14131"
"4848.72400","5.79208","23.00854","37.40660","0.02919","201.81308"
"4848.82400","5.79208","23.04259","37.32424","0.02919","202.11174"
"4848.92400","5.79208","22.90318","37.32424","0.02919","200.88893"
"4849.02400","5.79209","22.85828","37.32424","0.02919","200.49509"
"4849.12400","5.79209","22.92801","37.32424","0.02919","201.10672"
"4849.22400","5.79209","22.86366","37.32424","0.02919","200.54224"
"4849.32400","5.79209","22.74870","37.32424","0.02919","199.53389"
"4849.42400","5.79209","22.84352","37.22346","0.02919","200.36562"
"4849.52400","5.79209","22.91130","37.22346","0.02919","200.96013"
"4849.62400","5.79209","22.81849","37.22346","0.02919","200.14607"
"4849.72400","5.79209","22.83355","37.22346","0.02919","200.27817"
"4849.82400","5.79209","22.91364","37.22346","0.02919","200.98067"
"4849.92400","5.79209","22.83578","37.22346","0.02919","200.29778"
"4850.02400","5.79209","22.77493","37.05354","0.02919","199.76401"
"4850.12400","5.79209","22.86556","37.05354","0.02919","200.55896"
"4850.22400","5.79209","22.89433","37.05354","0.02919","200.81128"
"4850.32400","5.79209","22.77970","37.05354","0.02919","199.80580"
"4850.42400","5.79209","22.80222","37.05354","0.02919","200.00339"
"4850.52400","5.79209","22.89167","36.94555","0.02919","200.78796"
"4850.62400","5.79209","22.82226","36.94555","0.02919","200.17911"
"4850.72400","5.79209","22.77386","36.94555","0.02919","199.75461"
"4850.82400","5.79209","22.87396","36.94555","0.02919","200.63266"
"4850.92400","5.79209","22.82941","36.94555","0.02919","200.24190"
"4851.02400","5.79209","22.74988","36.94555","0.02919","199.54428"
"4851.12400","5.79209","22.81819","36.84037","0.02919","200.14348"
"4851.22400","5.79209","22.82577","36.84037","0.02919","200.20992"
"4851.32400","5.79209","22.76431","36.84037","0.02919","199.67081"
"4851.42400","5.79209","22.84856","36.84037","0.02919","200.40987"
"4851.52400","5.79209","22.92315","36.84037","0.02919","201.06412"
"4851.62400","5.79209","22.81594","36.72584","0.02919","200.12369"
"4851.72400","5.79209","22.81252","36.72584","0.02919","200.09375"
"4851.82400","5.79209","22.86708","36.72584","0.02919","200.57231"
"4851.92400","5.79210","22.68752","36.72584","0.02919","198.99727"
"4852.02400","5.79211","22.62712","36.72584","0.02919","198.46748"
"4852.12400","5.79211","22.69068","36.72584","0.02919","199.02501"
"4852.22400","5.79212","22.63129","36.62642","0.02919","198.50409"
"4852.32400","5.79212","22.57423","36.62642","0.02919","198.00365"
"4852.42400","5.79212","22.64382","36.62642","0.02919","198.61398"
"4852.52400","5.79213","22.60782","36.62642","0.02919","198.29822"
"4852.62400","5.79213","22.52337","36.62642","0.02919","197.55751"
"4852.72400","5.79213","22.61730","36.52415","0.02919","198.38141"
"4852.82400","5.79214","22.56161","36.52415","0.02919","197.89296"
"4852.92400","5.79215","22.45342","36.52415","0.02919","196.94395"
"4853.02400","5.79215","22.53315","36.52415","0.02919","197.64326"
"4853.12400","5.79216","22.57490","36.52415","0.02919","198.00946"
"4853.22400","5.79216","22.48613","36.52415","0.02919","197.23091"
"4853.32400","5.79216","22.60027","36.33817","0.02919","198.23206"
"4853.42400","5.79216","22.63979","36.33817","0.02919","198.57864"
"4853.52400","5.79216","22.55951","36.33817","0.02919","197.87451"
"4853.62400","5.79216","22.62655","36.33817","0.02919","198.46249"
"4853.72400","5.79217","22.69389","36.33817","0.02919","199.05318"
"4853.82400","5.79217","22.60529","36.21186","0.02919","198.27608"
"4853.92400","5.79217","22.62456","36.21186","0.02919","198.44504"
"4854.02400","5.79217","22.72633","36.21186","0.02919","199.33771"
"4854.12400","5.79217","22.69972","36.21186","0.02919","199.10429"
"4854.22400","5.79216","22.71268","36.21186","0.02919","199.21799"
"4854.32400","5.79216","22.82560","36.21186","0.02919","200.20847"
"4854.42400","5.79216","22.78750","36.10355","0.02919","199.87422"
"4854.52400","5.79216","22.72926","36.10355","0.02919","199.36345"
"4854.62400","5.79216","22.83200","36.10355","0.02919","200.26460"
"4854.72400","5.79216","22.83793","36.10355","0.02919","200.31662"
"4854.82400","5.79216","22.72366","36.10355","0.02919","199.31433"
"4854.92400","5.79216","22.80063","36.01423","0.02919","199.98943"
"4855.02400","5.79217","22.81779","36.01423","0.02919","200.13998"
"4855.12400","5.79217","22.69642","36.01423","0.02919","199.07536"
"4855.22400","5.79217","22.74408","36.01423","0.02919","199.49341"
"4855.32400","5.79217","22.79944","36.01423","0.02919","199.97900"
"4855.42400","5.79217","22.69004","36.01423","0.02919","199.01938"
"4855.52400","5.79217","22.70367","35.94621","0.02919","199.13901"
"4855.62400","5.79218","22.75385","35.94621","0.02919","199.57912"
"4855.72400","5.79219","22.64022","35.94621","0.02919","198.58241"
"4855.82400","5.79218","22.66359","35.94621","0.02919","198.78738"
"4855.92400","5.79218","22.78317","35.94621","0.02919","199.83630"
"4856.02400","5.79218","22.74550","35.85495","0.02919","199.50584"
"4856.12400","5.79218","22.73778","35.85495","0.02919","199.43817"
"4856.22400","5.79218","22.81495","35.85495","0.02919","200.11501"
"4856.32400","5.79218","22.72256","35.85495","0.02919","199.30466"
"4856.42400","5.79218","22.70752","35.85495","0.02919","199.17276"
"4856.52400","5.79219","22.81731","35.85495","0.02919","200.13573"
"4856.62400","5.79219","22.75105","35.78559","0.02919","199.55457"
"4856.72400","5.79218","22.72962","35.78559","0.02919","199.36659"
"4856.82400","5.79219","22.84392","35.78559","0.02919","200.36911"
"4856.92400","5.79219","22.78965","35.78559","0.02919","199.89311"
"4857.02400","5.79218","22.75838","35.78559","0.02919","199.61887"
"4857.12400","5.79219","22.86516","35.71732","0.02919","200.55544"
"4857.22400","5.79218","22.80941","35.71732","0.02919","200.06644"
"4857.32400","5.79218","22.73768","35.71732","0.02919","199.43724"
"4857.42400","5.79219","22.83307","35.71732","0.02919","200.27400"
"4857.52400","5.79219","22.77520","35.71732","0.02919","199.76639"
"4857.62400","5.79219","22.71274","35.64097","0.02919","199.21851"
"4857.72400","5.79219","22.83736","35.64097","0.02919","200.31160"
"4857.82400","5.79218","22.81561","35.64097","0.02919","200.12083"
"4857.92400","5.79219","22.73716","35.64097","0.02919","199.43269"
"4858.02400","5.79219","22.81166","35.64097","0.02919","200.08614"
"4858.12400","5.79219","22.75929","35.64097","0.02919","199.62682"
"4858.22400","5.79220","22.67282","35.55959","0.02919","198.86842"
"4858.32400","5.79220","22.76217","35.55959","0.02919","199.65204"
"4858.42400","5.79221","22.69905","35.55959","0.02919","199.09846"
"4858.52400","5.79221","22.61609","35.55959","0.02919","198.37079"
"4858.62400","5.79221","22.71204","35.55959","0.02919","199.21234"
"4858.72400","5.79221","22.68624","35.47697","0.02919","198.98608"
"4858.82400","5.79222","22.62873","35.47697","0.02919","198.48164"
"4858.92400","5.79222","22.70156","35.47697","0.02919","199.12050"
"4859.02400","5.79222","22.67772","35.47697","0.02919","198.91133"
"4859.12400","5.79222","22.62489","35.47697","0.02919","198.44795"
"4859.22400","5.79223","22.69228","35.47697","0.02919","199.03903"
"4859.32400","5.79223","22.68605","35.34879","0.02919","198.98444"
"4859.42400","5.79223","22.56866","35.34879","0.02919","197.95477"
"4859.52400","5.79223","22.64779","35.34879","0.02919","198.64886"
"4859.62400","5.79224","22.69980","35.34879","0.02919","199.10501"
"4859.72400","5.79224","22.62297","35.34879","0.02919","198.43111"
"4859.82400","5.79224","22.65206","35.26876","0.02919","198.68629"
"4859.92400","5.79225","22.66354","35.26876","0.02919","198.78696"
"4860.02400","5.79225","22.57301","35.26876","0.02919","197.99289"
"4860.12400","5.79225","22.65014","35.26876","0.02919","198.66945"
"4860.22400","5.79226","22.67709","35.26876","0.02919","198.90581"
"4860.32400","5.79227","22.55500","35.26876","0.02919","197.83496"
"4860.42400","5.79227","22.57634","35.19050","0.02919","198.02209"
"4860.52400","5.79228","22.67408","35.19050","0.02919","198.87939"
"4860.62400","5.79227","22.64146","35.19050","0.02919","198.59331"
"4860.72400","5.79227","22.75382","35.19050","0.02919","199.57881"
"4860.82400","5.79226","22.87763","35.19050","0.02919","200.66478"
"4860.92400","5.79226","22.84403","35.12677","0.02919","200.37009"
"4861.02400","5.79225","22.98768","35.12677","0.02919","201.63011"
"4861.12400","5.79223","23.12995","35.12677","0.02919","202.87793"
"4861.22400","5.79222","23.12328","35.12677","0.02919","202.81944"
"4861.32400","5.79221","23.28183","35.12677","0.02919","204.21014"
"4861.42400","5.79220","23.42459","35.12677","0.02919","205.46236"
"4861.52400","5.79218","23.39804","35.08759","0.02919","205.22946"
"4861.62400","5.79217","23.52247","35.08759","0.02919","206.32085"
"4861.72400","5.79216","23.54980","35.08759","0.02919","206.56055"
"4861.82400","5.79215","23.42196","35.08759","0.02919","205.43927"
"4861.92400","5.79215","23.46999","35.08759","0.02919","205.86050"
"4862.02400","5.79214","23.46347","35.11583","0.02919","205.80338"
"4862.12400","5.79214","23.35622","35.11583","0.02919","204.86261"
"4862.22400","5.79213","23.43480","35.11583","0.02919","205.55185"
"4862.32400","5.79212","23.45080","35.11583","0.02919","205.69223"
"4862.42400","5.79212","23.33905","35.11583","0.02919","204.71205"
"4862.52400","5.79212","23.38705","35.11583","0.02919","205.13309"
"4862.62400","5.79212","23.28555","35.24794","0.02919","204.24275"
"4862.72400","5.79212","23.18078","35.24794","0.02919","203.32384"
"4862.82400","5.79212","23.24165","35.24794","0.02919","203.85773"
"4862.92400","5.79212","23.16895","35.24794","0.02919","203.22000"
"4863.02400","5.79212","23.03438","35.24794","0.02919","202.03972"
"4863.12400","5.79212","23.08673","35.32292","0.02919","202.49892"
"4863.22400","5.79212","23.04751","35.32292","0.02919","202.15486"
"4863.32400","5.79212","22.92507","35.32292","0.02919","201.08089"
"4863.42400","5.79213","22.94887","35.32292","0.02919","201.28963"
"4863.52400","5.79214","22.81058","35.32292","0.02919","200.07666"
"4863.62400","5.79215","22.67219","35.37296","0.02919","198.86284"
"4863.72400","5.79215","22.70872","35.37296","0.02919","199.18330"
"4863.82400","5.79216","22.62875","35.37296","0.02919","198.48184"
"4863.92400","5.79216","22.54036","35.37296","0.02919","197.70657"
"4864.02400","5.79217","22.65119","35.37296","0.02919","198.67863"
"4864.12400","5.79216","22.63776","35.37296","0.02919","198.56087"
"4864.22400","5.79217","22.56886","35.38639","0.02919","197.95653"
"4864.32400","5.79217","22.64419","35.38639","0.02919","198.61723"
"4864.42400","5.79218","22.60487","35.38639","0.02919","198.27234"
"4864.52400","5.79218","22.48425","35.38639","0.02919","197.21439"
"4864.62400","5.79219","22.56394","35.38639","0.02919","197.91335"
"4864.72400","5.79219","22.55615","35.38639","0.02919","197.84503"
"4864.82400","5.79219","22.45170","35.36741","0.02919","196.92888"
"4864.92400","5.79220","22.54182","35.36741","0.02919","197.71936"
"4865.02400","5.79220","22.55572","35.36741","0.02919","197.84129"
"4865.12400","5.79220","22.46082","35.36741","0.02919","197.00887"
"4865.22400","5.79220","22.53447","35.36741","0.02919","197.65488"
"4865.32400","5.79221","22.55047","35.28952","0.02919","197.79518"
"4865.42400","5.79221","22.44794","35.28952","0.02919","196.89586"
"4865.52400","5.79222","22.52416","35.28952","0.02919","197.56442"
"4865.62400","5.79222","22.57981","35.28952","0.02919","198.05261"
"4865.72400","5.79222","22.49197","35.28952","0.02919","197.28212"
"4865.82400","5.79222","22.55297","35.28952","0.02919","197.81717"
"4865.92400","5.79222","22.61544","35.21635","0.02919","198.36508"
"4866.02400","5.79223","22.50273","35.21635","0.02919","197.37648"
"4866.12400","5.79223","22.52607","35.21635","0.02919","197.58119"
"4866.22400","5.79224","22.57423","35.21635","0.02919","198.00359"
"4866.32400","5.79224","22.45897","35.21635","0.02919","196.99263"
"4866.42400","5.79224","22.52737","35.13711","0.02919","197.59262"
"4866.52400","5.79224","22.58129","35.13711","0.02919","198.06552"
"4866.62400","5.79225","22.48923","35.13711","0.02919","197.25803"
"4866.72400","5.79225","22.56587","35.13711","0.02919","197.93027"
"4866.82400","5.79225","22.59330","35.13711","0.02919","198.17091"
"4866.92400","5.79225","22.49797","35.04353","0.02919","197.33475"
"4867.02400","5.79226","22.58159","35.04353","0.02919","198.06819"
"4867.12400","5.79226","22.61200","35.04353","0.02919","198.33487"
"4867.22400","5.79226","22.47777","35.04353","0.02919","197.15753"
"4867.32400","5.79227","22.56337","35.04353","0.02919","197.90833"
"4867.42400","5.79227","22.54847","35.04353","0.02919","197.77765"
"4867.52400","5.79227","22.49363","34.94558","0.02919","197.29668"
"4867.62400","5.79228","22.60350","34.94558","0.02919","198.26038"
"4867.72400","5.79228","22.58350","34.94558","0.02919","198.08490"
"4867.82400","5.79228","22.51593","34.94558","0.02919","197.49228"
"4867.92400","5.79228","22.63552","34.94558","0.02919","198.54117"
"4868.02400","5.79229","22.54712","34.85376","0.02919","197.76579"
"4868.12400","5.79230","22.48051","34.85376","0.02919","197.18155"
"4868.22400","5.79231","22.59203","34.85376","0.02919","198.15973"
"4868.32400","5.79231","22.53335","34.85376","0.02919","197.64502"
"4868.42400","5.79231","22.52872","34.85376","0.02919","197.60442"
"4868.52400","5.79232","22.62301","34.85376","0.02919","198.43150"
"4868.62400","5.79232","22.55354","34.72284","0.02919","197.82219"
"4868.72400","5.79232","22.61158","34.72284","0.02919","198.33119"
"4868.82400","5.79232","22.66782","34.72284","0.02919","198.82449"
"4868.92400","5.79232","22.58308","34.72284","0.02919","198.08125"
"4869.02400","5.79233","22.65542","34.72284","0.02919","198.71573"
"4869.12400","5.79233","22.67259","34.72284","0.02919","198.86632"
"4869.22400","5.79233","22.60721","34.64345","0.02919","198.29291"
"4869.32400","5.79233","22.72829","34.64345","0.02919","199.35493"
"4869.42400","5.79233","22.73477","34.64345","0.02919","199.41171"
"4869.52400","5.79233","22.65346","34.64345","0.02919","198.69858"
"4869.62400","5.79233","22.80046","34.64345","0.02919","199.98790"
"4869.72400","5.79233","22.78153","34.58031","0.02919","199.82187"
"4869.82400","5.79234","22.66296","34.58031","0.02919","198.78186"
"4869.92400","5.79234","22.74055","34.58031","0.02919","199.46243"
"4870.02400","5.79234","22.68145","34.58031","0.02919","198.94411"
"4870.12400","5.79235","22.61434","34.58031","0.02919","198.35541"
"4870.22400","5.79236","22.72101","34.58031","0.02919","199.29106"
"4870.32400","5.79236","22.69136","34.53998","0.02919","199.03104"
"4870.42400","5.79236","22.65437","34.53998","0.02919","198.70654"
"4870.52400","5.79236","22.77272","34.53998","0.02919","199.74464"
"4870.62400","5.79237","22.72552","34.53998","0.02919","199.33064"
"4870.72400","5.79237","22.68528","34.53998","0.02919","198.97763"
"4870.82400","5.79238","22.77733","34.49619","0.02919","199.78506"
"4870.92400","5.79238","22.68071","34.49619","0.02919","198.93758"
"4871.02400","5.79239","22.65768","34.49619","0.02919","198.73560"
"4871.12400","5.79241","22.72549","34.49619","0.02919","199.33037"
"4871.22400","5.79242","22.60213","34.49619","0.02919","198.24832"
"4871.32400","5.79246","22.62146","34.49619","0.02919","198.41785"
"4871.42400","5.79251","22.69439","34.46909","0.02919","199.05754"
"4871.52400","5.79262","22.59365","34.46909","0.02919","198.17398"
"4871.62400","5.79278","22.64998","34.46909","0.02919","198.66803"
"4871.72400","5.79306","22.68222","34.46909","0.02919","198.95084"
"4871.82400","5.79349","22.58153","34.46909","0.02920","198.06764"
"4871.92400","5.79409","22.62372","34.43870","0.02920","198.43770"
"4872.02400","5.79491","22.70657","34.43870","0.02921","199.16441"
"4872.12400","5.79603","22.63330","34.43870","0.02922","198.52173"
"4872.22400","5.79749","22.57536","34.43870","0.02924","198.01352"
"4872.32400","5.79895","22.66516","34.43870","0.02925","198.80115"
"4872.42400","5.80017","22.73041","34.43870","0.02926","199.37354"
"4872.52400","5.80125","22.73165","34.39721","0.02927","199.38437"
"4872.62400","5.80230","22.70778","34.39721","0.02928","199.17502"
"4872.72400","5.80351","22.65874","34.39721","0.02930","198.74489"
"4872.82400","5.80503","22.67209","34.39721","0.02931","198.86197"
"4872.92400","5.80655","22.69003","34.39721","0.02933","199.01930"
"4873.02400","5.80770","22.74031","34.34713","0.02934","199.46033"
"4873.12400","5.80860","22.79895","34.34713","0.02935","199.97469"
"4873.22400","5.80932","22.81007","34.34713","0.02935","200.07224"
"4873.32400","5.80999","22.74857","34.34713","0.02936","199.53278"
"4873.42400","5.81070","22.66813","34.34713","0.02937","198.82724"
"4873.52400","5.81151","22.68597","34.34713","0.02937","198.98373"
"4873.62400","5.81249","22.73144","34.25161","0.02938","199.38251"
"4873.72400","5.81380","22.75389","34.25161","0.02940","199.57945"
"4873.82400","5.81506","22.69849","34.25161","0.02941","199.09352"
"4873.92400","5.81605","22.59970","34.25161","0.02942","198.22702"
"4874.02400","5.81677","22.66797","34.25161","0.02943","198.82587"
"4874.12400","5.81734","22.76529","34.16461","0.02943","199.67947"
"4874.22400","5.81781","22.73309","34.16461","0.02944","199.39700"
"4874.32400","5.81822","22.65240","34.16461","0.02944","198.68925"
"4874.42400","5.81860","22.67678","34.16461","0.02944","198.90314"
"4874.52400","5.81903","22.74220","34.16461","0.02945","199.47694"
"4874.62400","5.81952","22.66545","34.16461","0.02945","198.80376"
"4874.72400","5.82013","22.58769","34.06193","0.02946","198.12169"
"4874.82400","5.82084","22.65471","34.06193","0.02946","198.70953"
"4874.92400","5.82169","22.73744","34.06193","0.02947","199.43515"
"4875.02400","5.82258","22.71230","34.06193","0.02948","199.21469"
"4875.12400","5.82338","22.60756","34.06193","0.02949","198.29599"
"4875.22400","5.82406","22.60540","33.94080","0.02950","198.27698"
"4875.32400","5.82460","22.68171","33.94080","0.02950","198.94635"
"4875.42400","5.82499","22.76052","33.94080","0.02951","199.63765"
"4875.52400","5.82533","22.75013","33.94080","0.02951","199.54645"
"4875.62400","5.82559","22.68669","33.94080","0.02951","198.99001"
"4875.72400","5.82581","22.66173","33.94080","0.02951","198.77113"
"4875.82400","5.82601","22.74931","33.80695","0.02952","199.53931"
"4875.92400","5.82619","22.77963","33.80695","0.02952","199.80524"
"4876.02400","5.82639","22.68763","33.80695","0.02952","198.99825"
"4876.12400","5.82661","22.59109","33.80695","0.02952","198.15147"
"4876.22400","5.82686","22.59842","33.80695","0.02952","198.21582"
"4876.32400","5.82716","22.66592","33.67495","0.02953","198.80786"
"4876.42400","5.82755","22.62107","33.67495","0.02953","198.41447"
"4876.52400","5.82805","22.53226","33.67495","0.02954","197.63547"
"4876.62400","5.82874","22.51716","33.67495","0.02954","197.50305"
"4876.72400","5.82970","22.56339","33.67495","0.02955","197.90854"
"4876.82400","5.83089","22.60430","33.67495","0.02956","198.26733"
"4876.92400","5.83208","22.55678","33.47325","0.02957","197.85057"
"4877.02400","5.83310","22.52742","33.47325","0.02958","197.59305"
"4877.12400","5.83399","22.51194","33.47325","0.02959","197.45728"
"4877.22400","5.83484","22.53508","33.47325","0.02960","197.66020"
"4877.32400","5.83584","22.62659","33.47325","0.02961","198.46292"
"4877.42400","5.83722","22.71213","33.31991","0.02962","199.21317"
"4877.52400","5.83901","22.73457","33.31991","0.02964","199.41002"
"4877.62400","5.84067","22.69330","33.31991","0.02966","199.04800"
"4877.72400","5.84200","22.68082","33.31991","0.02967","198.93854"
"4877.82400","5.84326","22.76242","33.31991","0.02968","199.65430"
"4877.92400","5.84474","22.84723","33.31991","0.02970","200.39821"
"4878.02400","5.84677","22.86215","33.16545","0.02972","200.52904"
"4878.12400","5.84891","22.83221","33.16545","0.02974","200.26642"
"4878.22400","5.85064","22.82838","33.16545","0.02975","200.23282"
"4878.32400","5.85214","22.84039","33.16545","0.02977","200.33817"
"4878.42400","5.85401","22.88873","33.16545","0.02979","200.76216"
"4878.52400","5.85613","22.97664","33.02741","0.02981","201.53322"
"4878.62400","5.85777","23.01354","33.02741","0.02982","201.85693"
"4878.72400","5.85907","22.97049","33.02741","0.02984","201.47929"
"4878.82400","5.86038","22.90849","33.02741","0.02985","200.93552"
"4878.92400","5.86193","22.94539","33.02741","0.02986","201.25916"
"4879.02400","5.86351","23.05039","33.02741","0.02988","202.18016"
"4879.12400","5.86493","23.08267","32.89460","0.02989","202.46326"
"4879.22400","5.86600","22.99762","32.89460","0.02990","201.71730"
"4879.32400","5.86685","22.92394","32.89460","0.02991","201.07097"
"4879.42400","5.86761","23.03130","32.89460","0.02992","202.01268"
"4879.52400","5.86833","23.10999","32.89460","0.02993","202.70290"
"4879.62400","5.86903","23.05476","32.69427","0.02993","202.21849"
"4879.72400","5.86976","23.04375","32.69427","0.02994","202.12189"
"4879.82400","5.87052","23.16676","32.69427","0.02995","203.20079"
"4879.92400","5.87118","23.24061","32.69427","0.02995","203.84860"
"4880.02400","5.87173","23.12952","32.69427","0.02996","202.87421"
"4880.12400","5.87220","23.05167","32.69427","0.02996","202.19133"
"4880.22400","5.87256","23.10936","32.57230","0.02997","202.69733"
"4880.32400","5.87283","23.21108","32.57230","0.02997","203.58961"
"4880.42400","5.87301","23.20875","32.57230","0.02997","203.56915"
"4880.52400","5.87317","23.07889","32.57230","0.02997","202.43011"
"4880.62400","5.87327","23.06501","32.57230","0.02997","202.30832"
"4880.72400","5.87335","23.15442","32.46759","0.02998","203.09258"
"4880.82400","5.87339","23.23803","32.46759","0.02998","203.82591"
"4880.92400","5.87341","23.20121","32.46759","0.02998","203.50301"
"4881.02400","5.87342","23.13547","32.46759","0.02998","202.92635"
"4881.12400","5.87343","23.14228","32.46759","0.02998","202.98613"
"4881.22400","5.87343","23.19521","32.46759","0.02998","203.45033"
"4881.32400","5.87343","23.19459","32.36615","0.02998","203.44492"
"4881.42400","5.87343","23.12922","32.36615","0.02998","202.87154"
"4881.52400","5.87343","23.12809","32.36615","0.02998","202.86165"
"4881.62400","5.87343","23.18161","32.36615","0.02998","203.33112"
"4881.72400","5.87343","23.19430","32.36615","0.02998","203.44238"
"4881.82400","5.87342","23.13606","32.26847","0.02998","202.93159"
"4881.92400","5.87342","23.09502","32.26847","0.02998","202.57156"
"4882.02400","5.87342","23.16813","32.26847","0.02998","203.21289"
"4882.12400","5.87342","23.17464","32.26847","0.02998","203.26993"
"4882.22400","5.87341","23.08046","32.26847","0.02998","202.44388"
"4882.32400","5.87341","23.01880","32.26847","0.02998","201.90302"
"4882.42400","5.87341","23.10511","32.13868","0.02998","202.66006"
"4882.52400","5.87340","23.18849","32.13868","0.02998","203.39146"
"4882.62400","5.87340","23.11927","32.13868","0.02998","202.78430"
"4882.72400","5.87340","23.07920","32.13868","0.02998","202.43283"
"4882.82400","5.87339","23.17632","32.13868","0.02998","203.28465"
"4882.92400","5.87339","23.19598","32.13868","0.02998","203.45709"
"4883.02400","5.87339","23.09241","32.06114","0.02998","202.54872"
"4883.12400","5.87338","23.10720","32.06114","0.02998","202.67845"
"4883.22400","5.87338","23.19150","32.06114","0.02998","203.41783"
"4883.32400","5.87338","23.14764","32.06114","0.02998","203.03311"
"4883.42400","5.87337","23.06257","32.06114","0.02998","202.28696"
"4883.52400","5.87337","23.12540","31.98287","0.02998","202.83804"
"4883.62400","5.87337","23.16207","31.98287","0.02998","203.15965"
"4883.72400","5.87336","23.06789","31.98287","0.02998","202.33363"
"4883.82400","5.87336","23.07370","31.98287","0.02998","202.38460"
"4883.92400","5.87336","23.16678","31.98287","0.02998","203.20105"
"4884.02400","5.87335","23.11894","31.98287","0.02998","202.78136"
"4884.12400","5.87335","23.02335","31.89581","0.02998","201.94292"
"4884.22400","5.87335","23.09769","31.89581","0.02998","202.59505"
"4884.32400","5.87335","23.11307","31.89581","0.02998","202.72990"
"4884.42400","5.87335","22.97923","31.89581","0.02998","201.55594"
"4884.52400","5.87335","22.99430","31.89581","0.02998","201.68811"
"4884.62400","5.87334","23.10985","31.81332","0.02998","202.70163"
"4884.72400","5.87334","23.06418","31.81332","0.02998","202.30109"
"4884.82400","5.87334","22.99660","31.81332","0.02998","201.70831"
"4884.92400","5.87333","23.08603","31.81332","0.02998","202.49277"
"4885.02400","5.87333","23.13939","31.81332","0.02998","202.96075"
"4885.12400","5.87333","23.05351","31.81332","0.02998","202.20752"
"4885.22400","5.87332","23.05237","31.69219","0.02998","202.19749"
"4885.32400","5.87332","23.17357","31.69219","0.02998","203.26053"
"4885.42400","5.87331","23.15268","31.69219","0.02998","203.07733"
"4885.52400","5.87330","23.11810","31.69219","0.02998","202.77405"
"4885.62400","5.87329","23.25643","31.69219","0.02998","203.98735"
"4885.72400","5.87328","23.39581","31.61912","0.02997","205.20984"
"4885.82400","5.87326","23.39614","31.61912","0.02997","205.21277"
"4885.92400","5.87323","23.48886","31.61912","0.02997","206.02603"
"4886.02400","5.87322","23.67095","31.61912","0.02997","207.62321"
"4886.12400","5.87319","23.71176","31.61912","0.02997","207.98116"
"4886.22400","5.87316","23.73882","31.61912","0.02997","208.21854"
"4886.32400","5.87313","23.88706","31.56193","0.02997","209.51872"
"4886.42400","5.87310","23.98145","31.56193","0.02997","210.34668"
"4886.52400","5.87307","23.91556","31.56193","0.02997","209.76874"
"4886.62400","5.87304","23.93339","31.56193","0.02997","209.92513"
"4886.72400","5.87301","24.00657","31.56193","0.02997","210.56700"
"4886.82400","5.87299","23.92216","31.57510","0.02997","209.82663"
"4886.92400","5.87297","23.80618","31.57510","0.02997","208.80928"
"4887.02400","5.87295","23.85226","31.57510","0.02997","209.21350"
"4887.12400","5.87293","23.86549","31.57510","0.02997","209.32951"
"4887.22400","5.87291","23.74641","31.57510","0.02997","208.28506"
"4887.32400","5.87288","23.71414","31.57510","0.02997","208.00203"
"4887.42400","5.87286","23.78149","31.66513","0.02997","208.59277"
"4887.52400","5.87283","23.71893","31.66513","0.02997","208.04399"
"4887.62400","5.87281","23.62842","31.66513","0.02997","207.25017"
"4887.72400","5.87279","23.68626","31.66513","0.02997","207.75748"
"4887.82400","5.87278","23.66381","31.66513","0.02997","207.56055"
"4887.92400","5.87277","23.47327","31.80584","0.02997","205.88930"
"4888.02400","5.87275","23.43802","31.80584","0.02997","205.58011"
"4888.12400","5.87274","23.46894","31.80584","0.02997","205.85136"
"4888.22400","5.87273","23.31813","31.80584","0.02997","204.52853"
"4888.32400","5.87273","23.24700","31.80584","0.02997","203.90466"
"4888.42400","5.87272","23.31182","31.80584","0.02997","204.47316"
"4888.52400","5.87272","23.23068","31.85897","0.02997","203.76146"
"4888.62400","5.87272","23.11577","31.85897","0.02997","202.75357"
"4888.72400","5.87271","23.20291","31.85897","0.02997","203.51788"
"4888.82400","5.87271","23.20400","31.85897","0.02997","203.52751"
"4888.92400","5.87270","23.10777","31.85897","0.02997","202.68340"
"4889.02400","5.87269","23.14288","31.86881","0.02997","202.99135"
"4889.12400","5.87269","23.18539","31.86881","0.02997","203.36426"
"4889.22400","5.87268","23.06982","31.86881","0.02997","202.35054"
"4889.32400","5.87268","23.09460","31.86881","0.02997","202.56787"
"4889.42400","5.87267","23.19920","31.86881","0.02997","203.48535"
"4889.52400","5.87265","23.11398","31.83486","0.02997","202.73787"
"4889.62400","5.87265","23.08723","31.83486","0.02997","202.50328"
"4889.72400","5.87265","23.16621","31.83486","0.02997","203.19597"
"4889.82400","5.87264","23.09094","31.83486","0.02997","202.53578"
"4889.92400","5.87263","23.04315","31.83486","0.02997","202.11659"
"4890.02400","5.87262","23.14068","31.83486","0.02997","202.97206"
"4890.12400","5.87262","23.10090","31.78321","0.02997","202.62315"
"4890.22400","5.87260","23.04760","31.78321","0.02997","202.15562"
"4890.32400","5.87259","23.15145","31.78321","0.02997","203.06656"
"4890.42400","5.87258","23.15135","31.78321","0.02997","203.06563"
"4890.52400","5.87258","23.03265","31.78321","0.02997","202.02454"
"4890.62400","5.87257","23.06668","31.72348","0.02997","202.32298"
"4890.72400","5.87257","23.10056","31.72348","0.02997","202.62022"
"4890.82400","5.87256","23.00622","31.72348","0.02997","201.79271"
"4890.92400","5.87256","22.96274","31.72348","0.02997","201.41129"
"4891.02400","5.87255","23.06606","31.72348","0.02997","202.31760"
"4891.12400","5.87254","23.07788","31.72348","0.02997","202.42122"
"4891.22400","5.87253","23.01371","31.62970","0.02997","201.85843"
"4891.32400","5.87252","23.07052","31.62970","0.02997","202.35669"
"4891.42400","5.87251","23.12358","31.62970","0.02997","202.82208"
"4891.52400","5.87250","23.01391","31.62970","0.02997","201.86018"
"4891.62400","5.87250","22.96714","31.62970","0.02997","201.44989"
"4891.72400","5.87249","23.04744","31.56947","0.02997","202.15427"
"4891.82400","5.87249","22.98819","31.56947","0.02997","201.63452"
"4891.92400","5.87248","22.93482","31.56947","0.02997","201.16640"
"4892.02400","5.87247","23.04232","31.56947","0.02997","202.10936"
"4892.12400","5.87246","23.06031","31.56947","0.02997","202.26711"
"4892.22400","5.87244","22.97899","31.56947","0.02997","201.55385"
"4892.32400","5.87243","23.04309","31.50708","0.02997","202.11609"
"4892.42400","5.87242","23.08917","31.50708","0.02997","202.52031"
"4892.52400","5.87240","22.98386","31.50708","0.02997","201.59659"
"4892.62400","5.87239","22.99191","31.50708","0.02997","201.66718"
"4892.72400","5.87238","23.09481","31.50708","0.02997","202.56976"
"4892.82400","5.87236","23.03870","31.50708","0.02997","202.07761"
"4892.92400","5.87235","23.00610","31.44117","0.02997","201.79166"
"4893.02400","5.87233","23.14353","31.44117","0.02997","202.99710"
"4893.12400","5.87230","23.11514","31.44117","0.02997","202.74809"
"4893.22400","5.87228","23.03112","31.44117","0.02997","202.01109"
"4893.32400","5.87226","23.10750","31.44117","0.02997","202.68106"
"4893.42400","5.87223","23.16415","31.37259","0.02996","203.17790"
"4893.52400","5.87221","23.08085","31.37259","0.02996","202.44728"
"4893.62400","5.87219","23.08487","31.37259","0.02996","202.48257"
"4893.72400","5.87217","23.18075","31.37259","0.02996","203.32356"
"4893.82400","5.87215","23.11093","31.37259","0.02996","202.71109"
"4893.92400","5.87212","23.06724","31.37259","0.02996","202.32793"
"4894.02400","5.87210","23.13700","31.25957","0.02996","202.93977"
"4894.12400","5.87208","23.08609","31.25957","0.02996","202.49326"
"4894.22400","5.87206","23.00589","31.25957","0.02996","201.78978"
"4894.32400","5.87204","23.08604","31.25957","0.02996","202.49281"
"4894.42400","5.87201","23.13327","31.25957","0.02996","202.90712"
"4894.52400","5.87199","23.05151","31.18060","0.02996","202.18994"
"4894.62400","5.87198","23.03429","31.18060","0.02996","202.03894"
"4894.72400","5.87196","23.13551","31.18060","0.02996","202.92670"
"4894.82400","5.87194","23.09382","31.18060","0.02996","202.56104"
"4894.92400","5.87193","23.02751","31.18060","0.02996","201.97946"
"4895.02400","5.87190","23.13410","31.18060","0.02996","202.91438"
"4895.12400","5.87187","23.18691","31.10790","0.02996","203.37758"
"4895.22400","5.87183","23.09804","31.10790","0.02996","202.59808"
"4895.32400","5.87179","23.12452","31.10790","0.02996","202.83032"
"4895.42400","5.87175","23.21553","31.10790","0.02996","203.62857"
"4895.52400","5.87170","23.13340","31.10790","0.02996","202.90819"
"4895.62400","5.87165","23.09625","31.04568","0.02996","202.58240"
"4895.72400","5.87160","23.17422","31.04568","0.02996","203.26624"
"4895.82400","5.87157","23.10629","31.04568","0.02996","202.67047"
"4895.92400","5.87154","22.96033","31.04568","0.02996","201.39015"
"4896.02400","5.87152","22.99003","31.04568","0.02996","201.65071"
"4896.12400","5.87149","23.09591","31.04568","0.02996","202.57935"
"4896.22400","5.87146","23.03510","30.95924","0.02996","202.04599"
"4896.32400","5.87144","22.96731","30.95924","0.02996","201.45142"
"4896.42400","5.87141","23.08039","30.95924","0.02996","202.44324"
"4896.52400","5.87138","23.07966","30.95924","0.02996","202.43687"
"4896.62400","5.87135","22.98253","30.95924","0.02996","201.58495"
"4896.72400","5.87132","23.03152","30.89971","0.02996","202.01457"
"4896.82400","5.87127","23.14152","30.89971","0.02996","202.97945"
"4896.92400","5.87122","23.10019","30.89971","0.02995","202.61690"
"4897.02400","5.87113","23.14758","30.89971","0.02995","203.03261"
"4897.12400","5.87099","23.33026","30.89971","0.02995","204.63492"
"4897.22400","5.87081","23.40527","30.89971","0.02995","205.29289"
"4897.32400","5.87058","23.39556","30.84801","0.02995","205.20772"
"4897.42400","5.87029","23.51682","30.84801","0.02995","206.27126"
"4897.52400","5.86993","23.68511","30.84801","0.02994","207.74738"
"4897.62400","5.86944","23.68299","30.84801","0.02994","207.72881"
"4897.72400","5.86879","23.70173","30.84801","0.02993","207.89319"
"4897.82400","5.86786","23.83824","30.83316","0.02992","209.09055"
"4897.92400","5.86658","23.90702","30.83316","0.02991","209.69380"
"4898.02400","5.86498","23.83460","30.83316","0.02989","209.05862"
"4898.12400","5.86347","23.75252","30.83316","0.02988","208.33870"
"4898.22400","5.86215","23.75090","30.83316","0.02987","208.32446"
"4898.32400","5.86066","23.77274","30.83316","0.02985","208.51602"
"4898.42400","5.85889","23.73823","30.89046","0.02984","208.21330"
"4898.52400","5.85701","23.65810","30.89046","0.02982","207.51047"
"4898.62400","5.85534","23.55155","30.89046","0.02980","206.57591"
"4898.72400","5.85379","23.43260","30.89046","0.02979","205.53261"
"4898.82400","5.85213","23.34079","30.89046","0.02977","204.72725"
"4898.92400","5.85024","23.29951","30.89046","0.02975","204.36517"
"4899.02400","5.84831","23.28214","31.05719","0.02973","204.21288"
"4899.12400","5.84658","23.23146","31.05719","0.02972","203.76836"
"4899.22400","5.84484","23.08230","31.05719","0.02970","202.46002"
"4899.32400","5.84287","22.91964","31.05719","0.02968","201.03328"
"4899.42400","5.84088","22.80904","31.05719","0.02966","200.06319"
"4899.52400","5.83916","22.74153","31.15749","0.02964","199.47102"
"4899.62400","5.83758","22.71768","31.15749","0.02963","199.26181"
"4899.72400","5.83585","22.65985","31.15749","0.02961","198.75464"
"4899.82400","5.83379","22.56654","31.15749","0.02959","197.93619"
"4899.92400","5.83197","22.48289","31.15749","0.02957","197.20244"
"4900.02400","5.83049","22.40145","31.20379","0.02956","196.48813"
"4900.12400","5.82920","22.29451","31.20379","0.02955","195.55011"
"4900.22400","5.82796","22.24589","31.20379","0.02953","195.12369"
"4900.32400","5.82667","22.23542","31.20379","0.02952","195.03181"
"4900.42400","5.82546","22.25806","31.20379","0.02951","195.23044"
"4900.52400","5.82453","22.27501","31.20379","0.02950","195.37909"
"4900.62400","5.82382","22.30531","31.18213","0.02949","195.64488"
"4900.72400","5.82328","22.29163","31.18213","0.02949","195.52487"
"4900.82400","5.82284","22.19121","31.18213","0.02948","194.64406"
"4900.92400","5.82255","22.10096","31.18213","0.02948","193.85246"
"4901.02400","5.82236","22.12584","31.18213","0.02948","194.07069"
"4901.12400","5.82224","22.19638","31.13040","0.02948","194.68944"
"4901.22400","5.82218","22.16387","31.13040","0.02948","194.40424"
"4901.32400","5.82215","22.07272","31.13040","0.02948","193.60475"
"4901.42400","5.82213","22.04966","31.13040","0.02948","193.40247"
"4901.52400","5.82214","22.09592","31.13040","0.02948","193.80827"
"4901.62400","5.82215","22.13139","31.13040","0.02948","194.11938"
"4901.72400","5.82215","22.07016","31.02202","0.02948","193.58234"
"4901.82400","5.82216","21.98843","31.02202","0.02948","192.86543"
"4901.92400","5.82217","22.03556","31.02202","0.02948","193.27881"
"4902.02400","5.82217","22.14137","31.02202","0.02948","194.20692"
"4902.12400","5.82218","22.14439","31.02202","0.02948","194.23343"
