Repository: Mecanon/morphing_wing

File: experimental/sma_database/flexinol_isobaric_200MPa.csv (part 1 of 105)
Test : Start of hold value,"200.00000",MPa

Time,Extension,Load,Temperature: Chamber 3119-600 1 1,Tensile strain (Extension),Tensile stress
(s),(mm),(N),(C),(mm/mm),(MPa)
"0.00000","1.16631","0.00178","29.64571","-0.00001","0.01561"
"0.10000","1.16635","-0.02748","29.70338","-0.00001","-0.24105"
"0.20000","1.16648","-0.06842","29.70338","-0.00001","-0.60013"
"0.30000","1.16670","-0.10593","29.70338","-0.00001","-0.92911"
"0.40000","1.16707","-0.14512","29.70338","0.00000","-1.27284"
"0.50000","1.16819","-0.15652","29.70338","0.00001","-1.37283"
"0.60000","1.17140","-0.16116","29.70338","0.00004","-1.41357"
"0.70000","1.17207","-0.17774","29.73921","0.00005","-1.55896"
"0.80000","1.17265","-0.17862","29.73921","0.00005","-1.56671"
"0.90000","1.17367","-0.17546","29.73921","0.00006","-1.53896"
"1.00000","1.17456","-0.17956","29.73921","0.00007","-1.57498"
"1.10000","1.17535","-0.18635","29.73921","0.00008","-1.63456"
"1.20000","1.17617","-0.20601","29.73921","0.00009","-1.80697"
"1.30000","1.17699","-0.21866","29.75029","0.00010","-1.91789"
"1.40000","1.17777","-0.21277","29.75029","0.00010","-1.86626"
"1.50000","1.17859","-0.20561","29.75029","0.00011","-1.80346"
"1.60000","1.17941","-0.18017","29.75029","0.00012","-1.58035"
"1.70000","1.18028","-0.16337","29.75029","0.00013","-1.43297"
"1.80000","1.18116","-0.13001","29.73022","0.00014","-1.14039"
"1.90000","1.18202","-0.09280","29.73022","0.00015","-0.81399"
"2.00000","1.18290","-0.06236","29.73022","0.00016","-0.54694"
"2.10000","1.18370","-0.03531","29.73022","0.00016","-0.30970"
"2.20000","1.18447","-0.02516","29.73022","0.00017","-0.22065"
"2.30000","1.18527","-0.01672","29.73022","0.00018","-0.14666"
"2.40000","1.18610","0.00362","29.67591","0.00019","0.03171"
"2.50000","1.18690","0.02441","29.67591","0.00019","0.21413"
"2.60000","1.18772","0.04092","29.67591","0.00020","0.35888"
"2.70000","1.18863","0.06280","29.67591","0.00021","0.55081"
"2.80000","1.18952","0.09137","29.67591","0.00022","0.80143"
"2.90000","1.19039","0.12140","29.67591","0.00023","1.06483"
"3.00000","1.19120","0.15754","29.65416","0.00024","1.38186"
"3.10000","1.19197","0.17924","29.65416","0.00024","1.57214"
"3.20000","1.19282","0.20005","29.65416","0.00025","1.75471"
"3.30000","1.19361","0.21876","29.65416","0.00026","1.91882"
"3.40000","1.19443","0.23544","29.65416","0.00027","2.06511"
"3.50000","1.19527","0.25279","29.65416","0.00028","2.21725"
"3.60000","1.19614","0.28583","29.64544","0.00029","2.50705"
"3.70000","1.19700","0.29317","29.64544","0.00029","2.57149"
"3.80000","1.19788","0.31423","29.64544","0.00030","2.75615"
"3.90000","1.19878","0.33093","29.64544","0.00031","2.90265"
"4.00000","1.19960","0.34777","29.64544","0.00032","3.05037"
"4.10000","1.20035","0.36438","29.64544","0.00033","3.19608"
"4.20000","1.20114","0.38713","29.65291","0.00034","3.39564"
"4.30000","1.20195","0.40698","29.65291","0.00034","3.56972"
"4.40000","1.20278","0.41473","29.65291","0.00035","3.63766"
"4.50000","1.20364","0.43221","29.65291","0.00036","3.79104"
"4.60000","1.20449","0.45617","29.65291","0.00037","4.00115"
"4.70000","1.20536","0.47416","29.67415","0.00038","4.15897"
"4.80000","1.20628","0.48849","29.67415","0.00039","4.28468"
"4.90000","1.20715","0.49399","29.67415","0.00039","4.33291"
"5.00000","1.20791","0.50843","29.67415","0.00040","4.45952"
"5.10000","1.20866","0.53558","29.67415","0.00041","4.69772"
"5.20000","1.20946","0.54689","29.67415","0.00042","4.79689"
"5.30000","1.21028","0.56535","29.69840","0.00043","4.95882"
"5.40000","1.21113","0.57914","29.69840","0.00043","5.07974"
"5.50000","1.21198","0.59364","29.69840","0.00044","5.20693"
"5.60000","1.21284","0.58752","29.69840","0.00045","5.15328"
"5.70000","1.21373","0.54952","29.69840","0.00046","4.82000"
"5.80000","1.21460","0.49951","29.69840","0.00047","4.38128"
"5.90000","1.21544","0.47583","29.75828","0.00048","4.17361"
"6.00000","1.21623","0.44815","29.75828","0.00048","3.93085"
"6.10000","1.21697","0.43603","29.75828","0.00049","3.82454"
"6.20000","1.21778","0.41348","29.75828","0.00050","3.62675"
"6.30000","1.21860","0.39324","29.75828","0.00051","3.44917"
"6.40000","1.21944","0.40048","29.75828","0.00052","3.51272"
"6.50000","1.22033","0.37827","29.80025","0.00053","3.31793"
"6.60000","1.22118","0.36083","29.80025","0.00053","3.16496"
"6.70000","1.22207","0.35314","29.80025","0.00054","3.09750"
"6.80000","1.22294","0.32033","29.80025","0.00055","2.80965"
"6.90000","1.22375","0.30291","29.80025","0.00056","2.65689"
"7.00000","1.22452","0.29046","29.81234","0.00057","2.54768"
"7.10000","1.22529","0.28863","29.81234","0.00057","2.53164"
"7.20000","1.22608","0.29546","29.81234","0.00058","2.59156"
"7.30000","1.22688","0.31655","29.81234","0.00059","2.77655"
"7.40000","1.22775","0.34239","29.81234","0.00060","3.00321"
"7.50000","1.22865","0.36762","29.81234","0.00061","3.22445"
"7.60000","1.22949","0.39944","29.77345","0.00062","3.50358"
"7.70000","1.23037","0.43391","29.77345","0.00062","3.80596"
"7.80000","1.23125","0.45561","29.77345","0.00063","3.99630"
"7.90000","1.23208","0.47971","29.77345","0.00064","4.20766"
"8.00000","1.23285","0.50481","29.77345","0.00065","4.42778"
"8.10000","1.23361","0.51978","29.77345","0.00066","4.55911"
"8.20000","1.23438","0.54935","29.72639","0.00066","4.81848"
"8.30000","1.23521","0.57115","29.72639","0.00067","5.00966"
"8.40000","1.23605","0.59833","29.72639","0.00068","5.24810"
"8.50000","1.23696","0.62458","29.72639","0.00069","5.47830"
"8.60000","1.23784","0.66576","29.72639","0.00070","5.83957"
"8.70000","1.23872","0.70319","29.72639","0.00071","6.16782"
"8.80000","1.23956","0.73592","29.69209","0.00072","6.45491"
"8.90000","1.24038","0.76176","29.69209","0.00072","6.68155"
"9.00000","1.24115","0.78477","29.69209","0.00073","6.88342"
"9.10000","1.24193","0.80195","29.69209","0.00074","7.03406"
"9.20000","1.24272","0.81740","29.69209","0.00075","7.16957"
"9.30000","1.24354","0.84141","29.69209","0.00075","7.38023"
"9.40000","1.24440","0.86397","29.67139","0.00076","7.57807"
"9.50000","1.24535","0.88844","29.67139","0.00077","7.79275"
"9.60000","1.24629","0.90659","29.67139","0.00078","7.95188"
"9.70000","1.24712","0.94262","29.67139","0.00079","8.26795"
"9.80000","1.24794","0.95975","29.67139","0.00080","8.41819"
"9.90000","1.24871","0.98575","29.67224","0.00081","8.64620"
"10.00000","1.24949","1.01049","29.67224","0.00081","8.86320"
"10.10000","1.25028","1.01941","29.67224","0.00082","8.94148"
"10.20000","1.25108","1.04868","29.67224","0.00083","9.19824"
"10.30000","1.25190","1.06575","29.67224","0.00084","9.34791"
"10.40000","1.25276","1.07314","29.67224","0.00085","9.41272"
"10.50000","1.25369","1.07780","29.69132","0.00085","9.45365"
"10.60000","1.25460","1.08554","29.69132","0.00086","9.52154"
"10.70000","1.25546","1.09379","29.69132","0.00087","9.59385"
"10.80000","1.25626","1.11083","29.69132","0.00088","9.74337"
"10.90000","1.25705","1.11306","29.69132","0.00089","9.76292"
"11.00000","1.25783","1.13179","29.69132","0.00090","9.92719"
"11.10000","1.25860","1.13732","29.71966","0.00090","9.97565"
"11.20000","1.25940","1.17050","29.71966","0.00091","10.26671"
"11.30000","1.26023","1.15940","29.71966","0.00092","10.16937"
"11.40000","1.26113","1.10699","29.71966","0.00093","9.70967"
"11.50000","1.26205","1.06053","29.71966","0.00094","9.30211"
"11.60000","1.26297","1.00498","29.71966","0.00095","8.81493"
"11.70000","1.26377","0.95449","29.77159","0.00095","8.37203"
"11.80000","1.26457","0.92112","29.77159","0.00096","8.07933"
"11.90000","1.26537","0.90489","29.77159","0.00097","7.93701"
"12.00000","1.26614","0.89838","29.77159","0.00098","7.87987"
"12.10000","1.26693","0.89604","29.77159","0.00099","7.85933"
"12.20000","1.26775","0.90033","29.77159","0.00099","7.89700"
"12.30000","1.26860","0.90129","29.79213","0.00100","7.90545"
"12.40000","1.26944","0.88811","29.79213","0.00101","7.78982"
"12.50000","1.27033","0.86658","29.79213","0.00102","7.60092"
"12.60000","1.27126","0.82750","29.79213","0.00103","7.25823"
"12.70000","1.27208","0.82284","29.79213","0.00104","7.21734"
"12.80000","1.27286","0.83261","29.78111","0.00104","7.30304"
"12.90000","1.27366","0.84728","29.78111","0.00105","7.43167"
"13.00000","1.27445","0.87653","29.78111","0.00106","7.68827"
"13.10000","1.27525","0.90725","29.78111","0.00107","7.95766"
"13.20000","1.27603","0.95516","29.78111","0.00108","8.37795"
"13.30000","1.27691","0.99872","29.78111","0.00108","8.76000"
"13.40000","1.27778","1.03693","29.71683","0.00109","9.09515"
"13.50000","1.27867","1.07093","29.71683","0.00110","9.39340"
"13.60000","1.27959","1.10496","29.71683","0.00111","9.69183"
"13.70000","1.28040","1.14122","29.71683","0.00112","10.00988"
"13.80000","1.28117","1.15962","29.71683","0.00113","10.17131"
"13.90000","1.28196","1.17067","29.71683","0.00113","10.26821"
"14.00000","1.28276","1.19089","29.67119","0.00114","10.44560"
"14.10000","1.28357","1.20900","29.67119","0.00115","10.60443"
"14.20000","1.28438","1.23645","29.67119","0.00116","10.84516"
"14.30000","1.28526","1.26663","29.67119","0.00117","11.10986"
"14.40000","1.28611","1.30741","29.67119","0.00118","11.46760"
"14.50000","1.28698","1.35728","29.67119","0.00118","11.90505"
"14.60000","1.28791","1.39904","29.64080","0.00119","12.27126"
"14.70000","1.28874","1.42391","29.64080","0.00120","12.48939"
"14.80000","1.28950","1.44994","29.64080","0.00121","12.71771"
"14.90000","1.29029","1.46696","29.64080","0.00122","12.86703"
"15.00000","1.29110","1.48197","29.64080","0.00122","12.99867"
"15.10000","1.29193","1.48744","29.62861","0.00123","13.04664"
"15.20000","1.29278","1.49036","29.62861","0.00124","13.07230"
"15.30000","1.29361","1.51696","29.62861","0.00125","13.30555"
"15.40000","1.29452","1.54811","29.62861","0.00126","13.57879"
"15.50000","1.29543","1.57004","29.62861","0.00127","13.77116"
"15.60000","1.29630","1.59779","29.62861","0.00128","14.01460"
"15.70000","1.29708","1.63638","29.63918","0.00128","14.35308"
"15.80000","1.29783","1.66546","29.63918","0.00129","14.60808"
"15.90000","1.29862","1.68792","29.63918","0.00130","14.80510"
"16.00000","1.29947","1.71906","29.63918","0.00131","15.07829"
"16.10000","1.30031","1.73228","29.63918","0.00132","15.19424"
"16.20000","1.30113","1.73944","29.63918","0.00132","15.25698"
"16.30000","1.30197","1.74769","29.65955","0.00133","15.32942"
"16.40000","1.30290","1.74757","29.65955","0.00134","15.32835"
"16.50000","1.30375","1.75773","29.65955","0.00135","15.41744"
"16.60000","1.30459","1.76854","29.65955","0.00136","15.51229"
"16.70000","1.30541","1.77982","29.65955","0.00137","15.61120"
"16.80000","1.30618","1.79934","29.65955","0.00137","15.78239"
"16.90000","1.30695","1.81788","29.69052","0.00138","15.94506"
"17.00000","1.30779","1.82861","29.69052","0.00139","16.03911"
"17.10000","1.30864","1.79578","29.69052","0.00140","15.75122"
"17.20000","1.30948","1.74848","29.69052","0.00141","15.33631"
"17.30000","1.31038","1.71843","29.69052","0.00142","15.07269"
"17.40000","1.31124","1.66121","29.74967","0.00142","14.57088"
"17.50000","1.31207","1.62284","29.74967","0.00143","14.23431"
"17.60000","1.31292","1.59328","29.74967","0.00144","13.97500"
"17.70000","1.31374","1.57532","29.74967","0.00145","13.81749"
"17.80000","1.31450","1.55510","29.74967","0.00146","13.64009"
"17.90000","1.31532","1.56358","29.74967","0.00146","13.71453"
"18.00000","1.31615","1.55183","29.77731","0.00147","13.61149"
"18.10000","1.31697","1.54789","29.77731","0.00148","13.57692"
"18.20000","1.31784","1.52912","29.77731","0.00149","13.41228"
"18.30000","1.31870","1.48972","29.77731","0.00150","13.06668"
"18.40000","1.31956","1.46105","29.77731","0.00151","12.81521"
"18.50000","1.32041","1.45325","29.77731","0.00151","12.74676"
"18.60000","1.32119","1.46145","29.77216","0.00152","12.81870"
"18.70000","1.32200","1.46942","29.77216","0.00153","12.88865"
"18.80000","1.32279","1.50298","29.77216","0.00154","13.18301"
"18.90000","1.32359","1.53431","29.77216","0.00155","13.45773"
"19.00000","1.32442","1.57953","29.77216","0.00155","13.85439"
"19.10000","1.32528","1.62293","29.77216","0.00156","14.23505"
"19.20000","1.32615","1.65867","29.70782","0.00157","14.54856"
"19.30000","1.32702","1.70582","29.70782","0.00158","14.96215"
"19.40000","1.32788","1.72929","29.70782","0.00159","15.16798"
"19.50000","1.32872","1.75382","29.70782","0.00160","15.38317"
"19.60000","1.32951","1.77414","29.70782","0.00160","15.56137"
"19.70000","1.33031","1.78947","29.70782","0.00161","15.69585"
"19.80000","1.33109","1.81770","29.66080","0.00162","15.94341"
"19.90000","1.33190","1.84561","29.66080","0.00163","16.18830"
"20.00000","1.33276","1.89751","29.66080","0.00164","16.64351"
"20.10000","1.33362","1.93895","29.66080","0.00164","17.00698"
"20.20000","1.33448","1.97850","29.66080","0.00165","17.35384"
"20.30000","1.33535","2.01880","29.62265","0.00166","17.70732"
"20.40000","1.33623","2.04929","29.62265","0.00167","17.97482"
"20.50000","1.33702","2.08743","29.62265","0.00168","18.30935"
"20.60000","1.33781","2.11072","29.62265","0.00169","18.51361"
"20.70000","1.33861","2.12180","29.62265","0.00169","18.61080"
"20.80000","1.33943","2.13518","29.62265","0.00170","18.72814"
"20.90000","1.34024","2.15937","29.60265","0.00171","18.94034"
"21.00000","1.34110","2.18044","29.60265","0.00172","19.12511"
"21.10000","1.34199","2.19512","29.60265","0.00173","19.25392"
"21.20000","1.34288","2.21841","29.60265","0.00174","19.45814"
"21.30000","1.34374","2.24857","29.60265","0.00174","19.72271"
"21.40000","1.34456","2.27456","29.60265","0.00175","19.95068"
"21.50000","1.34536","2.31303","29.60160","0.00176","20.28812"
"21.60000","1.34613","2.33709","29.60160","0.00177","20.49916"
"21.70000","1.34695","2.36039","29.60160","0.00178","20.70350"
"21.80000","1.34779","2.36265","29.60160","0.00178","20.72334"
"21.90000","1.34860","2.36900","29.60160","0.00179","20.77907"
"22.00000","1.34946","2.38054","29.60160","0.00180","20.88029"
"22.10000","1.35036","2.38376","29.62396","0.00181","20.90845"
"22.20000","1.35125","2.38251","29.62396","0.00182","20.89750"
"22.30000","1.35210","2.41057","29.62396","0.00183","21.14363"
"22.40000","1.35290","2.42060","29.62396","0.00184","21.23161"
"22.50000","1.35368","2.44139","29.62396","0.00184","21.41395"
"22.60000","1.35446","2.46061","29.65313","0.00185","21.58254"
"22.70000","1.35526","2.48742","29.65313","0.00186","21.81772"
"22.80000","1.35611","2.48256","29.65313","0.00187","21.77510"
"22.90000","1.35696","2.44131","29.65313","0.00188","21.41330"
"23.00000","1.35780","2.37152","29.65313","0.00188","20.80116"
"23.10000","1.35870","2.31483","29.65313","0.00189","20.30387"
"23.20000","1.35960","2.28350","29.70557","0.00190","20.02912"
"23.30000","1.36044","2.26255","29.70557","0.00191","19.84536"
"23.40000","1.36121","2.22674","29.70557","0.00192","19.53121"
"23.50000","1.36198","2.19935","29.70557","0.00193","19.29103"
"23.60000","1.36279","2.19927","29.70557","0.00193","19.29028"
"23.70000","1.36360","2.20332","29.70557","0.00194","19.32578"
"23.80000","1.36444","2.19811","29.72064","0.00195","19.28010"
"23.90000","1.36527","2.17761","29.72064","0.00196","19.10034"
"24.00000","1.36613","2.15270","29.72064","0.00197","18.88185"
"24.10000","1.36703","2.12373","29.72064","0.00198","18.62770"
"24.20000","1.36793","2.10778","29.72064","0.00198","18.48782"
"24.30000","1.36876","2.11723","29.72064","0.00199","18.57069"
"24.40000","1.36953","2.12669","29.70754","0.00200","18.65364"
"24.50000","1.37030","2.14644","29.70754","0.00201","18.82691"
"24.60000","1.37107","2.19439","29.70754","0.00202","19.24748"
"24.70000","1.37187","2.23401","29.70754","0.00202","19.59497"
"24.80000","1.37273","2.28807","29.70754","0.00203","20.06916"
"24.90000","1.37362","2.33910","29.70754","0.00204","20.51676"
"25.00000","1.37449","2.37556","29.63109","0.00205","20.83655"
"25.10000","1.37536","2.41611","29.63109","0.00206","21.19222"
"25.20000","1.37625","2.43585","29.63109","0.00207","21.36535"
"25.30000","1.37707","2.46137","29.63109","0.00207","21.58920"
"25.40000","1.37784","2.48089","29.63109","0.00208","21.76040"
"25.50000","1.37860","2.50689","29.58233","0.00209","21.98847"
"25.60000","1.37937","2.53177","29.58233","0.00210","22.20669"
"25.70000","1.38020","2.56077","29.58233","0.00211","22.46105"
"25.80000","1.38105","2.60421","29.58233","0.00211","22.84209"
"25.90000","1.38193","2.63952","29.58233","0.00212","23.15185"
"26.00000","1.38281","2.67493","29.58233","0.00213","23.46244"
"26.10000","1.38371","2.71622","29.55523","0.00214","23.82461"
"26.20000","1.38456","2.73128","29.55523","0.00215","23.95666"
"26.30000","1.38539","2.75883","29.55523","0.00216","24.19833"
"26.40000","1.38618","2.76578","29.55523","0.00216","24.25926"
"26.50000","1.38694","2.77884","29.55523","0.00217","24.37381"
"26.60000","1.38771","2.79441","29.55523","0.00218","24.51038"
"26.70000","1.38855","2.81329","29.54808","0.00219","24.67599"
"26.80000","1.38942","2.84514","29.54808","0.00220","24.95536"
"26.90000","1.39033","2.88595","29.54808","0.00221","25.31333"
"27.00000","1.39120","2.91230","29.54808","0.00221","25.54441"
"27.10000","1.39213","2.94738","29.54808","0.00222","25.85215"
"27.20000","1.39297","2.97231","29.54808","0.00223","26.07076"
"27.30000","1.39373","2.99219","29.55818","0.00224","26.24520"
"27.40000","1.39451","3.00516","29.55818","0.00225","26.35893"
"27.50000","1.39531","3.01897","29.55818","0.00225","26.48003"
"27.60000","1.39607","3.02971","29.55818","0.00226","26.57425"
"27.70000","1.39691","3.05023","29.55818","0.00227","26.75423"
"27.80000","1.39778","3.05685","29.55818","0.00228","26.81227"
"27.90000","1.39868","3.08608","29.58011","0.00229","27.06871"
"28.00000","1.39960","3.10182","29.58011","0.00230","27.20672"
"28.10000","1.40048","3.12893","29.58011","0.00231","27.44456"
"28.20000","1.40129","3.14949","29.58011","0.00231","27.62491"
"28.30000","1.40205","3.17970","29.58011","0.00232","27.88988"
"28.40000","1.40284","3.18994","29.61347","0.00233","27.97965"
"28.50000","1.40363","3.19740","29.61347","0.00234","28.04513"
"28.60000","1.40444","3.21397","29.61347","0.00234","28.19042"
"28.70000","1.40524","3.20094","29.61347","0.00235","28.07615"
"28.80000","1.40612","3.15308","29.61347","0.00236","27.65635"
"28.90000","1.40701","3.09622","29.61347","0.00237","27.15763"
"29.00000","1.40794","3.05084","29.68554","0.00238","26.75963"
"29.10000","1.40882","3.03140","29.68554","0.00239","26.58906"
"29.20000","1.40962","3.01963","29.68554","0.00240","26.48589"
"29.30000","1.41038","3.01091","29.68554","0.00240","26.40935"
"29.40000","1.41115","2.99316","29.68554","0.00241","26.25371"
"29.50000","1.41196","2.98539","29.68554","0.00242","26.18550"
"29.60000","1.41273","2.95822","29.73148","0.00243","25.94718"
"29.70000","1.41356","2.92793","29.73148","0.00244","25.68149"
"29.80000","1.41445","2.88127","29.73148","0.00244","25.27224"
"29.90000","1.41538","2.84535","29.73148","0.00245","24.95722"
"30.00000","1.41630","2.81160","29.73148","0.00246","24.66118"
"30.10000","1.41712","2.78680","29.74992","0.00247","24.44366"
"30.20000","1.41789","2.80430","29.74992","0.00248","24.59717"
"30.30000","1.41868","2.83268","29.74992","0.00249","24.84607"
"30.40000","1.41948","2.87472","29.74992","0.00249","25.21479"
"30.50000","1.42024","2.92752","29.74992","0.00250","25.67795"
"30.60000","1.42108","2.97911","29.74992","0.00251","26.13046"
"30.70000","1.42192","3.01862","29.71490","0.00252","26.47697"
"30.80000","1.42277","3.04165","29.71490","0.00253","26.67902"
"30.90000","1.42369","3.05910","29.71490","0.00254","26.83206"
"31.00000","1.42462","3.05316","29.71490","0.00254","26.77995"
"31.10000","1.42543","3.07100","29.71490","0.00255","26.93645"
"31.20000","1.42620","3.08674","29.71490","0.00256","27.07447"
"31.30000","1.42697","3.11638","29.67312","0.00257","27.33451"
"31.40000","1.42777","3.15249","29.67312","0.00258","27.65120"
"31.50000","1.42858","3.19198","29.67312","0.00258","27.99754"
"31.60000","1.42940","3.24889","29.67312","0.00259","28.49675"
"31.70000","1.43021","3.29420","29.67312","0.00260","28.89416"
"31.80000","1.43108","3.35158","29.67312","0.00261","29.39749"
"31.90000","1.43204","3.39275","29.64332","0.00262","29.75861"
"32.00000","1.43294","3.42082","29.64332","0.00263","30.00477"
"32.10000","1.43374","3.43433","29.64332","0.00263","30.12326"
"32.20000","1.43450","3.42764","29.64332","0.00264","30.06460"
"32.30000","1.43530","3.43723","29.64332","0.00265","30.14870"
"32.40000","1.43610","3.44179","29.64332","0.00266","30.18870"
"32.50000","1.43691","3.45791","29.62677","0.00267","30.33009"
"32.60000","1.43777","3.48181","29.62677","0.00267","30.53970"
"32.70000","1.43860","3.52440","29.62677","0.00268","30.91330"
"32.80000","1.43947","3.57628","29.62677","0.00269","31.36838"
"32.90000","1.44039","3.62698","29.62677","0.00270","31.81302"
"33.00000","1.44129","3.65925","29.63145","0.00271","32.09610"
"33.10000","1.44207","3.68435","29.63145","0.00272","32.31630"
"33.20000","1.44283","3.68478","29.63145","0.00272","32.32006"
"33.30000","1.44363","3.68483","29.63145","0.00273","32.32044"
"33.40000","1.44445","3.67292","29.63145","0.00274","32.21598"
"33.50000","1.44526","3.66938","29.63145","0.00275","32.18496"
"33.60000","1.44611","3.67411","29.65177","0.00276","32.22647"
"33.70000","1.44697","3.69015","29.65177","0.00277","32.36716"
"33.80000","1.44785","3.72026","29.65177","0.00277","32.63121"
"33.90000","1.44875","3.75524","29.65177","0.00278","32.93807"
"34.00000","1.44962","3.79470","29.65177","0.00279","33.28415"
"34.10000","1.45040","3.83333","29.65177","0.00280","33.62297"
"34.20000","1.45116","3.85779","29.68443","0.00281","33.83755"
"34.30000","1.45195","3.86045","29.68443","0.00281","33.86084"
"34.40000","1.45275","3.84967","29.68443","0.00282","33.76628"
"34.50000","1.45358","3.83858","29.68443","0.00283","33.66908"
"34.60000","1.45445","3.82630","29.68443","0.00284","33.56130"
"34.70000","1.45533","3.78749","29.68443","0.00285","33.22095"
"34.80000","1.45622","3.74597","29.74141","0.00286","32.85677"
"34.90000","1.45707","3.71624","29.74141","0.00287","32.59595"
"35.00000","1.45794","3.69769","29.74141","0.00287","32.43327"
"35.10000","1.45874","3.69458","29.74141","0.00288","32.40596"
"35.20000","1.45949","3.67735","29.74141","0.00289","32.25488"
"35.30000","1.46026","3.68243","29.74141","0.00290","32.29943"
"35.40000","1.46110","3.68639","29.78881","0.00291","32.33419"
"35.50000","1.46194","3.66840","29.78881","0.00291","32.17632"
"35.60000","1.46278","3.63547","29.78881","0.00292","31.88752"
"35.70000","1.46367","3.58909","29.78881","0.00293","31.48072"
"35.80000","1.46453","3.53703","29.78881","0.00294","31.02404"
"35.90000","1.46541","3.50325","29.80841","0.00295","30.72779"
"36.00000","1.46624","3.48219","29.80841","0.00296","30.54310"
"36.10000","1.46701","3.48923","29.80841","0.00296","30.60480"
"36.20000","1.46777","3.51642","29.80841","0.00297","30.84331"
"36.30000","1.46860","3.56563","29.80841","0.00298","31.27490"
"36.40000","1.46941","3.62921","29.80841","0.00299","31.83263"
"36.50000","1.47026","3.68450","29.77487","0.00300","32.31756"
"36.60000","1.47114","3.72089","29.77487","0.00300","32.63679"
"36.70000","1.47201","3.72850","29.77487","0.00301","32.70350"
"36.80000","1.47287","3.72546","29.77487","0.00302","32.67683"
"36.90000","1.47371","3.72779","29.77487","0.00303","32.69730"
"37.00000","1.47452","3.72792","29.77487","0.00304","32.69839"
"37.10000","1.47530","3.74763","29.72979","0.00305","32.87133"
"37.20000","1.47608","3.78851","29.72979","0.00305","33.22990"
"37.30000","1.47687","3.83668","29.72979","0.00306","33.65235"
"37.40000","1.47770","3.89807","29.72979","0.00307","34.19081"
"37.50000","1.47856","3.96142","29.72979","0.00308","34.74648"
"37.60000","1.47946","4.02130","29.72979","0.00309","35.27171"
"37.70000","1.48037","4.07110","29.69006","0.00310","35.70850"
"37.80000","1.48121","4.09191","29.69006","0.00310","35.89102"
"37.90000","1.48202","4.10021","29.69006","0.00311","35.96387"
"38.00000","1.48284","4.09057","29.69006","0.00312","35.87931"
"38.10000","1.48363","4.09376","29.69006","0.00313","35.90729"
"38.20000","1.48445","4.10349","29.66840","0.00314","35.99260"
"38.30000","1.48525","4.11062","29.66840","0.00314","36.05516"
"38.40000","1.48611","4.14835","29.66840","0.00315","36.38615"
"38.50000","1.48696","4.18325","29.66840","0.00316","36.69225"
"38.60000","1.48787","4.24619","29.66840","0.00317","37.24429"
"38.70000","1.48876","4.30251","29.66840","0.00318","37.73828"
"38.80000","1.48959","4.33634","29.67097","0.00319","38.03500"
"38.90000","1.49037","4.37227","29.67097","0.00319","38.35014"
"39.00000","1.49115","4.37753","29.67097","0.00320","38.39631"
"39.10000","1.49197","4.36901","29.67097","0.00321","38.32153"
"39.20000","1.49280","4.35072","29.67097","0.00322","38.16117"
"39.30000","1.49360","4.33862","29.67097","0.00323","38.05504"
"39.40000","1.49445","4.33010","29.68950","0.00323","37.98029"
"39.50000","1.49535","4.34246","29.68950","0.00324","38.08871"
"39.60000","1.49625","4.37991","29.68950","0.00325","38.41719"
"39.70000","1.49713","4.42446","29.68950","0.00326","38.80792"
"39.80000","1.49794","4.47382","29.68950","0.00327","39.24089"
"39.90000","1.49869","4.51396","29.68950","0.00328","39.59296"
"40.00000","1.49949","4.54956","29.72189","0.00328","39.90522"
"40.10000","1.50029","4.55591","29.72189","0.00329","39.96093"
"40.20000","1.50113","4.52792","29.72189","0.00330","39.71540"
"40.30000","1.50194","4.49793","29.72189","0.00331","39.45235"
"40.40000","1.50275","4.48390","29.72189","0.00332","39.32929"
"40.50000","1.50366","4.45135","29.77629","0.00333","39.04381"
"40.60000","1.50462","4.43028","29.77629","0.00334","38.85894"
"40.70000","1.50549","4.39522","29.77629","0.00334","38.55145"
"40.80000","1.50629","4.38992","29.77629","0.00335","38.50494"
"40.90000","1.50701","4.40239","29.77629","0.00336","38.61439"
"41.00000","1.50780","4.38893","29.77629","0.00337","38.49627"
"41.10000","1.50861","4.37864","29.81294","0.00337","38.40607"
"41.20000","1.50944","4.36353","29.81294","0.00338","38.27351"
"41.30000","1.51028","4.33248","29.81294","0.00339","38.00117"
"41.40000","1.51115","4.27718","29.81294","0.00340","37.51609"
"41.50000","1.51204","4.23124","29.81294","0.00341","37.11317"
"41.60000","1.51294","4.18668","29.81294","0.00342","36.72232"
"41.70000","1.51380","4.15630","29.83105","0.00343","36.45585"
"41.80000","1.51458","4.11881","29.83105","0.00343","36.12700"
"41.90000","1.51532","4.12678","29.83105","0.00344","36.19690"
"42.00000","1.51610","4.16505","29.83105","0.00345","36.53255"
"42.10000","1.51690","4.22667","29.83105","0.00346","37.07305"
"42.20000","1.51775","4.28860","29.83105","0.00346","37.61628"
"42.30000","1.51860","4.35065","29.79558","0.00347","38.16052"
"42.40000","1.51947","4.39475","29.79558","0.00348","38.54729"
"42.50000","1.52037","4.39975","29.79558","0.00349","38.59122"
"42.60000","1.52125","4.38529","29.79558","0.00350","38.46434"
"42.70000","1.52209","4.37878","29.79558","0.00351","38.40726"
"42.80000","1.52291","4.38930","29.79558","0.00352","38.49952"
"42.90000","1.52365","4.40530","29.75049","0.00352","38.63986"
"43.00000","1.52439","4.43040","29.75049","0.00353","38.85999"
"43.10000","1.52518","4.48426","29.75049","0.00354","39.33247"
"43.20000","1.52603","4.54884","29.75049","0.00355","39.89885"
"43.30000","1.52690","4.63091","29.75049","0.00356","40.61877"
"43.40000","1.52779","4.70669","29.71164","0.00356","41.28341"
"43.50000","1.52870","4.74942","29.71164","0.00357","41.65819"
"43.60000","1.52960","4.75706","29.71164","0.00358","41.72522"
"43.70000","1.53041","4.75615","29.71164","0.00359","41.71726"
"43.80000","1.53118","4.73138","29.71164","0.00360","41.49998"
"43.90000","1.53197","4.72218","29.71164","0.00361","41.41931"
"44.00000","1.53273","4.71396","29.68452","0.00361","41.34717"
"44.10000","1.53354","4.74547","29.68452","0.00362","41.62359"
"44.20000","1.53440","4.78084","29.68452","0.00363","41.93381"
"44.30000","1.53531","4.82887","29.68452","0.00364","42.35509"
"44.40000","1.53618","4.89495","29.68452","0.00365","42.93471"
"44.50000","1.53707","4.95900","29.68452","0.00366","43.49646"
"44.60000","1.53798","5.00424","29.68397","0.00366","43.89331"
"44.70000","1.53876","5.02709","29.68397","0.00367","44.09377"
"44.80000","1.53954","5.00930","29.68397","0.00368","43.93770"
"44.90000","1.54033","4.98630","29.68397","0.00369","43.73594"
"45.00000","1.54110","4.96185","29.68397","0.00370","43.52151"
"45.10000","1.54189","4.96601","29.68397","0.00370","43.55800"
"45.20000","1.54277","4.98754","29.69679","0.00371","43.74686"
"45.30000","1.54365","5.02014","29.69679","0.00372","44.03280"
"45.40000","1.54457","5.06277","29.69679","0.00373","44.40665"
"45.50000","1.54544","5.12243","29.69679","0.00374","44.92994"
"45.60000","1.54628","5.16825","29.69679","0.00375","45.33191"
"45.70000","1.54708","5.20910","29.71957","0.00375","45.69018"
"45.80000","1.54784","5.23309","29.71957","0.00376","45.90060"
"45.90000","1.54861","5.22512","29.71957","0.00377","45.83074"
"46.00000","1.54937","5.17997","29.71957","0.00378","45.43464"
"46.10000","1.55019","5.15030","29.71957","0.00379","45.17442"
"46.20000","1.55108","5.14105","29.71957","0.00379","45.09330"
"46.30000","1.55200","5.12133","29.76640","0.00380","44.92035"
"46.40000","1.55292","5.11194","29.76640","0.00381","44.83797"
"46.50000","1.55378","5.10021","29.76640","0.00382","44.73512"
"46.60000","1.55460","5.10946","29.76640","0.00383","44.81622"
"46.70000","1.55540","5.12350","29.76640","0.00384","44.93938"
"46.80000","1.55616","5.13165","29.76640","0.00384","45.01088"
"46.90000","1.55695","5.13868","29.80395","0.00385","45.07249"
"47.00000","1.55776","5.09938","29.80395","0.00386","44.72778"
"47.10000","1.55856","5.03700","29.80395","0.00387","44.18061"
"47.20000","1.55941","4.98198","29.80395","0.00388","43.69804"
"47.30000","1.56033","4.92300","29.80395","0.00389","43.18075"
"47.40000","1.56125","4.87876","29.80395","0.00389","42.79271"
"47.50000","1.56210","4.84492","29.82603","0.00390","42.49585"
"47.60000","1.56289","4.80278","29.82603","0.00391","42.12629"
"47.70000","1.56369","4.78897","29.82603","0.00392","42.00509"
"47.80000","1.56448","4.82347","29.82603","0.00393","42.30770"
"47.90000","1.56526","4.88546","29.82603","0.00393","42.85149"
"48.00000","1.56606","4.92829","29.80233","0.00394","43.22714"
"48.10000","1.56690","4.95172","29.80233","0.00395","43.43264"
"48.20000","1.56775","4.94654","29.80233","0.00396","43.38724"
"48.30000","1.56866","4.93936","29.80233","0.00397","43.32420"
"48.40000","1.56961","4.93247","29.80233","0.00398","43.26382"
"48.50000","1.57041","4.94209","29.80233","0.00399","43.34820"
"48.60000","1.57118","4.95834","29.75500","0.00399","43.49069"
"48.70000","1.57198","5.00667","29.75500","0.00400","43.91463"
"48.80000","1.57276","5.06412","29.75500","0.00401","44.41853"
"48.90000","1.57356","5.13992","29.75500","0.00402","45.08340"
"49.00000","1.57439","5.21139","29.75500","0.00402","45.71027"
"49.10000","1.57519","5.28157","29.75500","0.00403","46.32584"
"49.20000","1.57607","5.32018","29.71305","0.00404","46.66447"
"49.30000","1.57699","5.33465","29.71305","0.00405","46.79142"
"49.40000","1.57792","5.32739","29.71305","0.00406","46.72774"
"49.50000","1.57874","5.30928","29.71305","0.00407","46.56884"
"49.60000","1.57953","5.30332","29.71305","0.00408","46.51664"
"49.70000","1.58031","5.31740","29.71305","0.00408","46.64013"
"49.80000","1.58109","5.33721","29.67424","0.00409","46.81384"
"49.90000","1.58192","5.39418","29.67424","0.00410","47.31355"
"50.00000","1.58277","5.45061","29.67424","0.00411","47.80851"
"50.10000","1.58361","5.52094","29.67424","0.00412","48.42542"
"50.20000","1.58445","5.58508","29.67424","0.00412","48.98796"
"50.30000","1.58538","5.61438","29.67424","0.00413","49.24497"
"50.40000","1.58631","5.61371","29.64838","0.00414","49.23911"
"50.50000","1.58710","5.60956","29.64838","0.00415","49.20272"
"50.60000","1.58783","5.58464","29.64838","0.00416","48.98412"
"50.70000","1.58864","5.58794","29.64838","0.00417","49.01309"
"50.80000","1.58949","5.59040","29.64838","0.00417","49.03462"
"50.90000","1.59030","5.61491","29.65234","0.00418","49.24963"
"51.00000","1.59113","5.63980","29.65234","0.00419","49.46794"
"51.10000","1.59202","5.67811","29.65234","0.00420","49.80395"
"51.20000","1.59288","5.73298","29.65234","0.00421","50.28521"
"51.30000","1.59375","5.78873","29.65234","0.00422","50.77424"
"51.40000","1.59462","5.82874","29.65234","0.00422","51.12522"
"51.50000","1.59540","5.83960","29.66719","0.00423","51.22042"
"51.60000","1.59617","5.82642","29.66719","0.00424","51.10481"
"51.70000","1.59695","5.82386","29.66719","0.00425","51.08237"
"51.80000","1.59776","5.77598","29.66719","0.00426","50.66237"
"51.90000","1.59859","5.76427","29.66719","0.00426","50.55971"
"52.00000","1.59949","5.77579","29.66719","0.00427","50.66076"
"52.10000","1.60031","5.79668","29.70465","0.00428","50.84395"
"52.20000","1.60119","5.79377","29.70465","0.00429","50.81845"
"52.30000","1.60212","5.78358","29.70465","0.00430","50.72903"
"52.40000","1.60297","5.77382","29.70465","0.00431","50.64349"
"52.50000","1.60374","5.75678","29.70465","0.00431","50.49397"
"52.60000","1.60450","5.72250","29.70465","0.00432","50.19336"
"52.70000","1.60529","5.69284","29.74469","0.00433","49.93321"
"52.80000","1.60614","5.60875","29.74469","0.00434","49.19556"
"52.90000","1.60697","5.54483","29.74469","0.00435","48.63490"
"53.00000","1.60783","5.50203","29.74469","0.00436","48.25957"
"53.10000","1.60872","5.44567","29.74469","0.00436","47.76519"
"53.20000","1.60956","5.42644","29.76220","0.00437","47.59650"
"53.30000","1.61042","5.41750","29.76220","0.00438","47.51809"
"53.40000","1.61125","5.42063","29.76220","0.00439","47.54552"
"53.50000","1.61204","5.43109","29.76220","0.00440","47.63728"
"53.60000","1.61284","5.46396","29.76220","0.00440","47.92562"
"53.70000","1.61362","5.50289","29.76220","0.00441","48.26707"
"53.80000","1.61442","5.53145","29.70597","0.00442","48.51760"
"53.90000","1.61529","5.53925","29.70597","0.00443","48.58598"
"54.00000","1.61616","5.54000","29.70597","0.00444","48.59258"
"54.10000","1.61702","5.53479","29.70597","0.00445","48.54692"
"54.20000","1.61788","5.54629","29.70597","0.00445","48.64771"
"54.30000","1.61870","5.57722","29.70597","0.00446","48.91902"
"54.40000","1.61950","5.61128","29.63218","0.00447","49.21775"
"54.50000","1.62030","5.66033","29.63218","0.00448","49.64803"
"54.60000","1.62111","5.71823","29.63218","0.00449","50.15590"
"54.70000","1.62190","5.79060","29.63218","0.00449","50.79068"
"54.80000","1.62271","5.85726","29.63218","0.00450","51.37531"
"54.90000","1.62355","5.91290","29.63218","0.00451","51.86338"
"55.00000","1.62446","5.92413","29.56601","0.00452","51.96191"
"55.10000","1.62536","5.93057","29.56601","0.00453","52.01840"
"55.20000","1.62624","5.92517","29.56601","0.00454","51.97095"
"55.30000","1.62706","5.93223","29.56601","0.00455","52.03292"
"55.40000","1.62783","5.95143","29.56601","0.00455","52.20133"
"55.50000","1.62864","5.98245","29.51870","0.00456","52.47340"
"55.60000","1.62944","6.02456","29.51870","0.00457","52.84278"
"55.70000","1.63026","6.07888","29.51870","0.00458","53.31926"
"55.80000","1.63106","6.14637","29.51870","0.00459","53.91114"
"55.90000","1.63194","6.20345","29.51870","0.00459","54.41182"
"56.00000","1.63286","6.24504","29.51870","0.00460","54.77665"
"56.10000","1.63378","6.25650","29.48168","0.00461","54.87720"
"56.20000","1.63462","6.25455","29.48168","0.00462","54.86002"
"56.30000","1.63539","6.23784","29.48168","0.00463","54.71352"
"56.40000","1.63618","6.22810","29.48168","0.00464","54.62804"
"56.50000","1.63699","6.23188","29.48168","0.00464","54.66122"
"56.60000","1.63781","6.26131","29.48168","0.00465","54.91934"
"56.70000","1.63861","6.29952","29.48181","0.00466","55.25448"
"56.80000","1.63944","6.34275","29.48181","0.00467","55.63365"
"56.90000","1.64032","6.39620","29.48181","0.00468","56.10251"
"57.00000","1.64124","6.44565","29.48181","0.00469","56.53625"
"57.10000","1.64215","6.48006","29.48181","0.00469","56.83804"
"57.20000","1.64297","6.48173","29.48181","0.00470","56.85267"
"57.30000","1.64371","6.47675","29.49368","0.00471","56.80902"
"57.40000","1.64445","6.45564","29.49368","0.00472","56.62386"
"57.50000","1.64526","6.45053","29.49368","0.00473","56.57901"
"57.60000","1.64608","6.45423","29.49368","0.00473","56.61148"
"57.70000","1.64690","6.46397","29.49368","0.00474","56.69696"
"57.80000","1.64776","6.49827","29.49368","0.00475","56.99775"
"57.90000","1.64865","6.53991","29.53865","0.00476","57.36304"
"58.00000","1.64961","6.57925","29.53865","0.00477","57.70809"
"58.10000","1.65047","6.62160","29.53865","0.00478","58.07953"
"58.20000","1.65127","6.64109","29.53865","0.00478","58.25044"
"58.30000","1.65202","6.64947","29.53865","0.00479","58.32399"
"58.40000","1.65280","6.58181","29.53865","0.00480","57.73052"
"58.50000","1.65360","6.52193","29.58356","0.00481","57.20531"
"58.60000","1.65442","6.46795","29.58356","0.00482","56.73186"
"58.70000","1.65527","6.41137","29.58356","0.00482","56.23556"
"58.80000","1.65612","6.37572","29.58356","0.00483","55.92284"
"58.90000","1.65700","6.35468","29.58356","0.00484","55.73833"
"59.00000","1.65791","6.35360","29.63094","0.00485","55.72886"
"59.10000","1.65878","6.36101","29.63094","0.00486","55.79386"
"59.20000","1.65959","6.36755","29.63094","0.00487","55.85122"
"59.30000","1.66036","6.36067","29.63094","0.00487","55.79090"
"59.40000","1.66110","6.34208","29.63094","0.00488","55.62778"
"59.50000","1.66189","6.29486","29.63094","0.00489","55.21359"
"59.60000","1.66272","6.23943","29.66068","0.00490","54.72740"
"59.70000","1.66359","6.20514","29.66068","0.00491","54.42663"
"59.80000","1.66446","6.20388","29.66068","0.00492","54.41563"
"59.90000","1.66532","6.21775","29.66068","0.00492","54.53726"
"60.00000","1.66618","6.25775","29.66068","0.00493","54.88814"
"60.10000","1.66704","6.31890","29.66068","0.00494","55.42444"
"60.20000","1.66786","6.38338","29.65000","0.00495","55.99007"
"60.30000","1.66864","6.45999","29.65000","0.00496","56.66204"
"60.40000","1.66940","6.49415","29.65000","0.00496","56.96169"
"60.50000","1.67018","6.50865","29.65000","0.00497","57.08882"
"60.60000","1.67101","6.50922","29.65000","0.00498","57.09383"
"60.70000","1.67188","6.49500","29.65000","0.00499","56.96911"
"60.80000","1.67278","6.50764","29.62460","0.00500","57.07994"
"60.90000","1.67368","6.54336","29.62460","0.00501","57.39328"
"61.00000","1.67457","6.59009","29.62460","0.00502","57.80311"
"61.10000","1.67545","6.63841","29.62460","0.00502","58.22698"
"61.20000","1.67621","6.69800","29.62460","0.00503","58.74963"
"61.30000","1.67697","6.75880","29.59484","0.00504","59.28291"
"61.40000","1.67777","6.80667","29.59484","0.00505","59.70284"
"61.50000","1.67855","6.84184","29.59484","0.00505","60.01130"
"61.60000","1.67939","6.85345","29.59484","0.00506","60.11313"
"61.70000","1.68027","6.85200","29.59484","0.00507","60.10039"
"61.80000","1.68118","6.85180","29.59484","0.00508","60.09869"
"61.90000","1.68207","6.85337","29.59200","0.00509","60.11242"
"62.00000","1.68296","6.86904","29.59200","0.00510","60.24987"
"62.10000","1.68379","6.89530","29.59200","0.00511","60.48021"
"62.20000","1.68454","6.93341","29.59200","0.00511","60.81448"
"62.30000","1.68533","6.98168","29.59200","0.00512","61.23789"
"62.40000","1.68615","7.03099","29.59200","0.00513","61.67037"
"62.50000","1.68694","7.06326","29.60506","0.00514","61.95341"
"62.60000","1.68775","7.09145","29.60506","0.00515","62.20072"
"62.70000","1.68865","7.09450","29.60506","0.00515","62.22748"
"62.80000","1.68959","7.09328","29.60506","0.00516","62.21677"
"62.90000","1.69045","7.08062","29.60506","0.00517","62.10569"
"63.00000","1.69123","7.07683","29.60506","0.00518","62.07246"
"63.10000","1.69206","7.08866","29.62942","0.00519","62.17620"
"63.20000","1.69284","7.10836","29.62942","0.00520","62.34903"
"63.30000","1.69362","7.13606","29.62942","0.00520","62.59194"
"63.40000","1.69443","7.19102","29.62942","0.00521","63.07404"
